Repository: PNell/TrialTest3

File: Data/StreamlitData032524.csv (part 2 of 96)
,coil_no,YieldStrength,TensileStrength,TotalElongation,coil_thickness,steel_design_description,grade,grade_head,grade_tail,sample_direction,sample_location,c_amount,mn_amount,p_amount,s_amount,si_amount,cu_amount,ni_amount,cr_amount,mo_amount,al_amount,nb_amount,ca_amount,n_amount,ti_amount,v_amount,TF1_EXIT_AVG_BODY,TBC_thickness,TEMP_FM_ENTRY_AVG,TEMP_FM_EXIT_AVG,TEMP_COILING_AVG
6485,23B172117,50.2,61.8,39.65,0.502900004386902,06MN40 550000,06MN40,06MN40,06MN40,T,T,0.057,0.949,0.0054,0.005,0.017,0.126,0.042,0.042,0.008,0.0346,0.002,0.0032,0.0063,0.001,0.005,2091.992,54.1731,1889.0,1553.0,987.0
6486,23B172121,52.4,66.6,38.78,0.499000012874603,06MN40 550000,06MN40,06MN40,06MN40,T,T,0.059,0.854,0.0071,0.0036,0.021,0.114,0.041,0.037,0.011,0.0203,0.001,0.0016,0.0114,0.0,0.004,2112.44,54.16464,1866.0,1558.0,987.0
6487,23B172126,56.9,69.2,36.11,0.499000012874603,06MN40 550000,06MN40,06MN40,06MN40,T,T,0.059,0.854,0.0071,0.0036,0.021,0.114,0.041,0.037,0.011,0.0203,0.001,0.0016,0.0114,0.0,0.004,2132.582,54.14147,1900.0,1554.0,964.0
6488,23B172130,49.7,63.0,36.5,0.373100012540817,06MN40 550000,06MN40,06MN40,06MN40,T,T,0.056,0.904,0.0066,0.002,0.022,0.123,0.041,0.042,0.008,0.0284,0.002,0.0026,0.0058,0.0,0.005,2125.4,54.16129,1904.0,1554.0,991.0
6489,23B172136,51.6,63.4,33.6,0.247999995946884,06MN40 550000,06MN40,06MN40,06MN40,T,T,0.056,0.904,0.0066,0.002,0.022,0.123,0.041,0.042,0.008,0.0284,0.002,0.0026,0.0058,0.0,0.005,2117.138,49.24581,1911.0,1553.0,1002.0
6490,23B172138,53.2,64.3,31.88,0.248099997639656,06MN40 550000,06MN40,06MN40,06MN40,T,T,0.057,0.852,0.0074,0.0024,0.021,0.133,0.045,0.044,0.013,0.0335,0.003,0.0017,0.0082,0.001,0.005,2128.73,49.24194,1904.0,1554.0,1000.0
6491,23B172144,54.9,63.8,31.04,0.248099997639656,06MN40 550000,06MN40,06MN40,06MN40,T,T,0.057,0.852,0.0074,0.0024,0.021,0.133,0.045,0.044,0.013,0.0335,0.003,0.0017,0.0082,0.001,0.005,2104.52,49.2474,1895.0,1554.0,998.0
6492,23B172148,51.3,64.9,35.84,0.186000004410744,06MN40 550000,06MN40,06MN40,06MN40,T,T,0.063,0.855,0.0069,0.0024,0.013,0.128,0.041,0.039,0.008,0.028,0.002,0.0025,0.0074,0.0,0.005,2069.78,49.26645,1889.0,1554.0,1004.0
6493,23B172154,54.6,66.7,27.02,0.181999996304512,06MN40 550000,06MN40,06MN40,06MN40,T,T,0.063,0.855,0.0069,0.0024,0.013,0.128,0.041,0.039,0.008,0.028,0.002,0.0025,0.0074,0.0,0.005,2065.298,49.2713,1898.0,1554.0,1000.0
7505,23B176049,55.2,68.6,27.66,0.248999997973442,06MN40 550000,06MN40,06MN40,06MN40,T,T,0.06,0.882,0.0056,0.0021,0.014,0.142,0.043,0.046,0.007,0.0257,0.002,0.0025,0.006,0.0,0.005,2062.436,49.2764,1882.0,1544.0,1036.0
7506,23B176053,56.1,68.1,26.07,0.180999994277954,06MN40 550000,06MN40,06MN40,06MN40,T,T,0.06,0.882,0.0056,0.0021,0.014,0.142,0.043,0.046,0.007,0.0257,0.002,0.0025,0.006,0.0,0.005,2058.566,44.35929,1884.0,1556.0,1004.0
7507,23B176056,56.6,67.6,27.56,0.244100004434586,06MN40 550000,06MN40,06MN40,06MN40,T,T,0.061,0.863,0.0078,0.0015,0.022,0.135,0.038,0.046,0.007,0.0305,0.003,0.0025,0.0099,0.0,0.005,2086.664,49.26606,1898.0,1554.0,1016.0
7508,23B176060,58.2,68.3,29.79,0.182099997997284,06MN40 550000,06MN40,06MN40,06MN40,T,T,0.061,0.863,0.0078,0.0015,0.022,0.135,0.038,0.046,0.007,0.0305,0.003,0.0025,0.0099,0.0,0.005,2113.898,44.33154,1902.0,1549.0,993.0
8083,23B178348,53.3,66.7,35.45,0.499399989843369,06MN40 550000,06MN40,06MN40,06MN40,T,T,0.067,0.864,0.006,0.0022,0.035,0.122,0.042,0.038,0.013,0.0361,0.003,0.0029,0.0107,0.001,0.005,2071.184,44.34866,1835.0,1578.0,1081.0
8084,23B178353,53.7,66.9,33.45,0.244000002741814,06MN40 550000,06MN40,06MN40,06MN40,L,T,0.069,0.906,0.006,0.0041,0.02,0.127,0.042,0.04,0.007,0.0299,0.0,0.0027,0.0098,0.0,0.005,2055.56,49.27868,1826.0,1553.0,1011.0
8085,23B178353,54.9,67.3,32.05,0.244000002741814,06MN40 550000,06MN40,06MN40,06MN40,T,T,0.069,0.906,0.006,0.0041,0.02,0.127,0.042,0.04,0.007,0.0299,0.0,0.0027,0.0098,0.0,0.005,2055.56,49.27868,1826.0,1553.0,1011.0
8086,23B178356,51.3,68.1,29.6,0.181500002741814,06MN40 550000,06MN40,06MN40,06MN40,L,T,0.069,0.906,0.006,0.0041,0.02,0.127,0.042,0.04,0.007,0.0299,0.0,0.0027,0.0098,0.0,0.005,2063.498,44.3498,1833.0,1553.0,1007.0
8087,23B178356,54.4,69.6,31.48,0.181500002741814,06MN40 550000,06MN40,06MN40,06MN40,T,T,0.069,0.906,0.006,0.0041,0.02,0.127,0.042,0.04,0.007,0.0299,0.0,0.0027,0.0098,0.0,0.005,2063.498,44.3498,1833.0,1553.0,1007.0
9421,23B183870,57.5,68.2,43.18,0.752900004386902,06MN40 550000,06MN40,06MN40,06MN40,T,T,0.062,0.908,0.0068,0.0006,0.036,0.104,0.041,0.037,0.008,0.034,0.002,0.0029,0.0092,0.001,0.005,2064.992,54.19204,1842.0,1513.0,899.0
10003,23B186705,56.4,66.8,31.63,0.181999996304512,06MN40 550000,06MN40,06MN40,06MN40,L,T,0.058,0.871,0.0065,0.0031,0.018,0.123,0.044,0.036,0.009,0.0285,0.003,0.0024,0.009,0.001,0.006,2119.766,44.39913,1848.0,1549.0,987.0
10004,23B186705,55.0,66.4,30.2,0.181999996304512,06MN40 550000,06MN40,06MN40,06MN40,T,T,0.058,0.871,0.0065,0.0031,0.018,0.123,0.044,0.036,0.009,0.0285,0.003,0.0024,0.009,0.001,0.006,2119.766,44.39913,1848.0,1549.0,987.0
10007,23B186714,51.3,64.9,37.06,0.493900001049042,06MN40 550000,06MN40,06MN40,06MN40,L,T,0.058,0.865,0.0074,0.0025,0.023,0.124,0.044,0.047,0.008,0.0298,0.002,0.0028,0.0097,0.001,0.006,2127.722,54.16374,1832.0,1569.0,1052.0
10008,23B186714,53.4,64.1,39.85,0.493900001049042,06MN40 550000,06MN40,06MN40,06MN40,T,T,0.058,0.865,0.0074,0.0025,0.023,0.124,0.044,0.047,0.008,0.0298,0.002,0.0028,0.0097,0.001,0.006,2127.722,54.16374,1832.0,1569.0,1052.0
10016,23B186743,53.8,65.0,32.31,0.244100004434586,06MN40 550000,06MN40,06MN40,06MN40,T,T,0.059,0.869,0.0065,0.0038,0.006,0.117,0.045,0.039,0.016,0.0287,0.001,0.0021,0.01,0.0,0.005,2172.182,49.22013,1875.0,1549.0,998.0
10017,23B186747,54.0,65.3,33.38,0.244200006127357,06MN40 550000,06MN40,06MN40,06MN40,T,T,0.056,0.851,0.0081,0.0022,0.018,0.126,0.045,0.036,0.009,0.0305,0.001,0.0024,0.0099,0.001,0.005,2153.534,49.23146,1864.0,1554.0,989.0
10018,23B186751,52.0,65.6,28.13,0.181600004434586,06MN40 550000,06MN40,06MN40,06MN40,T,T,0.056,0.851,0.0081,0.0022,0.018,0.126,0.045,0.036,0.009,0.0305,0.001,0.0024,0.0099,0.001,0.005,2152.04,44.30508,1853.0,1549.0,995.0
10019,23B186755,55.5,67.6,29.74,0.181500002741814,06MN40 550000,06MN40,06MN40,06MN40,L,T,0.055,0.869,0.0051,0.0031,0.013,0.11,0.039,0.034,0.016,0.0326,0.001,0.0024,0.01,0.001,0.005,1966.172,44.3865,1801.0,1551.0,1002.0
10020,23B186755,58.4,67.8,29.15,0.181500002741814,06MN40 550000,06MN40,06MN40,06MN40,T,T,0.055,0.869,0.0051,0.0031,0.013,0.11,0.039,0.034,0.016,0.0326,0.001,0.0024,0.01,0.001,0.005,1966.172,44.3865,1801.0,1551.0,1002.0
10027,23B186769,52.5,64.6,45.28,0.753000020980835,06MN40 550000,06MN40,06MN40,06MN40,T,T,0.06,0.855,0.0083,0.0022,0.025,0.123,0.044,0.041,0.009,0.032,0.001,0.0026,0.008,0.001,0.006,2088.41,54.19084,1850.0,1594.0,1029.0
10329,23B187992,57.85,68.95,24.5,0.185100004076958,06MN40 550000,06MN40,06MN40,06MN40,T,T,0.054,0.89,0.0069,0.0011,0.013,0.114,0.042,0.042,0.009,0.0229,0.001,0.0028,0.0089,0.001,0.003,2087.582,49.26115,1889.0,1549.0,957.0
10330,23B187994,48.6,62.0,45.3,0.752600014209747,06MN40 550000,06MN40,06MN40,06MN40,T,T,0.054,0.89,0.0069,0.0011,0.013,0.114,0.042,0.042,0.009,0.0229,0.001,0.0028,0.0089,0.001,0.003,2082.29,54.18725,1891.0,1542.0,991.0
10331,23B187997,50.6,64.4,44.42,0.752600014209747,06MN40 550000,06MN40,06MN40,06MN40,T,T,0.054,0.89,0.0069,0.0011,0.013,0.114,0.042,0.042,0.009,0.0229,0.001,0.0028,0.0089,0.001,0.003,2065.964,54.20075,1873.0,1551.0,971.0
10332,23B188001,58.0,68.0,37.8,0.502799987792969,06MN40 550000,06MN40,06MN40,06MN40,T,T,0.062,0.929,0.009,0.0,0.035,0.103,0.041,0.048,0.013,0.0355,0.0,0.0026,0.0122,0.001,0.005,2061.896,54.19239,1877.0,1545.0,973.0
10333,23B188010,55.3,67.1,30.61,0.37610000371933,06MN40 550000,06MN40,06MN40,06MN40,T,T,0.056,0.862,0.008,0.0013,0.024,0.123,0.044,0.038,0.01,0.0318,0.001,0.0025,0.0119,0.001,0.003,2074.37,54.18734,1887.0,1547.0,978.0
10334,23B188012,53.6,67.5,36.43,0.37610000371933,06MN40 550000,06MN40,06MN40,06MN40,T,T,0.056,0.862,0.008,0.0013,0.024,0.123,0.044,0.038,0.01,0.0318,0.001,0.0025,0.0119,0.001,0.003,2072.966,54.18844,1880.0,1542.0,978.0
10335,23B188018,54.6,66.0,32.87,0.37610000371933,06MN40 550000,06MN40,06MN40,06MN40,T,T,0.054,0.89,0.0086,0.0012,0.015,0.12,0.044,0.049,0.015,0.0339,0.0,0.0023,0.0088,0.001,0.004,2037.704,54.20428,1862.0,1538.0,1007.0
10336,23B188023,53.1,65.1,36.25,0.313100010156631,06MN40 550000,06MN40,06MN40,06MN40,T,T,0.054,0.89,0.0086,0.0012,0.015,0.12,0.044,0.049,0.015,0.0339,0.0,0.0023,0.0088,0.001,0.004,2040.71,49.28069,1869.0,1545.0,1043.0
10337,23B188026,57.3,67.4,30.49,0.249099999666214,06MN40 550000,06MN40,06MN40,06MN40,T,T,0.053,0.884,0.0111,0.0042,0.013,0.117,0.04,0.049,0.011,0.0378,0.003,0.0028,0.0068,0.001,0.004,2042.654,49.28108,1871.0,1545.0,993.0
10338,23B188031,56.6,67.0,24.5,0.248999997973442,06MN40 550000,06MN40,06MN40,06MN40,T,T,0.053,0.884,0.0111,0.0042,0.013,0.117,0.04,0.049,0.011,0.0378,0.003,0.0028,0.0068,0.001,0.004,2037.902,49.28124,1873.0,1544.0,1002.0
10339,23B188034,55.9,67.8,31.42,0.248999997973442,06MN40 550000,06MN40,06MN40,06MN40,T,T,0.058,0.876,0.0083,0.003,0.02,0.123,0.043,0.041,0.011,0.0321,0.002,0.0023,0.0096,0.001,0.004,2040.188,49.28051,1873.0,1545.0,1004.0
10340,23B188042,54.4,66.5,33.3,0.248999997973442,06MN40 550000,06MN40,06MN40,06MN40,T,T,0.061,0.866,0.0079,0.0034,0.011,0.114,0.043,0.041,0.014,0.0298,0.0,0.0024,0.0084,0.0,0.004,2036.102,49.28336,1875.0,1544.0,1002.0
10341,23B188048,56.7,68.8,29.18,0.185100004076958,06MN40 550000,06MN40,06MN40,06MN40,L,T,0.061,0.866,0.0079,0.0034,0.011,0.114,0.043,0.041,0.014,0.0298,0.0,0.0024,0.0084,0.0,0.004,2064.47,59.12234,1864.0,1553.0,998.0
10342,23B188048,57.3,68.8,25.0,0.185100004076958,06MN40 550000,06MN40,06MN40,06MN40,T,T,0.061,0.866,0.0079,0.0034,0.011,0.114,0.043,0.041,0.014,0.0298,0.0,0.0024,0.0084,0.0,0.004,2064.47,59.12234,1864.0,1553.0,998.0
10343,23B188050,55.3,68.2,30.26,0.185000002384186,06MN40 550000,06MN40,06MN40,06MN40,L,T,0.065,0.898,0.0102,0.0037,0.033,0.12,0.045,0.047,0.013,0.0269,0.001,0.0023,0.0094,0.001,0.004,2118.02,49.26459,1907.0,1549.0,991.0
10344,23B188050,57.3,70.6,29.02,0.185000002384186,06MN40 550000,06MN40,06MN40,06MN40,T,T,0.065,0.898,0.0102,0.0037,0.033,0.12,0.045,0.047,0.013,0.0269,0.001,0.0023,0.0094,0.001,0.004,2118.02,49.26459,1907.0,1549.0,991.0
10818,23B190219,50.4,62.4,45.3,0.753099977970123,06MN40 550000,06MN40,06MN40,06MN40,T,T,0.059,0.899,0.0066,0.0016,0.017,0.116,0.047,0.033,0.011,0.0405,0.001,0.0037,0.008,0.001,0.004,2045.768,54.20303,1839.0,1538.0,1110.0
10819,23B190224,49.6,62.6,47.45,0.752799987792969,06MN40 550000,06MN40,06MN40,06MN40,T,T,0.059,0.899,0.0066,0.0016,0.017,0.116,0.047,0.033,0.011,0.0405,0.001,0.0037,0.008,0.001,0.004,2071.76,54.19175,1862.0,1578.0,1072.0
10820,23B190227,50.2,62.3,47.77,0.752799987792969,06MN40 550000,06MN40,06MN40,06MN40,T,T,0.06,0.865,0.0067,0.0026,0.018,0.113,0.047,0.037,0.012,0.0254,0.001,0.0036,0.0062,0.001,0.004,2072.642,54.19023,1859.0,1578.0,1036.0
10821,23B190233,51.6,63.3,45.59,0.752900004386902,06MN40 550000,06MN40,06MN40,06MN40,T,T,0.06,0.865,0.0067,0.0026,0.018,0.113,0.047,0.037,0.012,0.0254,0.001,0.0036,0.0062,0.001,0.004,2035.562,54.21285,1877.0,1578.0,1018.0
10822,23B190235,51.7,63.7,44.35,0.752799987792969,06MN40 550000,06MN40,06MN40,06MN40,T,T,0.061,0.88,0.0057,0.0013,0.017,0.11,0.046,0.032,0.012,0.0288,0.001,0.0028,0.007,0.001,0.004,2032.502,54.20897,1873.0,1576.0,1027.0
10823,23B190238,54.1,66.3,40.3,0.503099977970123,06MN40 550000,06MN40,06MN40,06MN40,T,T,0.061,0.88,0.0057,0.0013,0.017,0.11,0.046,0.032,0.012,0.0288,0.001,0.0028,0.007,0.001,0.004,2029.91,54.21409,1855.0,1576.0,1036.0
10824,23B190240,51.6,65.9,41.29,0.503000020980835,06MN40 550000,06MN40,06MN40,06MN40,T,T,0.061,0.88,0.0057,0.0013,0.017,0.11,0.046,0.032,0.012,0.0288,0.001,0.0028,0.007,0.001,0.004,2023.538,54.21589,1842.0,1551.0,1016.0
10825,23B190243,55.3,65.9,41.0,0.503000020980835,06MN40 550000,06MN40,06MN40,06MN40,T,T,0.058,0.937,0.0072,0.0032,0.015,0.102,0.044,0.036,0.011,0.0264,0.001,0.0029,0.0071,0.001,0.004,2027.012,54.21521,1819.0,1531.0,1020.0
10826,23B190251,54.9,65.1,39.22,0.503099977970123,06MN40 550000,06MN40,06MN40,06MN40,T,T,0.056,0.908,0.0064,0.0036,0.013,0.103,0.044,0.035,0.012,0.0244,0.002,0.0022,0.0068,0.001,0.004,2039.36,54.20663,1853.0,1531.0,1020.0
10827,23B190255,54.55,64.94999999999999,37.845,0.503000020980835,06MN40 550000,06MN40,06MN40,06MN40,T,T,0.056,0.908,0.0064,0.0036,0.013,0.103,0.044,0.035,0.012,0.0244,0.002,0.0022,0.0068,0.001,0.004,2042.852,54.20464,1835.0,1527.0,1016.0
10828,23B190258,53.1,64.5,41.85,0.503000020980835,06MN40 550000,06MN40,06MN40,06MN40,T,T,0.06,0.93,0.0069,0.0031,0.027,0.103,0.043,0.036,0.01,0.0335,0.001,0.0025,0.0091,0.001,0.004,2030.432,54.2124,1850.0,1545.0,1020.0
10829,23B190259,52.1,65.8,38.8,0.503000020980835,06MN40 550000,06MN40,06MN40,06MN40,T,T,0.06,0.93,0.0069,0.0031,0.027,0.103,0.043,0.036,0.01,0.0335,0.001,0.0025,0.0091,0.001,0.004,2029.442,54.21307,1851.0,1551.0,1013.0
10831,23B190266,52.5,64.1,39.53,0.37610000371933,06MN40 550000,06MN40,06MN40,06MN40,T,T,0.056,0.914,0.0059,0.0048,0.018,0.1,0.043,0.036,0.011,0.0361,0.0,0.002,0.0086,0.001,0.004,1993.244,54.22329,1787.0,1529.0,1023.0
10832,23B190271,51.9,65.6,35.165,0.37610000371933,06MN40 550000,06MN40,06MN40,06MN40,T,T,0.056,0.914,0.0059,0.0048,0.018,0.1,0.043,0.036,0.011,0.0361,0.0,0.002,0.0086,0.001,0.004,2027.786,54.20772,1796.0,1544.0,1020.0
10833,23B190274,51.1,63.7,35.16,0.375999987125397,06MN40 550000,06MN40,06MN40,06MN40,T,T,0.057,0.866,0.0063,0.0047,0.006,0.096,0.041,0.054,0.012,0.0299,0.0,0.003,0.0067,0.0,0.004,2048.81,54.19446,1815.0,1531.0,1011.0
10834,23B190280,53.3,65.5,33.58,0.375999987125397,06MN40 550000,06MN40,06MN40,06MN40,T,T,0.057,0.866,0.0063,0.0047,0.006,0.096,0.041,0.054,0.012,0.0299,0.0,0.003,0.0067,0.0,0.004,2034.266,54.21234,1808.0,1531.0,1018.0
10835,23B190283,54.5,65.8,33.62,0.375999987125397,06MN40 550000,06MN40,06MN40,06MN40,T,T,0.058,0.865,0.0075,0.0034,0.02,0.095,0.04,0.054,0.011,0.0344,0.0,0.0026,0.0072,0.001,0.004,2030.702,54.21464,1812.0,1533.0,1013.0
10836,23B190288,54.0,66.4,30.31,0.313100010156631,06MN40 550000,06MN40,06MN40,06MN40,T,T,0.058,0.865,0.0075,0.0034,0.02,0.095,0.04,0.054,0.011,0.0344,0.0,0.0026,0.0072,0.001,0.004,2053.382,49.29294,1837.0,1549.0,1041.0
10837,23B190290,54.5,66.3,32.86,0.307000011205673,06MN40 550000,06MN40,06MN40,06MN40,T,T,0.061,0.876,0.0072,0.0048,0.022,0.096,0.039,0.051,0.011,0.0317,0.0,0.0031,0.0064,0.001,0.004,2121.458,49.25245,1855.0,1538.0,1022.0
10838,23B190293,52.0,64.7,31.18,0.249099999666214,06MN40 550000,06MN40,06MN40,06MN40,T,T,0.061,0.876,0.0072,0.0048,0.022,0.096,0.039,0.051,0.011,0.0317,0.0,0.0031,0.0064,0.001,0.004,2113.466,49.2569,1855.0,1547.0,991.0
10839,23B190299,52.8,65.6,36.4,0.249099999666214,06MN40 550000,06MN40,06MN40,06MN40,T,T,0.061,0.881,0.0072,0.0009,0.024,0.1,0.04,0.04,0.011,0.0336,0.0,0.0033,0.0064,0.001,0.004,2081.228,49.26694,1848.0,1549.0,1067.0
10840,23B190304,53.95,65.9,31.845,0.249099999666214,06MN40 550000,06MN40,06MN40,06MN40,T,T,0.061,0.881,0.0072,0.0009,0.024,0.1,0.04,0.04,0.011,0.0336,0.0,0.0033,0.0064,0.001,0.004,2061.446,49.27545,1833.0,1544.0,1027.0
10841,23B190307,53.3,65.8,30.42,0.249099999666214,06MN40 550000,06MN40,06MN40,06MN40,T,T,0.058,0.884,0.0074,0.0023,0.02,0.098,0.039,0.035,0.01,0.0333,0.0,0.0031,0.0062,0.0,0.003,2056.19,49.27915,1832.0,1545.0,1009.0
10842,23B190312,54.9,65.0,28.99,0.249099999666214,06MN40 550000,06MN40,06MN40,06MN40,T,T,0.058,0.884,0.0074,0.0023,0.02,0.098,0.039,0.035,0.01,0.0333,0.0,0.0031,0.0062,0.0,0.003,2078.852,49.27133,1846.0,1545.0,998.0
10843,23B190316,55.4,67.8,32.72,0.249099999666214,06MN40 550000,06MN40,06MN40,06MN40,L,T,0.055,0.9,0.0067,0.0017,0.019,0.1,0.038,0.045,0.01,0.037,0.0,0.0028,0.0076,0.001,0.004,2082.506,49.26831,1846.0,1544.0,996.0
10844,23B190316,51.5,68.1,28.82,0.249099999666214,06MN40 550000,06MN40,06MN40,06MN40,T,T,0.055,0.9,0.0067,0.0017,0.019,0.1,0.038,0.045,0.01,0.037,0.0,0.0028,0.0076,0.001,0.004,2082.506,49.26831,1846.0,1544.0,996.0
10845,23B190321,52.0,66.1,31.11,0.185100004076958,06MN40 550000,06MN40,06MN40,06MN40,L,T,0.055,0.9,0.0067,0.0017,0.019,0.1,0.038,0.045,0.01,0.037,0.0,0.0028,0.0076,0.001,0.004,2072.624,44.34584,1850.0,1549.0,1034.0
10846,23B190321,52.7,67.3,27.82,0.185100004076958,06MN40 550000,06MN40,06MN40,06MN40,T,T,0.055,0.9,0.0067,0.0017,0.019,0.1,0.038,0.045,0.01,0.037,0.0,0.0028,0.0076,0.001,0.004,2072.624,44.34584,1850.0,1549.0,1034.0
10847,23B190324,51.7,66.1,31.61,0.185100004076958,06MN40 550000,06MN40,06MN40,06MN40,L,T,0.057,0.886,0.0093,0.003,0.011,0.098,0.04,0.044,0.009,0.0329,0.0,0.0024,0.0085,0.0,0.004,2084.0,44.34649,1850.0,1551.0,1002.0
10848,23B190333,54.400000000000006,67.0,28.495,0.185100004076958,06MN40 550000,06MN40,06MN40,06MN40,L,T,0.057,0.879,0.0094,0.0034,0.007,0.101,0.041,0.045,0.01,0.0299,0.0,0.0033,0.0061,0.0,0.004,2119.676,44.33502,1875.0,1551.0,1011.0
10856,23B190368,53.3,66.1,32.22,0.307099997997284,06MN40 550000,06MN40,06MN40,06MN40,T,T,0.055,0.884,0.0071,0.0025,0.026,0.099,0.038,0.038,0.01,0.0268,0.0,0.0036,0.0095,0.001,0.004,2074.55,49.27033,1913.0,1549.0,1076.0
11087,23B191446,55.05,69.2,27.075,0.185100004076958,06MN40 550000,06MN40,06MN40,06MN40,L,T,0.065,0.853,0.006,0.001,0.027,0.1,0.042,0.028,0.008,0.0361,0.002,0.0036,0.0088,0.001,0.004,2070.104,44.35952,1835.0,1553.0,991.0
11088,23B191451,53.1,67.9,29.22,0.185100004076958,06MN40 550000,06MN40,06MN40,06MN40,L,T,0.065,0.853,0.006,0.001,0.027,0.1,0.042,0.028,0.008,0.0361,0.002,0.0036,0.0088,0.001,0.004,2109.506,44.33172,1837.0,1551.0,989.0
11089,23B191454,55.3,68.8,29.57,0.185100004076958,06MN40 550000,06MN40,06MN40,06MN40,L,T,0.062,0.97,0.0083,0.0014,0.025,0.112,0.044,0.035,0.01,0.033,0.002,0.0031,0.0129,0.001,0.004,2113.718,44.32999,1848.0,1553.0,989.0
11090,23B191454,57.0,70.9,24.49,0.185100004076958,06MN40 550000,06MN40,06MN40,06MN40,T,T,0.062,0.97,0.0083,0.0014,0.025,0.112,0.044,0.035,0.01,0.033,0.002,0.0031,0.0129,0.001,0.004,2113.718,44.32999,1848.0,1553.0,989.0
11091,23B191460,54.4,65.9,30.26,0.249099999666214,06MN40 550000,06MN40,06MN40,06MN40,T,T,0.051,0.873,0.0064,0.0007,0.019,0.095,0.041,0.034,0.012,0.0348,0.001,0.0031,0.0111,0.001,0.005,2115.896,49.25026,1855.0,1545.0,982.0
11397,23B192952,51.7,64.9,38.34,0.50220000743866,06MN40 550000,06MN40,06MN40,06MN40,L,T,0.062,0.887,0.0071,0.0015,0.023,0.129,0.047,0.033,0.011,0.0321,0.003,0.0036,0.0085,0.001,0.004,2047.928,54.20652,1805.0,1535.0,977.0
11398,23B192952,53.8,65.3,36.08,0.50220000743866,06MN40 550000,06MN40,06MN40,06MN40,T,T,0.062,0.887,0.0071,0.0015,0.023,0.129,0.047,0.033,0.011,0.0321,0.003,0.0036,0.0085,0.001,0.004,2047.928,54.20652,1805.0,1535.0,977.0
11399,23B192956,53.7,64.4,32.73,0.244100004434586,06MN40 550000,06MN40,06MN40,06MN40,T,T,0.062,0.887,0.0071,0.0015,0.023,0.129,0.047,0.033,0.011,0.0321,0.003,0.0036,0.0085,0.001,0.004,2067.908,49.26949,1810.0,1553.0,1029.0
11400,23B192960,54.0,66.2,28.85,0.244000002741814,06MN40 550000,06MN40,06MN40,06MN40,L,T,0.064,0.898,0.0042,0.0011,0.018,0.105,0.036,0.037,0.016,0.037,0.002,0.0027,0.0079,0.001,0.004,2075.594,49.27462,1826.0,1544.0,987.0
11401,23B192960,58.8,69.1,27.66,0.244000002741814,06MN40 550000,06MN40,06MN40,06MN40,T,T,0.064,0.898,0.0042,0.0011,0.018,0.105,0.036,0.037,0.016,0.037,0.002,0.0027,0.0079,0.001,0.004,2075.594,49.27462,1826.0,1544.0,987.0
11402,23B192964,55.8,68.9,28.81,0.185100004076958,06MN40 550000,06MN40,06MN40,06MN40,L,T,0.064,0.898,0.0042,0.0011,0.018,0.105,0.036,0.037,0.016,0.037,0.002,0.0027,0.0079,0.001,0.004,2071.544,44.35919,1817.0,1533.0,991.0
11403,23B192964,58.0,70.80000000000001,19.89,0.185100004076958,06MN40 550000,06MN40,06MN40,06MN40,T,T,0.064,0.898,0.0042,0.0011,0.018,0.105,0.036,0.037,0.016,0.037,0.002,0.0027,0.0079,0.001,0.004,2071.544,44.35919,1817.0,1533.0,991.0
11404,23B192967,56.1,68.5,25.81,0.181999996304512,06MN40 550000,06MN40,06MN40,06MN40,L,T,0.053,0.901,0.0056,0.0013,0.025,0.119,0.046,0.033,0.011,0.0364,0.002,0.0032,0.0071,0.001,0.004,2067.728,44.35882,1828.0,1540.0,991.0
11405,23B192967,57.7,69.2,28.58,0.181999996304512,06MN40 550000,06MN40,06MN40,06MN40,T,T,0.053,0.901,0.0056,0.0013,0.025,0.119,0.046,0.033,0.011,0.0364,0.002,0.0032,0.0071,0.001,0.004,2067.728,44.35882,1828.0,1540.0,991.0
11406,23B192972,51.8,65.7,28.92,0.181999996304512,06MN40 550000,06MN40,06MN40,06MN40,L,T,0.053,0.901,0.0056,0.0013,0.025,0.119,0.046,0.033,0.011,0.0364,0.002,0.0032,0.0071,0.001,0.004,2062.292,44.36171,1814.0,1547.0,1022.0
11407,23B192972,54.2,66.5,33.82,0.181999996304512,06MN40 550000,06MN40,06MN40,06MN40,T,T,0.053,0.901,0.0056,0.0013,0.025,0.119,0.046,0.033,0.011,0.0364,0.002,0.0032,0.0071,0.001,0.004,2062.292,44.36171,1814.0,1547.0,1022.0
11410,23B192980,52.1,64.3,38.25,0.494100004434586,06MN40 550000,06MN40,06MN40,06MN40,L,T,0.052,0.855,0.0055,0.002,0.014,0.111,0.038,0.043,0.016,0.0339,0.0,0.0022,0.0091,0.001,0.003,2077.196,54.18877,1828.0,1545.0,1113.0
11411,23B192980,52.8,64.1,36.77,0.494100004434586,06MN40 550000,06MN40,06MN40,06MN40,T,T,0.052,0.855,0.0055,0.002,0.014,0.111,0.038,0.043,0.016,0.0339,0.0,0.0022,0.0091,0.001,0.003,2077.196,54.18877,1828.0,1545.0,1113.0
11412,23B192983,54.7,66.0,37.49,0.493999987840652,06MN40 550000,06MN40,06MN40,06MN40,T,T,0.051,0.919,0.0076,0.0018,0.025,0.112,0.043,0.036,0.01,0.0301,0.002,0.0026,0.0105,0.001,0.004,2055.056,54.19541,1821.0,1533.0,1018.0
11430,23B193034,55.9,66.2,33.2,0.244100004434586,06MN40 550000,06MN40,06MN40,06MN40,T,T,0.055,0.852,0.0042,0.0009,0.012,0.094,0.036,0.039,0.017,0.0286,0.0,0.0025,0.0064,0.001,0.003,1991.372,49.30659,1749.0,1560.0,1020.0
11431,23B193040,55.1,66.5,31.38,0.244000002741814,06MN40 550000,06MN40,06MN40,06MN40,T,T,0.055,0.852,0.0042,0.0009,0.012,0.094,0.036,0.039,0.017,0.0286,0.0,0.0025,0.0064,0.001,0.003,2057.45,49.27627,1767.0,1547.0,1011.0
11432,23B193043,54.5,64.6,33.06,0.244100004434586,06MN40 550000,06MN40,06MN40,06MN40,T,T,0.055,0.862,0.008,0.0017,0.023,0.097,0.041,0.046,0.009,0.0328,0.002,0.0033,0.0054,0.001,0.004,2046.344,49.27837,1761.0,1554.0,1009.0
11433,23B193051,51.4,64.4,33.19,0.244000002741814,06MN40 550000,06MN40,06MN40,06MN40,L,T,0.051,0.852,0.0066,0.0039,0.015,0.105,0.034,0.04,0.018,0.0301,0.001,0.0022,0.0073,0.001,0.003,2082.83,49.26595,1781.0,1538.0,1018.0
11434,23B193051,55.2,66.0,30.77,0.244000002741814,06MN40 550000,06MN40,06MN40,06MN40,T,T,0.051,0.852,0.0066,0.0039,0.015,0.105,0.034,0.04,0.018,0.0301,0.001,0.0022,0.0073,0.001,0.003,2082.83,49.26595,1781.0,1538.0,1018.0
11435,23B193056,52.9,66.5,30.12,0.181500002741814,06MN40 550000,06MN40,06MN40,06MN40,L,T,0.051,0.852,0.0066,0.0039,0.015,0.105,0.034,0.04,0.018,0.0301,0.001,0.0022,0.0073,0.001,0.003,2087.042,44.34108,1779.0,1547.0,1000.0
11436,23B193056,55.5,68.3,34.36,0.181500002741814,06MN40 550000,06MN40,06MN40,06MN40,T,T,0.051,0.852,0.0066,0.0039,0.015,0.105,0.034,0.04,0.018,0.0301,0.001,0.0022,0.0073,0.001,0.003,2087.042,44.34108,1779.0,1547.0,1000.0
11437,23B193059,53.0,67.0,30.84,0.181600004434586,06MN40 550000,06MN40,06MN40,06MN40,L,T,0.061,0.87,0.0114,0.0044,0.036,0.107,0.045,0.038,0.01,0.0295,0.002,0.0026,0.0077,0.001,0.004,2080.814,44.33969,1781.0,1540.0,1007.0
11438,23B193059,55.5,67.4,29.23,0.181600004434586,06MN40 550000,06MN40,06MN40,06MN40,T,T,0.061,0.87,0.0114,0.0044,0.036,0.107,0.045,0.038,0.01,0.0295,0.002,0.0026,0.0077,0.001,0.004,2080.814,44.33969,1781.0,1540.0,1007.0
11439,23B193064,54.0,67.2,31.88,0.181600004434586,06MN40 550000,06MN40,06MN40,06MN40,L,T,0.061,0.87,0.0114,0.0044,0.036,0.107,0.045,0.038,0.01,0.0295,0.002,0.0026,0.0077,0.001,0.004,2081.3,44.34165,1770.0,1540.0,996.0
11440,23B193064,56.7,67.9,29.72,0.181600004434586,06MN40 550000,06MN40,06MN40,06MN40,T,T,0.061,0.87,0.0114,0.0044,0.036,0.107,0.045,0.038,0.01,0.0295,0.002,0.0026,0.0077,0.001,0.004,2081.3,44.34165,1770.0,1540.0,996.0
12021,23B194733,55.7,68.0,26.13,0.181999996304512,06MN40 550000,06MN40,06MN40,06MN40,L,T,0.053,0.903,0.0065,0.0,0.032,0.126,0.04,0.039,0.009,0.0261,0.0,0.0035,0.0076,0.001,0.003,2123.942,44.33214,1855.0,1549.0,1002.0
12022,23B194733,55.05,67.35,27.369999999999997,0.181999996304512,06MN40 550000,06MN40,06MN40,06MN40,T,T,0.053,0.903,0.0065,0.0,0.032,0.126,0.04,0.039,0.009,0.0261,0.0,0.0035,0.0076,0.001,0.003,2123.942,44.33214,1855.0,1549.0,1002.0
12023,23B194735,53.4,66.9,28.67,0.181999996304512,06MN40 550000,06MN40,06MN40,06MN40,L,T,0.056,0.891,0.0054,0.0011,0.014,0.124,0.04,0.037,0.008,0.0268,0.0,0.0031,0.008,0.001,0.003,2048.18,44.36048,1803.0,1540.0,995.0
12024,23B194735,54.8,67.4,31.17,0.181999996304512,06MN40 550000,06MN40,06MN40,06MN40,T,T,0.056,0.891,0.0054,0.0011,0.014,0.124,0.04,0.037,0.008,0.0268,0.0,0.0031,0.008,0.001,0.003,2048.18,44.36048,1803.0,1540.0,995.0
12025,23B194736,51.7,64.7,39.3,0.501699984073639,06MN40 550000,06MN40,06MN40,06MN40,T,T,0.056,0.891,0.0054,0.0011,0.014,0.124,0.04,0.037,0.008,0.0268,0.0,0.0031,0.008,0.001,0.003,2032.16,54.21299,1826.0,1545.0,935.0
12026,23B194739,55.9,66.1,41.29,0.501600027084351,06MN40 550000,06MN40,06MN40,06MN40,T,T,0.056,0.891,0.0054,0.0011,0.014,0.124,0.04,0.037,0.008,0.0268,0.0,0.0031,0.008,0.001,0.003,2041.988,54.21076,1837.0,1547.0,971.0
12030,23B194756,51.3,64.4,44.7,0.752300024032593,06MN40 550000,06MN40,06MN40,06MN40,T,T,0.059,0.888,0.0058,0.0027,0.026,0.12,0.043,0.038,0.008,0.0324,0.0,0.0028,0.0069,0.001,0.002,2146.298,59.07458,1864.0,1540.0,1020.0
12031,23B194757,50.6,63.1,46.36,0.743300020694733,06MN40 550000,06MN40,06MN40,06MN40,T,T,0.059,0.888,0.0058,0.0027,0.026,0.12,0.043,0.038,0.008,0.0324,0.0,0.0028,0.0069,0.001,0.002,2149.736,59.0724,1862.0,1594.0,1041.0
12032,23B194766,53.2,66.4,32.86,0.493699997663498,06MN40 550000,06MN40,06MN40,06MN40,T,T,0.057,0.941,0.0081,0.0,0.027,0.106,0.041,0.044,0.007,0.0413,0.0,0.0006,0.01,0.001,0.003,2074.658,54.18868,1851.0,1545.0,993.0
12033,23B194768,53.6,66.3,33.77,0.493600010871887,06MN40 550000,06MN40,06MN40,06MN40,T,T,0.062,0.886,0.0059,0.0,0.017,0.114,0.041,0.035,0.008,0.028,0.001,0.0004,0.0088,0.001,0.003,2112.152,54.17078,1853.0,1551.0,1092.0
12039,23B194788,50.1,67.4,34.03,0.375800013542175,06MN40 550000,06MN40,06MN40,06MN40,T,T,0.052,0.862,0.0104,0.0004,0.031,0.102,0.041,0.044,0.008,0.0372,0.002,0.0034,0.0086,0.001,0.003,2150.366,54.14734,1868.0,1542.0,1086.0
12040,23B194793,54.4,66.4,34.89,0.375999987125397,06MN40 550000,06MN40,06MN40,06MN40,T,T,0.052,0.862,0.0104,0.0004,0.031,0.102,0.041,0.044,0.008,0.0372,0.002,0.0034,0.0086,0.001,0.003,2161.85,54.13841,1877.0,1549.0,1016.0
12041,23B194796,52.3,64.4,35.97,0.368999987840652,06MN40 550000,06MN40,06MN40,06MN40,T,T,0.058,0.923,0.008,0.0032,0.019,0.112,0.04,0.045,0.008,0.0302,0.001,0.0024,0.008,0.001,0.003,2155.424,54.1454,1887.0,1549.0,1013.0
12052,23B194830,47.7,64.8,46.6,0.9932000041008,06MN40 550000,06MN40,06MN40,06MN40,T,T,0.061,0.898,0.0068,0.0048,0.018,0.124,0.044,0.039,0.008,0.0395,0.0,0.0031,0.0084,0.001,0.003,2141.024,54.15928,1923.0,1576.0,1059.0
12053,23B194831,47.2,62.7,50.67,0.993499994277954,06MN40 550000,06MN40,06MN40,06MN40,T,T,0.061,0.898,0.0068,0.0048,0.018,0.124,0.044,0.039,0.008,0.0395,0.0,0.0031,0.0084,0.001,0.003,2165.792,54.14335,1916.0,1572.0,1077.0
12058,23B194862,46.7,61.8,52.39,0.994000017642975,06MN40 550000,06MN40,06MN40,06MN40,T,H,0.054,0.925,0.006,0.0003,0.018,0.102,0.038,0.043,0.007,0.0335,0.0,0.0029,0.0084,0.001,0.003,2146.424,54.15254,1814.0,1571.0,1052.0
12059,23B194868,50.2,64.8,40.89,0.994000017642975,06MN40 550000,06MN40,06MN40,06MN40,T,T,0.057,0.917,0.0051,0.0009,0.014,0.119,0.041,0.037,0.008,0.0318,0.0,0.0032,0.008,0.001,0.002,2147.918,54.15281,1810.0,1580.0,1045.0
13188,23B199284,49.2,65.9,36.8,0.306600004434586,06MN40 550000,06MN40,06MN40,06MN40,L,T,0.065,0.881,0.0051,0.0027,0.022,0.124,0.044,0.03,0.009,0.0319,0.0,0.0028,0.0087,0.001,0.004,2117.57,49.24436,1900.0,1529.0,1045.0
13189,23B199284,51.3,66.8,39.53,0.306600004434586,06MN40 550000,06MN40,06MN40,06MN40,T,T,0.065,0.881,0.0051,0.0027,0.022,0.124,0.044,0.03,0.009,0.0319,0.0,0.0028,0.0087,0.001,0.004,2117.57,49.24436,1900.0,1529.0,1045.0
13190,23B199287,54.3,65.9,42.68,0.753000020980835,06MN40 550000,06MN40,06MN40,06MN40,T,T,0.065,0.881,0.0051,0.0027,0.022,0.124,0.044,0.03,0.009,0.0319,0.0,0.0028,0.0087,0.001,0.004,2089.58,54.18274,1862.0,1491.0,1068.0
13191,23B199290,52.0,62.9,46.21,0.628799974918365,06MN40 550000,06MN40,06MN40,06MN40,T,T,0.061,0.875,0.0055,0.0018,0.029,0.127,0.046,0.03,0.009,0.0334,0.0,0.003,0.0076,0.001,0.003,2068.142,54.19308,1878.0,1527.0,1007.0
13192,23B199293,54.5,65.0,38.22,0.493800014257431,06MN40 550000,06MN40,06MN40,06MN40,T,T,0.061,0.875,0.0055,0.0018,0.029,0.127,0.046,0.03,0.009,0.0334,0.0,0.003,0.0076,0.001,0.003,2120.594,54.16338,1902.0,1529.0,991.0
13193,23B199300,54.5,63.9,42.73,0.493699997663498,06MN40 550000,06MN40,06MN40,06MN40,T,T,0.055,0.898,0.0063,0.0011,0.021,0.142,0.045,0.03,0.009,0.0328,0.0,0.0023,0.0075,0.001,0.003,2101.91,54.17457,1909.0,1531.0,993.0
13194,23B199303,53.3,65.0,33.12,0.306499987840652,06MN40 550000,06MN40,06MN40,06MN40,T,T,0.055,0.898,0.0063,0.0011,0.021,0.142,0.045,0.03,0.009,0.0328,0.0,0.0023,0.0075,0.001,0.003,2076.224,49.26678,1909.0,1542.0,1000.0
13195,23B199307,53.8,67.0,30.77,0.244000002741814,06MN40 550000,06MN40,06MN40,06MN40,L,T,0.069,0.893,0.0057,0.0026,0.026,0.121,0.042,0.033,0.009,0.0336,0.0,0.0021,0.0077,0.001,0.003,2032.484,49.28634,1877.0,1538.0,998.0
13196,23B199307,54.5,66.4,37.05,0.244000002741814,06MN40 550000,06MN40,06MN40,06MN40,T,T,0.069,0.893,0.0057,0.0026,0.026,0.121,0.042,0.033,0.009,0.0336,0.0,0.0021,0.0077,0.001,0.003,2032.484,49.28634,1877.0,1538.0,998.0
13197,23B199312,52.0,65.5,32.02,0.244000002741814,06MN40 550000,06MN40,06MN40,06MN40,L,T,0.069,0.893,0.0057,0.0026,0.026,0.121,0.042,0.033,0.009,0.0336,0.0,0.0021,0.0077,0.001,0.003,2079.932,49.26232,1886.0,1553.0,996.0
13198,23B199312,54.7,66.3,30.08,0.244000002741814,06MN40 550000,06MN40,06MN40,06MN40,T,T,0.069,0.893,0.0057,0.0026,0.026,0.121,0.042,0.033,0.009,0.0336,0.0,0.0021,0.0077,0.001,0.003,2079.932,49.26232,1886.0,1553.0,996.0
13238,23B199442,53.3,66.6,34.78,0.185100004076958,06MN40 550000,06MN40,06MN40,06MN40,L,T,0.064,0.878,0.007,0.0043,0.012,0.139,0.042,0.037,0.008,0.0294,0.0,0.0033,0.0091,0.0,0.003,2098.598,44.33814,1913.0,1549.0,1050.0
13239,23B199442,53.7,66.4,28.63,0.185100004076958,06MN40 550000,06MN40,06MN40,06MN40,T,T,0.064,0.878,0.007,0.0043,0.012,0.139,0.042,0.037,0.008,0.0294,0.0,0.0033,0.0091,0.0,0.003,2098.598,44.33814,1913.0,1549.0,1050.0
13865,23B202001,45.7,61.0,47.91,0.753000020980835,06MN40 550000,06MN40,06MN40,06MN40,T,T,0.057,0.912,0.008,0.0017,0.017,0.142,0.044,0.041,0.01,0.0293,0.001,0.0027,0.0101,0.001,0.004,2054.858,54.19933,1853.0,1531.0,1077.0
13866,23B202004,51.9,63.9,44.21,0.753199994564056,06MN40 550000,06MN40,06MN40,06MN40,T,T,0.057,0.912,0.008,0.0017,0.017,0.142,0.044,0.041,0.01,0.0293,0.001,0.0027,0.0101,0.001,0.004,2079.356,54.18392,1871.0,1515.0,1032.0
13869,23B202011,54.7,65.4,35.41,0.493800014257431,06MN40 550000,06MN40,06MN40,06MN40,T,T,0.053,0.893,0.0082,0.0012,0.023,0.137,0.043,0.038,0.009,0.0298,0.001,0.0034,0.0101,0.001,0.003,2064.092,54.1924,1889.0,1545.0,1025.0
13870,23B202014,54.8,65.7,37.09,0.333099991083145,06MN40 550000,06MN40,06MN40,06MN40,T,T,0.053,0.893,0.0082,0.0012,0.023,0.137,0.043,0.038,0.009,0.0298,0.001,0.0034,0.0101,0.001,0.003,2066.432,54.19599,1889.0,1553.0,1009.0
13871,23B202016,52.4,65.1,33.03,0.333000004291534,06MN40 550000,06MN40,06MN40,06MN40,T,T,0.055,0.892,0.0104,0.0014,0.019,0.145,0.047,0.053,0.009,0.0344,0.0,0.0016,0.0077,0.001,0.002,2065.46,54.1943,1891.0,1551.0,1014.0
13872,23B202018,55.3,66.5,33.52,0.333099991083145,06MN40 550000,06MN40,06MN40,06MN40,T,T,0.055,0.892,0.0104,0.0014,0.019,0.145,0.047,0.053,0.009,0.0344,0.0,0.0016,0.0077,0.001,0.002,2067.152,54.19549,1887.0,1551.0,1004.0
13873,23B202021,54.8,66.3,34.21,0.333099991083145,06MN40 550000,06MN40,06MN40,06MN40,T,T,0.062,0.853,0.0081,0.0046,0.016,0.149,0.043,0.044,0.011,0.0325,0.003,0.0026,0.0098,0.001,0.004,2066.324,54.19649,1877.0,1553.0,1000.0
13874,23B202023,54.3,65.4,37.01,0.333000004291534,06MN40 550000,06MN40,06MN40,06MN40,T,T,0.062,0.853,0.0081,0.0046,0.016,0.149,0.043,0.044,0.011,0.0325,0.003,0.0026,0.0098,0.001,0.004,2060.618,54.19658,1882.0,1547.0,995.0
13875,23B202026,54.3,65.4,33.76,0.333000004291534,06MN40 550000,06MN40,06MN40,06MN40,T,T,0.058,0.875,0.01,0.0019,0.028,0.152,0.05,0.051,0.01,0.0277,0.001,0.0033,0.0078,0.001,0.003,2083.334,54.18609,1902.0,1601.0,982.0
13876,23B202027,53.6,65.4,30.39,0.333000004291534,06MN40 550000,06MN40,06MN40,06MN40,T,T,0.058,0.875,0.01,0.0019,0.028,0.152,0.05,0.051,0.01,0.0277,0.001,0.0033,0.0078,0.001,0.003,2083.91,54.1856,1900.0,1601.0,986.0
13877,23B202030,54.3,66.4,30.24,0.333099991083145,06MN40 550000,06MN40,06MN40,06MN40,T,T,0.064,0.857,0.0082,0.0043,0.022,0.147,0.042,0.046,0.01,0.0317,0.002,0.0025,0.009,0.002,0.004,2090.03,54.18696,1891.0,1598.0,993.0
13878,23B202032,53.7,65.3,32.03,0.333000004291534,06MN40 550000,06MN40,06MN40,06MN40,T,T,0.064,0.857,0.0082,0.0043,0.022,0.147,0.042,0.046,0.01,0.0317,0.002,0.0025,0.009,0.002,0.004,2031.944,54.215,1857.0,1581.0,971.0
13879,23B202034,53.4,66.8,24.47,0.333099991083145,06MN40 550000,06MN40,06MN40,06MN40,T,T,0.057,0.896,0.0102,0.0037,0.026,0.161,0.049,0.052,0.01,0.0316,0.0,0.002,0.0073,0.001,0.003,2085.314,54.18773,1913.0,1607.0,991.0
13880,23B202036,52.9,65.0,32.23,0.333000004291534,06MN40 550000,06MN40,06MN40,06MN40,T,T,0.057,0.896,0.0102,0.0037,0.026,0.161,0.049,0.052,0.01,0.0316,0.0,0.002,0.0073,0.001,0.003,2078.6,54.18726,1882.0,1592.0,993.0
13881,23B202038,52.0,64.0,34.03,0.333099991083145,06MN40 550000,06MN40,06MN40,06MN40,T,T,0.064,0.899,0.0094,0.002,0.024,0.152,0.045,0.053,0.011,0.0334,0.003,0.0025,0.0085,0.002,0.004,2075.828,54.18897,1887.0,1596.0,978.0
13882,23B202040,52.4,64.9,31.89,0.333099991083145,06MN40 550000,06MN40,06MN40,06MN40,T,T,0.064,0.899,0.0094,0.002,0.024,0.152,0.045,0.053,0.011,0.0334,0.003,0.0025,0.0085,0.002,0.004,2078.6,54.18647,1880.0,1598.0,993.0
13883,23B202043,53.7,66.1,26.05,0.333000004291534,06MN40 550000,06MN40,06MN40,06MN40,T,T,0.061,0.892,0.0091,0.0012,0.023,0.156,0.047,0.05,0.011,0.0301,0.001,0.0026,0.0075,0.001,0.003,2061.626,54.19662,1889.0,1596.0,982.0
13884,23B202045,53.6,66.1,31.16,0.333099991083145,06MN40 550000,06MN40,06MN40,06MN40,T,T,0.061,0.892,0.0091,0.0012,0.023,0.156,0.047,0.05,0.011,0.0301,0.001,0.0026,0.0075,0.001,0.003,2067.08,54.19302,1886.0,1598.0,987.0
13885,23B202048,54.0,66.0,34.31,0.333099991083145,06MN40 550000,06MN40,06MN40,06MN40,T,T,0.053,0.909,0.0078,0.0028,0.018,0.141,0.044,0.051,0.011,0.0325,0.002,0.0024,0.0107,0.001,0.004,2065.622,54.19639,1880.0,1553.0,1009.0
13886,23B202050,53.2,66.2,29.82,0.333000004291534,06MN40 550000,06MN40,06MN40,06MN40,T,T,0.053,0.909,0.0078,0.0028,0.018,0.141,0.044,0.051,0.011,0.0325,0.002,0.0024,0.0107,0.001,0.004,2066.342,54.19258,1882.0,1540.0,995.0
13887,23B202052,52.7,66.2,26.84,0.333000004291534,06MN40 550000,06MN40,06MN40,06MN40,T,T,0.059,0.921,0.009,0.0022,0.027,0.146,0.046,0.046,0.01,0.0388,0.002,0.0013,0.0065,0.001,0.003,2064.74,54.19174,1878.0,1547.0,993.0
13888,23B202054,52.1,64.1,35.12,0.333000004291534,06MN40 550000,06MN40,06MN40,06MN40,T,T,0.059,0.921,0.009,0.0022,0.027,0.146,0.046,0.046,0.01,0.0388,0.002,0.0013,0.0065,0.001,0.003,2063.3,54.19359,1880.0,1540.0,991.0
13889,23B202057,55.3,66.6,32.01,0.333000004291534,06MN40 550000,06MN40,06MN40,06MN40,T,T,0.063,0.879,0.0066,0.0036,0.024,0.147,0.046,0.048,0.01,0.0324,0.001,0.0028,0.0092,0.002,0.004,2085.224,54.18158,1898.0,1553.0,995.0
13890,23B202059,52.5,64.7,32.57,0.333099991083145,06MN40 550000,06MN40,06MN40,06MN40,T,T,0.063,0.879,0.0066,0.0036,0.024,0.147,0.046,0.048,0.01,0.0324,0.001,0.0028,0.0092,0.002,0.004,2107.832,54.17725,1875.0,1538.0,993.0
13891,23B202063,54.8,66.1,36.54,0.333099991083145,06MN40 550000,06MN40,06MN40,06MN40,T,T,0.06,0.898,0.0095,0.0022,0.021,0.129,0.042,0.042,0.009,0.0388,0.003,0.0031,0.0088,0.001,0.003,2103.35,54.18405,1878.0,1549.0,1072.0
13892,23B202065,48.7,62.8,37.78,0.333000004291534,06MN40 550000,06MN40,06MN40,06MN40,T,T,0.06,0.898,0.0095,0.0022,0.021,0.129,0.042,0.042,0.009,0.0388,0.003,0.0031,0.0088,0.001,0.003,2088.554,54.18238,1871.0,1547.0,1088.0
13893,23B202067,53.9,65.9,27.84,0.333000004291534,06MN40 550000,06MN40,06MN40,06MN40,T,T,0.064,0.89,0.0075,0.0014,0.015,0.146,0.043,0.042,0.01,0.0348,0.001,0.0029,0.0079,0.001,0.004,2079.176,54.1953,1895.0,1553.0,1013.0
13894,23B202069,56.0,68.0,31.83,0.333099991083145,06MN40 550000,06MN40,06MN40,06MN40,T,T,0.064,0.89,0.0075,0.0014,0.015,0.146,0.043,0.042,0.01,0.0348,0.001,0.0029,0.0079,0.001,0.004,2080.454,54.19353,1893.0,1549.0,1009.0
13895,23B202070,56.6,68.5,33.09,0.333000004291534,06MN40 550000,06MN40,06MN40,06MN40,T,T,0.065,0.853,0.0119,0.001,0.021,0.122,0.035,0.047,0.006,0.0342,0.002,0.0031,0.011,0.001,0.002,2085.062,54.19023,1896.0,1540.0,1005.0
13896,23B202072,58.2,69.9,31.93,0.333000004291534,06MN40 550000,06MN40,06MN40,06MN40,T,T,0.065,0.853,0.0119,0.001,0.021,0.122,0.035,0.047,0.006,0.0342,0.002,0.0031,0.011,0.001,0.002,2098.688,54.17287,1898.0,1551.0,1004.0
13897,23B202074,56.9,68.1,25.28,0.333000004291534,06MN40 550000,06MN40,06MN40,06MN40,T,T,0.062,0.892,0.0083,0.001,0.023,0.149,0.043,0.045,0.01,0.0359,0.002,0.0023,0.0103,0.001,0.004,2106.374,54.18187,1904.0,1547.0,1002.0
13898,23B202079,55.4,66.8,31.73,0.333000004291534,06MN40 550000,06MN40,06MN40,06MN40,T,T,0.057,0.921,0.0099,0.0027,0.025,0.133,0.043,0.046,0.009,0.0395,0.0,0.0012,0.009,0.001,0.003,2110.712,54.1718,1893.0,1545.0,998.0
13899,23B202081,55.5,67.1,19.93,0.333000004291534,06MN40 550000,06MN40,06MN40,06MN40,T,T,0.057,0.921,0.0099,0.0027,0.025,0.133,0.043,0.046,0.009,0.0395,0.0,0.0012,0.009,0.001,0.003,2068.43,54.19343,1895.0,1545.0,998.0
13900,23B202083,57.0,69.3,32.41,0.333000004291534,06MN40 550000,06MN40,06MN40,06MN40,T,T,0.055,0.92,0.0092,0.002,0.029,0.152,0.042,0.047,0.01,0.0305,0.003,0.0025,0.0094,0.002,0.003,2112.656,54.18521,1922.0,1545.0,1002.0
13901,23B202085,56.1,68.2,33.38,0.333000004291534,06MN40 550000,06MN40,06MN40,06MN40,T,T,0.055,0.92,0.0092,0.002,0.029,0.152,0.042,0.047,0.01,0.0305,0.003,0.0025,0.0094,0.002,0.003,2116.058,54.16924,1916.0,1540.0,1004.0
13902,23B202088,55.1,66.7,32.75,0.333000004291534,06MN40 550000,06MN40,06MN40,06MN40,T,T,0.052,0.89,0.0067,0.0049,0.02,0.168,0.042,0.044,0.011,0.0355,0.002,0.0035,0.0094,0.002,0.004,2116.634,54.16913,1918.0,1549.0,993.0
13903,23B202090,53.7,65.4,30.89,0.333000004291534,06MN40 550000,06MN40,06MN40,06MN40,T,T,0.052,0.89,0.0067,0.0049,0.02,0.168,0.042,0.044,0.011,0.0355,0.002,0.0035,0.0094,0.002,0.004,2114.42,54.17036,1918.0,1551.0,993.0
13904,23B202093,54.6,65.9,22.93,0.333000004291534,06MN40 550000,06MN40,06MN40,06MN40,T,T,0.055,0.863,0.0082,0.0017,0.026,0.144,0.043,0.042,0.01,0.036,0.002,0.0027,0.0081,0.002,0.004,2108.822,54.17149,1911.0,1553.0,995.0
13905,23B202095,55.2,65.9,33.09,0.333099991083145,06MN40 550000,06MN40,06MN40,06MN40,T,T,0.055,0.863,0.0082,0.0017,0.026,0.144,0.043,0.042,0.01,0.036,0.002,0.0027,0.0081,0.002,0.004,2109.632,54.17198,1904.0,1553.0,995.0
13906,23B202097,54.1,65.6,33.9,0.333099991083145,06MN40 550000,06MN40,06MN40,06MN40,T,T,0.064,0.883,0.0101,0.0042,0.02,0.146,0.04,0.045,0.008,0.0341,0.002,0.0023,0.0077,0.001,0.003,2108.048,54.18644,1907.0,1551.0,993.0
13907,23B202100,53.1,65.8,31.31,0.333000004291534,06MN40 550000,06MN40,06MN40,06MN40,T,T,0.064,0.883,0.0101,0.0042,0.02,0.146,0.04,0.045,0.008,0.0341,0.002,0.0023,0.0077,0.001,0.003,2036.84,54.19468,1877.0,1542.0,995.0
13908,23B202102,55.7,65.7,35.07,0.333000004291534,06MN40 550000,06MN40,06MN40,06MN40,T,T,0.057,0.915,0.0074,0.0046,0.019,0.145,0.042,0.042,0.009,0.041,0.001,0.0024,0.0092,0.001,0.004,2030.144,54.22435,1896.0,1547.0,993.0
13909,23B202104,53.5,65.9,31.92,0.333000004291534,06MN40 550000,06MN40,06MN40,06MN40,T,T,0.057,0.915,0.0074,0.0046,0.019,0.145,0.042,0.042,0.009,0.041,0.001,0.0024,0.0092,0.001,0.004,2032.97,54.20367,1891.0,1542.0,993.0
13910,23B202107,55.9,67.2,27.44,0.333099991083145,06MN40 550000,06MN40,06MN40,06MN40,T,T,0.055,0.942,0.0091,0.0011,0.028,0.148,0.039,0.045,0.008,0.0322,0.002,0.0027,0.0068,0.001,0.003,2040.476,54.2044,1895.0,1547.0,991.0
13911,23B202109,54.2,66.2,37.67,0.333000004291534,06MN40 550000,06MN40,06MN40,06MN40,T,T,0.055,0.942,0.0091,0.0011,0.028,0.148,0.039,0.045,0.008,0.0322,0.002,0.0027,0.0068,0.001,0.003,2014.556,54.20797,1869.0,1544.0,989.0
13912,23B202112,52.7,65.3,31.93,0.333099991083145,06MN40 550000,06MN40,06MN40,06MN40,T,T,0.055,0.905,0.0093,0.0046,0.017,0.133,0.038,0.046,0.008,0.0291,0.0,0.002,0.008,0.001,0.003,1950.566,54.23667,1844.0,1533.0,991.0
