Repository: PNell/TrialTest3

File: Data/StreamlitData032524.csv (part 3 of 96)
,coil_no,YieldStrength,TensileStrength,TotalElongation,coil_thickness,steel_design_description,grade,grade_head,grade_tail,sample_direction,sample_location,c_amount,mn_amount,p_amount,s_amount,si_amount,cu_amount,ni_amount,cr_amount,mo_amount,al_amount,nb_amount,ca_amount,n_amount,ti_amount,v_amount,TF1_EXIT_AVG_BODY,TBC_thickness,TEMP_FM_ENTRY_AVG,TEMP_FM_EXIT_AVG,TEMP_COILING_AVG
13913,23B202114,53.2,65.6,32.2,0.333099991083145,06MN40 550000,06MN40,06MN40,06MN40,T,T,0.055,0.905,0.0093,0.0046,0.017,0.133,0.038,0.046,0.008,0.0291,0.0,0.002,0.008,0.001,0.003,1928.444,39.4565,1805.0,1520.0,968.0
13914,23B202116,53.8,66.5,34.32,0.333099991083145,06MN40 550000,06MN40,06MN40,06MN40,T,T,0.056,0.862,0.007,0.0057,0.017,0.144,0.04,0.047,0.01,0.0327,0.003,0.0026,0.0106,0.001,0.004,2070.194,44.34686,1900.0,1545.0,993.0
13915,23B202118,52.9,65.7,38.33,0.333000004291534,06MN40 550000,06MN40,06MN40,06MN40,T,T,0.056,0.862,0.007,0.0057,0.017,0.144,0.04,0.047,0.01,0.0327,0.003,0.0026,0.0106,0.001,0.004,2040.098,44.35631,1900.0,1535.0,989.0
13916,23B202121,54.3,65.7,35.24,0.333000004291534,06MN40 550000,06MN40,06MN40,06MN40,T,T,0.056,0.931,0.0097,0.0024,0.02,0.135,0.04,0.048,0.009,0.0309,0.002,0.0037,0.0103,0.001,0.004,2075.648,44.34539,1880.0,1545.0,1027.0
13917,23B202123,53.2,65.6,35.38,0.333000004291534,06MN40 550000,06MN40,06MN40,06MN40,T,T,0.056,0.931,0.0097,0.0024,0.02,0.135,0.04,0.048,0.009,0.0309,0.002,0.0037,0.0103,0.001,0.004,2065.856,39.43889,1878.0,1549.0,1005.0
13918,23B202126,55.1,65.5,32.07,0.333099991083145,06MN40 550000,06MN40,06MN40,06MN40,T,T,0.058,0.888,0.0082,0.0009,0.027,0.137,0.043,0.042,0.008,0.0291,0.001,0.0026,0.0086,0.001,0.004,2020.424,39.4494,1875.0,1549.0,995.0
13919,23B202127,55.7,66.2,36.22,0.333000004291534,06MN40 550000,06MN40,06MN40,06MN40,T,T,0.058,0.888,0.0082,0.0009,0.027,0.137,0.043,0.042,0.008,0.0291,0.001,0.0026,0.0086,0.001,0.004,2013.638,44.37063,1884.0,1545.0,1000.0
13920,23B202128,54.4,65.7,33.37,0.333000004291534,06MN40 550000,06MN40,06MN40,06MN40,T,T,0.058,0.888,0.0082,0.0009,0.027,0.137,0.043,0.042,0.008,0.0291,0.001,0.0026,0.0086,0.001,0.004,2014.754,44.36924,1884.0,1547.0,996.0
13921,23B202130,51.3,64.3,35.99,0.333000004291534,06MN40 550000,06MN40,06MN40,06MN40,T,T,0.057,0.865,0.0089,0.0043,0.015,0.131,0.037,0.054,0.008,0.029,0.001,0.0031,0.0083,0.001,0.003,2015.078,44.3655,1893.0,1536.0,1000.0
13922,23B202132,56.1,67.5,33.64,0.333000004291534,06MN40 550000,06MN40,06MN40,06MN40,T,T,0.057,0.865,0.0089,0.0043,0.015,0.131,0.037,0.054,0.008,0.029,0.001,0.0031,0.0083,0.001,0.003,2015.654,44.36589,1891.0,1547.0,991.0
13923,23B202134,54.8,66.7,31.14,0.333000004291534,06MN40 550000,06MN40,06MN40,06MN40,T,T,0.055,0.856,0.0089,0.0029,0.02,0.139,0.042,0.044,0.01,0.0246,0.001,0.0027,0.0095,0.001,0.003,2016.068,44.36446,1898.0,1544.0,996.0
13924,23B202136,53.4,65.8,36.97,0.333000004291534,06MN40 550000,06MN40,06MN40,06MN40,T,T,0.055,0.856,0.0089,0.0029,0.02,0.139,0.042,0.044,0.01,0.0246,0.001,0.0027,0.0095,0.001,0.003,2012.81,44.36529,1891.0,1551.0,991.0
13925,23B202140,55.9,66.9,33.6,0.333000004291534,06MN40 550000,06MN40,06MN40,06MN40,T,T,0.056,0.91,0.0101,0.0014,0.021,0.137,0.041,0.053,0.007,0.032,0.0,0.0027,0.0088,0.001,0.003,2012.234,44.36452,1889.0,1549.0,998.0
13926,23B202141,53.9,66.6,35.06,0.333000004291534,06MN40 550000,06MN40,06MN40,06MN40,T,T,0.056,0.91,0.0101,0.0014,0.021,0.137,0.041,0.053,0.007,0.032,0.0,0.0027,0.0088,0.001,0.003,2013.404,44.36561,1893.0,1549.0,998.0
13927,23B202144,55.05,67.05,35.34,0.333000004291534,06MN40 550000,06MN40,06MN40,06MN40,T,T,0.056,0.912,0.012,0.0025,0.025,0.149,0.044,0.054,0.01,0.0379,0.001,0.0019,0.0093,0.002,0.004,1938.272,44.40162,1871.0,1553.0,987.0
13928,23B202145,51.8,64.4,40.48,0.333000004291534,06MN40 550000,06MN40,06MN40,06MN40,T,T,0.056,0.912,0.012,0.0025,0.025,0.149,0.044,0.054,0.01,0.0379,0.001,0.0019,0.0093,0.002,0.004,1923.044,44.39972,1859.0,1551.0,977.0
13929,23B202149,56.1,67.6,33.0,0.306499987840652,06MN40 550000,06MN40,06MN40,06MN40,T,T,0.06,0.865,0.0091,0.0039,0.019,0.145,0.04,0.051,0.008,0.0303,0.001,0.003,0.0087,0.001,0.003,1989.248,39.45723,1878.0,1544.0,995.0
13932,23B202160,57.6,67.8,30.43,0.306499987840652,06MN40 550000,06MN40,06MN40,06MN40,T,T,0.054,0.899,0.011,0.0021,0.023,0.146,0.044,0.051,0.01,0.0315,0.002,0.0031,0.0107,0.002,0.004,2014.574,39.44886,1891.0,1547.0,989.0
13933,23B202166,55.7,67.1,34.37,0.333000004291534,06MN40 550000,06MN40,06MN40,06MN40,T,T,0.057,0.914,0.0098,0.0028,0.024,0.145,0.042,0.058,0.008,0.0389,0.0,0.003,0.0083,0.002,0.003,1960.538,49.30514,1873.0,1547.0,1016.0
13934,23B202169,53.3,66.2,35.43,0.306499987840652,06MN40 550000,06MN40,06MN40,06MN40,T,T,0.067,0.928,0.0124,0.0015,0.021,0.142,0.043,0.052,0.01,0.0333,0.001,0.0023,0.0078,0.001,0.004,1980.86,44.3818,1891.0,1553.0,998.0
13935,23B202174,55.6,68.2,35.0,0.244000002741814,06MN40 550000,06MN40,06MN40,06MN40,T,T,0.067,0.928,0.0124,0.0015,0.021,0.142,0.043,0.052,0.01,0.0333,0.001,0.0023,0.0078,0.001,0.004,2084.216,44.33488,1923.0,1547.0,993.0
13936,23B202178,55.3,66.6,38.23,0.244000002741814,06MN40 550000,06MN40,06MN40,06MN40,L,T,0.053,0.892,0.0079,0.0015,0.016,0.137,0.04,0.051,0.008,0.0305,0.001,0.0032,0.0072,0.001,0.003,1989.068,44.37638,1886.0,1554.0,991.0
13937,23B202178,53.3,65.7,34.31,0.244000002741814,06MN40 550000,06MN40,06MN40,06MN40,T,T,0.053,0.892,0.0079,0.0015,0.016,0.137,0.04,0.051,0.008,0.0305,0.001,0.0032,0.0072,0.001,0.003,1989.068,44.37638,1886.0,1554.0,991.0
13938,23B202180,51.5,63.4,45.13,0.61870002746582,06MN40 550000,06MN40,06MN40,06MN40,T,T,0.053,0.892,0.0079,0.0015,0.016,0.137,0.04,0.051,0.008,0.0305,0.001,0.0032,0.0072,0.001,0.003,1998.23,54.2177,1871.0,1526.0,1070.0
13939,23B202183,53.0,64.0,42.84,0.618900001049042,06MN40 550000,06MN40,06MN40,06MN40,T,T,0.059,0.878,0.0113,0.0035,0.021,0.147,0.041,0.056,0.009,0.0297,0.0,0.0026,0.008,0.001,0.003,2021.954,54.22018,1875.0,1551.0,1050.0
14661,23B206482,55.4,66.6,31.68,0.206000000238419,06MN40 550000,06MN40,06MN40,06MN40,L,T,0.055,0.884,0.0091,0.0009,0.031,0.134,0.048,0.059,0.012,0.0291,0.0,0.0026,0.0062,0.001,0.004,2041.394,49.29388,1853.0,1571.0,1090.0
14662,23B206482,56.6,66.1,31.11,0.206000000238419,06MN40 550000,06MN40,06MN40,06MN40,T,T,0.055,0.884,0.0091,0.0009,0.031,0.134,0.048,0.059,0.012,0.0291,0.0,0.0026,0.0062,0.001,0.004,2041.394,49.29388,1853.0,1571.0,1090.0
14663,23B206483,53.3,67.9,33.14,0.206799998879433,06MN40 550000,06MN40,06MN40,06MN40,L,T,0.055,0.884,0.0091,0.0009,0.031,0.134,0.048,0.059,0.012,0.0291,0.0,0.0026,0.0062,0.001,0.004,2026.184,44.37882,1833.0,1556.0,1085.0
14664,23B206483,54.3,66.9,30.34,0.206799998879433,06MN40 550000,06MN40,06MN40,06MN40,T,T,0.055,0.884,0.0091,0.0009,0.031,0.134,0.048,0.059,0.012,0.0291,0.0,0.0026,0.0062,0.001,0.004,2026.184,44.37882,1833.0,1556.0,1085.0
14665,23B206486,53.7,65.6,27.13,0.185000002384186,06MN40 550000,06MN40,06MN40,06MN40,L,T,0.055,0.884,0.0091,0.0009,0.031,0.134,0.048,0.059,0.012,0.0291,0.0,0.0026,0.0062,0.001,0.004,2063.678,44.36549,1864.0,1598.0,982.0
14666,23B206486,54.4,65.4,30.98,0.185000002384186,06MN40 550000,06MN40,06MN40,06MN40,T,T,0.055,0.884,0.0091,0.0009,0.031,0.134,0.048,0.059,0.012,0.0291,0.0,0.0026,0.0062,0.001,0.004,2063.678,44.36549,1864.0,1598.0,982.0
14667,23B206490,52.8,66.3,34.3,0.182099997997284,06MN40 550000,06MN40,06MN40,06MN40,L,T,0.053,0.891,0.0097,0.0009,0.028,0.125,0.048,0.057,0.013,0.0317,0.001,0.0029,0.0073,0.001,0.005,2021.792,44.37706,1803.0,1599.0,1002.0
14668,23B206490,39.9,65.9,26.99,0.182099997997284,06MN40 550000,06MN40,06MN40,06MN40,T,T,0.053,0.891,0.0097,0.0009,0.028,0.125,0.048,0.057,0.013,0.0317,0.001,0.0029,0.0073,0.001,0.005,2021.792,44.37706,1803.0,1599.0,1002.0
14669,23B206493,56.3,64.3,43.81,0.753099977970123,06MN40 550000,06MN40,06MN40,06MN40,T,T,0.053,0.891,0.0097,0.0009,0.028,0.125,0.048,0.057,0.013,0.0317,0.001,0.0029,0.0073,0.001,0.005,2017.904,54.20865,1824.0,1535.0,950.0
14673,23B206503,57.0,66.0,37.44,0.504100024700165,06MN40 550000,06MN40,06MN40,06MN40,T,T,0.062,0.882,0.0095,0.0021,0.027,0.131,0.049,0.065,0.011,0.034,0.0,0.0024,0.0083,0.001,0.004,2124.698,54.1653,1905.0,1549.0,955.0
14674,23B206508,57.4,68.0,37.03,0.493999987840652,06MN40 550000,06MN40,06MN40,06MN40,T,T,0.066,0.932,0.0118,0.0009,0.036,0.122,0.043,0.074,0.011,0.0192,0.001,0.0027,0.004,0.001,0.005,2015.24,54.19305,1909.0,1538.0,1004.0
14675,23B206509,52.4,63.5,38.85,0.493999987840652,06MN40 550000,06MN40,06MN40,06MN40,T,T,0.066,0.932,0.0118,0.0009,0.036,0.122,0.043,0.074,0.011,0.0192,0.001,0.0027,0.004,0.001,0.005,2088.914,54.173,1904.0,1544.0,1009.0
14676,23B206511,54.0,63.0,38.01,0.493999987840652,06MN40 550000,06MN40,06MN40,06MN40,T,T,0.055,0.897,0.0094,0.0024,0.02,0.126,0.046,0.051,0.011,0.0296,0.001,0.0028,0.0064,0.001,0.005,2104.448,54.16223,1909.0,1547.0,1022.0
14677,23B206513,56.7,65.6,37.67,0.41499999165535,06MN40 550000,06MN40,06MN40,06MN40,T,T,0.055,0.897,0.0094,0.0024,0.02,0.126,0.046,0.051,0.011,0.0296,0.001,0.0028,0.0064,0.001,0.005,2090.498,54.17598,1904.0,1547.0,1002.0
14678,23B206514,56.5,64.9,40.5,0.415100008249283,06MN40 550000,06MN40,06MN40,06MN40,T,T,0.052,0.949,0.0083,0.0012,0.028,0.132,0.044,0.047,0.011,0.0312,0.0,0.0018,0.0085,0.001,0.004,2078.744,54.18633,1923.0,1553.0,1005.0
14679,23B206516,57.7,66.2,38.01,0.415100008249283,06MN40 550000,06MN40,06MN40,06MN40,T,T,0.052,0.949,0.0083,0.0012,0.028,0.132,0.044,0.047,0.011,0.0312,0.0,0.0018,0.0085,0.001,0.004,2106.806,54.17252,1947.0,1547.0,995.0
14680,23B206519,57.0,66.5,35.32,0.41499999165535,06MN40 550000,06MN40,06MN40,06MN40,T,T,0.059,0.905,0.0095,0.0003,0.041,0.141,0.046,0.055,0.012,0.0284,0.001,0.0023,0.0096,0.001,0.004,2140.34,54.15783,1963.0,1549.0,982.0
14681,23B206522,55.0,66.1,30.27,0.369100004434586,06MN40 550000,06MN40,06MN40,06MN40,T,T,0.059,0.905,0.0095,0.0003,0.041,0.141,0.046,0.055,0.012,0.0284,0.001,0.0023,0.0096,0.001,0.004,2093.234,54.16388,1925.0,1547.0,1005.0
14682,23B206524,54.2,65.9,29.45,0.369100004434586,06MN40 550000,06MN40,06MN40,06MN40,T,T,0.062,0.877,0.0101,0.0021,0.03,0.125,0.045,0.05,0.01,0.0294,0.001,0.0024,0.0091,0.001,0.004,2092.208,54.16083,1938.0,1545.0,995.0
14683,23B206527,55.0,65.8,24.69,0.333000004291534,06MN40 550000,06MN40,06MN40,06MN40,T,T,0.062,0.877,0.0101,0.0021,0.03,0.125,0.045,0.05,0.01,0.0294,0.001,0.0024,0.0091,0.001,0.004,2156.846,54.14109,1945.0,1536.0,1002.0
14684,23B206530,51.9,62.6,36.88,0.333099991083145,06MN40 550000,06MN40,06MN40,06MN40,T,T,0.054,0.87,0.012,0.0035,0.018,0.128,0.042,0.065,0.011,0.0278,0.0,0.0019,0.0089,0.001,0.004,2149.97,54.15731,1970.0,1545.0,989.0
14685,23B206532,51.9,63.4,34.81,0.333099991083145,06MN40 550000,06MN40,06MN40,06MN40,T,T,0.054,0.87,0.012,0.0035,0.018,0.128,0.042,0.065,0.011,0.0278,0.0,0.0019,0.0089,0.001,0.004,2164.532,54.14796,1972.0,1549.0,989.0
14686,23B206535,52.8,64.6,34.27,0.333099991083145,06MN40 550000,06MN40,06MN40,06MN40,T,T,0.056,0.893,0.0094,0.0026,0.018,0.134,0.05,0.047,0.012,0.0276,0.0,0.0023,0.0094,0.001,0.004,2175.494,54.14313,1972.0,1551.0,1002.0
14687,23B206537,53.5,64.6,35.39,0.333099991083145,06MN40 550000,06MN40,06MN40,06MN40,T,T,0.056,0.893,0.0094,0.0026,0.018,0.134,0.05,0.047,0.012,0.0276,0.0,0.0023,0.0094,0.001,0.004,2110.154,54.16435,1934.0,1551.0,1011.0
14688,23B206538,54.1,64.7,34.84,0.333099991083145,06MN40 550000,06MN40,06MN40,06MN40,T,T,0.054,0.948,0.0122,0.0044,0.021,0.121,0.042,0.055,0.01,0.0375,0.001,0.0027,0.0091,0.001,0.004,2100.65,54.18308,1943.0,1551.0,991.0
14689,23B206540,55.8,65.5,31.83,0.333000004291534,06MN40 550000,06MN40,06MN40,06MN40,T,T,0.054,0.948,0.0122,0.0044,0.021,0.121,0.042,0.055,0.01,0.0375,0.001,0.0027,0.0091,0.001,0.004,2136.056,54.15728,1949.0,1551.0,989.0
14690,23B206543,54.7,65.7,34.48,0.333099991083145,06MN40 550000,06MN40,06MN40,06MN40,T,T,0.056,0.872,0.01,0.0019,0.026,0.133,0.047,0.048,0.011,0.0292,0.001,0.0025,0.0097,0.001,0.004,2059.538,54.20513,1914.0,1553.0,987.0
14691,23B206544,54.8,65.0,35.79,0.333000004291534,06MN40 550000,06MN40,06MN40,06MN40,T,T,0.056,0.872,0.01,0.0019,0.026,0.133,0.047,0.048,0.011,0.0292,0.001,0.0025,0.0097,0.001,0.004,2108.84,54.17178,1934.0,1540.0,989.0
14694,23B206548,56.1,66.8,35.49,0.333099991083145,06MN40 550000,06MN40,06MN40,06MN40,T,T,0.059,0.869,0.0117,0.0021,0.028,0.142,0.047,0.058,0.01,0.0285,0.001,0.0024,0.0092,0.001,0.004,2107.112,54.18257,1907.0,1549.0,986.0
14695,23B206551,54.5,66.1,30.0,0.333000004291534,06MN40 550000,06MN40,06MN40,06MN40,T,T,0.059,0.989,0.0124,0.0022,0.018,0.114,0.041,0.051,0.011,0.0382,0.001,0.0031,0.0076,0.001,0.004,2095.232,54.17443,1889.0,1544.0,1009.0
14696,23B206552,54.4,65.1,34.97,0.333099991083145,06MN40 550000,06MN40,06MN40,06MN40,T,T,0.059,0.989,0.0124,0.0022,0.018,0.114,0.041,0.051,0.011,0.0382,0.001,0.0031,0.0076,0.001,0.004,2077.988,54.17808,1882.0,1549.0,1018.0
14697,23B206554,54.5,66.0,29.17,0.333099991083145,06MN40 550000,06MN40,06MN40,06MN40,T,T,0.059,0.989,0.0124,0.0022,0.018,0.114,0.041,0.051,0.011,0.0382,0.001,0.0031,0.0076,0.001,0.004,2093.27,54.18101,1902.0,1553.0,1004.0
14698,23B206556,56.6,66.0,38.95,0.306300014257431,06MN40 550000,06MN40,06MN40,06MN40,T,T,0.058,0.899,0.0137,0.001,0.037,0.126,0.044,0.055,0.011,0.0337,0.001,0.0027,0.0087,0.001,0.005,2101.586,49.25044,1900.0,1553.0,998.0
14699,23B206562,54.9,65.6,33.0,0.306300014257431,06MN40 550000,06MN40,06MN40,06MN40,T,T,0.058,0.899,0.0137,0.001,0.037,0.126,0.044,0.055,0.011,0.0337,0.001,0.0027,0.0087,0.001,0.005,2101.892,49.25273,1895.0,1544.0,993.0
14700,23B206565,53.9,64.8,38.76,0.306400001049042,06MN40 550000,06MN40,06MN40,06MN40,T,T,0.065,0.895,0.0121,0.0025,0.024,0.117,0.044,0.049,0.011,0.0326,0.001,0.0021,0.0081,0.001,0.005,2101.604,49.25431,1889.0,1554.0,1005.0
14701,23B206574,53.4,64.1,33.94,0.243900001049042,06MN40 550000,06MN40,06MN40,06MN40,T,T,0.063,0.889,0.0126,0.0047,0.026,0.116,0.042,0.043,0.01,0.0336,0.0,0.0028,0.0067,0.001,0.004,2101.766,49.2518,1891.0,1547.0,1031.0
14702,23B206579,55.3,65.0,33.24,0.243900001049042,06MN40 550000,06MN40,06MN40,06MN40,T,T,0.063,0.889,0.0126,0.0047,0.026,0.116,0.042,0.043,0.01,0.0336,0.0,0.0028,0.0067,0.001,0.004,2098.58,49.25285,1891.0,1547.0,995.0
14709,23B206600,54.4,64.6,31.43,0.379000008106232,06MN40 550000,06MN40,06MN40,06MN40,T,T,0.063,0.862,0.0127,0.0049,0.02,0.12,0.045,0.054,0.011,0.0318,0.001,0.0028,0.0087,0.001,0.004,2118.614,54.16932,1886.0,1542.0,1002.0
14710,23B206604,54.2,64.6,30.34,0.379000008106232,06MN40 550000,06MN40,06MN40,06MN40,T,T,0.056,0.89,0.0101,0.0019,0.025,0.118,0.047,0.039,0.011,0.0357,0.0,0.0022,0.008,0.001,0.004,2123.096,54.17306,1891.0,1551.0,991.0
14711,23B206606,52.9,63.9,32.49,0.379000008106232,06MN40 550000,06MN40,06MN40,06MN40,T,T,0.056,0.89,0.0101,0.0019,0.025,0.118,0.047,0.039,0.011,0.0357,0.0,0.0022,0.008,0.001,0.004,2121.98,54.17139,1891.0,1553.0,996.0
14712,23B206609,52.5,64.2,36.96,0.379000008106232,06MN40 550000,06MN40,06MN40,06MN40,L,T,0.058,0.891,0.0118,0.0021,0.03,0.123,0.047,0.046,0.011,0.0311,0.001,0.0025,0.0089,0.001,0.004,2118.308,54.17477,1898.0,1551.0,989.0
14713,23B206609,57.150000000000006,66.4,36.845,0.379000008106232,06MN40 550000,06MN40,06MN40,06MN40,T,T,0.058,0.891,0.0118,0.0021,0.03,0.123,0.047,0.046,0.011,0.0311,0.001,0.0025,0.0089,0.001,0.004,2118.308,54.17477,1898.0,1551.0,989.0
14714,23B206611,54.9,66.0,33.27,0.368999987840652,06MN40 550000,06MN40,06MN40,06MN40,T,T,0.058,0.891,0.0118,0.0021,0.03,0.123,0.047,0.046,0.011,0.0311,0.001,0.0025,0.0089,0.001,0.004,2118.524,54.17234,1905.0,1549.0,989.0
15225,23B208538,55.4,67.1,36.73,0.368999987840652,06MN40 550000,06MN40,06MN40,06MN40,T,T,0.069,0.916,0.008,0.0017,0.009,0.109,0.039,0.052,0.01,0.0277,0.0,0.0029,0.0084,0.001,0.004,2024.366,54.21561,1824.0,1547.0,1009.0
15226,23B208540,56.4,67.8,36.52,0.333000004291534,06MN40 550000,06MN40,06MN40,06MN40,T,T,0.069,0.916,0.008,0.0017,0.009,0.109,0.039,0.052,0.01,0.0277,0.0,0.0029,0.0084,0.001,0.004,2005.916,54.22271,1819.0,1542.0,1013.0
15227,23B208544,56.4,67.8,28.72,0.333000004291534,06MN40 550000,06MN40,06MN40,06MN40,T,T,0.07,0.926,0.0087,0.0032,0.008,0.107,0.038,0.045,0.011,0.0283,0.0,0.0003,0.0095,0.001,0.004,2046.848,54.20091,1841.0,1551.0,1014.0
15237,23B208566,56.7,67.4,29.64,0.244000002741814,06MN40 550000,06MN40,06MN40,06MN40,T,T,0.061,0.892,0.0065,0.0046,0.015,0.109,0.041,0.03,0.008,0.0303,0.001,0.0015,0.009,0.001,0.003,2075.126,49.26505,1864.0,1540.0,984.0
15241,23B208575,55.2,65.7,41.67,0.494199991226196,06MN40 550000,06MN40,06MN40,06MN40,T,T,0.056,0.938,0.0081,0.0026,0.024,0.127,0.048,0.052,0.011,0.03,0.0,0.0025,0.0091,0.001,0.004,2082.254,54.18228,1848.0,1544.0,951.0
15242,23B208576,55.9,66.4,42.56,0.493900001049042,06MN40 550000,06MN40,06MN40,06MN40,T,T,0.056,0.938,0.0081,0.0026,0.024,0.127,0.048,0.052,0.011,0.03,0.0,0.0025,0.0091,0.001,0.004,2091.326,54.17866,1846.0,1538.0,995.0
15243,23B208577,59.9,67.5,40.32,0.493999987840652,06MN40 550000,06MN40,06MN40,06MN40,T,T,0.056,0.938,0.0081,0.0026,0.024,0.127,0.048,0.052,0.011,0.03,0.0,0.0025,0.0091,0.001,0.004,2098.004,54.17433,1844.0,1545.0,964.0
15244,23B208578,58.2,67.3,41.81,0.493900001049042,06MN40 550000,06MN40,06MN40,06MN40,T,T,0.056,0.938,0.0081,0.0026,0.024,0.127,0.048,0.052,0.011,0.03,0.0,0.0025,0.0091,0.001,0.004,2098.544,54.17485,1846.0,1544.0,998.0
15245,23B208580,58.9,68.1,40.23,0.493999987840652,06MN40 550000,06MN40,06MN40,06MN40,T,T,0.059,0.892,0.0077,0.0029,0.019,0.109,0.041,0.028,0.008,0.0278,0.0,0.0018,0.01,0.001,0.003,2097.698,54.17724,1844.0,1533.0,919.0
15246,23B208585,56.5,68.1,37.24,0.368900001049042,06MN40 550000,06MN40,06MN40,06MN40,L,T,0.059,0.892,0.0077,0.0029,0.019,0.109,0.041,0.028,0.008,0.0278,0.0,0.0018,0.01,0.001,0.003,2090.714,54.18179,1851.0,1545.0,1011.0
15247,23B208585,57.75,68.75,35.57,0.368900001049042,06MN40 550000,06MN40,06MN40,06MN40,T,T,0.059,0.892,0.0077,0.0029,0.019,0.109,0.041,0.028,0.008,0.0278,0.0,0.0018,0.01,0.001,0.003,2090.714,54.18179,1851.0,1545.0,1011.0
15248,23B208588,56.3,67.8,35.21,0.368999987840652,06MN40 550000,06MN40,06MN40,06MN40,L,T,0.064,0.873,0.0087,0.003,0.018,0.129,0.044,0.051,0.011,0.0355,0.001,0.0032,0.0096,0.001,0.004,2092.136,54.17886,1860.0,1547.0,1013.0
15249,23B208588,58.4,68.6,37.48,0.368999987840652,06MN40 550000,06MN40,06MN40,06MN40,T,T,0.064,0.873,0.0087,0.003,0.018,0.129,0.044,0.051,0.011,0.0355,0.001,0.0032,0.0096,0.001,0.004,2092.136,54.17886,1860.0,1547.0,1013.0
15250,23B208595,56.9,67.9,32.37,0.181500002741814,06MN40 550000,06MN40,06MN40,06MN40,L,T,0.064,0.873,0.0087,0.003,0.018,0.129,0.044,0.051,0.011,0.0355,0.001,0.0032,0.0096,0.001,0.004,2099.12,44.33346,1893.0,1547.0,989.0
15251,23B208595,59.1,69.4,29.52,0.181500002741814,06MN40 550000,06MN40,06MN40,06MN40,T,T,0.064,0.873,0.0087,0.003,0.018,0.129,0.044,0.051,0.011,0.0355,0.001,0.0032,0.0096,0.001,0.004,2099.12,44.33346,1893.0,1547.0,989.0
15252,23B208597,58.8,69.9,28.61,0.181500002741814,06MN40 550000,06MN40,06MN40,06MN40,L,T,0.061,0.867,0.0079,0.0036,0.012,0.143,0.046,0.031,0.01,0.0311,0.001,0.0018,0.0106,0.001,0.003,2109.866,44.32938,1898.0,1551.0,982.0
15253,23B208597,60.9,70.5,29.33,0.181500002741814,06MN40 550000,06MN40,06MN40,06MN40,T,T,0.061,0.867,0.0079,0.0036,0.012,0.143,0.046,0.031,0.01,0.0311,0.001,0.0018,0.0106,0.001,0.003,2109.866,44.32938,1898.0,1551.0,982.0
16480,24B213595,56.1,67.8,33.85,0.493900001049042,06MN40 550000,06MN40,06MN40,06MN40,L,T,0.061,0.94,0.0136,0.0005,0.024,0.121,0.045,0.069,0.011,0.0274,0.001,0.0031,0.0089,0.001,0.005,2079.896,54.18324,1886.0,1520.0,921.0
16481,24B213595,56.5,67.5,31.06,0.493900001049042,06MN40 550000,06MN40,06MN40,06MN40,T,T,0.061,0.94,0.0136,0.0005,0.024,0.121,0.045,0.069,0.011,0.0274,0.001,0.0031,0.0089,0.001,0.005,2079.896,54.18324,1886.0,1520.0,921.0
16482,24B213599,58.9,68.7,31.33,0.493999987840652,06MN40 550000,06MN40,06MN40,06MN40,T,T,0.069,0.907,0.0043,0.0,0.008,0.114,0.041,0.046,0.011,0.0267,0.003,0.0046,0.008,0.0,0.004,2078.492,54.18376,1889.0,1558.0,987.0
16483,24B213603,61.3,70.3,29.63,0.247999995946884,06MN40 550000,06MN40,06MN40,06MN40,T,T,0.069,0.907,0.0043,0.0,0.008,0.114,0.041,0.046,0.011,0.0267,0.003,0.0046,0.008,0.0,0.004,2104.628,49.2509,1896.0,1547.0,995.0
16486,24B213618,53.4,64.4,32.66,0.493900001049042,06MN40 550000,06MN40,06MN40,06MN40,T,T,0.061,0.904,0.007,0.0005,0.024,0.124,0.043,0.041,0.011,0.0342,0.001,0.0032,0.0078,0.001,0.004,2128.982,54.16189,1898.0,1540.0,982.0
16487,24B213620,54.2,66.3,39.52,0.493900001049042,06MN40 550000,06MN40,06MN40,06MN40,L,T,0.054,0.869,0.0103,0.0009,0.026,0.127,0.045,0.06,0.013,0.0244,0.0,0.0029,0.0091,0.001,0.004,2141.294,54.15998,1907.0,1551.0,989.0
16488,24B213620,57.9,67.9,38.51,0.493900001049042,06MN40 550000,06MN40,06MN40,06MN40,T,T,0.054,0.869,0.0103,0.0009,0.026,0.127,0.045,0.06,0.013,0.0244,0.0,0.0029,0.0091,0.001,0.004,2141.294,54.15998,1907.0,1551.0,989.0
16489,24B213621,54.7,66.3,38.15,0.494100004434586,06MN40 550000,06MN40,06MN40,06MN40,T,T,0.054,0.869,0.0103,0.0009,0.026,0.127,0.045,0.06,0.013,0.0244,0.0,0.0029,0.0091,0.001,0.004,2173.046,54.14059,1916.0,1553.0,991.0
16544,24B213783,55.2,67.2,34.14,0.244000002741814,06MN40 550000,06MN40,06MN40,06MN40,L,T,0.058,0.881,0.0081,0.0006,0.023,0.103,0.035,0.058,0.01,0.0327,0.0,0.0039,0.0118,0.001,0.004,2193.278,39.37421,1952.0,1547.0,962.0
16545,24B213783,56.7,67.6,29.22,0.244000002741814,06MN40 550000,06MN40,06MN40,06MN40,T,T,0.058,0.881,0.0081,0.0006,0.023,0.103,0.035,0.058,0.01,0.0327,0.0,0.0039,0.0118,0.001,0.004,2193.278,39.37421,1952.0,1547.0,962.0
16565,24B213830,52.6,67.1,38.95,0.493999987840652,06MN40 550000,06MN40,06MN40,06MN40,L,T,0.057,0.869,0.0077,0.0006,0.032,0.112,0.041,0.059,0.012,0.0315,0.0,0.004,0.0069,0.001,0.004,2153.354,54.13297,1923.0,1545.0,980.0
16566,24B213830,56.4,67.8,34.95,0.493999987840652,06MN40 550000,06MN40,06MN40,06MN40,T,T,0.057,0.869,0.0077,0.0006,0.032,0.112,0.041,0.059,0.012,0.0315,0.0,0.004,0.0069,0.001,0.004,2153.354,54.13297,1923.0,1545.0,980.0
16567,24B213834,56.8,68.9,34.2,0.244000002741814,06MN40 550000,06MN40,06MN40,06MN40,L,T,0.059,0.882,0.0078,0.0022,0.017,0.102,0.038,0.056,0.01,0.0296,0.0,0.0032,0.0087,0.001,0.004,2167.196,49.21008,1932.0,1553.0,1004.0
16568,24B213834,57.0,67.9,33.88,0.244000002741814,06MN40 550000,06MN40,06MN40,06MN40,T,T,0.059,0.882,0.0078,0.0022,0.017,0.102,0.038,0.056,0.01,0.0296,0.0,0.0032,0.0087,0.001,0.004,2167.196,49.21008,1932.0,1553.0,1004.0
16569,24B213838,55.7,70.5,30.85,0.181500002741814,06MN40 550000,06MN40,06MN40,06MN40,L,T,0.059,0.882,0.0078,0.0022,0.017,0.102,0.038,0.056,0.01,0.0296,0.0,0.0032,0.0087,0.001,0.004,2172.65,49.21396,1936.0,1553.0,1014.0
16570,24B213838,58.3,71.4,27.76,0.181500002741814,06MN40 550000,06MN40,06MN40,06MN40,T,T,0.059,0.882,0.0078,0.0022,0.017,0.102,0.038,0.056,0.01,0.0296,0.0,0.0032,0.0087,0.001,0.004,2172.65,49.21396,1936.0,1553.0,1014.0
17834,24B219388,57.4,70.3,29.86,0.181099995970726,06MN40 550000,06MN40,06MN40,06MN40,L,T,0.068,0.915,0.0124,0.0041,0.015,0.109,0.036,0.051,0.011,0.0309,0.002,0.0025,0.0078,0.001,0.004,2118.236,44.33932,1925.0,1545.0,1016.0
17835,24B219388,57.1,69.1,27.21,0.181099995970726,06MN40 550000,06MN40,06MN40,06MN40,T,T,0.068,0.915,0.0124,0.0041,0.015,0.109,0.036,0.051,0.011,0.0309,0.002,0.0025,0.0078,0.001,0.004,2118.236,44.33932,1925.0,1545.0,1016.0
17836,24B219391,54.1,65.6,33.23,0.247999995946884,06MN40 550000,06MN40,06MN40,06MN40,T,T,0.057,0.86,0.0077,0.0007,0.028,0.123,0.038,0.04,0.013,0.0313,0.003,0.0036,0.0075,0.001,0.004,2119.658,49.24578,1950.0,1542.0,991.0
17837,24B219396,54.1,65.7,41.97,0.493600010871887,06MN40 550000,06MN40,06MN40,06MN40,T,T,0.057,0.86,0.0077,0.0007,0.028,0.123,0.038,0.04,0.013,0.0313,0.003,0.0036,0.0075,0.001,0.004,2138.792,54.15546,1929.0,1538.0,1050.0
17838,24B219398,54.2,64.8,33.16,0.368900001049042,06MN40 550000,06MN40,06MN40,06MN40,T,T,0.054,0.889,0.0129,0.0003,0.028,0.105,0.034,0.058,0.011,0.0322,0.002,0.003,0.0074,0.001,0.004,2140.556,54.15715,1932.0,1531.0,1025.0
17839,24B219403,53.7,65.4,34.32,0.247999995946884,06MN40 550000,06MN40,06MN40,06MN40,T,T,0.054,0.889,0.0129,0.0003,0.028,0.105,0.034,0.058,0.011,0.0322,0.002,0.003,0.0074,0.001,0.004,2159.078,49.22247,1932.0,1544.0,1043.0
17840,24B219405,53.8,67.3,33.39,0.244000002741814,06MN40 550000,06MN40,06MN40,06MN40,L,T,0.06,0.899,0.0103,0.0005,0.03,0.113,0.038,0.047,0.01,0.0341,0.002,0.0036,0.008,0.001,0.004,2142.536,49.23045,1925.0,1542.0,1022.0
17841,24B219405,54.5,66.5,31.72,0.244000002741814,06MN40 550000,06MN40,06MN40,06MN40,T,T,0.06,0.899,0.0103,0.0005,0.03,0.113,0.038,0.047,0.01,0.0341,0.002,0.0036,0.008,0.001,0.004,2142.536,49.23045,1925.0,1542.0,1022.0
17842,24B219413,57.8,68.0,32.44,0.244100004434586,06MN40 550000,06MN40,06MN40,06MN40,T,T,0.058,0.872,0.0086,0.001,0.03,0.112,0.035,0.04,0.012,0.0273,0.003,0.0032,0.0087,0.001,0.004,2117.75,49.23758,1907.0,1540.0,995.0
17843,24B219420,56.3,67.3,31.77,0.244000002741814,06MN40 550000,06MN40,06MN40,06MN40,T,T,0.058,0.872,0.0086,0.001,0.03,0.112,0.035,0.04,0.012,0.0273,0.003,0.0032,0.0087,0.001,0.004,2137.748,49.23515,1914.0,1542.0,1013.0
17844,24B219423,56.6,67.1,34.07,0.244000002741814,06MN40 550000,06MN40,06MN40,06MN40,T,T,0.067,0.876,0.0067,0.0002,0.042,0.106,0.036,0.038,0.01,0.033,0.003,0.0031,0.0077,0.001,0.004,2142.86,49.23082,1931.0,1542.0,996.0
17845,24B219429,58.4,67.3,25.32,0.244100004434586,06MN40 550000,06MN40,06MN40,06MN40,T,T,0.067,0.876,0.0067,0.0002,0.042,0.106,0.036,0.038,0.01,0.033,0.003,0.0031,0.0077,0.001,0.004,2144.48,49.23121,1931.0,1544.0,998.0
17846,24B219432,58.8,69.1,34.07,0.181600004434586,06MN40 550000,06MN40,06MN40,06MN40,L,T,0.067,0.901,0.0072,0.0007,0.023,0.116,0.036,0.04,0.01,0.0314,0.003,0.0037,0.0071,0.001,0.004,2134.994,44.31782,1922.0,1549.0,1014.0
17847,24B219440,55.9,68.7,35.12,0.181600004434586,06MN40 550000,06MN40,06MN40,06MN40,L,T,0.06,0.892,0.0077,0.0005,0.021,0.11,0.035,0.043,0.011,0.0319,0.002,0.003,0.0084,0.001,0.003,2155.694,44.30828,1922.0,1547.0,986.0
17848,24B219446,55.9,67.1,33.69,0.181500002741814,06MN40 550000,06MN40,06MN40,06MN40,L,T,0.06,0.892,0.0077,0.0005,0.021,0.11,0.035,0.043,0.011,0.0319,0.002,0.003,0.0084,0.001,0.003,2155.208,44.30957,1929.0,1547.0,991.0
17849,24B219449,57.3,70.0,32.44,0.181600004434586,06MN40 550000,06MN40,06MN40,06MN40,L,T,0.064,0.866,0.0073,0.0018,0.018,0.126,0.036,0.044,0.012,0.0313,0.005,0.0026,0.0107,0.001,0.004,2149.196,44.31164,1936.0,1547.0,995.0
17850,24B219449,60.5,70.6,26.53,0.181600004434586,06MN40 550000,06MN40,06MN40,06MN40,T,T,0.064,0.866,0.0073,0.0018,0.018,0.126,0.036,0.044,0.012,0.0313,0.005,0.0026,0.0107,0.001,0.004,2149.196,44.31164,1936.0,1547.0,995.0
18056,24B220079,52.4,65.5,37.34,0.244000002741814,06MN40 550000,06MN40,-- -- --,-- -- --,L,T,0.065,0.885,0.0111,0.0007,0.025,0.097,0.04,0.05,0.009,0.0323,0.002,0.0028,0.0086,0.001,0.004,2097.752,49.25431,1907.0,1542.0,986.0
18057,24B220079,51.5,63.4,32.61,0.244000002741814,06MN40 550000,06MN40,-- -- --,-- -- --,T,T,0.065,0.885,0.0111,0.0007,0.025,0.097,0.04,0.05,0.009,0.0323,0.002,0.0028,0.0086,0.001,0.004,2097.752,49.25431,1907.0,1542.0,986.0
18058,24B220083,53.6,62.9,44.14,0.494100004434586,06MN40 550000,06MN40,-- -- --,06MN40,T,T,0.065,0.885,0.0111,0.0007,0.025,0.097,0.04,0.05,0.009,0.0323,0.002,0.0028,0.0086,0.001,0.004,2068.304,54.1958,1895.0,1527.0,1097.0
18060,24B220092,51.1,63.9,35.66,0.244000002741814,06MN40 550000,06MN40,06MN40,06MN40,T,T,0.059,0.858,0.0091,0.0003,0.029,0.096,0.038,0.058,0.009,0.034,0.003,0.0033,0.007,0.001,0.004,2091.416,49.25709,1902.0,1545.0,996.0
18061,24B220095,51.8,64.1,35.28,0.244100004434586,06MN40 550000,06MN40,06MN40,06MN40,T,T,0.06,0.887,0.01,0.0017,0.018,0.097,0.041,0.053,0.01,0.0297,0.002,0.0026,0.0081,0.001,0.004,2079.374,49.26104,1905.0,1549.0,1009.0
18062,24B220100,52.2,64.7,31.84,0.244000002741814,06MN40 550000,06MN40,06MN40,06MN40,T,T,0.06,0.887,0.01,0.0017,0.018,0.097,0.041,0.053,0.01,0.0297,0.002,0.0026,0.0081,0.001,0.004,2084.288,49.26353,1911.0,1547.0,1009.0
18063,24B220103,51.7,65.6,34.73,0.244000002741814,06MN40 550000,06MN40,06MN40,06MN40,L,T,0.058,0.875,0.0071,0.0011,0.019,0.116,0.042,0.052,0.013,0.0321,0.003,0.003,0.0086,0.001,0.004,2109.308,49.24672,1905.0,1554.0,1005.0
18064,24B220103,56.1,66.2,32.16,0.244000002741814,06MN40 550000,06MN40,06MN40,06MN40,T,T,0.058,0.875,0.0071,0.0011,0.019,0.116,0.042,0.052,0.013,0.0321,0.003,0.003,0.0086,0.001,0.004,2109.308,49.24672,1905.0,1554.0,1005.0
18065,24B220109,55.4,67.1,27.64,0.181500002741814,06MN40 550000,06MN40,06MN40,06MN40,L,T,0.058,0.875,0.0071,0.0011,0.019,0.116,0.042,0.052,0.013,0.0321,0.003,0.003,0.0086,0.001,0.004,2090.678,44.33487,1902.0,1551.0,982.0
18066,24B220109,55.8,67.0,30.36,0.181500002741814,06MN40 550000,06MN40,06MN40,06MN40,T,T,0.058,0.875,0.0071,0.0011,0.019,0.116,0.042,0.052,0.013,0.0321,0.003,0.003,0.0086,0.001,0.004,2090.678,44.33487,1902.0,1551.0,982.0
18067,24B220112,55.3,65.5,33.89,0.493999987840652,06MN40 550000,06MN40,06MN40,06MN40,T,T,0.053,0.883,0.0063,0.0012,0.018,0.094,0.039,0.044,0.009,0.0367,0.002,0.004,0.0085,0.001,0.004,2088.608,54.18041,1916.0,1547.0,987.0
18092,24B220195,50.8,63.8,36.14,0.181600004434586,06MN40 550000,06MN40,06MN40,03CSK,L,T,0.055,0.871,0.0106,0.0012,0.026,0.101,0.036,0.049,0.011,0.0321,0.001,0.0034,0.0086,0.001,0.004,2071.724,49.23175,1922.0,1554.0,1007.0
18093,24B220195,56.1,65.3,30.97,0.181600004434586,06MN40 550000,06MN40,06MN40,03CSK,T,T,0.055,0.871,0.0106,0.0012,0.026,0.101,0.036,0.049,0.011,0.0321,0.001,0.0034,0.0086,0.001,0.004,2071.724,49.23175,1922.0,1554.0,1007.0
18532,24B221645,54.6,66.3,35.86,0.18639999628067,06MN40 550000,06MN40,06MN40,06MN40,L,T,0.059,0.864,0.0088,0.0009,0.018,0.101,0.043,0.035,0.003,0.0315,0.0,0.0043,0.007,0.001,0.003,2084.738,54.18167,1900.0,1544.0,995.0
18533,24B221645,55.7,66.7,31.37,0.18639999628067,06MN40 550000,06MN40,06MN40,06MN40,T,T,0.059,0.864,0.0088,0.0009,0.018,0.101,0.043,0.035,0.003,0.0315,0.0,0.0043,0.007,0.001,0.003,2084.738,54.18167,1900.0,1544.0,995.0
18534,24B221649,53.2,65.2,33.05,0.184900000691414,06MN40 550000,06MN40,06MN40,06MN40,L,T,0.059,0.864,0.0088,0.0009,0.018,0.101,0.043,0.035,0.003,0.0315,0.0,0.0043,0.007,0.001,0.003,2069.906,44.35843,1868.0,1554.0,1025.0
18535,24B221649,52.9,64.5,30.05,0.184900000691414,06MN40 550000,06MN40,06MN40,06MN40,T,T,0.059,0.864,0.0088,0.0009,0.018,0.101,0.043,0.035,0.003,0.0315,0.0,0.0043,0.007,0.001,0.003,2069.906,44.35843,1868.0,1554.0,1025.0
18536,24B221653,49.150000000000006,63.25,36.17,0.247899994254112,06MN40 550000,06MN40,06MN40,06MN40,L,T,0.057,0.856,0.0073,0.0009,0.012,0.107,0.042,0.042,0.005,0.0326,0.0,0.003,0.0078,0.001,0.004,2086.61,49.26652,1884.0,1545.0,1004.0
18537,24B221653,52.55,64.0,35.455,0.247899994254112,06MN40 550000,06MN40,06MN40,06MN40,T,T,0.057,0.856,0.0073,0.0009,0.012,0.107,0.042,0.042,0.005,0.0326,0.0,0.003,0.0078,0.001,0.004,2086.61,49.26652,1884.0,1545.0,1004.0
18538,24B221657,51.8,66.2,31.22,0.181500002741814,06MN40 550000,06MN40,06MN40,06MN40,L,T,0.057,0.856,0.0073,0.0009,0.012,0.107,0.042,0.042,0.005,0.0326,0.0,0.003,0.0078,0.001,0.004,2085.188,44.34392,1889.0,1547.0,995.0
18539,24B221657,53.9,64.6,29.04,0.181500002741814,06MN40 550000,06MN40,06MN40,06MN40,T,T,0.057,0.856,0.0073,0.0009,0.012,0.107,0.042,0.042,0.005,0.0326,0.0,0.003,0.0078,0.001,0.004,2085.188,44.34392,1889.0,1547.0,995.0
18540,24B221661,55.4,67.7,31.73,0.181500002741814,06MN40 550000,06MN40,06MN40,06MN40,L,T,0.069,0.888,0.0077,0.002,0.013,0.121,0.056,0.048,0.006,0.0328,0.0,0.0032,0.0075,0.001,0.004,2082.542,44.3404,1878.0,1554.0,991.0
18541,24B221661,57.3,67.6,29.22,0.181500002741814,06MN40 550000,06MN40,06MN40,06MN40,T,T,0.069,0.888,0.0077,0.002,0.013,0.121,0.056,0.048,0.006,0.0328,0.0,0.0032,0.0075,0.001,0.004,2082.542,44.3404,1878.0,1554.0,991.0
18542,24B221664,56.4,66.8,40.47,0.493900001049042,06MN40 550000,06MN40,06MN40,06MN40,T,T,0.069,0.888,0.0077,0.002,0.013,0.121,0.056,0.048,0.006,0.0328,0.0,0.0032,0.0075,0.001,0.004,2084.594,54.1832,1905.0,1535.0,968.0
19060,24B223822,53.8,66.3,37.38,0.375299990177155,06MN40 550000,06MN40,06MN40,06MN40,L,T,0.059,0.827,0.0092,0.0005,0.021,0.127,0.043,0.065,0.009,0.0274,0.0,0.0032,0.006,0.001,0.002,2044.634,49.29949,1819.0,1518.0,1056.0
19061,24B223822,57.8,68.6,34.57,0.375299990177155,06MN40 550000,06MN40,06MN40,06MN40,T,T,0.059,0.827,0.0092,0.0005,0.021,0.127,0.043,0.065,0.009,0.0274,0.0,0.0032,0.006,0.001,0.002,2044.634,49.29949,1819.0,1518.0,1056.0
19062,24B223826,51.0,64.1,36.73,0.25,06MN40 550000,06MN40,06MN40,06MN40,L,T,0.059,0.827,0.0092,0.0005,0.021,0.127,0.043,0.065,0.009,0.0274,0.0,0.0032,0.006,0.001,0.002,2014.862,39.47589,1841.0,1544.0,926.0
19063,24B223826,54.6,65.6,36.06,0.25,06MN40 550000,06MN40,06MN40,06MN40,T,T,0.059,0.827,0.0092,0.0005,0.021,0.127,0.043,0.065,0.009,0.0274,0.0,0.0032,0.006,0.001,0.002,2014.862,39.47589,1841.0,1544.0,926.0
19066,24B223833,48.4,62.7,40.43,0.493999987840652,06MN40 550000,06MN40,06MN40,06MN40,L,T,0.057,0.857,0.0077,0.0035,0.007,0.096,0.034,0.039,0.009,0.0302,0.0,0.0025,0.0071,0.0,0.002,2047.334,44.37026,1880.0,1547.0,1013.0
19067,24B223833,47.0,61.9,42.57,0.493999987840652,06MN40 550000,06MN40,06MN40,06MN40,T,T,0.057,0.857,0.0077,0.0035,0.007,0.096,0.034,0.039,0.009,0.0302,0.0,0.0025,0.0071,0.0,0.002,2047.334,44.37026,1880.0,1547.0,1013.0
19068,24B223836,54.4,64.2,41.06,0.493900001049042,06MN40 550000,06MN40,06MN40,06MN40,T,T,0.063,0.86,0.0127,0.0005,0.026,0.118,0.037,0.066,0.008,0.033,0.0,0.0024,0.0053,0.002,0.003,2069.816,44.34827,1898.0,1553.0,1018.0
19069,24B223841,54.5,65.2,40.65,0.368900001049042,06MN40 550000,06MN40,06MN40,06MN40,T,T,0.063,0.86,0.0127,0.0005,0.026,0.118,0.037,0.066,0.008,0.033,0.0,0.0024,0.0053,0.002,0.003,2098.976,44.33427,1914.0,1549.0,1040.0
19070,24B223845,52.3,65.9,33.04,0.244000002741814,06MN40 550000,06MN40,06MN40,06MN40,T,T,0.058,0.849,0.0074,0.0006,0.023,0.094,0.032,0.043,0.008,0.0291,0.0,0.0029,0.0092,0.001,0.003,2111.63,39.41466,1936.0,1554.0,1007.0
19071,24B223848,43.0,61.4,42.45,0.499900013208389,06MN40 550000,06MN40,06MN40,06MN40,T,T,0.058,0.849,0.0074,0.0006,0.023,0.094,0.032,0.043,0.008,0.0291,0.0,0.0029,0.0092,0.001,0.003,2110.874,44.3272,1898.0,1547.0,1045.0
19072,24B223852,50.1,62.7,42.28,0.5,06MN40 550000,06MN40,06MN40,06MN40,T,T,0.061,0.832,0.0075,0.0034,0.016,0.117,0.036,0.046,0.01,0.0317,0.002,0.0022,0.0096,0.001,0.003,2125.544,44.32283,1909.0,1547.0,1023.0
19073,24B223857,51.0,62.7,43.41,0.5,06MN40 550000,06MN40,06MN40,06MN40,T,T,0.061,0.832,0.0075,0.0034,0.016,0.117,0.036,0.046,0.01,0.0317,0.002,0.0022,0.0096,0.001,0.003,2101.874,44.32931,1887.0,1551.0,1014.0
19074,24B223861,49.9,63.2,42.72,0.5,06MN40 550000,06MN40,06MN40,06MN40,T,T,0.064,0.845,0.0087,0.0019,0.017,0.112,0.038,0.055,0.009,0.0329,0.0,0.0019,0.0095,0.001,0.002,2106.302,44.32151,1911.0,1542.0,1009.0
19075,24B223867,50.7,64.0,39.43,0.5,06MN40 550000,06MN40,06MN40,06MN40,T,T,0.064,0.845,0.0087,0.0019,0.017,0.112,0.038,0.055,0.009,0.0329,0.0,0.0019,0.0095,0.001,0.002,2165.306,44.30275,1967.0,1553.0,991.0
19076,24B223869,52.1,63.6,42.96,0.5,06MN40 550000,06MN40,06MN40,06MN40,T,T,0.063,0.852,0.0091,0.0027,0.021,0.096,0.036,0.04,0.01,0.0293,0.0,0.0022,0.0104,0.001,0.003,2172.65,44.29485,1972.0,1531.0,971.0
19077,24B223873,51.55,64.35,42.519999999999996,0.499900013208389,06MN40 550000,06MN40,06MN40,06MN40,T,T,0.063,0.852,0.0091,0.0027,0.021,0.096,0.036,0.04,0.01,0.0293,0.0,0.0022,0.0104,0.001,0.003,2151.464,44.31405,1923.0,1544.0,998.0
19078,24B223878,52.95,64.85,40.785,0.5,06MN40 550000,06MN40,06MN40,06MN40,T,T,0.064,0.833,0.0107,0.0046,0.015,0.11,0.04,0.063,0.009,0.0335,0.0,0.0026,0.0068,0.001,0.003,2166.98,44.30786,1934.0,1560.0,1004.0
19079,24B223883,53.4,63.7,42.07,0.499900013208389,06MN40 550000,06MN40,06MN40,06MN40,T,T,0.064,0.833,0.0107,0.0046,0.015,0.11,0.04,0.063,0.009,0.0335,0.0,0.0026,0.0068,0.001,0.003,2168.024,44.29964,1927.0,1549.0,1011.0
19080,24B223886,54.1,64.9,41.2,0.5,06MN40 550000,06MN40,06MN40,06MN40,T,T,0.061,0.854,0.0091,0.0026,0.016,0.096,0.037,0.04,0.01,0.0327,0.0,0.0024,0.0086,0.001,0.003,2180.3,44.29567,1918.0,1554.0,1004.0
19081,24B223891,55.3,66.1,42.16,0.499900013208389,06MN40 550000,06MN40,06MN40,06MN40,T,T,0.061,0.854,0.0091,0.0026,0.016,0.096,0.037,0.04,0.01,0.0327,0.0,0.0024,0.0086,0.001,0.003,2163.866,44.30474,1952.0,1554.0,1052.0
19082,24B223896,55.6,66.5,40.2,0.5,06MN40 550000,06MN40,06MN40,06MN40,T,T,0.059,0.84,0.0133,0.0031,0.015,0.108,0.036,0.063,0.009,0.0253,0.0,0.002,0.0089,0.001,0.003,2185.322,44.29475,1958.0,1556.0,1000.0
19083,24B223900,49.7,67.7,39.6,0.5,06MN40 550000,06MN40,06MN40,06MN40,T,T,0.059,0.84,0.0133,0.0031,0.015,0.108,0.036,0.063,0.009,0.0253,0.0,0.002,0.0089,0.001,0.003,2191.118,44.28842,1954.0,1554.0,1000.0
19084,24B223903,54.1,64.9,41.94,0.5,06MN40 550000,06MN40,06MN40,06MN40,T,T,0.055,0.838,0.0082,0.001,0.023,0.093,0.034,0.037,0.007,0.0286,0.0,0.0032,0.0097,0.001,0.003,2196.518,44.28615,1952.0,1551.0,1005.0
19102,24B223965,52.2,65.6,32.98,0.312999993562698,06MN40 550000,06MN40,06MN40,06MN40,T,T,0.059,0.879,0.0125,0.0027,0.017,0.093,0.035,0.064,0.005,0.0256,0.0,0.0025,0.0084,0.001,0.003,2125.922,49.23809,1911.0,1553.0,1004.0
19104,24B223974,53.4,65.7,32.46,0.249099999666214,06MN40 550000,06MN40,06MN40,06MN40,T,T,0.062,0.86,0.0112,0.0026,0.015,0.093,0.034,0.06,0.006,0.0328,0.0,0.0025,0.0073,0.001,0.003,2118.902,49.24277,1913.0,1556.0,996.0
19117,24B224024,50.4,64.2,36.67,0.248999997973442,06MN40 550000,06MN40,06MN40,06MN40,T,T,0.062,0.865,0.0089,0.0031,0.015,0.107,0.036,0.04,0.008,0.0356,0.0,0.0023,0.0053,0.001,0.003,2100.992,49.25674,1909.0,1553.0,1058.0
19120,24B224032,50.6,64.1,36.87,0.312999993562698,06MN40 550000,06MN40,06MN40,06MN40,T,T,0.063,0.856,0.0106,0.0014,0.024,0.087,0.03,0.056,0.009,0.0333,0.001,0.0022,0.0087,0.001,0.003,2084.792,49.25772,1896.0,1558.0,1002.0
19125,24B224049,53.4,66.1,36.92,0.368999987840652,06MN40 550000,06MN40,06MN40,06MN40,T,T,0.06,0.868,0.0102,0.0015,0.019,0.107,0.04,0.049,0.007,0.0293,0.0,0.0034,0.0089,0.001,0.003,1949.342,54.41014,1878.0,1567.0,957.0
19278,24B224525,54.2,67.9,32.53,0.244000002741814,06MN40 550000,06MN40,06MN40,06MN40,L,T,0.057,0.865,0.008,0.001,0.013,0.1,0.035,0.068,0.007,0.0263,0.0,0.0034,0.0087,0.001,0.003,2082.704,49.26527,1887.0,1547.0,942.0
19279,24B224525,58.3,68.3,28.96,0.244000002741814,06MN40 550000,06MN40,06MN40,06MN40,T,T,0.057,0.865,0.008,0.001,0.013,0.1,0.035,0.068,0.007,0.0263,0.0,0.0034,0.0087,0.001,0.003,2082.704,49.26527,1887.0,1547.0,942.0
19280,24B224530,55.6,70.5,32.35,0.182099997997284,06MN40 550000,06MN40,06MN40,06MN40,L,T,0.057,0.865,0.008,0.001,0.013,0.1,0.035,0.068,0.007,0.0263,0.0,0.0034,0.0087,0.001,0.003,2131.7,44.32248,1929.0,1549.0,1014.0
19281,24B224530,58.1,68.3,26.07,0.182099997997284,06MN40 550000,06MN40,06MN40,06MN40,T,T,0.057,0.865,0.008,0.001,0.013,0.1,0.035,0.068,0.007,0.0263,0.0,0.0034,0.0087,0.001,0.003,2131.7,44.32248,1929.0,1549.0,1014.0
19282,24B224536,54.8,65.1,40.85,0.502699971199036,06MN40 550000,06MN40,06MN40,06MN40,T,T,0.068,0.855,0.01,0.0012,0.016,0.122,0.039,0.072,0.009,0.0291,0.0,0.0025,0.0074,0.001,0.003,2100.47,54.17813,1940.0,1547.0,1036.0
19283,24B224541,54.166666666666664,65.13333333333334,28.173333333333336,0.493699997663498,06MN40 550000,06MN40,06MN40,06MN40,T,T,0.06,0.8329999999999999,0.007799999999999999,0.0005,0.022000000000000002,0.112,0.042,0.054,0.008,0.0362,0.001,0.0032,0.008,0.001,0.0030000000000000005,2129.162,54.15905,1949.0,1535.0,995.0
19284,24B224545,53.6,64.4,39.94,0.493699997663498,06MN40 550000,06MN40,06MN40,06MN40,T,T,0.06,0.833,0.0078,0.0005,0.022,0.112,0.042,0.054,0.008,0.0362,0.001,0.0032,0.008,0.001,0.003,2130.17,54.15915,1943.0,1538.0,1014.0
19285,24B224548,51.9,65.4,34.26,0.375900000333786,06MN40 550000,06MN40,06MN40,06MN40,T,T,0.056,0.865,0.0091,0.0007,0.017,0.106,0.036,0.058,0.009,0.0323,0.0,0.0029,0.0067,0.001,0.003,2114.924,54.17671,1943.0,1547.0,980.0
19286,24B224553,52.4,64.6,37.0,0.375800013542175,06MN40 550000,06MN40,06MN40,06MN40,T,T,0.056,0.865,0.0091,0.0007,0.017,0.106,0.036,0.058,0.009,0.0323,0.0,0.0029,0.0067,0.001,0.003,2128.514,54.1612,1914.0,1536.0,977.0
19287,24B224556,52.8,65.3,38.18,0.368800014257431,06MN40 550000,06MN40,06MN40,06MN40,T,T,0.059,0.848,0.0112,0.0005,0.015,0.11,0.038,0.051,0.009,0.0289,0.0,0.0025,0.0075,0.001,0.003,2138.072,54.24281,1940.0,1536.0,984.0
19288,24B224562,51.1,63.8,36.65,0.368900001049042,06MN40 550000,06MN40,06MN40,06MN40,T,T,0.059,0.848,0.0112,0.0005,0.015,0.11,0.038,0.051,0.009,0.0289,0.0,0.0025,0.0075,0.001,0.003,2102.774,54.17515,1907.0,1549.0,1000.0
19289,24B224564,49.7,63.1,34.52,0.368999987840652,06MN40 550000,06MN40,06MN40,06MN40,T,T,0.06,0.866,0.0138,0.0039,0.008,0.107,0.035,0.063,0.01,0.0329,0.0,0.0025,0.0037,0.001,0.004,2108.39,54.18155,1918.0,1549.0,995.0
