Repository: PNell/TrialTest3

File: Data/StreamlitData032524.csv (part 4 of 96)
,coil_no,YieldStrength,TensileStrength,TotalElongation,coil_thickness,steel_design_description,grade,grade_head,grade_tail,sample_direction,sample_location,c_amount,mn_amount,p_amount,s_amount,si_amount,cu_amount,ni_amount,cr_amount,mo_amount,al_amount,nb_amount,ca_amount,n_amount,ti_amount,v_amount,TF1_EXIT_AVG_BODY,TBC_thickness,TEMP_FM_ENTRY_AVG,TEMP_FM_EXIT_AVG,TEMP_COILING_AVG
19290,24B224570,53.5,64.7,34.77,0.24889999628067,06MN40 550000,06MN40,06MN40,06MN40,T,T,0.06,0.866,0.0138,0.0039,0.008,0.107,0.035,0.063,0.01,0.0329,0.0,0.0025,0.0037,0.001,0.004,2118.65,49.24799,1923.0,1545.0,1000.0
19291,24B224574,56.5,66.9,36.74,0.248999997973442,06MN40 550000,06MN40,06MN40,06MN40,T,T,0.057,0.849,0.0097,0.0,0.029,0.1,0.034,0.069,0.008,0.0334,0.003,0.0033,0.009,0.002,0.003,2103.026,49.25629,1927.0,1551.0,987.0
19292,24B224579,56.2,67.0,35.43,0.24889999628067,06MN40 550000,06MN40,06MN40,06MN40,T,T,0.057,0.849,0.0097,0.0,0.029,0.1,0.034,0.069,0.008,0.0334,0.003,0.0033,0.009,0.002,0.003,2103.386,49.25502,1934.0,1544.0,1000.0
19293,24B224580,55.3,66.9,33.01,0.24889999628067,06MN40 550000,06MN40,06MN40,06MN40,T,T,0.057,0.849,0.0097,0.0,0.029,0.1,0.034,0.069,0.008,0.0334,0.003,0.0033,0.009,0.002,0.003,2102.954,49.25439,1938.0,1540.0,998.0
19294,24B224582,56.3,66.2,33.1,0.24889999628067,06MN40 550000,06MN40,06MN40,06MN40,T,T,0.059,0.823,0.0082,0.0021,0.016,0.089,0.03,0.046,0.008,0.0313,0.002,0.0028,0.0019,0.001,0.003,2113.718,49.25105,1938.0,1547.0,1000.0
19295,24B224587,52.9,65.1,24.03,0.248999997973442,06MN40 550000,06MN40,06MN40,06MN40,T,T,0.059,0.823,0.0082,0.0021,0.016,0.089,0.03,0.046,0.008,0.0313,0.002,0.0028,0.0019,0.001,0.003,2112.89,49.24974,1923.0,1549.0,998.0
19296,24B224590,55.7,66.7,31.95,0.248999997973442,06MN40 550000,06MN40,06MN40,06MN40,T,T,0.061,0.866,0.0094,0.0008,0.02,0.11,0.039,0.057,0.01,0.0339,0.0,0.0026,0.0078,0.001,0.003,2113.286,49.24905,1932.0,1547.0,1000.0
19297,24B224596,54.3,66.5,32.91,0.244000002741814,06MN40 550000,06MN40,06MN40,06MN40,T,T,0.061,0.866,0.0094,0.0008,0.02,0.11,0.039,0.057,0.01,0.0339,0.0,0.0026,0.0078,0.001,0.003,2117.678,49.24931,1916.0,1549.0,998.0
19298,24B224598,54.3,66.8,35.23,0.243900001049042,06MN40 550000,06MN40,06MN40,06MN40,T,T,0.061,0.878,0.0114,0.0013,0.013,0.102,0.034,0.046,0.01,0.029,0.001,0.001,0.0044,0.001,0.003,2108.03,49.25659,1925.0,1547.0,998.0
19299,24B224604,55.7,68.5,33.38,0.244000002741814,06MN40 550000,06MN40,06MN40,06MN40,T,T,0.061,0.878,0.0114,0.0013,0.013,0.102,0.034,0.046,0.01,0.029,0.001,0.001,0.0044,0.001,0.003,2087.474,49.26298,1909.0,1551.0,995.0
19300,24B224607,58.6,69.6,26.46,0.244000002741814,06MN40 550000,06MN40,06MN40,06MN40,T,T,0.066,0.833,0.01,0.0002,0.027,0.104,0.038,0.05,0.009,0.037,0.0,0.0023,0.0081,0.002,0.003,2046.578,49.28531,1891.0,1558.0,982.0
19301,24B224612,59.7,70.80000000000001,35.515,0.244000002741814,06MN40 550000,06MN40,06MN40,06MN40,T,T,0.066,0.833,0.01,0.0002,0.027,0.104,0.038,0.05,0.009,0.037,0.0,0.0023,0.0081,0.002,0.003,2076.674,49.27082,1907.0,1549.0,989.0
19302,24B224615,55.6,68.6,34.15,0.244000002741814,06MN40 550000,06MN40,06MN40,06MN40,T,T,0.067,0.85,0.0095,0.0022,0.017,0.105,0.036,0.043,0.008,0.029,0.0,0.0026,0.0116,0.001,0.003,2077.952,49.27012,1909.0,1547.0,1002.0
19303,24B224624,52.7,65.8,34.23,0.243900001049042,06MN40 550000,06MN40,06MN40,06MN40,L,T,0.065,0.853,0.0101,0.0006,0.024,0.119,0.037,0.048,0.008,0.0303,0.0,0.0028,0.0041,0.001,0.003,2133.572,49.24446,1947.0,1549.0,989.0
19304,24B224624,52.9,66.2,36.85,0.243900001049042,06MN40 550000,06MN40,06MN40,06MN40,T,T,0.065,0.853,0.0101,0.0006,0.024,0.119,0.037,0.048,0.008,0.0303,0.0,0.0028,0.0041,0.001,0.003,2133.572,49.24446,1947.0,1549.0,989.0
19305,24B224629,53.0,66.5,33.21,0.185000002384186,06MN40 550000,06MN40,06MN40,06MN40,L,T,0.065,0.853,0.0101,0.0006,0.024,0.119,0.037,0.048,0.008,0.0303,0.0,0.0028,0.0041,0.001,0.003,2133.824,44.31651,1940.0,1549.0,993.0
19306,24B224629,54.8,67.1,29.2,0.185000002384186,06MN40 550000,06MN40,06MN40,06MN40,T,T,0.065,0.853,0.0101,0.0006,0.024,0.119,0.037,0.048,0.008,0.0303,0.0,0.0028,0.0041,0.001,0.003,2133.824,44.31651,1940.0,1549.0,993.0
19307,24B224632,52.6,66.2,32.32,0.185000002384186,06MN40 550000,06MN40,06MN40,06MN40,L,T,0.058,0.872,0.0107,0.0015,0.013,0.106,0.043,0.054,0.008,0.0274,0.0,0.0027,0.0075,0.001,0.004,2096.312,44.34799,1938.0,1551.0,995.0
19308,24B224641,51.9,67.6,30.88,0.181500002741814,06MN40 550000,06MN40,06MN40,06MN40,L,T,0.065,0.832,0.0106,0.0034,0.01,0.1,0.043,0.045,0.007,0.0348,0.0,0.0027,0.0064,0.001,0.003,2138.36,44.32825,1932.0,1547.0,991.0
19309,24B224645,53.4,66.8,34.21,0.181500002741814,06MN40 550000,06MN40,06MN40,06MN40,L,T,0.065,0.832,0.0106,0.0034,0.01,0.1,0.043,0.045,0.007,0.0348,0.0,0.0027,0.0064,0.001,0.003,2148.872,44.32172,1904.0,1551.0,998.0
19310,24B224646,52.85,67.4,33.47,0.181999996304512,06MN40 550000,06MN40,06MN40,06MN40,L,T,0.065,0.832,0.0106,0.0034,0.01,0.1,0.043,0.045,0.007,0.0348,0.0,0.0027,0.0064,0.001,0.003,2131.826,44.33864,1923.0,1551.0,998.0
19311,24B224650,50.2,66.0,36.04,0.181500002741814,06MN40 550000,06MN40,06MN40,06MN40,L,T,0.064,0.852,0.0075,0.0004,0.02,0.106,0.038,0.041,0.004,0.0372,0.0,0.0035,0.0085,0.001,0.003,2128.676,44.32915,1927.0,1547.0,993.0
19314,24B224660,52.7,64.8,32.34,0.563099980354309,06MN40 550000,06MN40,06MN40,06MN40,T,T,0.062,0.835,0.0094,0.0021,0.014,0.108,0.042,0.043,0.007,0.0316,0.0,0.0025,0.0158,0.001,0.003,2087.168,59.11992,1889.0,1578.0,924.0
19315,24B224664,51.7,65.3,37.96,0.563000023365021,06MN40 550000,06MN40,06MN40,06MN40,T,T,0.066,0.825,0.0095,0.0025,0.016,0.117,0.039,0.04,0.006,0.03,0.0,0.0027,0.0088,0.001,0.003,2133.194,59.1007,1918.0,1549.0,966.0
19316,24B224665,52.6,64.0,39.83,0.562900006771088,06MN40 550000,06MN40,06MN40,06MN40,T,T,0.066,0.825,0.0095,0.0025,0.016,0.117,0.039,0.04,0.006,0.03,0.0,0.0027,0.0088,0.001,0.003,2145.542,54.15374,1925.0,1540.0,955.0
19317,24B224669,50.05,61.9,42.605000000000004,0.563000023365021,06MN40 550000,06MN40,06MN40,06MN40,T,T,0.062,0.837,0.0095,0.0031,0.013,0.099,0.039,0.045,0.007,0.0269,0.0,0.0026,0.0083,0.001,0.003,2163.308,54.1437,1925.0,1540.0,1009.0
19318,24B224671,49.7,62.2,42.77,0.563099980354309,06MN40 550000,06MN40,06MN40,06MN40,T,T,0.062,0.837,0.0095,0.0031,0.013,0.099,0.039,0.045,0.007,0.0269,0.0,0.0026,0.0083,0.001,0.003,2160.356,54.14661,1931.0,1549.0,1007.0
19319,24B224672,49.5,62.8,40.78,0.563000023365021,06MN40 550000,06MN40,06MN40,06MN40,T,T,0.062,0.837,0.0095,0.0031,0.013,0.099,0.039,0.045,0.007,0.0269,0.0,0.0026,0.0083,0.001,0.003,2164.982,54.14155,1922.0,1544.0,984.0
19321,24B224679,53.3,66.1,35.73,0.375999987125397,06MN40 550000,06MN40,06MN40,06MN40,T,T,0.065,0.846,0.009,0.0016,0.018,0.122,0.038,0.041,0.008,0.0139,0.0,0.002,0.0095,0.001,0.003,2175.242,54.13267,1945.0,1547.0,960.0
19322,24B224680,49.7,63.9,42.55,0.563000023365021,06MN40 550000,06MN40,06MN40,06MN40,T,T,0.065,0.846,0.009,0.0016,0.018,0.122,0.038,0.041,0.008,0.0139,0.0,0.002,0.0095,0.001,0.003,2173.46,54.13557,1941.0,1531.0,1007.0
19323,24B224681,50.9,63.7,42.28,0.562900006771088,06MN40 550000,06MN40,06MN40,06MN40,T,T,0.065,0.846,0.009,0.0016,0.018,0.122,0.038,0.041,0.008,0.0139,0.0,0.002,0.0095,0.001,0.003,2171.48,54.13416,1941.0,1536.0,1000.0
19324,24B224685,52.7,63.5,46.95,0.562900006771088,06MN40 550000,06MN40,06MN40,06MN40,T,T,0.058,0.827,0.0079,0.0003,0.023,0.087,0.032,0.04,0.006,0.0326,0.001,0.0026,0.0086,0.002,0.003,2176.466,54.13559,1954.0,1536.0,1002.0
19325,24B224687,52.5,63.7,43.68,0.563000023365021,06MN40 550000,06MN40,06MN40,06MN40,T,T,0.058,0.827,0.0079,0.0003,0.023,0.087,0.032,0.04,0.006,0.0326,0.001,0.0026,0.0086,0.002,0.003,2170.238,54.138,1959.0,1540.0,1009.0
19326,24B224688,51.7,63.7,42.26,0.563000023365021,06MN40 550000,06MN40,06MN40,06MN40,T,T,0.058,0.827,0.0079,0.0003,0.023,0.087,0.032,0.04,0.006,0.0326,0.001,0.0026,0.0086,0.002,0.003,2169.806,54.13734,1959.0,1533.0,991.0
19327,24B224694,50.1,63.1,44.26,0.563000023365021,06MN40 550000,06MN40,06MN40,06MN40,T,T,0.059,0.833,0.0071,0.001,0.037,0.117,0.038,0.041,0.009,0.0257,0.0,0.0033,0.0069,0.002,0.004,2170.31,54.13663,1956.0,1551.0,1016.0
19328,24B224695,50.2,62.1,42.97,0.563000023365021,06MN40 550000,06MN40,06MN40,06MN40,T,T,0.059,0.833,0.0071,0.001,0.037,0.117,0.038,0.041,0.009,0.0257,0.0,0.0033,0.0069,0.002,0.004,2170.562,54.13637,1961.0,1551.0,1007.0
19329,24B224697,50.7,62.7,46.09,0.563000023365021,06MN40 550000,06MN40,06MN40,06MN40,T,T,0.056,0.845,0.0088,0.0007,0.018,0.096,0.054,0.042,0.01,0.034,0.0,0.0023,0.0087,0.001,0.003,2174.828,54.1362,1961.0,1535.0,1004.0
19330,24B224701,50.4,63.7,37.58,0.375999987125397,06MN40 550000,06MN40,06MN40,06MN40,T,T,0.056,0.845,0.0088,0.0007,0.018,0.096,0.054,0.042,0.01,0.034,0.0,0.0023,0.0087,0.001,0.003,2145.902,54.15287,1949.0,1549.0,984.0
19331,24B224703,49.0,63.6,36.9,0.375999987125397,06MN40 550000,06MN40,06MN40,06MN40,T,T,0.056,0.822,0.0072,0.0005,0.02,0.119,0.039,0.038,0.005,0.0294,0.0,0.0024,0.0082,0.001,0.002,2172.632,54.13105,1945.0,1551.0,987.0
19332,24B224710,52.5,64.4,40.95,0.563399970531464,06MN40 550000,06MN40,06MN40,06MN40,T,T,0.056,0.822,0.0072,0.0005,0.02,0.119,0.039,0.038,0.005,0.0294,0.0,0.0024,0.0082,0.001,0.002,2099.804,54.23773,1931.0,1556.0,1016.0
19333,24B224712,52.8,64.1,42.1,0.563199996948242,06MN40 550000,06MN40,06MN40,06MN40,T,T,0.064,0.855,0.0073,0.0006,0.023,0.099,0.053,0.045,0.007,0.0315,0.0,0.0026,0.0092,0.002,0.003,2172.704,54.13721,1938.0,1551.0,1014.0
19334,24B224717,49.6,63.0,43.55,0.562900006771088,06MN40 550000,06MN40,06MN40,06MN40,T,T,0.064,0.855,0.0073,0.0006,0.023,0.099,0.053,0.045,0.007,0.0315,0.0,0.0026,0.0092,0.002,0.003,2163.47,54.14237,1941.0,1544.0,1022.0
19335,24B224718,49.6,63.1,45.37,0.563000023365021,06MN40 550000,06MN40,06MN40,06MN40,T,T,0.066,0.863,0.0085,0.0023,0.014,0.133,0.044,0.045,0.007,0.0256,0.0,0.0026,0.0079,0.001,0.003,2164.064,54.14146,1943.0,1535.0,1014.0
19336,24B224724,49.8,63.4,43.2,0.563000023365021,06MN40 550000,06MN40,06MN40,06MN40,T,T,0.066,0.863,0.0085,0.0023,0.014,0.133,0.044,0.045,0.007,0.0256,0.0,0.0026,0.0079,0.001,0.003,2166.494,54.13914,1932.0,1553.0,1018.0
19337,24B224725,52.9,64.15,41.0,0.562900006771088,06MN40 550000,06MN40,06MN40,06MN40,T,T,0.065,0.862,0.0122,0.0016,0.021,0.118,0.042,0.05,0.004,0.0302,0.0,0.0021,0.0021,0.001,0.003,2168.348,54.13894,1940.0,1545.0,984.0
19338,24B224731,53.2,65.1,38.864999999999995,0.503099977970123,06MN40 550000,06MN40,06MN40,06MN40,T,T,0.065,0.862,0.0122,0.0016,0.021,0.118,0.042,0.05,0.004,0.0302,0.0,0.0021,0.0021,0.001,0.003,2170.346,54.13629,1931.0,1549.0,1013.0
19339,24B224732,49.35,62.45,42.45,0.562900006771088,06MN40 550000,06MN40,06MN40,06MN40,T,T,0.063,0.838,0.0072,0.0031,0.012,0.098,0.048,0.038,0.005,0.0291,0.0,0.0041,0.0095,0.001,0.003,2162.624,54.13887,1941.0,1538.0,989.0
19340,24B224733,51.2,62.9,45.56,0.563000023365021,06MN40 550000,06MN40,06MN40,06MN40,T,T,0.063,0.838,0.0072,0.0031,0.012,0.098,0.048,0.038,0.005,0.0291,0.0,0.0041,0.0095,0.001,0.003,2166.422,54.15021,1952.0,1549.0,993.0
19341,24B224739,49.3,62.4,45.74,0.563000023365021,06MN40 550000,06MN40,06MN40,06MN40,T,T,0.061,0.841,0.0071,0.0049,0.019,0.105,0.039,0.04,0.005,0.0395,0.0,0.0029,0.0075,0.001,0.003,2160.824,54.13939,1940.0,1551.0,1022.0
19342,24B224740,48.2,61.8,42.36,0.563000023365021,06MN40 550000,06MN40,06MN40,06MN40,T,T,0.061,0.841,0.0071,0.0049,0.019,0.105,0.039,0.04,0.005,0.0395,0.0,0.0029,0.0075,0.001,0.003,2136.128,54.15116,1918.0,1547.0,1034.0
19343,24B224746,48.1,60.8,44.16,0.562900006771088,06MN40 550000,06MN40,06MN40,06MN40,T,T,0.057,0.833,0.0067,0.0028,0.009,0.099,0.041,0.045,0.004,0.0334,0.0,0.0024,0.0,0.001,0.003,2181.308,54.13025,1952.0,1533.0,991.0
19344,24B224751,49.6,61.7,45.52,0.563000023365021,06MN40 550000,06MN40,06MN40,06MN40,T,T,0.057,0.833,0.0067,0.0028,0.009,0.099,0.041,0.045,0.004,0.0334,0.0,0.0024,0.0,0.001,0.003,2160.68,54.12631,1940.0,1527.0,1007.0
19345,24B224752,51.0,63.9,39.7,0.503000020980835,06MN40 550000,06MN40,06MN40,06MN40,T,T,0.057,0.833,0.0067,0.0028,0.009,0.099,0.041,0.045,0.004,0.0334,0.0,0.0024,0.0,0.001,0.003,2128.334,54.16508,1927.0,1551.0,1022.0
19346,24B224753,51.2,64.2,38.0,0.37610000371933,06MN40 550000,06MN40,06MN40,06MN40,T,T,0.062,0.836,0.0074,0.0021,0.015,0.1,0.041,0.042,0.003,0.0356,0.0,0.0026,0.0077,0.001,0.002,2168.402,54.14827,1936.0,1551.0,1004.0
19347,24B224754,51.0,62.5,43.09,0.503099977970123,06MN40 550000,06MN40,06MN40,06MN40,T,T,0.062,0.836,0.0074,0.0021,0.015,0.1,0.041,0.042,0.003,0.0356,0.0,0.0026,0.0077,0.001,0.002,2132.978,54.13246,1943.0,1551.0,1000.0
19348,24B224759,54.1,64.1,39.16,0.503000020980835,06MN40 550000,06MN40,06MN40,06MN40,T,T,0.062,0.836,0.0074,0.0021,0.015,0.1,0.041,0.042,0.003,0.0356,0.0,0.0026,0.0077,0.001,0.002,2176.322,54.14959,1970.0,1529.0,982.0
19349,24B224763,52.25,63.3,43.575,0.502900004386902,06MN40 550000,06MN40,06MN40,06MN40,T,T,0.065,0.878,0.0072,0.0014,0.022,0.108,0.043,0.037,0.003,0.0335,0.0,0.0034,0.0083,0.001,0.003,2110.532,54.15696,1902.0,1547.0,1034.0
19350,24B224767,53.8,65.4,36.3,0.503099977970123,06MN40 550000,06MN40,06MN40,06MN40,T,T,0.065,0.878,0.0072,0.0014,0.022,0.108,0.043,0.037,0.003,0.0335,0.0,0.0034,0.0083,0.001,0.003,2070.248,54.20037,1914.0,1556.0,1023.0
19351,24B224770,49.3,61.1,46.42,0.503099977970123,06MN40 550000,06MN40,06MN40,06MN40,T,T,0.063,0.822,0.0062,0.0009,0.018,0.113,0.042,0.037,0.005,0.0308,0.0,0.003,0.0063,0.001,0.002,2156.846,54.13342,1963.0,1551.0,987.0
19352,24B224775,52.2,65.4,41.96,0.185000002384186,06MN40 550000,06MN40,06MN40,06MN40,L,T,0.063,0.822,0.0062,0.0009,0.018,0.113,0.042,0.037,0.005,0.0308,0.0,0.003,0.0063,0.001,0.002,2159.618,44.31879,1931.0,1547.0,995.0
19353,24B224775,54.4,66.0,32.85,0.185000002384186,06MN40 550000,06MN40,06MN40,06MN40,T,T,0.063,0.822,0.0062,0.0009,0.018,0.113,0.042,0.037,0.005,0.0308,0.0,0.003,0.0063,0.001,0.002,2159.618,44.31879,1931.0,1547.0,995.0
19354,24B224777,52.0,65.0,41.96,0.185100004076958,06MN40 550000,06MN40,06MN40,06MN40,L,T,0.058,0.872,0.007,0.0033,0.013,0.11,0.04,0.04,0.004,0.0348,0.0,0.0033,0.0102,0.001,0.003,2152.04,44.32031,1934.0,1547.0,1004.0
19355,24B224779,49.4,64.2,28.9,0.185100004076958,06MN40 550000,06MN40,06MN40,06MN40,L,T,0.058,0.872,0.007,0.0033,0.013,0.11,0.04,0.04,0.004,0.0348,0.0,0.0033,0.0102,0.001,0.003,2158.43,44.30451,1943.0,1551.0,1000.0
19357,24B224787,47.0,60.9,48.83,0.753099977970123,06MN40 550000,06MN40,06MN40,06MN40,T,T,0.061,0.857,0.0073,0.0027,0.011,0.106,0.04,0.039,0.003,0.0266,0.0,0.0029,0.0097,0.001,0.003,2173.946,54.14233,1950.0,1569.0,1032.0
19358,24B224789,48.9,61.8,47.94,0.753099977970123,06MN40 550000,06MN40,06MN40,06MN40,T,T,0.061,0.857,0.0073,0.0027,0.011,0.106,0.04,0.039,0.003,0.0266,0.0,0.0029,0.0097,0.001,0.003,2177.492,54.13376,1941.0,1565.0,1054.0
19359,24B224795,48.3,61.5,48.93,0.753000020980835,06MN40 550000,06MN40,06MN40,06MN40,T,T,0.062,0.831,0.0053,0.0007,0.022,0.117,0.044,0.037,0.005,0.0335,0.0,0.0027,0.0042,0.002,0.002,2151.95,54.1634,1922.0,1553.0,1002.0
19360,24B224797,50.7,61.9,32.98,0.503099977970123,06MN40 550000,06MN40,06MN40,06MN40,T,T,0.062,0.831,0.0053,0.0007,0.022,0.117,0.044,0.037,0.005,0.0335,0.0,0.0027,0.0042,0.002,0.002,2151.536,54.1612,1922.0,1545.0,995.0
19361,24B224798,50.1,61.9,41.37,0.502900004386902,06MN40 550000,06MN40,06MN40,06MN40,L,T,0.062,0.831,0.0053,0.0007,0.022,0.117,0.044,0.037,0.005,0.0335,0.0,0.0027,0.0042,0.002,0.002,2157.08,54.15982,1922.0,1545.0,1007.0
19362,24B224801,47.9,61.8,37.48,0.375900000333786,06MN40 550000,06MN40,06MN40,06MN40,T,T,0.062,0.831,0.0053,0.0007,0.022,0.117,0.044,0.037,0.005,0.0335,0.0,0.0027,0.0042,0.002,0.002,2148.35,54.14727,1938.0,1553.0,1014.0
19363,24B224803,51.1,64.1,38.25,0.375999987125397,06MN40 550000,06MN40,06MN40,06MN40,T,T,0.057,0.827,0.0073,0.0032,0.009,0.116,0.039,0.042,0.006,0.0321,0.0,0.0026,0.0079,0.001,0.002,2157.404,54.15798,1925.0,1549.0,1014.0
19368,24B224819,50.75,66.0,32.36,0.185000002384186,06MN40 550000,06MN40,06MN40,06MN40,L,T,0.056,0.865,0.0062,0.0044,0.015,0.122,0.054,0.048,0.006,0.0306,0.0,0.0027,0.01,0.001,0.002,2183.612,49.21458,1947.0,1547.0,1002.0
19369,24B224819,53.0,68.6,32.6,0.185000002384186,06MN40 550000,06MN40,06MN40,06MN40,T,T,0.056,0.865,0.0062,0.0044,0.015,0.122,0.054,0.048,0.006,0.0306,0.0,0.0027,0.01,0.001,0.002,2183.612,49.21458,1947.0,1547.0,1002.0
19954,24B226855,52.4,65.8,31.68,0.494100004434586,06MN40 550000,06MN40,06MN40,06MN40,L,T,0.07,0.879,0.0082,0.0005,0.015,0.115,0.047,0.045,0.004,0.0309,0.0,0.0034,0.0086,0.001,0.002,2103.854,54.17737,1911.0,1553.0,1025.0
19955,24B226855,52.1,65.2,34.93,0.494100004434586,06MN40 550000,06MN40,06MN40,06MN40,T,T,0.07,0.879,0.0082,0.0005,0.015,0.115,0.047,0.045,0.004,0.0309,0.0,0.0034,0.0086,0.001,0.002,2103.854,54.17737,1911.0,1553.0,1025.0
19956,24B226861,53.1,66.0,32.51,0.181600004434586,06MN40 550000,06MN40,06MN40,06MN40,L,T,0.07,0.879,0.0082,0.0005,0.015,0.115,0.047,0.045,0.004,0.0309,0.0,0.0034,0.0086,0.001,0.002,2097.392,44.33408,1900.0,1549.0,986.0
19957,24B226861,55.3,66.5,30.63,0.181600004434586,06MN40 550000,06MN40,06MN40,06MN40,T,T,0.07,0.879,0.0082,0.0005,0.015,0.115,0.047,0.045,0.004,0.0309,0.0,0.0034,0.0086,0.001,0.002,2097.392,44.33408,1900.0,1549.0,986.0
13867,23B202005,53.5,63.9,42.04,0.504000008106232,06MN40 550050,06MN40,06MN40,06MN40,T,T,0.055,0.859,0.0107,0.0027,0.025,0.143,0.048,0.055,0.008,0.0334,0.0,0.0021,0.0073,0.001,0.003,2067.998,54.19502,1869.0,1572.0,1054.0
13868,23B202009,50.0,62.1,43.38,0.503899991512299,06MN40 550050,06MN40,06MN40,06MN40,T,T,0.055,0.859,0.0107,0.0027,0.025,0.143,0.048,0.055,0.008,0.0334,0.0,0.0021,0.0073,0.001,0.003,2061.356,54.1952,1884.0,1547.0,1058.0
13930,23B202152,54.5,65.6,42.19,0.503700017929077,06MN40 550050,06MN40,06MN40,06MN40,T,T,0.06,0.865,0.0091,0.0039,0.019,0.145,0.04,0.051,0.008,0.0303,0.001,0.003,0.0087,0.001,0.003,2006.06,44.36916,1891.0,1547.0,1090.0
13931,23B202156,56.5,66.2,40.77,0.503899991512299,06MN40 550050,06MN40,06MN40,06MN40,T,T,0.054,0.899,0.011,0.0021,0.023,0.146,0.044,0.051,0.01,0.0315,0.002,0.0031,0.0107,0.002,0.004,2007.878,44.36779,1891.0,1549.0,1076.0
13940,23B202187,51.4,62.9,45.59,0.878899991512299,06MN40 550050,06MN40,06MN40,06MN40,T,T,0.059,0.878,0.0113,0.0035,0.021,0.147,0.041,0.056,0.009,0.0297,0.0,0.0026,0.008,0.001,0.003,2019.56,54.2443,1742.0,1576.0,1086.0
13941,23B202190,53.8,65.7,43.72,0.878899991512299,06MN40 550050,06MN40,06MN40,06MN40,T,T,0.055,0.95,0.0088,0.0015,0.019,0.127,0.038,0.05,0.007,0.0326,0.0,0.0027,0.0099,0.001,0.003,2017.346,54.24685,1758.0,1556.0,1090.0
13942,23B202193,57.0,67.7,39.71,0.878899991512299,06MN40 550050,06MN40,06MN40,06MN40,T,T,0.055,0.95,0.0088,0.0015,0.019,0.127,0.038,0.05,0.007,0.0326,0.0,0.0027,0.0099,0.001,0.003,2017.796,54.24729,1760.0,1565.0,1074.0
13943,23B202195,57.0,66.2,40.23,0.879000008106232,06MN40 550050,06MN40,06MN40,06MN40,T,T,0.053,0.867,0.0114,0.0022,0.021,0.142,0.04,0.058,0.009,0.0338,0.001,0.0012,0.0078,0.002,0.004,2018.012,54.24648,1756.0,1567.0,1077.0
14670,23B206496,52.1,61.7,39.97,0.504000008106232,06MN40 550050,06MN40,06MN40,06MN40,T,T,0.05,0.882,0.0084,0.0032,0.031,0.13,0.047,0.047,0.012,0.0334,0.001,0.0026,0.0074,0.001,0.004,2063.066,54.19526,1871.0,1544.0,1011.0
14671,23B206498,54.3,63.8,42.79,0.504000008106232,06MN40 550050,06MN40,06MN40,06MN40,T,T,0.05,0.882,0.0084,0.0032,0.031,0.13,0.047,0.047,0.012,0.0334,0.001,0.0026,0.0074,0.001,0.004,2052.698,54.19724,1873.0,1538.0,1059.0
14672,23B206500,54.6,64.1,42.61,0.503899991512299,06MN40 550050,06MN40,06MN40,06MN40,T,T,0.062,0.882,0.0095,0.0021,0.027,0.131,0.049,0.065,0.011,0.034,0.0,0.0024,0.0083,0.001,0.004,2011.19,54.20977,1850.0,1531.0,1018.0
14703,23B206581,52.2,63.4,50.17,0.879100024700165,06MN40 550050,06MN40,06MN40,06MN40,T,T,0.063,0.889,0.0126,0.0047,0.026,0.116,0.042,0.043,0.01,0.0336,0.0,0.0028,0.0067,0.001,0.004,2100.65,54.17575,1634.0,1493.0,1151.0
14704,23B206582,52.9,64.5,48.23,0.879100024700165,06MN40 550050,06MN40,06MN40,06MN40,T,T,0.077,0.866,0.0082,0.0015,0.025,0.11,0.041,0.036,0.01,0.0387,0.0,0.0023,0.008,0.002,0.004,2090.75,54.18308,1641.0,1490.0,1101.0
14705,23B206586,55.8,65.7,44.07,0.878899991512299,06MN40 550050,06MN40,06MN40,06MN40,T,T,0.077,0.866,0.0082,0.0015,0.025,0.11,0.041,0.036,0.01,0.0387,0.0,0.0023,0.008,0.002,0.004,2056.784,54.20337,1706.0,1554.0,1079.0
14706,23B206592,55.0,65.6,38.54,0.503600001335144,06MN40 550050,06MN40,06MN40,06MN40,T,T,0.061,0.906,0.0111,0.0034,0.022,0.109,0.04,0.044,0.01,0.03,0.0,0.0023,0.0089,0.001,0.004,2050.538,54.2043,1824.0,1547.0,998.0
15238,23B208568,54.8,66.4,43.77,0.628799974918365,06MN40 550050,06MN40,06MN40,06MN40,T,T,0.067,0.945,0.006,0.0031,0.017,0.107,0.04,0.029,0.008,0.0372,0.0,0.002,0.0084,0.001,0.003,2078.204,54.17983,1873.0,1542.0,1081.0
15239,23B208571,53.3,65.3,42.67,0.625100016593933,06MN40 550050,06MN40,06MN40,06MN40,T,T,0.067,0.945,0.006,0.0031,0.017,0.107,0.04,0.029,0.008,0.0372,0.0,0.002,0.0084,0.001,0.003,2031.368,54.24353,1691.0,1553.0,1092.0
15240,23B208574,54.3,64.8,44.9,0.625,06MN40 550050,06MN40,06MN40,06MN40,T,T,0.056,0.938,0.0081,0.0026,0.024,0.127,0.048,0.052,0.011,0.03,0.0,0.0025,0.0091,0.001,0.004,2084.972,54.24031,1711.0,1576.0,1130.0
16490,24B213628,57.8,67.0,39.83,0.504000008106232,06MN40 550050,06MN40,06MN40,06MN40,L,T,0.062,0.859,0.0067,0.0025,0.022,0.125,0.045,0.041,0.011,0.0367,0.0,0.0029,0.009,0.001,0.004,2169.464,54.14275,1929.0,1545.0,1072.0
16491,24B213628,57.8,67.0,39.83,0.504000008106232,06MN40 550050,06MN40,06MN40,06MN40,T,T,0.062,0.859,0.0067,0.0025,0.022,0.125,0.045,0.041,0.011,0.0367,0.0,0.0029,0.009,0.001,0.004,2169.464,54.14275,1929.0,1545.0,1072.0
16538,24B213769,54.4,65.9,30.72,0.379000008106232,06MN40 550050,06MN40,06MN40,06MN40,T,T,0.058,0.859,0.0108,0.001,0.024,0.096,0.035,0.065,0.009,0.0239,0.0,0.004,0.0073,0.001,0.004,2184.71,44.29298,1932.0,1549.0,1018.0
16539,24B213775,51.0,64.1,36.35,0.379000008106232,06MN40 550050,06MN40,06MN40,06MN40,L,T,0.058,0.872,0.0071,0.0014,0.02,0.095,0.036,0.046,0.01,0.0311,0.0,0.0031,0.0078,0.001,0.004,2183.99,44.2926,1941.0,1549.0,1036.0
16540,24B213775,52.8,65.6,29.94,0.379000008106232,06MN40 550050,06MN40,06MN40,06MN40,T,T,0.058,0.872,0.0071,0.0014,0.02,0.095,0.036,0.046,0.01,0.0311,0.0,0.0031,0.0078,0.001,0.004,2183.99,44.2926,1941.0,1549.0,1036.0
17851,24B219453,56.4,67.6,40.41,0.754100024700165,06MN40 550050,06MN40,06MN40,06MN40,T,T,0.064,0.866,0.0073,0.0018,0.018,0.126,0.036,0.044,0.012,0.0313,0.005,0.0026,0.0107,0.001,0.004,2128.064,54.1524,1851.0,1553.0,1142.0
17852,24B219455,51.3,64.6,44.81,0.753600001335144,06MN40 550050,06MN40,06MN40,06MN40,T,T,0.058,0.876,0.0065,0.0026,0.018,0.119,0.038,0.052,0.014,0.0328,0.004,0.0024,0.0084,0.001,0.004,2105.96,54.1629,1835.0,1547.0,1101.0
17853,24B219456,51.1,64.8,44.75,0.753700017929077,06MN40 550050,06MN40,06MN40,06MN40,T,T,0.058,0.876,0.0065,0.0026,0.018,0.119,0.038,0.052,0.014,0.0328,0.004,0.0024,0.0084,0.001,0.004,2084.558,54.1729,1835.0,1533.0,1077.0
17854,24B219459,49.7,62.6,43.12,0.629100024700165,06MN40 550050,06MN40,06MN40,06MN40,T,T,0.058,0.876,0.0065,0.0026,0.018,0.119,0.038,0.052,0.014,0.0328,0.004,0.0024,0.0084,0.001,0.004,2062.4,54.18537,1828.0,1553.0,1074.0
17855,24B219461,51.7,62.8,40.35,0.628899991512299,06MN40 550050,06MN40,06MN40,06MN40,T,T,0.06,0.901,0.0064,0.0029,0.017,0.118,0.038,0.04,0.012,0.0326,0.004,0.0029,0.0076,0.001,0.004,2148.296,54.15308,1848.0,1529.0,1043.0
17856,24B219462,53.1,64.3,47.33,0.629000008106232,06MN40 550050,06MN40,06MN40,06MN40,T,T,0.06,0.901,0.0064,0.0029,0.017,0.118,0.038,0.04,0.012,0.0326,0.004,0.0029,0.0076,0.001,0.004,2132.276,54.15621,1855.0,1547.0,1049.0
17857,24B219492,53.1,64.1,35.03,0.375,06MN40 550050,06MN40,06MN40,06MN40,T,T,0.068,0.893,0.0061,0.0044,0.015,0.113,0.036,0.041,0.01,0.0324,0.004,0.0031,0.0081,0.001,0.003,2167.97,54.13618,1950.0,1549.0,1052.0
17858,24B219496,55.4,66.8,31.58,0.375,06MN40 550050,06MN40,06MN40,06MN40,T,T,0.057,0.804,0.006,0.0041,0.027,0.118,0.038,0.04,0.007,0.0467,0.001,0.0,0.0063,0.001,0.003,2170.166,54.13595,1952.0,1542.0,1049.0
17859,24B219499,55.1,66.5,37.17,0.375,06MN40 550050,06MN40,06MN40,06MN40,T,T,0.057,0.804,0.006,0.0041,0.027,0.118,0.038,0.04,0.007,0.0467,0.001,0.0,0.0063,0.001,0.003,2172.722,54.13207,1947.0,1554.0,1050.0
17860,24B219506,52.9,65.5,30.34,0.375,06MN40 550050,06MN40,06MN40,06MN40,T,T,0.052,0.855,0.0088,0.0041,0.008,0.121,0.036,0.04,0.008,0.0297,0.003,0.0031,0.0086,0.001,0.004,2165.072,54.14009,1945.0,1556.0,1054.0
17861,24B219516,51.0,63.0,35.32,0.375099986791611,06MN40 550050,06MN40,06MN40,06MN40,T,T,0.058,0.876,0.0089,0.005,0.013,0.122,0.034,0.043,0.01,0.0286,0.003,0.0027,0.0082,0.001,0.003,2164.892,49.22269,1936.0,1551.0,1052.0
17862,24B219520,52.2,63.9,38.16,0.374900013208389,06MN40 550050,06MN40,06MN40,06MN40,T,T,0.058,0.876,0.0089,0.005,0.013,0.122,0.034,0.043,0.01,0.0286,0.003,0.0027,0.0082,0.001,0.003,2138.126,54.15113,1934.0,1551.0,1056.0
18071,24B220125,51.8,63.7,35.5,0.375,06MN40 550050,06MN40,06MN40,06MN40,T,T,0.058,0.91,0.009,0.0008,0.02,0.099,0.037,0.056,0.01,0.0258,0.001,0.0034,0.0079,0.001,0.004,2145.686,54.15323,1907.0,1542.0,1049.0
18072,24B220129,55.4,65.2,40.03,0.375099986791611,06MN40 550050,06MN40,06MN40,06MN40,T,T,0.058,0.91,0.009,0.0008,0.02,0.099,0.037,0.056,0.01,0.0258,0.001,0.0034,0.0079,0.001,0.004,2103.944,54.18079,1821.0,1547.0,1054.0
18073,24B220132,52.5,65.7,31.39,0.375099986791611,06MN40 550050,06MN40,06MN40,06MN40,T,T,0.058,0.888,0.0084,0.0026,0.017,0.098,0.038,0.038,0.018,0.0222,0.001,0.0035,0.0086,0.001,0.004,2049.206,54.20417,1860.0,1551.0,1056.0
18074,24B220135,52.5,64.3,37.61,0.375,06MN40 550050,06MN40,06MN40,06MN40,T,T,0.058,0.888,0.0084,0.0026,0.017,0.098,0.038,0.038,0.018,0.0222,0.001,0.0035,0.0086,0.001,0.004,2086.664,54.18599,1886.0,1533.0,1045.0
18075,24B220138,52.7,64.9,30.63,0.374900013208389,06MN40 550050,06MN40,06MN40,06MN40,T,T,0.058,0.912,0.0187,0.0011,0.033,0.109,0.037,0.084,0.018,0.0289,0.002,0.0036,0.0058,0.001,0.005,2088.356,54.19588,1902.0,1545.0,1058.0
18076,24B220141,57.1,70.8,34.12,0.375,06MN40 550050,06MN40,06MN40,06MN40,T,T,0.058,0.912,0.0187,0.0011,0.033,0.109,0.037,0.084,0.018,0.0289,0.002,0.0036,0.0058,0.001,0.005,2063.48,54.19393,1914.0,1554.0,1063.0
18077,24B220144,56.1,65.7,34.37,0.374900013208389,06MN40 550050,06MN40,06MN40,06MN40,T,T,0.059,0.85,0.0078,0.0,0.029,0.108,0.037,0.042,0.017,0.0362,0.002,0.0027,0.012,0.001,0.003,2068.718,54.19329,1918.0,1551.0,1054.0
18078,24B220147,52.8,64.7,35.31,0.374799996614456,06MN40 550050,06MN40,06MN40,06MN40,T,T,0.059,0.85,0.0078,0.0,0.029,0.108,0.037,0.042,0.017,0.0362,0.002,0.0027,0.012,0.001,0.003,2075.054,54.1837,1925.0,1549.0,1058.0
18079,24B220150,53.7,64.0,32.56,0.374900013208389,06MN40 550050,06MN40,06MN40,06MN40,T,T,0.052,0.853,0.0113,0.0006,0.025,0.099,0.034,0.066,0.015,0.0301,0.001,0.0024,0.0081,0.001,0.004,2073.56,54.18822,1934.0,1551.0,1061.0
18080,24B220154,54.5,65.8,35.91,0.374799996614456,06MN40 550050,06MN40,06MN40,06MN40,T,T,0.052,0.853,0.0113,0.0006,0.025,0.099,0.034,0.066,0.015,0.0301,0.001,0.0024,0.0081,0.001,0.004,2144.318,54.15583,1959.0,1549.0,1058.0
18081,24B220157,52.8,64.7,35.31,0.375,06MN40 550050,06MN40,06MN40,06MN40,T,T,0.059,0.879,0.0081,0.002,0.015,0.114,0.042,0.043,0.013,0.027,0.0,0.0036,0.0116,0.001,0.004,2155.712,54.14593,1934.0,1554.0,1059.0
18082,24B220161,51.9,65.1,36.08,0.375099986791611,06MN40 550050,06MN40,06MN40,06MN40,T,T,0.059,0.879,0.0081,0.002,0.015,0.114,0.042,0.043,0.013,0.027,0.0,0.0036,0.0116,0.001,0.004,2134.004,39.39963,1920.0,1535.0,1041.0
18083,24B220164,53.2,64.6,36.71,0.375099986791611,06MN40 550050,06MN40,06MN40,06MN40,T,T,0.054,0.872,0.0108,0.0007,0.025,0.102,0.036,0.048,0.011,0.0344,0.001,0.0041,0.0083,0.001,0.004,2149.106,44.3132,1938.0,1556.0,1054.0
18084,24B220168,53.4,66.7,28.79,0.375099986791611,06MN40 550050,06MN40,06MN40,06MN40,T,T,0.054,0.872,0.0108,0.0007,0.025,0.102,0.036,0.048,0.011,0.0344,0.001,0.0041,0.0083,0.001,0.004,2158.214,39.3886,1920.0,1549.0,1059.0
18085,24B220171,55.0,64.9,34.3,0.375099986791611,06MN40 550050,06MN40,06MN40,06MN40,T,T,0.06,0.86,0.0073,0.0006,0.018,0.11,0.04,0.046,0.011,0.0328,0.0,0.0033,0.0084,0.001,0.003,2161.364,39.39228,1925.0,1549.0,1054.0
18543,24B221667,53.6,64.7,34.7,0.375,06MN40 550050,06MN40,06MN40,06MN40,T,T,0.069,0.857,0.0089,0.0004,0.023,0.13,0.047,0.055,0.007,0.0347,0.0,0.0033,0.0089,0.001,0.004,2120.774,54.16643,1904.0,1551.0,1056.0
18544,24B221671,54.3,65.7,33.47,0.375,06MN40 550050,06MN40,06MN40,06MN40,T,T,0.069,0.857,0.0089,0.0004,0.023,0.13,0.047,0.055,0.007,0.0347,0.0,0.0033,0.0089,0.001,0.004,2094.008,54.18051,1914.0,1542.0,1047.0
18545,24B221674,53.1,64.6,34.95,0.375,06MN40 550050,06MN40,06MN40,06MN40,T,T,0.064,0.877,0.0121,0.0033,0.031,0.136,0.061,0.068,0.006,0.0283,0.0,0.0033,0.0051,0.001,0.004,2097.158,54.18142,1913.0,1554.0,1067.0
18546,24B221678,52.5,65.8,24.45,0.375,06MN40 550050,06MN40,06MN40,06MN40,T,T,0.064,0.877,0.0121,0.0033,0.031,0.136,0.061,0.068,0.006,0.0283,0.0,0.0033,0.0051,0.001,0.004,2112.62,54.17227,1923.0,1549.0,1056.0
18547,24B221681,54.4,67.3,27.95,0.375,06MN40 550050,06MN40,06MN40,06MN40,T,T,0.064,0.88,0.0096,0.003,0.02,0.139,0.053,0.06,0.005,0.0263,0.0,0.0022,0.0091,0.001,0.004,2144.012,54.15203,1936.0,1547.0,1052.0
18548,24B221684,53.7,65.8,33.59,0.375,06MN40 550050,06MN40,06MN40,06MN40,T,T,0.064,0.88,0.0096,0.003,0.02,0.139,0.053,0.06,0.005,0.0263,0.0,0.0022,0.0091,0.001,0.004,2136.578,54.16347,1932.0,1540.0,1047.0
18549,24B221688,50.8,63.3,35.86,0.374900013208389,06MN40 550050,06MN40,06MN40,06MN40,T,T,0.059,0.849,0.0075,0.0021,0.013,0.125,0.051,0.043,0.007,0.0311,0.0,0.0028,0.0092,0.001,0.004,2142.914,54.15861,1945.0,1544.0,1025.0
18550,24B221691,49.8,63.3,34.19,0.374900013208389,06MN40 550050,06MN40,06MN40,06MN40,T,T,0.059,0.849,0.0075,0.0021,0.013,0.125,0.051,0.043,0.007,0.0311,0.0,0.0028,0.0092,0.001,0.004,2169.95,54.13857,1958.0,1551.0,1038.0
18551,24B221694,51.5,64.9,36.69,0.375,06MN40 550050,06MN40,06MN40,06MN40,L,T,0.058,0.869,0.0077,0.0019,0.01,0.136,0.045,0.057,0.007,0.0245,0.0,0.0025,0.011,0.0,0.003,2115.158,54.17255,1923.0,1551.0,1040.0
18552,24B221694,52.3,65.1,35.79,0.375,06MN40 550050,06MN40,06MN40,06MN40,T,T,0.058,0.869,0.0077,0.0019,0.01,0.136,0.045,0.057,0.007,0.0245,0.0,0.0025,0.011,0.0,0.003,2115.158,54.17255,1923.0,1551.0,1040.0
18553,24B221695,48.9,63.5,37.17,0.375,06MN40 550050,06MN40,06MN40,06MN40,L,T,0.058,0.869,0.0077,0.0019,0.01,0.136,0.045,0.057,0.007,0.0245,0.0,0.0025,0.011,0.0,0.003,2135.066,54.16375,1931.0,1549.0,1041.0
18554,24B221695,49.3,64.4,33.36,0.375,06MN40 550050,06MN40,06MN40,06MN40,T,T,0.058,0.869,0.0077,0.0019,0.01,0.136,0.045,0.057,0.007,0.0245,0.0,0.0025,0.011,0.0,0.003,2135.066,54.16375,1931.0,1549.0,1041.0
18557,24B221701,52.0,64.5,44.46,0.618900001049042,06MN40 550050,06MN40,06MN40,06MN40,T,T,0.055,0.851,0.0078,0.0028,0.016,0.116,0.046,0.044,0.009,0.0355,0.001,0.0031,0.008,0.001,0.004,2158.592,54.15032,1913.0,1533.0,1063.0
19312,24B224656,49.7,61.2,47.86,0.619199991226196,06MN40 550050,06MN40,06MN40,06MN40,T,T,0.062,0.835,0.0094,0.0021,0.014,0.108,0.042,0.043,0.007,0.0316,0.0,0.0025,0.0158,0.001,0.003,2113.61,54.29388,1659.0,1508.0,1083.0
19313,24B224657,46.9,61.1,46.92,0.619000017642975,06MN40 550050,06MN40,06MN40,06MN40,T,T,0.062,0.835,0.0094,0.0021,0.014,0.108,0.042,0.043,0.007,0.0316,0.0,0.0025,0.0158,0.001,0.003,2117.084,54.28313,1653.0,1509.0,1034.0
10021,23B186760,52.4,65.2,36.33,0.41100001335144,06MN40 575025,06MN40,06MN40,06MN40,L,T,0.055,0.869,0.0051,0.0031,0.013,0.11,0.039,0.034,0.016,0.0326,0.001,0.0024,0.01,0.001,0.005,2121.908,59.0842,1848.0,1598.0,1052.0
10022,23B186760,52.4,65.1,35.349999999999994,0.41100001335144,06MN40 575025,06MN40,06MN40,06MN40,T,T,0.055,0.869,0.0051,0.0031,0.013,0.11,0.039,0.034,0.016,0.0326,0.001,0.0024,0.01,0.001,0.005,2121.908,59.0842,1848.0,1598.0,1052.0
16555,24B213812,53.9,67.3,33.46,0.34400001168251,06MN40 575025,06MN40,06MN40,06MN40,L,T,0.058,0.852,0.0069,0.0026,0.017,0.113,0.037,0.052,0.012,0.0341,0.0,0.003,0.0059,0.0,0.004,2114.636,54.17317,1905.0,1578.0,1074.0
16556,24B213812,54.7,67.6,28.28,0.34400001168251,06MN40 575025,06MN40,06MN40,06MN40,T,T,0.058,0.852,0.0069,0.0026,0.017,0.113,0.037,0.052,0.012,0.0341,0.0,0.003,0.0059,0.0,0.004,2114.636,54.17317,1905.0,1578.0,1074.0
16557,24B213816,50.9,63.5,37.88,0.344099998474121,06MN40 575025,06MN40,06MN40,06MN40,L,T,0.058,0.868,0.009,0.0022,0.016,0.101,0.036,0.052,0.009,0.0283,0.0,0.0031,0.0071,0.001,0.003,2160.032,54.12458,1918.0,1571.0,1054.0
16558,24B213816,52.3,64.0,30.48,0.344099998474121,06MN40 575025,06MN40,06MN40,06MN40,T,T,0.058,0.868,0.009,0.0022,0.016,0.101,0.036,0.052,0.009,0.0283,0.0,0.0031,0.0071,0.001,0.003,2160.032,54.12458,1918.0,1571.0,1054.0
2625,23B159464,51.4,65.2,27.31,0.061999998986721,06MN40 575025 25,06MN40,06MN40,06MN40,L,T,0.051,0.865,0.0078,0.0033,0.018,0.09,0.034,0.035,0.013,0.027,0.002,0.0023,0.0075,0.001,0.005,2154.614,39.38879,1977.0,1607.0,1032.0
2626,23B159466,54.0,68.1,23.12,0.061999998986721,06MN40 575025 25,06MN40,06MN40,06MN40,L,T,0.051,0.865,0.0078,0.0033,0.018,0.09,0.034,0.035,0.013,0.027,0.002,0.0023,0.0075,0.001,0.005,2153.606,39.39065,1972.0,1605.0,1027.0
2627,23B159467,52.2,68.4,23.58,0.061999998986721,06MN40 575025 25,06MN40,06MN40,06MN40,L,T,0.062,0.894,0.0057,0.0016,0.02,0.097,0.037,0.029,0.007,0.03,0.001,0.0021,0.007,0.0,0.005,2153.444,39.38848,1972.0,1605.0,1025.0
49,23B100140,48.4,62.5,34.69,0.244100004434586,06MN40 625025,06MN40,06MN40,06MN40,T,T,0.061,0.869,0.0077,0.0025,0.018,0.109,0.037,0.051,0.014,0.0316,0.002,0.0034,0.0099,0.001,0.005,2079.914,49.26877,1857.0,1619.0,1036.0
50,23B100141,45.1,60.0,35.17,0.243100002408028,06MN40 625025,06MN40,06MN40,06MN40,T,T,0.051,0.869,0.0088,0.0032,0.02,0.111,0.037,0.058,0.011,0.0329,0.003,0.0015,0.0087,0.0,0.004,2046.038,49.27144,1846.0,1619.0,1031.0
51,23B100142,48.3,61.5,34.16,0.243100002408028,06MN40 625025,06MN40,06MN40,06MN40,T,T,0.051,0.869,0.0088,0.0032,0.02,0.111,0.037,0.058,0.011,0.0329,0.003,0.0015,0.0087,0.0,0.004,2078.096,49.26768,1862.0,1621.0,1031.0
52,23B100147,50.6,65.3,30.37,0.22409999370575,06MN40 625025,06MN40,06MN40,06MN40,T,T,0.05,0.836,0.008,0.0025,0.017,0.104,0.036,0.038,0.011,0.0241,0.004,0.0018,0.0124,0.0,0.004,2166.62,49.24158,1913.0,1628.0,1031.0
53,23B100151,47.6,63.7,32.03,0.180099993944168,06MN40 625025,06MN40,06MN40,06MN40,L,T,0.055,0.852,0.0087,0.0028,0.018,0.107,0.037,0.036,0.011,0.0274,0.004,0.0022,0.0081,0.001,0.005,2183.81,44.31278,1925.0,1628.0,1025.0
54,23B100151,48.2,62.8,31.62,0.180099993944168,06MN40 625025,06MN40,06MN40,06MN40,T,T,0.055,0.852,0.0087,0.0028,0.018,0.107,0.037,0.036,0.011,0.0274,0.004,0.0022,0.0081,0.001,0.005,2183.81,44.31278,1925.0,1628.0,1025.0
55,23B100152,47.6,62.0,36.24,0.180099993944168,06MN40 625025,06MN40,06MN40,06MN40,T,T,0.055,0.852,0.0087,0.0028,0.018,0.107,0.037,0.036,0.011,0.0274,0.004,0.0022,0.0081,0.001,0.005,2192.288,44.31421,1922.0,1626.0,1029.0
56,23B100153,48.1,61.8,33.18,0.180099993944168,06MN40 625025,06MN40,06MN40,06MN40,T,T,0.055,0.852,0.0087,0.0028,0.018,0.107,0.037,0.036,0.011,0.0274,0.004,0.0022,0.0081,0.001,0.005,2197.868,44.31168,1923.0,1623.0,1027.0
342,23B150521,47.8,61.4,32.76,0.244100004434586,06MN40 625025,06MN40,06MN40,06MN40,T,T,0.068,0.855,0.0085,0.0027,0.018,0.13,0.042,0.048,0.01,0.0277,0.003,0.0031,0.0085,0.0,0.004,2147.828,49.24381,1900.0,1623.0,987.0
884,23B152478,50.2,63.9,33.72,0.244100004434586,06MN40 625025,06MN40,06MN40,06MN40,L,T,0.054,0.853,0.006,0.0033,0.023,0.094,0.031,0.038,0.013,0.0303,0.001,0.0028,0.0081,0.0,0.004,2100.11,49.25106,1886.0,1605.0,1022.0
885,23B152478,51.0,64.8,32.69,0.244100004434586,06MN40 625025,06MN40,06MN40,06MN40,T,T,0.054,0.853,0.006,0.0033,0.023,0.094,0.031,0.038,0.013,0.0303,0.001,0.0028,0.0081,0.0,0.004,2100.11,49.25106,1886.0,1605.0,1022.0
891,23B152498,49.8,63.4,32.24,0.243100002408028,06MN40 625025,06MN40,06MN40,06MN40,T,T,0.057,0.903,0.0087,0.002,0.026,0.085,0.036,0.051,0.011,0.0343,0.002,0.0018,0.0076,0.001,0.005,2143.814,49.22612,1907.0,1601.0,1034.0
893,23B152500,48.5,64.8,30.31,0.180600002408028,06MN40 625025,06MN40,06MN40,06MN40,T,T,0.057,0.903,0.0087,0.002,0.026,0.085,0.036,0.051,0.011,0.0343,0.002,0.0018,0.0076,0.001,0.005,2136.362,44.3249,1895.0,1598.0,1023.0
898,23B152519,51.5,64.5,33.5,0.245100006461143,06MN40 625025,06MN40,06MN40,06-V50,L,T,0.059,0.892,0.0114,0.0034,0.023,0.085,0.036,0.048,0.011,0.0333,0.002,0.0016,0.0083,0.0,0.005,2216.606,54.11852,1916.0,1628.0,1027.0
899,23B152519,51.8,65.0,31.22,0.245100006461143,06MN40 625025,06MN40,06MN40,06-V50,T,T,0.059,0.892,0.0114,0.0034,0.023,0.085,0.036,0.048,0.011,0.0333,0.002,0.0016,0.0083,0.0,0.005,2216.606,54.11852,1916.0,1628.0,1027.0
1707,23B155728,52.2,66.0,28.14,0.182199999690056,06MN40 625025,06MN40,06MN40,06MN40,L,T,0.051,0.882,0.0069,0.0026,0.019,0.13,0.04,0.041,0.011,0.0343,0.003,0.0018,0.0076,0.001,0.004,2241.536,54.09944,1914.0,1635.0,1025.0
1708,23B155728,49.0,65.6,29.35,0.182199999690056,06MN40 625025,06MN40,06MN40,06MN40,T,T,0.051,0.882,0.0069,0.0026,0.019,0.13,0.04,0.041,0.011,0.0343,0.003,0.0018,0.0076,0.001,0.004,2241.536,54.09944,1914.0,1635.0,1025.0
2049,23B157006,53.3,65.5,33.27,0.243100002408028,06MN40 625025,06MN40,06MN40,06MN40,T,T,0.055,0.914,0.0085,0.0042,0.02,0.115,0.039,0.05,0.009,0.0254,0.002,0.0017,0.0097,0.001,0.005,2205.554,49.24454,2003.0,1625.0,1077.0
2298,23B158046,55.7,67.9,25.13,0.245100006461143,06MN40 625025,06MN40,06MN40,06MN40,T,T,0.052,0.867,0.0052,0.0004,0.025,0.095,0.046,0.041,0.014,0.0262,0.002,0.0029,0.0067,0.001,0.006,2204.204,49.1875,1985.0,1630.0,1031.0
2299,23B158053,54.1,67.3,30.29,0.244100004434586,06MN40 625025,06MN40,06MN40,06MN40,T,T,0.069,0.882,0.0058,0.0001,0.031,0.112,0.049,0.041,0.009,0.0366,0.0,0.003,0.0082,0.001,0.005,2209.01,49.19039,1976.0,1626.0,1043.0
2300,23B158055,55.8,68.4,26.54,0.244100004434586,06MN40 625025,06MN40,06MN40,06MN40,T,T,0.069,0.882,0.0058,0.0001,0.031,0.112,0.049,0.041,0.009,0.0366,0.0,0.003,0.0082,0.001,0.005,2210.774,49.19009,1945.0,1628.0,1038.0
2301,23B158057,55.1,68.7,31.02,0.244100004434586,06MN40 625025,06MN40,06MN40,06MN40,T,T,0.051,0.864,0.0057,0.0023,0.026,0.106,0.045,0.045,0.015,0.0316,0.001,0.0027,0.0097,0.001,0.005,2207.858,49.21171,1882.0,1623.0,1034.0
2302,23B158066,53.0,66.2,29.02,0.243100002408028,06MN40 625025,06MN40,06MN40,06MN40,T,T,0.052,0.87,0.0058,0.0024,0.014,0.116,0.046,0.044,0.01,0.0307,0.001,0.0017,0.0089,0.0,0.004,2192.702,49.18386,1974.0,1623.0,1038.0
2303,23B158068,50.8,66.1,29.15,0.185100004076958,06MN40 625025,06MN40,06MN40,06MN40,T,T,0.056,0.853,0.0051,0.0022,0.024,0.104,0.043,0.039,0.008,0.0329,0.0,0.0015,0.0069,0.0,0.004,2166.422,44.28032,1947.0,1623.0,1052.0
2304,23B158069,52.0,67.6,25.04,0.129600003361702,06MN40 625025,06MN40,06MN40,06MN40,T,T,0.056,0.853,0.0051,0.0022,0.024,0.104,0.043,0.039,0.008,0.0329,0.0,0.0015,0.0069,0.0,0.004,2164.712,44.28165,1952.0,1623.0,1036.0
2305,23B158070,52.0,67.6,25.04,0.12950000166893,06MN40 625025,06MN40,06MN40,06MN40,T,T,0.056,0.853,0.0051,0.0022,0.024,0.104,0.043,0.039,0.008,0.0329,0.0,0.0015,0.0069,0.0,0.004,2168.078,44.27629,1950.0,1625.0,1036.0
2306,23B158077,50.1,67.1,29.31,0.180099993944168,06MN40 625025,06MN40,06MN40,06MN40,L,T,0.05,0.862,0.0068,0.0034,0.008,0.11,0.043,0.045,0.014,0.008,0.001,0.0031,0.0069,0.0,0.005,2155.388,44.28382,1949.0,1621.0,1029.0
2307,23B158077,51.0,67.4,25.23,0.180099993944168,06MN40 625025,06MN40,06MN40,06MN40,T,T,0.05,0.862,0.0068,0.0034,0.008,0.11,0.043,0.045,0.014,0.008,0.001,0.0031,0.0069,0.0,0.005,2155.388,44.28382,1949.0,1621.0,1029.0
2319,23B158129,49.4,64.7,31.08,0.245100006461143,06MN40 625025,06MN40,06MN40,06MN40,L,T,0.052,0.867,0.0077,0.0021,0.027,0.096,0.036,0.046,0.014,0.0286,0.001,0.0028,0.0094,0.001,0.005,2223.464,54.06226,2001.0,1632.0,1041.0
2320,23B158129,50.7,64.9,31.51,0.245100006461143,06MN40 625025,06MN40,06MN40,06MN40,T,T,0.052,0.867,0.0077,0.0021,0.027,0.096,0.036,0.046,0.014,0.0286,0.001,0.0028,0.0094,0.001,0.005,2223.464,54.06226,2001.0,1632.0,1041.0
3658,23B162979,54.1,63.6,34.07,0.382099986076355,06MN40 625025,06MN40,06MN40,06MN40,T,T,0.054,0.898,0.0074,0.0041,0.023,0.098,0.035,0.039,0.017,0.0397,0.002,0.0031,0.0071,0.001,0.005,2189.912,54.16052,1988.0,1628.0,1052.0
3663,23B162986,52.4,63.3,38.63,0.409900009632111,06MN40 625025,06MN40,06MN40,06MN40,T,T,0.053,0.852,0.0037,0.0018,0.021,0.074,0.03,0.029,0.008,0.0335,0.0,0.0019,0.0073,0.001,0.004,2191.28,54.09843,1995.0,1625.0,1036.0
3664,23B162987,51.0,63.4,41.24,0.410100013017654,06MN40 625025,06MN40,06MN40,06MN40,T,T,0.053,0.852,0.0037,0.0018,0.021,0.074,0.03,0.029,0.008,0.0335,0.0,0.0019,0.0073,0.001,0.004,2185.07,54.12326,1992.0,1628.0,1025.0
