Repository: PNell/TrialTest3

File: Data/StreamlitData032524.csv (part 5 of 96)
,coil_no,YieldStrength,TensileStrength,TotalElongation,coil_thickness,steel_design_description,grade,grade_head,grade_tail,sample_direction,sample_location,c_amount,mn_amount,p_amount,s_amount,si_amount,cu_amount,ni_amount,cr_amount,mo_amount,al_amount,nb_amount,ca_amount,n_amount,ti_amount,v_amount,TF1_EXIT_AVG_BODY,TBC_thickness,TEMP_FM_ENTRY_AVG,TEMP_FM_EXIT_AVG,TEMP_COILING_AVG
3665,23B162994,51.0,65.1,31.53,0.381999999284744,06MN40 625025,06MN40,06MN40,06MN40,T,T,0.057,0.852,0.0059,0.0023,0.019,0.082,0.031,0.036,0.017,0.0323,0.003,0.0035,0.0087,0.001,0.005,2179.58,54.1401,1961.0,1614.0,987.0
3666,23B162998,54.4,67.2,32.24,0.382099986076355,06MN40 625025,06MN40,06MN40,06MN40,T,T,0.053,0.882,0.0049,0.001,0.033,0.084,0.034,0.032,0.008,0.0316,0.0,0.0014,0.0088,0.001,0.005,2186.168,54.11613,1986.0,1628.0,950.0
3667,23B162999,54.2,67.1,32.19,0.410100013017654,06MN40 625025,06MN40,06MN40,06MN40,T,T,0.053,0.882,0.0049,0.001,0.033,0.084,0.034,0.032,0.008,0.0316,0.0,0.0014,0.0088,0.001,0.005,2184.422,54.09557,1983.0,1625.0,1009.0
3668,23B163003,56.1,68.0,38.93,0.410100013017654,06MN40 625025,06MN40,06MN40,06MN40,T,T,0.053,0.882,0.0049,0.001,0.033,0.084,0.034,0.032,0.008,0.0316,0.0,0.0014,0.0088,0.001,0.005,2156.018,54.1035,1972.0,1626.0,1032.0
3669,23B163006,54.5,68.6,31.54,0.382099986076355,06MN40 625025,06MN40,06MN40,06MN40,T,T,0.058,0.876,0.006,0.0013,0.025,0.077,0.03,0.035,0.015,0.029,0.001,0.0031,0.0092,0.001,0.005,2151.446,54.10596,1967.0,1623.0,1022.0
3670,23B163007,55.2,68.6,28.36,0.382200002670288,06MN40 625025,06MN40,06MN40,06MN40,T,T,0.058,0.876,0.006,0.0013,0.025,0.077,0.03,0.035,0.015,0.029,0.001,0.0031,0.0092,0.001,0.005,2165.486,54.146,1979.0,1626.0,1023.0
3671,23B163008,52.6,66.5,29.92,0.382099986076355,06MN40 625025,06MN40,06MN40,06MN40,T,T,0.058,0.876,0.006,0.0013,0.025,0.077,0.03,0.035,0.015,0.029,0.001,0.0031,0.0092,0.001,0.005,2172.56,54.11716,1959.0,1607.0,989.0
3672,23B163011,51.7,65.0,33.51,0.382099986076355,06MN40 625025,06MN40,06MN40,06MN40,T,T,0.05,0.858,0.0053,0.0018,0.021,0.074,0.03,0.032,0.016,0.0351,0.002,0.0046,0.0057,0.001,0.005,2113.934,54.14381,1961.0,1625.0,1000.0
3673,23B163014,53.3,65.3,31.01,0.382099986076355,06MN40 625025,06MN40,06MN40,06MN40,T,T,0.05,0.858,0.0053,0.0018,0.021,0.074,0.03,0.032,0.016,0.0351,0.002,0.0046,0.0057,0.001,0.005,2120.846,54.13632,1952.0,1623.0,1007.0
3674,23B163017,53.0,67.1,29.89,0.382200002670288,06MN40 625025,06MN40,06MN40,06MN40,T,T,0.053,0.909,0.0043,0.0,0.034,0.089,0.036,0.036,0.009,0.0295,0.0,0.0019,0.0102,0.001,0.005,2138.612,54.1408,1965.0,1628.0,989.0
3675,23B163024,51.0,64.5,30.42,0.382200002670288,06MN40 625025,06MN40,06MN40,06MN40,T,T,0.054,0.875,0.0049,0.0006,0.033,0.076,0.032,0.038,0.016,0.0321,0.002,0.0034,0.0078,0.001,0.005,2138.054,54.16502,1963.0,1625.0,1011.0
3676,23B163027,52.5,66.6,33.27,0.382200002670288,06MN40 625025,06MN40,06MN40,06MN40,T,T,0.054,0.875,0.0049,0.0006,0.033,0.076,0.032,0.038,0.016,0.0321,0.002,0.0034,0.0078,0.001,0.005,2145.344,54.1728,1959.0,1623.0,1005.0
3677,23B163037,55.3,68.1,32.3,0.382200002670288,06MN40 625025,06MN40,06MN40,06MN40,T,T,0.058,0.902,0.0043,0.0008,0.021,0.083,0.035,0.032,0.016,0.0252,0.002,0.0032,0.0116,0.001,0.005,2127.614,54.11229,1961.0,1617.0,1013.0
3678,23B163040,54.6,67.9,30.12,0.382099986076355,06MN40 625025,06MN40,06MN40,06MN40,T,T,0.058,0.902,0.0043,0.0008,0.021,0.083,0.035,0.032,0.016,0.0252,0.002,0.0032,0.0116,0.001,0.005,2112.17,54.13131,1954.0,1625.0,1022.0
3679,23B163043,54.1,66.7,29.59,0.382200002670288,06MN40 625025,06MN40,06MN40,06MN40,T,T,0.051,0.862,0.0055,0.0004,0.018,0.111,0.048,0.044,0.013,0.0273,0.001,0.0019,0.0092,0.0,0.005,2124.428,54.12581,1958.0,1621.0,1000.0
3680,23B163047,54.4,67.2,31.36,0.382099986076355,06MN40 625025,06MN40,06MN40,06MN40,T,T,0.051,0.862,0.0055,0.0004,0.018,0.111,0.048,0.044,0.013,0.0273,0.001,0.0019,0.0092,0.0,0.005,2150.096,54.14951,1963.0,1623.0,1002.0
3681,23B163054,51.4,65.0,32.26,0.382099986076355,06MN40 625025,06MN40,06MN40,06MN40,T,T,0.05,0.901,0.0064,0.0029,0.015,0.087,0.039,0.041,0.019,0.0341,0.002,0.0029,0.0088,0.0,0.004,2178.59,54.09619,1983.0,1623.0,1013.0
3682,23B163056,51.8,64.8,31.98,0.382200002670288,06MN40 625025,06MN40,06MN40,06MN40,T,T,0.049,0.878,0.0054,0.001,0.019,0.116,0.046,0.044,0.013,0.0358,0.001,0.0019,0.0081,0.0,0.005,2184.332,54.09947,2003.0,1628.0,991.0
3683,23B163057,53.6,65.6,29.68,0.382200002670288,06MN40 625025,06MN40,06MN40,06MN40,T,T,0.049,0.878,0.0054,0.001,0.019,0.116,0.046,0.044,0.013,0.0358,0.001,0.0019,0.0081,0.0,0.005,2197.634,54.08791,2004.0,1623.0,980.0
3684,23B163063,52.6,65.0,32.28,0.382200002670288,06MN40 625025,06MN40,06MN40,06MN40,T,T,0.058,0.873,0.0066,0.0012,0.022,0.086,0.037,0.057,0.017,0.0329,0.002,0.0028,0.0073,0.001,0.005,2197.958,54.14225,2013.0,1623.0,991.0
3685,23B163064,52.1,65.4,29.64,0.382200002670288,06MN40 625025,06MN40,06MN40,06MN40,T,T,0.058,0.873,0.0066,0.0012,0.022,0.086,0.037,0.057,0.017,0.0329,0.002,0.0028,0.0073,0.001,0.005,2196.626,54.14262,2015.0,1625.0,991.0
3686,23B163069,52.2,66.3,29.67,0.382099986076355,06MN40 625025,06MN40,06MN40,06MN40,T,T,0.053,0.874,0.0061,0.0022,0.016,0.096,0.048,0.052,0.011,0.0299,0.001,0.0017,0.008,0.0,0.005,2200.1,54.09338,2019.0,1625.0,998.0
3687,23B163070,52.8,65.6,33.68,0.382099986076355,06MN40 625025,06MN40,06MN40,06MN40,T,T,0.053,0.874,0.0061,0.0022,0.016,0.096,0.048,0.052,0.011,0.0299,0.001,0.0017,0.008,0.0,0.005,2204.348,54.13466,2003.0,1630.0,1004.0
3688,23B163071,52.5,65.5,31.03,0.382200002670288,06MN40 625025,06MN40,06MN40,06MN40,T,T,0.053,0.874,0.0061,0.0022,0.016,0.096,0.048,0.052,0.011,0.0299,0.001,0.0017,0.008,0.0,0.005,2199.074,54.10895,1995.0,1623.0,998.0
3689,23B163076,53.5,66.0,33.02,0.382099986076355,06MN40 625025,06MN40,06MN40,06MN40,T,T,0.056,0.892,0.0079,0.0067,0.014,0.108,0.045,0.049,0.01,0.0335,0.0,0.0016,0.0078,0.0,0.005,2196.77,54.09104,2012.0,1623.0,1014.0
3690,23B163077,53.2,65.9,34.23,0.382099986076355,06MN40 625025,06MN40,06MN40,06MN40,T,T,0.056,0.892,0.0079,0.0067,0.014,0.108,0.045,0.049,0.01,0.0335,0.0,0.0016,0.0078,0.0,0.005,2202.89,54.12495,2012.0,1626.0,1013.0
3691,23B163078,52.8,66.3,32.57,0.382099986076355,06MN40 625025,06MN40,06MN40,06MN40,T,T,0.056,0.892,0.0079,0.0067,0.014,0.108,0.045,0.049,0.01,0.0335,0.0,0.0016,0.0078,0.0,0.005,2191.082,54.13678,2012.0,1623.0,1013.0
3692,23B163083,52.8,66.5,30.22,0.382200002670288,06MN40 625025,06MN40,06MN40,06MN40,T,T,0.056,0.877,0.0076,0.0038,0.023,0.088,0.036,0.055,0.019,0.0307,0.002,0.0027,0.0082,0.001,0.004,2084.27,54.17495,1932.0,1619.0,1025.0
3693,23B163085,53.2,66.2,33.34,0.382099986076355,06MN40 625025,06MN40,06MN40,06MN40,T,T,0.056,0.877,0.0076,0.0038,0.023,0.088,0.036,0.055,0.019,0.0307,0.002,0.0027,0.0082,0.001,0.004,2123.636,54.11818,1950.0,1621.0,1018.0
3694,23B163089,53.7,67.7,33.81,0.382099986076355,06MN40 625025,06MN40,06MN40,06MN40,T,T,0.051,0.909,0.0069,0.0067,0.018,0.086,0.036,0.053,0.019,0.045,0.002,0.0036,0.0106,0.001,0.005,2098.148,54.1633,1945.0,1628.0,1027.0
3695,23B163091,52.7,66.0,31.24,0.382099986076355,06MN40 625025,06MN40,06MN40,06MN40,T,T,0.051,0.909,0.0069,0.0067,0.018,0.086,0.036,0.053,0.019,0.045,0.002,0.0036,0.0106,0.001,0.005,2119.496,54.12376,1950.0,1616.0,1013.0
3696,23B163095,52.9,66.5,32.95,0.382099986076355,06MN40 625025,06MN40,06MN40,06MN40,T,T,0.053,0.886,0.0096,0.0027,0.022,0.145,0.045,0.048,0.011,0.0381,0.001,0.0019,0.0087,0.0,0.005,2136.038,54.13269,1974.0,1628.0,1011.0
3697,23B163097,53.4,66.2,33.11,0.382200002670288,06MN40 625025,06MN40,06MN40,06MN40,T,T,0.053,0.886,0.0096,0.0027,0.022,0.145,0.045,0.048,0.011,0.0381,0.001,0.0019,0.0087,0.0,0.005,2127.074,54.12075,1974.0,1625.0,995.0
3698,23B163098,55.4,66.9,34.87,0.382200002670288,06MN40 625025,06MN40,06MN40,06MN40,T,T,0.053,0.886,0.0096,0.0027,0.022,0.145,0.045,0.048,0.011,0.0381,0.001,0.0019,0.0087,0.0,0.005,2135.012,54.14882,1974.0,1623.0,995.0
3699,23B163102,52.7,66.0,30.89,0.382099986076355,06MN40 625025,06MN40,06MN40,06MN40,T,T,0.051,0.902,0.0067,0.005,0.024,0.095,0.039,0.051,0.02,0.031,0.003,0.0028,0.008,0.001,0.005,2167.43,54.1308,1988.0,1625.0,1009.0
3702,23B163112,52.0,66.4,30.33,0.382200002670288,06MN40 625025,06MN40,06MN40,06MN40,T,T,0.051,0.931,0.0067,0.0039,0.021,0.109,0.04,0.049,0.019,0.0322,0.003,0.0034,0.0091,0.001,0.004,2169.05,54.14964,1983.0,1628.0,1023.0
3703,23B163113,55.4,68.0,34.68,0.382200002670288,06MN40 625025,06MN40,06MN40,06MN40,T,T,0.051,0.931,0.0067,0.0039,0.021,0.109,0.04,0.049,0.019,0.0322,0.003,0.0034,0.0091,0.001,0.004,2176.25,54.09937,1981.0,1630.0,1018.0
3704,23B163116,55.5,68.8,32.16,0.382099986076355,06MN40 625025,06MN40,06MN40,06MN40,T,T,0.06,0.907,0.0104,0.0047,0.016,0.178,0.047,0.056,0.012,0.0354,0.001,0.0019,0.0091,0.0,0.005,2187.122,54.13276,1995.0,1625.0,939.0
3706,23B163121,55.0,68.9,31.8,0.243100002408028,06MN40 625025,06MN40,06MN40,06MN40,L,T,0.064,0.852,0.01,0.0034,0.021,0.126,0.04,0.071,0.016,0.0269,0.003,0.0024,0.0113,0.001,0.005,2154.812,49.25432,1965.0,1623.0,1013.0
3707,23B163121,55.3,69.3,29.7,0.243100002408028,06MN40 625025,06MN40,06MN40,06MN40,T,T,0.064,0.852,0.01,0.0034,0.021,0.126,0.04,0.071,0.016,0.0269,0.003,0.0024,0.0113,0.001,0.005,2154.812,49.25432,1965.0,1623.0,1013.0
3708,23B163124,60.8,74.3,22.86,0.0900000035762787,06MN40 625025,06MN40,06MN40,06MN40,L,T,0.064,0.852,0.01,0.0034,0.021,0.126,0.04,0.071,0.016,0.0269,0.003,0.0024,0.0113,0.001,0.005,2147.396,34.48052,1958.0,1623.0,1027.0
3709,23B163124,60.9,74.0,19.72,0.0900000035762787,06MN40 625025,06MN40,06MN40,06MN40,T,T,0.064,0.852,0.01,0.0034,0.021,0.126,0.04,0.071,0.016,0.0269,0.003,0.0024,0.0113,0.001,0.005,2147.396,34.48052,1958.0,1623.0,1027.0
3710,23B163126,59.0,73.9,22.39,0.147200003266335,06MN40 625025,06MN40,06MN40,06MN40,L,T,0.064,0.852,0.01,0.0034,0.021,0.126,0.04,0.071,0.016,0.0269,0.003,0.0024,0.0113,0.001,0.005,2125.202,34.48666,1956.0,1628.0,1040.0
3711,23B163126,58.8,72.7,21.21,0.147200003266335,06MN40 625025,06MN40,06MN40,06MN40,T,T,0.064,0.852,0.01,0.0034,0.021,0.126,0.04,0.071,0.016,0.0269,0.003,0.0024,0.0113,0.001,0.005,2125.202,34.48666,1956.0,1628.0,1040.0
3723,23B163154,52.6,66.8,33.19,0.249200001358986,06MN40 625025,06MN40,06MN40,06MN40,L,T,0.057,0.916,0.0083,0.0021,0.023,0.102,0.038,0.054,0.017,0.031,0.003,0.0033,0.0089,0.001,0.006,2185.664,49.21586,1976.0,1632.0,1043.0
3724,23B163154,53.7,66.8,30.4,0.249200001358986,06MN40 625025,06MN40,06MN40,06MN40,T,T,0.057,0.916,0.0083,0.0021,0.023,0.102,0.038,0.054,0.017,0.031,0.003,0.0033,0.0089,0.001,0.006,2185.664,49.21586,1976.0,1632.0,1043.0
3762,23B163284,53.6,65.3,32.89,0.244100004434586,06MN40 625025,06MN40,06MN40,06MN40,L,T,0.054,0.883,0.0039,0.0003,0.02,0.101,0.039,0.038,0.011,0.0328,0.0,0.0019,0.0081,0.0,0.005,2075.828,49.24681,1896.0,1628.0,1034.0
3763,23B163284,53.2,66.0,32.57,0.244100004434586,06MN40 625025,06MN40,06MN40,06MN40,T,T,0.054,0.883,0.0039,0.0003,0.02,0.101,0.039,0.038,0.011,0.0328,0.0,0.0019,0.0081,0.0,0.005,2075.828,49.24681,1896.0,1628.0,1034.0
4147,23B164393,52.7,63.9,31.47,0.244100004434586,06MN40 625025,06MN40,06MN40,06MN40,L,T,0.057,0.814,0.0103,0.004,0.019,0.128,0.053,0.054,0.012,0.0376,0.006,0.0022,0.0081,0.001,0.005,2177.816,49.19891,1979.0,1625.0,1029.0
4148,23B164393,53.1,64.6,30.3,0.244100004434586,06MN40 625025,06MN40,06MN40,06MN40,T,T,0.057,0.814,0.0103,0.004,0.019,0.128,0.053,0.054,0.012,0.0376,0.006,0.0022,0.0081,0.001,0.005,2177.816,49.19891,1979.0,1625.0,1029.0
4172,23B164444,56.5,70.2,27.32,0.185100004076958,06MN40 625025,06MN40,06-V70,06MN40,L,T,0.053,0.863,0.0064,0.0041,0.019,0.117,0.044,0.048,0.015,0.0319,0.002,0.0045,0.0088,0.001,0.007,2184.584,49.21028,1995.0,1635.0,1020.0
4173,23B164444,52.3,68.9,27.45,0.185100004076958,06MN40 625025,06MN40,06-V70,06MN40,T,T,0.053,0.863,0.0064,0.0041,0.019,0.117,0.044,0.048,0.015,0.0319,0.002,0.0045,0.0088,0.001,0.007,2184.584,49.21028,1995.0,1635.0,1020.0
5498,23B169035,53.5,66.2,31.97,0.244000002741814,06MN40 625025,06MN40,06MN40,06MN40,T,T,0.058,0.862,0.0077,0.0025,0.017,0.121,0.038,0.047,0.017,0.0274,0.001,0.0028,0.0073,0.001,0.005,2020.658,49.28796,1864.0,1646.0,1058.0
5503,23B169053,53.6,67.9,31.69,0.410100013017654,06MN40 625025,06MN40,06MN40,06MN40,T,T,0.051,0.864,0.0056,0.004,0.024,0.13,0.042,0.048,0.014,0.0336,0.002,0.0021,0.0054,0.001,0.005,2071.004,54.18162,1878.0,1623.0,1016.0
5504,23B169056,53.9,68.0,28.92,0.410199999809265,06MN40 625025,06MN40,06MN40,06MN40,T,T,0.051,0.864,0.0056,0.004,0.024,0.13,0.042,0.048,0.014,0.0336,0.002,0.0021,0.0054,0.001,0.005,2108.03,54.17191,1904.0,1632.0,1016.0
5505,23B169059,52.0,65.8,32.29,0.382099986076355,06MN40 625025,06MN40,06MN40,06MN40,T,T,0.058,0.91,0.0075,0.0026,0.021,0.129,0.042,0.047,0.02,0.0338,0.003,0.0029,0.0085,0.001,0.005,2143.76,54.15729,1922.0,1630.0,1014.0
5506,23B169062,52.5,65.8,32.56,0.382099986076355,06MN40 625025,06MN40,06MN40,06MN40,T,T,0.058,0.91,0.0075,0.0026,0.021,0.129,0.042,0.047,0.02,0.0338,0.003,0.0029,0.0085,0.001,0.005,2152.256,54.15357,1925.0,1625.0,1018.0
5507,23B169066,53.0,66.3,31.955,0.382099986076355,06MN40 625025,06MN40,06MN40,06MN40,T,T,0.053,0.91,0.0057,0.0027,0.019,0.125,0.042,0.046,0.014,0.0289,0.002,0.0015,0.006,0.001,0.005,2148.764,54.14856,1916.0,1630.0,1016.0
5508,23B169069,53.8,66.6,26.97,0.382099986076355,06MN40 625025,06MN40,06MN40,06MN40,T,T,0.053,0.91,0.0057,0.0027,0.019,0.125,0.042,0.046,0.014,0.0289,0.002,0.0015,0.006,0.001,0.005,2108.84,54.17496,1891.0,1632.0,1023.0
5509,23B169072,53.9,67.9,31.23,0.381999999284744,06MN40 625025,06MN40,06MN40,06MN40,T,T,0.062,0.855,0.0091,0.0016,0.024,0.137,0.04,0.046,0.018,0.0156,0.003,0.0023,0.0095,0.001,0.005,2134.886,54.15802,1905.0,1630.0,1016.0
5510,23B169074,53.3,67.15,30.599999999999998,0.381999999284744,06MN40 625025,06MN40,06MN40,06MN40,T,T,0.062,0.855,0.0091,0.0016,0.024,0.137,0.04,0.046,0.018,0.0156,0.003,0.0023,0.0095,0.001,0.005,2161.004,54.1505,1923.0,1625.0,1018.0
5511,23B169075,53.3,67.9,30.19,0.382099986076355,06MN40 625025,06MN40,06MN40,06MN40,T,T,0.062,0.855,0.0091,0.0016,0.024,0.137,0.04,0.046,0.018,0.0156,0.003,0.0023,0.0095,0.001,0.005,2160.914,54.14941,1923.0,1626.0,1016.0
5512,23B169076,52.2,65.8,31.5,0.382099986076355,06MN40 625025,06MN40,06MN40,06MN40,T,T,0.062,0.855,0.0091,0.0016,0.024,0.137,0.04,0.046,0.018,0.0156,0.003,0.0023,0.0095,0.001,0.005,2151.77,54.15339,1920.0,1625.0,1018.0
5513,23B169079,51.2,66.4,28.65,0.382099986076355,06MN40 625025,06MN40,06MN40,06MN40,T,T,0.059,0.862,0.0077,0.0027,0.024,0.138,0.042,0.044,0.018,0.0316,0.001,0.0029,0.007,0.001,0.005,2144.948,54.16062,1916.0,1643.0,1031.0
5514,23B169082,53.1,65.6,33.34,0.382099986076355,06MN40 625025,06MN40,06MN40,06MN40,T,T,0.059,0.862,0.0077,0.0027,0.024,0.138,0.042,0.044,0.018,0.0316,0.001,0.0029,0.007,0.001,0.005,2150.042,54.15417,1913.0,1623.0,1023.0
5515,23B169085,51.4,64.4,31.83,0.382099986076355,06MN40 625025,06MN40,06MN40,06MN40,T,T,0.051,0.862,0.0056,0.0037,0.024,0.134,0.043,0.049,0.015,0.032,0.003,0.0016,0.0061,0.001,0.005,2142.05,54.15884,1918.0,1632.0,1023.0
5516,23B169089,52.0,64.9,32.27,0.382099986076355,06MN40 625025,06MN40,06MN40,06MN40,T,T,0.051,0.862,0.0056,0.0037,0.024,0.134,0.043,0.049,0.015,0.032,0.003,0.0016,0.0061,0.001,0.005,2136.632,54.16333,1911.0,1626.0,1025.0
5517,23B169092,51.3,66.0,31.78,0.382099986076355,06MN40 625025,06MN40,06MN40,06MN40,T,T,0.059,0.878,0.0058,0.0026,0.028,0.129,0.042,0.042,0.014,0.0316,0.002,0.0016,0.0049,0.001,0.005,2135.732,54.1617,1911.0,1625.0,1025.0
5518,23B169095,52.8,65.3,31.61,0.382099986076355,06MN40 625025,06MN40,06MN40,06MN40,T,T,0.059,0.878,0.0058,0.0026,0.028,0.129,0.042,0.042,0.014,0.0316,0.002,0.0016,0.0049,0.001,0.005,2137.37,54.16101,1907.0,1630.0,1029.0
5519,23B169097,50.8,66.9,30.59,0.381999999284744,06MN40 625025,06MN40,06MN40,06MN40,T,T,0.065,0.852,0.0073,0.0028,0.026,0.138,0.041,0.045,0.018,0.0305,0.002,0.0027,0.0061,0.001,0.005,2132.546,54.15871,1907.0,1614.0,1023.0
5520,23B169102,53.9,67.3,32.73,0.382099986076355,06MN40 625025,06MN40,06MN40,06MN40,T,T,0.065,0.852,0.0073,0.0028,0.026,0.138,0.041,0.045,0.018,0.0305,0.002,0.0027,0.0061,0.001,0.005,2086.502,54.18762,1895.0,1632.0,1047.0
5521,23B169105,53.8,67.3,30.48,0.382099986076355,06MN40 625025,06MN40,06MN40,06MN40,T,T,0.054,0.856,0.0054,0.002,0.028,0.164,0.046,0.04,0.016,0.0159,0.004,0.0016,0.0088,0.001,0.005,2101.01,54.18111,1864.0,1632.0,1023.0
5522,23B169108,53.1,66.4,33.49,0.381999999284744,06MN40 625025,06MN40,06MN40,06MN40,T,T,0.054,0.856,0.0054,0.002,0.028,0.164,0.046,0.04,0.016,0.0159,0.004,0.0016,0.0088,0.001,0.005,2009.354,54.23008,1815.0,1592.0,1040.0
6098,23B171092,50.2,64.1,30.6,0.244000002741814,06MN40 625025,06MN40,06MN40,06MN40,T,T,0.056,0.938,0.0082,0.002,0.026,0.116,0.044,0.05,0.008,0.0205,0.001,0.0033,0.0084,0.001,0.005,2133.068,49.23679,1893.0,1625.0,1059.0
6099,23B171093,51.0,64.7,29.94,0.244000002741814,06MN40 625025,06MN40,06MN40,06MN40,T,T,0.056,0.938,0.0082,0.002,0.026,0.116,0.044,0.05,0.008,0.0205,0.001,0.0033,0.0084,0.001,0.005,2122.124,49.242,1904.0,1619.0,1058.0
6103,23B171104,50.1,63.8,34.35,0.381999999284744,06MN40 625025,06MN40,06MN40,06MN40,T,T,0.06,0.912,0.0064,0.0032,0.02,0.125,0.044,0.041,0.008,0.0328,0.001,0.0027,0.0092,0.001,0.004,2137.874,54.1674,1909.0,1621.0,1027.0
6104,23B171107,51.3,63.6,34.54,0.382099986076355,06MN40 625025,06MN40,06MN40,06MN40,T,T,0.061,0.913,0.0076,0.0043,0.02,0.122,0.049,0.046,0.014,0.0367,0.0,0.0019,0.0088,0.001,0.005,2133.914,54.17021,1911.0,1628.0,1025.0
6105,23B171112,50.5,64.3,30.15,0.382099986076355,06MN40 625025,06MN40,06MN40,06MN40,T,T,0.061,0.913,0.0076,0.0043,0.02,0.122,0.049,0.046,0.014,0.0367,0.0,0.0019,0.0088,0.001,0.005,2157.8,54.16078,1920.0,1625.0,1020.0
6106,23B171117,50.2,64.85,33.66,0.381999999284744,06MN40 625025,06MN40,06MN40,06MN40,T,T,0.05,0.895,0.0068,0.0025,0.017,0.132,0.048,0.043,0.009,0.028,0.001,0.003,0.0087,0.001,0.005,2144.966,54.16347,1914.0,1628.0,1020.0
6107,23B171119,50.1,62.6,33.45,0.382099986076355,06MN40 625025,06MN40,06MN40,06MN40,T,T,0.053,0.877,0.0069,0.0032,0.014,0.133,0.049,0.044,0.014,0.0314,0.0,0.0014,0.0085,0.0,0.005,2131.232,54.16726,1911.0,1623.0,1020.0
6108,23B171122,47.8,61.3,32.85,0.244100004434586,06MN40 625025,06MN40,06MN40,06MN40,T,T,0.053,0.877,0.0069,0.0032,0.014,0.133,0.049,0.044,0.014,0.0314,0.0,0.0014,0.0085,0.0,0.005,2128.748,49.24745,1904.0,1626.0,1020.0
6109,23B171124,50.4,63.2,33.78,0.243100002408028,06MN40 625025,06MN40,06MN40,06MN40,T,T,0.053,0.877,0.0069,0.0032,0.014,0.133,0.049,0.044,0.014,0.0314,0.0,0.0014,0.0085,0.0,0.005,2189.588,54.1448,1905.0,1628.0,1031.0
6110,23B171125,50.4,63.2,33.78,0.2432000041008,06MN40 625025,06MN40,06MN40,06MN40,T,T,0.053,0.877,0.0069,0.0032,0.014,0.133,0.049,0.044,0.014,0.0314,0.0,0.0014,0.0085,0.0,0.005,2176.79,49.22683,1914.0,1628.0,1036.0
6111,23B171126,53.5,67.2,27.92,0.180099993944168,06MN40 625025,06MN40,06MN40,06MN40,T,T,0.051,0.891,0.0076,0.0028,0.023,0.139,0.047,0.047,0.008,0.0277,0.001,0.0024,0.0096,0.001,0.005,2152.166,44.31308,1913.0,1625.0,1027.0
6112,23B171127,52.0,67.1,28.79,0.147799998521805,06MN40 625025,06MN40,06MN40,06MN40,L,T,0.051,0.891,0.0076,0.0028,0.023,0.139,0.047,0.047,0.008,0.0277,0.001,0.0024,0.0096,0.001,0.005,2123.33,34.48794,1938.0,1617.0,1043.0
6113,23B171127,53.5,67.2,27.92,0.147799998521805,06MN40 625025,06MN40,06MN40,06MN40,T,T,0.051,0.891,0.0076,0.0028,0.023,0.139,0.047,0.047,0.008,0.0277,0.001,0.0024,0.0096,0.001,0.005,2123.33,34.48794,1938.0,1617.0,1043.0
6114,23B171130,52.8,67.0,27.02,0.147900000214577,06MN40 625025,06MN40,06MN40,06MN40,L,T,0.051,0.891,0.0076,0.0028,0.023,0.139,0.047,0.047,0.008,0.0277,0.001,0.0024,0.0096,0.001,0.005,2138.162,34.48667,1949.0,1628.0,1034.0
6115,23B171130,54.2,68.2,25.18,0.147900000214577,06MN40 625025,06MN40,06MN40,06MN40,T,T,0.051,0.891,0.0076,0.0028,0.023,0.139,0.047,0.047,0.008,0.0277,0.001,0.0024,0.0096,0.001,0.005,2138.162,34.48667,1949.0,1628.0,1034.0
6116,23B171134,49.2,63.8,34.31,0.312099993228912,06MN40 625025,06MN40,06MN40,06MN40,L,T,0.057,0.891,0.0067,0.0033,0.022,0.121,0.048,0.045,0.014,0.0358,0.001,0.0015,0.0085,0.001,0.005,2143.76,49.2367,1932.0,1625.0,1097.0
6117,23B171134,50.2,63.0,32.48,0.312099993228912,06MN40 625025,06MN40,06MN40,06MN40,T,T,0.057,0.891,0.0067,0.0033,0.022,0.121,0.048,0.045,0.014,0.0358,0.001,0.0015,0.0085,0.001,0.005,2143.76,49.2367,1932.0,1625.0,1097.0
6431,23B171935,50.9,65.8,32.16,0.245100006461143,06MN40 625025,06MN40,06MN40,06MN40,L,T,0.054,0.886,0.01,0.0048,0.006,0.141,0.048,0.063,0.009,0.0275,0.001,0.0026,0.0093,0.001,0.005,2156.72,49.22596,1956.0,1632.0,1081.0
6432,23B171935,52.5,66.5,30.28,0.245100006461143,06MN40 625025,06MN40,06MN40,06MN40,T,T,0.054,0.886,0.01,0.0048,0.006,0.141,0.048,0.063,0.009,0.0275,0.001,0.0026,0.0093,0.001,0.005,2156.72,49.22596,1956.0,1632.0,1081.0
8092,23B178368,54.0,68.2,31.91,0.244100004434586,06MN40 625025,06MN40,06NB45,06MN40,L,T,0.074,0.859,0.0066,0.0021,0.035,0.121,0.041,0.042,0.012,0.029,0.004,0.002,0.0101,0.001,0.005,2086.16,49.26108,1839.0,1628.0,1029.0
8093,23B178368,55.7,69.2,29.91,0.244100004434586,06MN40 625025,06MN40,06NB45,06MN40,T,T,0.074,0.859,0.0066,0.0021,0.035,0.121,0.041,0.042,0.012,0.029,0.004,0.002,0.0101,0.001,0.005,2086.16,49.26108,1839.0,1628.0,1029.0
8094,23B178370,52.1,69.4,27.58,0.185100004076958,06MN40 625025,06MN40,06MN40,06MN40,L,T,0.074,0.859,0.0066,0.0021,0.035,0.121,0.041,0.042,0.012,0.029,0.004,0.002,0.0101,0.001,0.005,2068.556,44.3467,1841.0,1632.0,1045.0
8095,23B178370,53.4,69.5,25.39,0.185100004076958,06MN40 625025,06MN40,06MN40,06MN40,T,T,0.074,0.859,0.0066,0.0021,0.035,0.121,0.041,0.042,0.012,0.029,0.004,0.002,0.0101,0.001,0.005,2068.556,44.3467,1841.0,1632.0,1045.0
9422,23B183873,51.5,65.1,35.98,0.365000009536743,06MN40 625025,06MN40,06MN40,06MN40,L,T,0.062,0.908,0.0068,0.0006,0.036,0.104,0.041,0.037,0.008,0.034,0.002,0.0029,0.0092,0.001,0.005,2069.672,54.19951,1860.0,1619.0,1121.0
9423,23B183873,51.9,65.5,32.17,0.365000009536743,06MN40 625025,06MN40,06MN40,06MN40,T,T,0.062,0.908,0.0068,0.0006,0.036,0.104,0.041,0.037,0.008,0.034,0.002,0.0029,0.0092,0.001,0.005,2069.672,54.19951,1860.0,1619.0,1121.0
9424,23B183876,53.3,67.1,30.5,0.365200012922287,06MN40 625025,06MN40,06MN40,06MN40,T,T,0.057,0.869,0.0079,0.0,0.042,0.131,0.042,0.051,0.013,0.0327,0.001,0.0029,0.0089,0.001,0.005,2061.77,54.2048,1850.0,1619.0,1040.0
9425,23B183878,53.5,67.9,32.01,0.365099996328354,06MN40 625025,06MN40,06MN40,06MN40,T,T,0.057,0.869,0.0079,0.0,0.042,0.131,0.042,0.051,0.013,0.0327,0.001,0.0029,0.0089,0.001,0.005,2072.516,54.19845,1850.0,1619.0,1032.0
9426,23B183880,54.1,67.8,32.23,0.365099996328354,06MN40 625025,06MN40,06MN40,06MN40,T,T,0.058,0.873,0.008,0.0005,0.032,0.12,0.044,0.051,0.009,0.0276,0.002,0.0026,0.0102,0.001,0.005,2067.512,54.19862,1851.0,1619.0,1031.0
9427,23B183882,54.4,67.1,29.46,0.365099996328354,06MN40 625025,06MN40,06MN40,06MN40,T,T,0.058,0.873,0.008,0.0005,0.032,0.12,0.044,0.051,0.009,0.0276,0.002,0.0026,0.0102,0.001,0.005,2070.734,54.19584,1848.0,1619.0,1032.0
9428,23B183884,54.3,67.6,32.37,0.365099996328354,06MN40 625025,06MN40,06MN40,06MN40,T,T,0.055,0.875,0.0056,0.0026,0.017,0.133,0.045,0.04,0.015,0.0338,0.002,0.0031,0.0096,0.001,0.005,2075.486,54.19316,1851.0,1619.0,1031.0
9429,23B183885,52.8,66.5,32.73,0.365099996328354,06MN40 625025,06MN40,06MN40,06MN40,T,T,0.055,0.875,0.0056,0.0026,0.017,0.133,0.045,0.04,0.015,0.0338,0.002,0.0031,0.0096,0.001,0.005,2074.532,54.19562,1851.0,1619.0,1029.0
9430,23B183887,53.3,66.8,31.36,0.365099996328354,06MN40 625025,06MN40,06MN40,06MN40,T,T,0.055,0.875,0.0056,0.0026,0.017,0.133,0.045,0.04,0.015,0.0338,0.002,0.0031,0.0096,0.001,0.005,2072.48,54.19488,1844.0,1621.0,1032.0
9431,23B183890,53.4,66.6,30.25,0.365099996328354,06MN40 625025,06MN40,06MN40,06MN40,T,T,0.055,0.852,0.0071,0.0013,0.026,0.137,0.043,0.044,0.015,0.0295,0.002,0.0024,0.0081,0.001,0.005,2086.412,54.19429,1853.0,1619.0,1018.0
9432,23B183892,53.6,67.2,33.28,0.365099996328354,06MN40 625025,06MN40,06MN40,06MN40,T,T,0.055,0.852,0.0071,0.0013,0.026,0.137,0.043,0.044,0.015,0.0295,0.002,0.0024,0.0081,0.001,0.005,2075.18,54.19308,1855.0,1626.0,1059.0
9433,23B183894,51.6,65.5,32.32,0.365099996328354,06MN40 625025,06MN40,06MN40,06MN40,T,T,0.061,0.86,0.0075,0.004,0.032,0.108,0.041,0.036,0.008,0.0333,0.001,0.0032,0.0082,0.001,0.005,2080.634,54.1911,1859.0,1617.0,1040.0
9434,23B183896,51.4,65.1,32.81,0.365099996328354,06MN40 625025,06MN40,06MN40,06MN40,T,T,0.061,0.86,0.0075,0.004,0.032,0.108,0.041,0.036,0.008,0.0333,0.001,0.0032,0.0082,0.001,0.005,2062.328,54.19324,1848.0,1617.0,1038.0
9435,23B183899,51.2,65.0,31.72,0.365099996328354,06MN40 625025,06MN40,06MN40,06MN40,T,T,0.069,0.905,0.0074,0.002,0.019,0.13,0.044,0.046,0.011,0.032,0.002,0.0029,0.0076,0.001,0.005,2071.922,54.18904,1851.0,1617.0,1025.0
9436,23B183901,51.5,65.7,34.35,0.365099996328354,06MN40 625025,06MN40,06MN40,06MN40,T,T,0.069,0.905,0.0074,0.002,0.019,0.13,0.044,0.046,0.011,0.032,0.002,0.0029,0.0076,0.001,0.005,2069.078,54.18966,1846.0,1617.0,1027.0
9437,23B183904,50.9,64.6,32.28,0.365099996328354,06MN40 625025,06MN40,06MN40,06MN40,T,T,0.062,0.914,0.0074,0.0012,0.027,0.135,0.045,0.04,0.011,0.0251,0.001,0.0037,0.0083,0.001,0.005,2061.932,54.19474,1842.0,1617.0,1031.0
9438,23B183906,51.1,65.0,32.92,0.365099996328354,06MN40 625025,06MN40,06MN40,06MN40,T,T,0.062,0.914,0.0074,0.0012,0.027,0.135,0.045,0.04,0.011,0.0251,0.001,0.0037,0.0083,0.001,0.005,2066.216,54.19229,1842.0,1617.0,1027.0
9439,23B183908,52.7,67.7,26.69,0.365200012922287,06MN40 625025,06MN40,06MN40,06MN40,T,T,0.062,0.905,0.0101,0.0049,0.023,0.108,0.04,0.036,0.007,0.0284,0.001,0.0034,0.0114,0.001,0.005,2065.586,54.19224,1848.0,1626.0,1032.0
9440,23B183910,52.7,66.5,31.5,0.365099996328354,06MN40 625025,06MN40,06MN40,06MN40,T,T,0.062,0.905,0.0101,0.0049,0.023,0.108,0.04,0.036,0.007,0.0284,0.001,0.0034,0.0114,0.001,0.005,2065.226,54.19188,1842.0,1617.0,1029.0
9441,23B183913,54.75,69.25,29.965,0.365099996328354,06MN40 625025,06MN40,06MN40,06MN40,T,T,0.069,0.927,0.0083,0.0018,0.025,0.131,0.045,0.044,0.011,0.0288,0.001,0.003,0.01,0.001,0.005,2060.51,54.19546,1848.0,1619.0,1031.0
9442,23B183915,54.3,68.6,31.23,0.365099996328354,06MN40 625025,06MN40,06MN40,06MN40,T,T,0.069,0.927,0.0083,0.0018,0.025,0.131,0.045,0.044,0.011,0.0288,0.001,0.003,0.01,0.001,0.005,2072.318,54.1898,1844.0,1610.0,1027.0
9443,23B183917,53.3,67.1,32.91,0.365099996328354,06MN40 625025,06MN40,06MN40,06MN40,T,T,0.064,0.887,0.0101,0.0044,0.023,0.117,0.039,0.048,0.007,0.0229,0.002,0.0026,0.0108,0.001,0.004,2067.314,54.19264,1850.0,1619.0,1027.0
9444,23B183919,53.2,66.2,32.1,0.365099996328354,06MN40 625025,06MN40,06MN40,06MN40,T,T,0.064,0.887,0.0101,0.0044,0.023,0.117,0.039,0.048,0.007,0.0229,0.002,0.0026,0.0108,0.001,0.004,2067.872,54.19101,1848.0,1616.0,1027.0
9445,23B183922,54.2,67.5,32.88,0.365099996328354,06MN40 625025,06MN40,06MN40,06MN40,T,T,0.056,0.903,0.0072,0.0017,0.027,0.137,0.049,0.04,0.013,0.0289,0.002,0.0027,0.012,0.001,0.005,2067.422,54.19002,1844.0,1619.0,1029.0
9446,23B183924,54.0,67.8,33.18,0.365099996328354,06MN40 625025,06MN40,06MN40,06MN40,T,T,0.056,0.903,0.0072,0.0017,0.027,0.137,0.049,0.04,0.013,0.0289,0.002,0.0027,0.012,0.001,0.005,2062.724,54.19189,1848.0,1617.0,1029.0
9447,23B183926,49.9,64.2,33.27,0.365099996328354,06MN40 625025,06MN40,06MN40,06MN40,T,T,0.062,0.891,0.0092,0.004,0.027,0.117,0.04,0.042,0.007,0.0284,0.002,0.0063,0.0086,0.001,0.005,2056.874,54.19642,1842.0,1617.0,1027.0
9448,23B183929,50.8,63.8,34.35,0.365099996328354,06MN40 625025,06MN40,06MN40,06MN40,T,T,0.062,0.891,0.0092,0.004,0.027,0.117,0.04,0.042,0.007,0.0284,0.002,0.0063,0.0086,0.001,0.005,2059.196,54.19561,1846.0,1610.0,1022.0
9449,23B183930,51.7,65.1,33.15,0.365099996328354,06MN40 625025,06MN40,06MN40,06MN40,T,T,0.061,0.887,0.0095,0.0049,0.018,0.106,0.039,0.041,0.006,0.0263,0.002,0.0029,0.0095,0.001,0.005,2068.844,54.19174,1851.0,1617.0,1023.0
9450,23B183932,49.8,64.4,33.52,0.365099996328354,06MN40 625025,06MN40,06MN40,06MN40,T,T,0.061,0.887,0.0095,0.0049,0.018,0.106,0.039,0.041,0.006,0.0263,0.002,0.0029,0.0095,0.001,0.005,2062.202,54.19585,1851.0,1619.0,1025.0
9451,23B183935,51.8,65.9,35.33,0.365099996328354,06MN40 625025,06MN40,06MN40,06MN40,T,T,0.064,0.906,0.0069,0.0014,0.031,0.136,0.046,0.04,0.012,0.0527,0.001,0.0026,0.0086,0.002,0.004,2056.514,54.18837,1844.0,1608.0,1025.0
9452,23B183937,53.3,66.1,32.17,0.365099996328354,06MN40 625025,06MN40,06MN40,06MN40,T,T,0.064,0.906,0.0069,0.0014,0.031,0.136,0.046,0.04,0.012,0.0527,0.001,0.0026,0.0086,0.002,0.004,2054.66,54.18874,1841.0,1603.0,1027.0
9459,23B183952,53.7,67.9,34.82,0.374099999666214,06MN40 625025,06MN40,06MN36,06MN40,L,T,0.06,0.857,0.007,0.0028,0.027,0.133,0.047,0.043,0.012,0.0254,0.001,0.0031,0.0111,0.001,0.006,2075.396,54.18367,1920.0,1623.0,1040.0
9460,23B183952,55.0,69.0,29.2,0.374099999666214,06MN40 625025,06MN40,06MN36,06MN40,T,T,0.06,0.857,0.007,0.0028,0.027,0.133,0.047,0.043,0.012,0.0254,0.001,0.0031,0.0111,0.001,0.006,2075.396,54.18367,1920.0,1623.0,1040.0
10009,23B186719,51.5,64.5,35.45,0.365000009536743,06MN40 625025,06MN40,06MN40,06MN40,T,T,0.059,0.863,0.0077,0.0016,0.029,0.116,0.039,0.041,0.017,0.0298,0.003,0.0026,0.0082,0.001,0.005,2011.82,54.21222,1815.0,1623.0,1027.0
10010,23B186722,52.1,64.8,30.94,0.365000009536743,06MN40 625025,06MN40,06MN40,06MN40,T,T,0.059,0.863,0.0077,0.0016,0.029,0.116,0.039,0.041,0.017,0.0298,0.003,0.0026,0.0082,0.001,0.005,2101.442,54.16938,1844.0,1607.0,1013.0
10011,23B186725,54.9,65.5,32.45,0.365099996328354,06MN40 625025,06MN40,06MN40,06MN40,T,T,0.056,0.883,0.0079,0.0026,0.026,0.131,0.045,0.043,0.009,0.0326,0.002,0.0024,0.0094,0.001,0.006,2009.678,54.21386,1812.0,1619.0,1029.0
10012,23B186726,51.2,63.6,36.77,0.365099996328354,06MN40 625025,06MN40,06MN40,06MN40,T,T,0.056,0.883,0.0079,0.0026,0.026,0.131,0.045,0.043,0.009,0.0326,0.002,0.0024,0.0094,0.001,0.006,1980.68,54.2296,1794.0,1621.0,1036.0
10013,23B186730,51.9,64.9,32.739999999999995,0.365099996328354,06MN40 625025,06MN40,06MN40,06MN40,T,T,0.061,0.878,0.0077,0.0022,0.015,0.114,0.045,0.042,0.015,0.0277,0.0,0.002,0.0102,0.001,0.005,2057.432,54.20663,1839.0,1626.0,1018.0
10014,23B186732,46.9,59.7,36.13,0.365099996328354,06MN40 625025,06MN40,06MN40,06MN40,T,T,0.061,0.878,0.0077,0.0022,0.015,0.114,0.045,0.042,0.015,0.0277,0.0,0.002,0.0102,0.001,0.005,2091.65,54.18912,1857.0,1626.0,1018.0
10015,23B186739,51.85,69.35,31.03,0.365200012922287,06MN40 625025,06MN40,06MN40,06MN40,T,T,0.059,0.869,0.0065,0.0038,0.006,0.117,0.045,0.039,0.016,0.0287,0.001,0.0021,0.01,0.0,0.005,2132.258,54.16804,1871.0,1623.0,1016.0
10023,23B186764,50.5,63.4,33.98,0.244200006127357,06MN40 625025,06MN40,06MN40,06MN40,L,T,0.06,0.855,0.0083,0.0022,0.025,0.123,0.044,0.041,0.009,0.032,0.001,0.0026,0.008,0.001,0.006,2060.348,49.27048,1824.0,1612.0,1020.0
10024,23B186764,53.5,64.7,30.63,0.244200006127357,06MN40 625025,06MN40,06MN40,06MN40,T,T,0.06,0.855,0.0083,0.0022,0.025,0.123,0.044,0.041,0.009,0.032,0.001,0.0026,0.008,0.001,0.006,2060.348,49.27048,1824.0,1612.0,1020.0
10025,23B186768,47.4,60.1,28.63,0.26010000705719,06MN40 625025,06MN40,06MN40,06MN40,L,T,0.06,0.855,0.0083,0.0022,0.025,0.123,0.044,0.041,0.009,0.032,0.001,0.0026,0.008,0.001,0.006,2056.064,49.27842,1835.0,1628.0,1032.0
10026,23B186768,54.2,65.9,30.0,0.26010000705719,06MN40 625025,06MN40,06MN40,06MN40,T,T,0.06,0.855,0.0083,0.0022,0.025,0.123,0.044,0.041,0.009,0.032,0.001,0.0026,0.008,0.001,0.006,2056.064,49.27842,1835.0,1628.0,1032.0
10032,23B186788,50.6,64.3,33.96,0.244100004434586,06MN40 625025,06MN40,06MN40,06MN40,L,T,0.059,0.854,0.0081,0.0032,0.018,0.121,0.043,0.034,0.009,0.0307,0.002,0.0023,0.0094,0.001,0.006,1978.34,49.3031,1860.0,1626.0,1045.0
10033,23B186788,51.5,64.1,33.06,0.244100004434586,06MN40 625025,06MN40,06MN40,06MN40,T,T,0.059,0.854,0.0081,0.0032,0.018,0.121,0.043,0.034,0.009,0.0307,0.002,0.0023,0.0094,0.001,0.006,1978.34,49.3031,1860.0,1626.0,1045.0
10037,23B186798,50.099999999999994,64.5,33.89,0.249099999666214,06MN40 625025,06MN40,06MN40,06MN40,L,T,0.06,0.877,0.0092,0.0027,0.022,0.124,0.041,0.032,0.009,0.0372,0.002,0.0025,0.0101,0.001,0.004,2024.744,49.28589,1886.0,1644.0,1032.0
10038,23B186798,51.6,64.9,36.91,0.249099999666214,06MN40 625025,06MN40,06MN40,06MN40,T,T,0.06,0.877,0.0092,0.0027,0.022,0.124,0.041,0.032,0.009,0.0372,0.002,0.0025,0.0101,0.001,0.004,2024.744,49.28589,1886.0,1644.0,1032.0
10645,23B189333,51.1,64.8,35.54,0.381999999284744,06MN40 625025,06MN40,06MN40,06MN40,L,T,0.06,0.893,0.0075,0.0,0.018,0.106,0.041,0.043,0.016,0.0367,0.0,0.0024,0.0076,0.001,0.005,2025.608,54.20839,1824.0,1621.0,1077.0
10646,23B189333,49.4,64.5,32.31,0.381999999284744,06MN40 625025,06MN40,06MN40,06MN40,T,T,0.06,0.893,0.0075,0.0,0.018,0.106,0.041,0.043,0.016,0.0367,0.0,0.0024,0.0076,0.001,0.005,2025.608,54.20839,1824.0,1621.0,1077.0
10647,23B189337,49.2,63.9,35.83,0.381999999284744,06MN40 625025,06MN40,06MN40,06MN40,L,T,0.06,0.893,0.0075,0.0,0.018,0.106,0.041,0.043,0.016,0.0367,0.0,0.0024,0.0076,0.001,0.005,2035.292,54.20633,1805.0,1617.0,1050.0
10648,23B189337,50.9,65.4,32.71,0.381999999284744,06MN40 625025,06MN40,06MN40,06MN40,T,T,0.06,0.893,0.0075,0.0,0.018,0.106,0.041,0.043,0.016,0.0367,0.0,0.0024,0.0076,0.001,0.005,2035.292,54.20633,1805.0,1617.0,1050.0
10649,23B189338,63.2,64.8,21.7,0.382099986076355,06MN40 625025,06MN40,06MN40,06MN40,L,T,0.06,0.893,0.0075,0.0,0.018,0.106,0.041,0.043,0.016,0.0367,0.0,0.0024,0.0076,0.001,0.005,2028.38,54.20714,1796.0,1621.0,1041.0
10650,23B189338,49.099999999999994,65.1,29.0,0.382099986076355,06MN40 625025,06MN40,06MN40,06MN40,T,T,0.06,0.893,0.0075,0.0,0.018,0.106,0.041,0.043,0.016,0.0367,0.0,0.0024,0.0076,0.001,0.005,2028.38,54.20714,1796.0,1621.0,1041.0
10830,23B190263,52.8,66.5,32.85,0.382099986076355,06MN40 625025,06MN40,06MN40,06MN40,T,T,0.06,0.93,0.0069,0.0031,0.027,0.103,0.043,0.036,0.01,0.0335,0.001,0.0025,0.0091,0.001,0.004,2008.328,54.21068,1830.0,1608.0,1016.0
11413,23B192986,49.2,62.9,35.08,0.381999999284744,06MN40 625025,06MN40,06MN40,06MN40,L,T,0.051,0.919,0.0076,0.0018,0.025,0.112,0.043,0.036,0.01,0.0301,0.002,0.0026,0.0105,0.001,0.004,2047.442,54.19551,1817.0,1621.0,1027.0
11414,23B192986,52.6,64.6,33.2,0.381999999284744,06MN40 625025,06MN40,06MN40,06MN40,T,T,0.051,0.919,0.0076,0.0018,0.025,0.112,0.043,0.036,0.01,0.0301,0.002,0.0026,0.0105,0.001,0.004,2047.442,54.19551,1817.0,1621.0,1027.0
11415,23B192990,51.2,64.5,38.01,0.381999999284744,06MN40 625025,06MN40,06MN40,06MN40,T,T,0.07,0.908,0.0061,0.0022,0.019,0.108,0.041,0.038,0.008,0.028,0.002,0.0027,0.0028,0.001,0.004,2048.036,54.19577,1830.0,1612.0,1032.0
11416,23B192993,52.4,66.35,25.189999999999998,0.381999999284744,06MN40 625025,06MN40,06MN40,06MN40,T,T,0.07,0.908,0.0061,0.0022,0.019,0.108,0.041,0.038,0.008,0.028,0.002,0.0027,0.0028,0.001,0.004,2045.642,54.19588,1817.0,1626.0,1032.0
11417,23B192996,51.0,64.9,31.4,0.381999999284744,06MN40 625025,06MN40,06MN40,06MN40,T,T,0.056,0.864,0.0063,0.0023,0.018,0.107,0.044,0.032,0.01,0.0313,0.001,0.0029,0.0083,0.001,0.003,2052.86,54.19347,1821.0,1616.0,971.0
11419,23B193002,48.7,61.9,34.2,0.382099986076355,06MN40 625025,06MN40,06MN40,06MN40,T,T,0.059,0.864,0.0068,0.002,0.021,0.107,0.044,0.043,0.011,0.0278,0.002,0.0028,0.0071,0.001,0.004,2085.548,54.19099,1824.0,1610.0,1103.0
11420,23B193005,49.3,62.7,37.41,0.381999999284744,06MN40 625025,06MN40,06MN40,06MN40,L,T,0.059,0.864,0.0068,0.002,0.021,0.107,0.044,0.043,0.011,0.0278,0.002,0.0028,0.0071,0.001,0.004,2059.178,54.1905,1785.0,1625.0,1070.0
11421,23B193005,51.2,62.8,33.82,0.381999999284744,06MN40 625025,06MN40,06MN40,06MN40,T,T,0.059,0.864,0.0068,0.002,0.021,0.107,0.044,0.043,0.011,0.0278,0.002,0.0028,0.0071,0.001,0.004,2059.178,54.1905,1785.0,1625.0,1070.0
11422,23B193008,51.0,64.4,31.79,0.382099986076355,06MN40 625025,06MN40,06MN40,06MN40,T,T,0.054,0.899,0.0057,0.0,0.02,0.103,0.036,0.041,0.017,0.0303,0.0,0.0027,0.0082,0.001,0.002,2067.872,54.18945,1790.0,1619.0,1054.0
11423,23B193011,54.5,68.5,30.52,0.381999999284744,06MN40 625025,06MN40,06MN40,06MN40,T,T,0.054,0.899,0.0057,0.0,0.02,0.103,0.036,0.041,0.017,0.0303,0.0,0.0027,0.0082,0.001,0.002,2066.072,54.18589,1792.0,1617.0,1013.0
11424,23B193015,56.6,70.1,23.93,0.381999999284744,06MN40 625025,06MN40,06MN40,06MN40,T,T,0.062,0.886,0.0065,0.0008,0.04,0.109,0.043,0.036,0.01,0.0345,0.002,0.0029,0.0097,0.001,0.004,2067.512,54.18599,1808.0,1623.0,987.0
11425,23B193018,54.4,66.2,28.92,0.381999999284744,06MN40 625025,06MN40,06MN40,06MN40,T,T,0.062,0.886,0.0065,0.0008,0.04,0.109,0.043,0.036,0.01,0.0345,0.002,0.0029,0.0097,0.001,0.004,2066.99,54.18091,1810.0,1617.0,1036.0
11426,23B193021,52.2,66.6,27.74,0.381999999284744,06MN40 625025,06MN40,06MN40,06MN40,T,T,0.063,0.869,0.0053,0.0004,0.012,0.109,0.036,0.04,0.016,0.0335,0.001,0.0025,0.0079,0.001,0.003,2087.636,54.17919,1779.0,1623.0,1049.0
11427,23B193024,51.2,64.2,33.53,0.382099986076355,06MN40 625025,06MN40,06MN40,06MN40,T,T,0.063,0.869,0.0053,0.0004,0.012,0.109,0.036,0.04,0.016,0.0335,0.001,0.0025,0.0079,0.001,0.003,2074.208,54.1899,1803.0,1626.0,1049.0
11428,23B193027,50.9,64.3,27.8,0.381999999284744,06MN40 625025,06MN40,06MN40,06MN40,T,T,0.057,0.861,0.0081,0.0031,0.017,0.105,0.042,0.036,0.01,0.0299,0.002,0.0026,0.0089,0.001,0.004,2086.34,54.18763,1808.0,1619.0,1034.0
11429,23B193031,51.7,65.2,33.83,0.381999999284744,06MN40 625025,06MN40,06MN40,06MN40,T,T,0.057,0.861,0.0081,0.0031,0.017,0.105,0.042,0.036,0.01,0.0299,0.002,0.0026,0.0089,0.001,0.004,2074.388,54.19166,1770.0,1616.0,1032.0
11443,23B193072,46.7,64.3,33.65,0.382099986076355,06MN40 625025,06MN40,06MN40,06MN40,L,T,0.064,0.884,0.0064,0.0017,0.012,0.102,0.036,0.039,0.017,0.0264,0.0,0.0027,0.0089,0.001,0.003,2085.152,54.18245,1788.0,1610.0,1025.0
11444,23B193072,50.0,63.8,33.43,0.382099986076355,06MN40 625025,06MN40,06MN40,06MN40,T,T,0.064,0.884,0.0064,0.0017,0.012,0.102,0.036,0.039,0.017,0.0264,0.0,0.0027,0.0089,0.001,0.003,2085.152,54.18245,1788.0,1610.0,1025.0
12034,23B194772,50.3,66.2,32.56,0.382099986076355,06MN40 625025,06MN40,06MN40,06MN40,T,T,0.062,0.886,0.0059,0.0,0.017,0.114,0.041,0.035,0.008,0.028,0.001,0.0004,0.0088,0.001,0.003,2114.438,54.1709,1869.0,1623.0,1029.0
12035,23B194775,55.7,69.4,29.51,0.381999999284744,06MN40 625025,06MN40,06MN40,06MN40,T,T,0.06,0.933,0.0088,0.0,0.027,0.111,0.042,0.046,0.008,0.0295,0.0,0.0033,0.0103,0.001,0.002,2097.644,54.17704,1873.0,1619.0,1016.0
12036,23B194778,52.9,67.5,34.77,0.382099986076355,06MN40 625025,06MN40,06MN40,06MN40,T,T,0.06,0.933,0.0088,0.0,0.027,0.111,0.042,0.046,0.008,0.0295,0.0,0.0033,0.0103,0.001,0.002,2139.8,54.15823,1878.0,1625.0,1040.0
12037,23B194781,51.2,64.9,32.63,0.382099986076355,06MN40 625025,06MN40,06MN40,06MN40,T,T,0.058,0.855,0.0069,0.0002,0.02,0.111,0.04,0.04,0.007,0.0362,0.0,0.0028,0.0077,0.001,0.002,2131.826,54.15788,1887.0,1623.0,1025.0
12038,23B194784,54.4,66.3,29.55,0.381999999284744,06MN40 625025,06MN40,06MN40,06MN40,T,T,0.058,0.855,0.0069,0.0002,0.02,0.111,0.04,0.04,0.007,0.0362,0.0,0.0028,0.0077,0.001,0.002,2155.622,54.15292,1884.0,1623.0,1020.0
12042,23B194799,53.6,65.6,33.16,0.322100013494492,06MN40 625025,06MN40,06MN40,06MN40,T,T,0.058,0.923,0.008,0.0032,0.019,0.112,0.04,0.045,0.008,0.0302,0.001,0.0024,0.008,0.001,0.003,2155.838,54.14797,1898.0,1623.0,960.0
12043,23B194801,53.0,65.6,30.46,0.322100013494492,06MN40 625025,06MN40,06MN40,06MN40,T,T,0.058,0.865,0.0076,0.0022,0.018,0.099,0.037,0.038,0.007,0.0338,0.002,0.0059,0.009,0.001,0.003,2156.414,54.15061,1880.0,1626.0,991.0
12044,23B194803,52.6,65.9,33.94,0.322100013494492,06MN40 625025,06MN40,06MN40,06MN40,T,T,0.058,0.865,0.0076,0.0022,0.018,0.099,0.037,0.038,0.007,0.0338,0.002,0.0059,0.009,0.001,0.003,2158.88,54.1482,1893.0,1625.0,1011.0
12045,23B194805,52.2,66.3,31.5,0.322100013494492,06MN40 625025,06MN40,06MN40,06MN40,T,T,0.053,0.922,0.0064,0.0049,0.013,0.117,0.043,0.044,0.007,0.033,0.001,0.0023,0.0088,0.001,0.002,2086.25,54.24514,1869.0,1653.0,1052.0
12046,23B194807,52.9,64.8,31.83,0.322100013494492,06MN40 625025,06MN40,06MN40,06MN40,T,T,0.053,0.922,0.0064,0.0049,0.013,0.117,0.043,0.044,0.007,0.033,0.001,0.0023,0.0088,0.001,0.002,2143.31,54.15471,1895.0,1630.0,1040.0
12047,23B194810,53.2,66.1,31.85,0.322100013494492,06MN40 625025,06MN40,06MN40,06MN40,T,T,0.06,0.88,0.0083,0.0024,0.02,0.107,0.041,0.046,0.007,0.0324,0.0,0.0028,0.0098,0.001,0.002,2152.688,54.15354,1896.0,1623.0,1022.0
12048,23B194812,52.6,64.9,32.77,0.321999996900558,06MN40 625025,06MN40,06MN40,06MN40,T,T,0.06,0.88,0.0083,0.0024,0.02,0.107,0.041,0.046,0.007,0.0324,0.0,0.0028,0.0098,0.001,0.002,2140.358,54.15514,1900.0,1621.0,1135.0
