Repository: PNell/TrialTest3

File: Data/StreamlitData032524.csv (part 6 of 96)
,coil_no,YieldStrength,TensileStrength,TotalElongation,coil_thickness,steel_design_description,grade,grade_head,grade_tail,sample_direction,sample_location,c_amount,mn_amount,p_amount,s_amount,si_amount,cu_amount,ni_amount,cr_amount,mo_amount,al_amount,nb_amount,ca_amount,n_amount,ti_amount,v_amount,TF1_EXIT_AVG_BODY,TBC_thickness,TEMP_FM_ENTRY_AVG,TEMP_FM_EXIT_AVG,TEMP_COILING_AVG
12049,23B194816,54.6,67.3,31.95,0.321999996900558,06MN40 625025,06MN40,06MN40,06MN40,T,T,0.059,0.945,0.0072,0.0023,0.024,0.121,0.044,0.037,0.007,0.0304,0.0,0.0024,0.0055,0.002,0.002,2090.336,54.17652,1880.0,1621.0,1018.0
12050,23B194817,54.6,67.3,32.11,0.321999996900558,06MN40 625025,06MN40,06MN40,06MN40,T,T,0.059,0.945,0.0072,0.0023,0.024,0.121,0.044,0.037,0.007,0.0304,0.0,0.0024,0.0055,0.002,0.002,2088.464,54.17835,1878.0,1621.0,1022.0
12056,23B194857,52.3,67.8,28.44,0.119099996984005,06MN40 625025,06MN40,06MN40,06MN40,L,T,0.054,0.891,0.0055,0.0006,0.014,0.122,0.042,0.041,0.009,0.0308,0.001,0.0029,0.0097,0.001,0.003,2135.3,39.40666,1832.0,1632.0,1038.0
12057,23B194857,53.5,67.1,25.66,0.119099996984005,06MN40 625025,06MN40,06MN40,06MN40,T,T,0.054,0.891,0.0055,0.0006,0.014,0.122,0.042,0.041,0.009,0.0308,0.001,0.0029,0.0097,0.001,0.003,2135.3,39.40666,1832.0,1632.0,1038.0
13199,23B199315,48.0,64.5,33.88,0.381999999284744,06MN40 625025,06MN40,06MN40,06MN40,T,T,0.062,0.904,0.0069,0.0035,0.019,0.114,0.037,0.041,0.008,0.0357,0.0,0.0025,0.0083,0.001,0.004,2079.986,54.18124,1907.0,1607.0,1036.0
13200,23B199318,50.7,65.4,34.61,0.382099986076355,06MN40 625025,06MN40,06MN40,06MN40,T,T,0.062,0.904,0.0069,0.0035,0.019,0.114,0.037,0.041,0.008,0.0357,0.0,0.0025,0.0083,0.001,0.004,2076.782,54.19025,1909.0,1626.0,1022.0
13201,23B199320,50.6,64.5,33.43,0.382099986076355,06MN40 625025,06MN40,06MN40,06MN40,T,T,0.051,0.903,0.0047,0.0054,0.02,0.138,0.043,0.028,0.008,0.0382,0.0,0.0025,0.0,0.001,0.003,2106.716,54.1719,1927.0,1621.0,1025.0
13202,23B199323,50.7,64.0,35.41,0.381999999284744,06MN40 625025,06MN40,06MN40,06MN40,T,T,0.051,0.903,0.0047,0.0054,0.02,0.138,0.043,0.028,0.008,0.0382,0.0,0.0025,0.0,0.001,0.003,2040.62,54.18786,1893.0,1605.0,1036.0
13205,23B199333,50.3,63.8,31.035,0.381999999284744,06MN40 625025,06MN40,06MN40,06MN40,T,T,0.059,0.91,0.0064,0.0048,0.017,0.127,0.041,0.034,0.008,0.0361,0.0,0.003,0.0083,0.001,0.003,2146.676,54.15578,1945.0,1612.0,1014.0
13206,23B199336,50.8,65.0,32.97,0.381999999284744,06MN40 625025,06MN40,06MN40,06MN40,T,T,0.059,0.91,0.0064,0.0048,0.017,0.127,0.041,0.034,0.008,0.0361,0.0,0.003,0.0083,0.001,0.003,2158.052,54.15203,1963.0,1616.0,1025.0
13207,23B199339,54.4,67.2,24.0,0.382099986076355,06MN40 625025,06MN40,06MN40,06MN40,T,T,0.064,0.909,0.0075,0.0033,0.025,0.114,0.037,0.038,0.009,0.0362,0.0,0.0034,0.0103,0.001,0.004,2165.09,54.14614,1941.0,1625.0,1025.0
13208,23B199342,53.4,67.8,33.08,0.382099986076355,06MN40 625025,06MN40,06MN40,06MN40,T,T,0.064,0.909,0.0075,0.0033,0.025,0.114,0.037,0.038,0.009,0.0362,0.0,0.0034,0.0103,0.001,0.004,2167.754,54.14497,1963.0,1623.0,1023.0
13209,23B199345,50.7,63.9,35.54,0.381999999284744,06MN40 625025,06MN40,06MN40,06MN40,T,T,0.063,0.878,0.0064,0.0043,0.021,0.138,0.042,0.034,0.009,0.0397,0.0,0.0024,0.0088,0.001,0.002,2166.278,54.14753,1961.0,1619.0,1011.0
13210,23B199348,51.4,63.4,36.67,0.382099986076355,06MN40 625025,06MN40,06MN40,06MN40,T,T,0.063,0.878,0.0064,0.0043,0.021,0.138,0.042,0.034,0.009,0.0397,0.0,0.0024,0.0088,0.001,0.002,2168.564,54.14559,1968.0,1626.0,1014.0
13211,23B199351,51.45,64.4,31.869999999999997,0.382099986076355,06MN40 625025,06MN40,06MN40,06MN40,T,T,0.063,0.933,0.0068,0.0042,0.015,0.114,0.039,0.034,0.009,0.0386,0.0,0.0025,0.0072,0.001,0.004,2168.276,54.14579,1968.0,1623.0,1023.0
13212,23B199360,48.3,62.3,29.725,0.382099986076355,06MN40 625025,06MN40,06MN40,06MN40,T,T,0.056,0.887,0.0069,0.0049,0.013,0.125,0.04,0.038,0.007,0.0291,0.0,0.0028,0.0083,0.0,0.003,2169.248,54.14239,1974.0,1628.0,1014.0
13213,23B199362,50.4,64.8,37.55,0.382099986076355,06MN40 625025,06MN40,06MN40,06MN40,T,T,0.061,0.876,0.0068,0.0042,0.022,0.113,0.039,0.033,0.009,0.0362,0.0,0.0024,0.0085,0.001,0.004,2119.82,59.08314,1868.0,1607.0,1097.0
13214,23B199363,54.5,65.2,40.1,0.382099986076355,06MN40 625025,06MN40,06MN40,06MN40,T,T,0.061,0.876,0.0068,0.0042,0.022,0.113,0.039,0.033,0.009,0.0362,0.0,0.0024,0.0085,0.001,0.004,2126.75,59.09494,1875.0,1610.0,1085.0
13215,23B199366,51.3,64.1,32.02,0.382099986076355,06MN40 625025,06MN40,06MN40,06MN40,T,T,0.061,0.876,0.0068,0.0042,0.022,0.113,0.039,0.033,0.009,0.0362,0.0,0.0024,0.0085,0.001,0.004,2146.964,59.07758,1911.0,1625.0,1088.0
13216,23B199369,49.1,62.4,34.66,0.381999999284744,06MN40 625025,06MN40,06MN40,06MN40,T,T,0.051,0.896,0.0072,0.0033,0.022,0.118,0.039,0.035,0.009,0.0377,0.0,0.0022,0.009,0.001,0.004,2108.066,59.08754,1920.0,1605.0,1070.0
13217,23B199374,52.1,67.0,31.78,0.382099986076355,06MN40 625025,06MN40,06MN40,06MN40,T,T,0.055,0.898,0.0065,0.0022,0.029,0.107,0.039,0.034,0.008,0.0323,0.0,0.0025,0.0112,0.001,0.004,2101.028,59.10409,1900.0,1621.0,1041.0
13218,23B199377,54.5,67.2,33.68,0.381999999284744,06MN40 625025,06MN40,06MN40,06MN40,T,T,0.055,0.898,0.0065,0.0022,0.029,0.107,0.039,0.034,0.008,0.0323,0.0,0.0025,0.0112,0.001,0.004,2081.462,54.18057,1905.0,1608.0,1040.0
13219,23B199381,54.6,67.9,31.25,0.382099986076355,06MN40 625025,06MN40,06MN40,06MN40,T,T,0.06,0.923,0.0093,0.0008,0.032,0.115,0.039,0.033,0.008,0.0355,0.0,0.0029,0.0117,0.001,0.004,2082.56,54.18653,1916.0,1621.0,1041.0
13220,23B199384,53.5,67.6,37.12,0.381999999284744,06MN40 625025,06MN40,06MN40,06MN40,T,T,0.06,0.923,0.0093,0.0008,0.032,0.115,0.039,0.033,0.008,0.0355,0.0,0.0029,0.0117,0.001,0.004,2099.57,54.17528,1914.0,1623.0,1034.0
13221,23B199387,53.5,68.0,32.28,0.382099986076355,06MN40 625025,06MN40,06MN40,06MN40,T,T,0.057,0.947,0.007,0.0025,0.023,0.107,0.039,0.035,0.009,0.0316,0.0,0.0025,0.0117,0.001,0.004,2097.572,54.1795,1916.0,1623.0,1027.0
13222,23B199390,54.0,69.0,32.2,0.382099986076355,06MN40 625025,06MN40,06MN40,06MN40,T,T,0.057,0.947,0.007,0.0025,0.023,0.107,0.039,0.035,0.009,0.0316,0.0,0.0025,0.0117,0.001,0.004,2096.492,54.1799,1922.0,1625.0,1025.0
13223,23B199393,50.8,66.4,33.48,0.382099986076355,06MN40 625025,06MN40,06MN40,06MN40,T,T,0.06,0.892,0.0075,0.0032,0.021,0.108,0.037,0.032,0.008,0.034,0.0,0.0028,0.0095,0.001,0.004,2094.152,54.17592,1916.0,1608.0,1020.0
13224,23B199396,51.0,65.4,31.73,0.382099986076355,06MN40 625025,06MN40,06MN40,06MN40,T,T,0.06,0.892,0.0075,0.0032,0.021,0.108,0.037,0.032,0.008,0.034,0.0,0.0028,0.0095,0.001,0.004,2092.514,54.18651,1913.0,1623.0,1022.0
13225,23B199400,51.8,66.0,32.25,0.381999999284744,06MN40 625025,06MN40,06MN40,06MN40,T,T,0.053,0.883,0.0081,0.008,0.009,0.116,0.038,0.032,0.008,0.0271,0.0,0.0028,0.0116,0.001,0.003,2093.162,54.18893,1923.0,1608.0,1013.0
13226,23B199403,49.4,65.2,33.81,0.382099986076355,06MN40 625025,06MN40,06MN40,06MN40,T,T,0.053,0.883,0.0081,0.008,0.009,0.116,0.038,0.032,0.008,0.0271,0.0,0.0028,0.0116,0.001,0.003,2076.44,54.19331,1918.0,1621.0,1020.0
13227,23B199406,51.85,65.75,29.82,0.382099986076355,06MN40 625025,06MN40,06MN40,06MN40,T,T,0.061,0.935,0.0079,0.0049,0.022,0.106,0.037,0.034,0.007,0.0364,0.0,0.0036,0.01,0.001,0.003,2085.062,54.19243,1927.0,1626.0,1022.0
13228,23B199412,51.9,67.0,32.0,0.382099986076355,06MN40 625025,06MN40,06MN40,06MN40,T,T,0.065,0.863,0.008,0.0024,0.026,0.114,0.037,0.038,0.009,0.0337,0.0,0.0027,0.0097,0.001,0.004,2047.928,54.19962,1896.0,1623.0,1014.0
13229,23B199415,51.6,65.8,31.1,0.382099986076355,06MN40 625025,06MN40,06MN40,06MN40,T,T,0.065,0.863,0.008,0.0024,0.026,0.114,0.037,0.038,0.009,0.0337,0.0,0.0027,0.0097,0.001,0.004,2092.856,54.17912,1918.0,1621.0,1014.0
13230,23B199418,54.5,68.5,30.8,0.382099986076355,06MN40 625025,06MN40,06MN40,06MN40,T,T,0.06,0.911,0.0066,0.0027,0.02,0.118,0.038,0.037,0.007,0.0306,0.001,0.0021,0.0,0.001,0.003,2091.614,54.18753,1907.0,1632.0,1022.0
13231,23B199419,52.5,66.1,32.87,0.382099986076355,06MN40 625025,06MN40,06MN40,06MN40,T,T,0.06,0.911,0.0066,0.0027,0.02,0.118,0.038,0.037,0.007,0.0306,0.001,0.0021,0.0,0.001,0.003,2093.99,54.18641,1914.0,1626.0,1014.0
13232,23B199421,53.6,67.4,31.43,0.382099986076355,06MN40 625025,06MN40,06MN40,06MN40,T,T,0.06,0.911,0.0066,0.0027,0.02,0.118,0.038,0.037,0.007,0.0306,0.001,0.0021,0.0,0.001,0.003,2094.638,54.18483,1902.0,1628.0,1014.0
13233,23B199424,52.4,65.4,27.36,0.382099986076355,06MN40 625025,06MN40,06MN40,06MN40,T,T,0.053,0.874,0.0068,0.0028,0.013,0.114,0.043,0.041,0.01,0.0321,0.0,0.0029,0.0092,0.001,0.004,2095.898,54.18563,1922.0,1623.0,1007.0
13234,23B199427,49.8,63.1,33.55,0.382099986076355,06MN40 625025,06MN40,06MN40,06MN40,T,T,0.053,0.874,0.0068,0.0028,0.013,0.114,0.043,0.041,0.01,0.0321,0.0,0.0029,0.0092,0.001,0.004,2098.202,54.18259,1936.0,1623.0,1014.0
13235,23B199431,52.9,66.9,34.62,0.382099986076355,06MN40 625025,06MN40,06MN40,06MN40,T,T,0.055,0.906,0.0073,0.0041,0.024,0.12,0.043,0.044,0.009,0.0318,0.0,0.0037,0.0108,0.001,0.004,2094.602,54.18579,1929.0,1625.0,1018.0
13236,23B199434,53.3,66.4,33.39,0.381999999284744,06MN40 625025,06MN40,06MN40,06MN40,T,T,0.055,0.906,0.0073,0.0041,0.024,0.12,0.043,0.044,0.009,0.0318,0.0,0.0037,0.0108,0.001,0.004,2107.562,54.17825,1932.0,1626.0,1023.0
13237,23B199437,50.1,65.2,34.87,0.381999999284744,06MN40 625025,06MN40,06MN40,06MN40,T,T,0.064,0.878,0.007,0.0043,0.012,0.139,0.042,0.037,0.008,0.0294,0.0,0.0033,0.0091,0.0,0.003,2100.182,54.17766,1923.0,1623.0,1036.0
13240,23B199444,49.7,64.8,34.6,0.181099995970726,06MN40 625025,06MN40,06MN40,06MN40,L,T,0.058,0.888,0.0077,0.0044,0.01,0.113,0.037,0.044,0.009,0.0276,0.001,0.0027,0.0103,0.001,0.004,2091.038,44.34263,1927.0,1623.0,1047.0
13241,23B199444,52.1,65.6,31.78,0.181099995970726,06MN40 625025,06MN40,06MN40,06MN40,T,T,0.058,0.888,0.0077,0.0044,0.01,0.113,0.037,0.044,0.009,0.0276,0.001,0.0027,0.0103,0.001,0.004,2091.038,44.34263,1927.0,1623.0,1047.0
13248,23B199458,49.9,66.0,25.16,0.243000000715256,06MN40 625025,06MN40,06MN40,06MN40,L,T,0.062,0.888,0.0079,0.0029,0.017,0.143,0.043,0.031,0.008,0.0305,0.0,0.0033,0.0079,0.001,0.003,2093.36,54.18396,1913.0,1625.0,1038.0
13249,23B199458,51.0,64.5,29.9,0.243000000715256,06MN40 625025,06MN40,06MN40,06MN40,T,T,0.062,0.888,0.0079,0.0029,0.017,0.143,0.043,0.031,0.008,0.0305,0.0,0.0033,0.0079,0.001,0.003,2093.36,54.18396,1913.0,1625.0,1038.0
13944,23B202199,53.9,66.6,36.82,0.409999996423721,06MN40 625025,06MN40,06MN40,06MN40,T,T,0.053,0.867,0.0114,0.0022,0.021,0.142,0.04,0.058,0.009,0.0338,0.001,0.0012,0.0078,0.002,0.004,2042.456,54.21359,1889.0,1641.0,1013.0
13945,23B202202,52.1,67.0,35.24,0.410100013017654,06MN40 625025,06MN40,06MN40,06MN40,T,T,0.054,0.869,0.0077,0.0011,0.02,0.122,0.039,0.045,0.007,0.0272,0.0,0.0026,0.0094,0.001,0.003,2086.376,54.18523,1904.0,1623.0,1013.0
13946,23B202205,54.0,67.2,30.94,0.410100013017654,06MN40 625025,06MN40,06MN40,06MN40,T,T,0.054,0.869,0.0077,0.0011,0.02,0.122,0.039,0.045,0.007,0.0272,0.0,0.0026,0.0094,0.001,0.003,2080.058,54.19068,1893.0,1632.0,1013.0
13947,23B202209,51.7,65.4,36.03,0.382099986076355,06MN40 625025,06MN40,06MN40,06MN40,T,T,0.055,0.87,0.009,0.0045,0.016,0.142,0.04,0.049,0.009,0.0292,0.001,0.0028,0.0085,0.001,0.004,2091.11,54.18614,1902.0,1625.0,1027.0
13948,23B202212,52.7,65.3,32.96,0.379099994897842,06MN40 625025,06MN40,06MN40,06MN40,T,T,0.055,0.87,0.009,0.0045,0.016,0.142,0.04,0.049,0.009,0.0292,0.001,0.0028,0.0085,0.001,0.004,2079.896,54.19626,1900.0,1626.0,1027.0
13949,23B202215,50.0,66.0,37.81,0.379099994897842,06MN40 625025,06MN40,06MN40,06MN40,L,T,0.055,0.912,0.0075,0.0024,0.009,0.12,0.037,0.039,0.007,0.0319,0.0,0.0025,0.0098,0.001,0.003,2078.222,54.19059,1898.0,1623.0,1018.0
13950,23B202215,51.5,65.7,31.62,0.379099994897842,06MN40 625025,06MN40,06MN40,06MN40,T,T,0.055,0.912,0.0075,0.0024,0.009,0.12,0.037,0.039,0.007,0.0319,0.0,0.0025,0.0098,0.001,0.003,2078.222,54.19059,1898.0,1623.0,1018.0
13951,23B202218,52.7,66.7,31.36,0.244100004434586,06MN40 625025,06MN40,06MN40,06MN40,L,T,0.055,0.912,0.0075,0.0024,0.009,0.12,0.037,0.039,0.007,0.0319,0.0,0.0025,0.0098,0.001,0.003,1993.838,49.30146,1815.0,1608.0,1014.0
13952,23B202218,53.4,66.2,25.76,0.244100004434586,06MN40 625025,06MN40,06MN40,06MN40,T,T,0.055,0.912,0.0075,0.0024,0.009,0.12,0.037,0.039,0.007,0.0319,0.0,0.0025,0.0098,0.001,0.003,1993.838,49.30146,1815.0,1608.0,1014.0
14707,23B206596,52.4,64.2,37.93,0.410100013017654,06MN40 625025,06MN40,06MN40,06MN40,T,T,0.061,0.906,0.0111,0.0034,0.022,0.109,0.04,0.044,0.01,0.03,0.0,0.0023,0.0089,0.001,0.004,2112.458,54.16831,1866.0,1632.0,1031.0
14708,23B206598,54.9,65.5,40.13,0.409999996423721,06MN40 625025,06MN40,06MN40,06MN40,T,T,0.063,0.862,0.0127,0.0049,0.02,0.12,0.045,0.054,0.011,0.0318,0.001,0.0028,0.0087,0.001,0.004,2131.646,54.16073,1893.0,1626.0,1029.0
14729,23B206661,52.8,65.0,34.57,0.379099994897842,06MN40 625025,06MN40,06MN40,06MN40,L,T,0.064,0.853,0.0113,0.002,0.03,0.131,0.046,0.045,0.011,0.0347,0.001,0.0024,0.0076,0.002,0.004,2160.932,54.14347,1914.0,1628.0,1038.0
14730,23B206661,52.3,63.9,35.28,0.379099994897842,06MN40 625025,06MN40,06MN40,06MN40,T,T,0.064,0.853,0.0113,0.002,0.03,0.131,0.046,0.045,0.011,0.0347,0.001,0.0024,0.0076,0.002,0.004,2160.932,54.14347,1914.0,1628.0,1038.0
14731,23B206665,51.9,65.1,32.69,0.244100004434586,06MN40 625025,06MN40,06MN40,06MN40,L,T,0.059,0.897,0.0118,0.0038,0.024,0.128,0.045,0.07,0.012,0.0347,0.0,0.0024,0.0078,0.001,0.004,2151.608,49.23112,1934.0,1630.0,1013.0
14732,23B206665,53.0,64.6,31.51,0.244100004434586,06MN40 625025,06MN40,06MN40,06MN40,T,T,0.059,0.897,0.0118,0.0038,0.024,0.128,0.045,0.07,0.012,0.0347,0.0,0.0024,0.0078,0.001,0.004,2151.608,49.23112,1934.0,1630.0,1013.0
15228,23B208546,54.1,66.6,31.54,0.254000008106232,06MN40 625025,06MN40,06MN40,06MN40,T,T,0.07,0.926,0.0087,0.0032,0.008,0.107,0.038,0.045,0.011,0.0283,0.0,0.0003,0.0095,0.001,0.004,2029.748,49.28503,1850.0,1619.0,1011.0
15229,23B208548,55.7,69.0,26.2,0.254099994897842,06MN40 625025,06MN40,06MN40,06MN40,T,T,0.067,0.931,0.0072,0.0018,0.017,0.109,0.039,0.048,0.01,0.0279,0.0,0.0026,0.0096,0.001,0.004,2080.634,49.27536,1868.0,1630.0,1023.0
15230,23B208550,53.3,66.3,27.84,0.254000008106232,06MN40 625025,06MN40,06MN40,06MN40,T,T,0.067,0.931,0.0072,0.0018,0.017,0.109,0.039,0.048,0.01,0.0279,0.0,0.0026,0.0096,0.001,0.004,2097.716,49.25502,1868.0,1621.0,1027.0
15231,23B208552,54.7,67.4,29.5,0.254099994897842,06MN40 625025,06MN40,06MN40,06MN40,T,T,0.058,0.925,0.0088,0.0018,0.019,0.106,0.039,0.039,0.009,0.0314,0.002,0.0018,0.0097,0.001,0.004,2088.59,49.25741,1862.0,1625.0,1023.0
15232,23B208554,55.0,67.1,28.82,0.254000008106232,06MN40 625025,06MN40,06MN40,06MN40,T,T,0.058,0.925,0.0088,0.0018,0.019,0.106,0.039,0.039,0.009,0.0314,0.002,0.0018,0.0097,0.001,0.004,2066.288,49.26047,1864.0,1617.0,1029.0
15233,23B208557,56.2,69.2,32.76,0.254000008106232,06MN40 625025,06MN40,06MN40,06MN40,T,T,0.069,0.916,0.0059,0.0038,0.015,0.132,0.053,0.049,0.01,0.0256,0.0,0.0027,0.0062,0.001,0.004,2074.442,49.26263,1877.0,1623.0,1020.0
15234,23B208558,54.7,68.6,25.11,0.254000008106232,06MN40 625025,06MN40,06MN40,06MN40,T,T,0.069,0.916,0.0059,0.0038,0.015,0.132,0.053,0.049,0.01,0.0256,0.0,0.0027,0.0062,0.001,0.004,2073.326,49.26435,1871.0,1625.0,1014.0
15235,23B208559,56.0,69.2,31.82,0.254000008106232,06MN40 625025,06MN40,06MN40,06MN40,T,T,0.069,0.916,0.0059,0.0038,0.015,0.132,0.053,0.049,0.01,0.0256,0.0,0.0027,0.0062,0.001,0.004,2075.234,49.26156,1873.0,1623.0,1016.0
15236,23B208562,53.2,66.8,26.0,0.254000008106232,06MN40 625025,06MN40,06MN40,06MN40,T,T,0.061,0.892,0.0065,0.0046,0.015,0.109,0.041,0.03,0.008,0.0303,0.001,0.0015,0.009,0.001,0.003,2072.912,49.26593,1884.0,1623.0,1020.0
15254,23B208601,52.7,66.2,35.31,0.368999987840652,06MN40 625025,06MN40,06MN40,06MN40,L,T,0.061,0.867,0.0079,0.0036,0.012,0.143,0.046,0.031,0.01,0.0311,0.001,0.0018,0.0106,0.001,0.003,2112.314,54.15882,1902.0,1626.0,1025.0
15255,23B208601,54.3,68.3,30.64,0.368999987840652,06MN40 625025,06MN40,06MN40,06MN40,T,T,0.061,0.867,0.0079,0.0036,0.012,0.143,0.046,0.031,0.01,0.0311,0.001,0.0018,0.0106,0.001,0.003,2112.314,54.15882,1902.0,1626.0,1025.0
15256,23B208604,52.6,64.7,30.74,0.368999987840652,06MN40 625025,06MN40,06MN40,06MN40,T,T,0.066,0.873,0.0085,0.0042,0.022,0.128,0.045,0.056,0.014,0.0391,0.0,0.0025,0.0117,0.001,0.004,2113.376,54.1676,1893.0,1607.0,1032.0
15257,23B208606,50.2,65.4,31.82,0.368999987840652,06MN40 625025,06MN40,06MN40,06MN40,T,T,0.066,0.873,0.0085,0.0042,0.022,0.128,0.045,0.056,0.014,0.0391,0.0,0.0025,0.0117,0.001,0.004,2114.798,54.16594,1886.0,1623.0,1034.0
15260,23B208619,51.0,65.8,37.81,0.379099994897842,06MN40 625025,06MN40,06MN36,06MN40,L,T,0.063,0.885,0.0077,0.0038,0.012,0.13,0.05,0.062,0.011,0.0312,0.0,0.0024,0.0106,0.001,0.004,2111.63,54.16845,1893.0,1623.0,1016.0
15261,23B208619,54.5,67.0,35.48,0.379099994897842,06MN40 625025,06MN40,06MN36,06MN40,T,T,0.063,0.885,0.0077,0.0038,0.012,0.13,0.05,0.062,0.011,0.0312,0.0,0.0024,0.0106,0.001,0.004,2111.63,54.16845,1893.0,1623.0,1016.0
15264,23B208627,53.6,68.3,25.65,0.245100006461143,06MN40 625025,06MN40,06MN40,06MN40,T,T,0.059,0.917,0.0075,0.0013,0.025,0.137,0.044,0.037,0.008,0.0352,0.0,0.0014,0.0091,0.001,0.003,2134.526,49.24229,1869.0,1632.0,1004.0
15265,23B208633,56.8,68.9,31.73,0.180500000715256,06MN40 625025,06MN40,06MN40,06MN40,T,T,0.059,0.917,0.0075,0.0013,0.025,0.137,0.044,0.037,0.008,0.0352,0.0,0.0014,0.0091,0.001,0.003,2068.196,49.26487,1862.0,1625.0,1031.0
16492,24B213631,52.5,65.3,34.7,0.410100013017654,06MN40 625025,06MN40,06MN40,06MN40,T,T,0.062,0.859,0.0067,0.0025,0.022,0.125,0.045,0.041,0.011,0.0367,0.0,0.0029,0.009,0.001,0.004,2170.148,54.13999,1904.0,1628.0,1047.0
16493,24B213634,53.9,64.9,39.88,0.409999996423721,06MN40 625025,06MN40,06MN40,06MN40,T,T,0.055,0.879,0.0102,0.0017,0.022,0.132,0.044,0.045,0.012,0.0355,0.001,0.0026,0.008,0.001,0.004,2168.06,54.13999,1934.0,1610.0,1038.0
16494,24B213637,52.4,65.4,34.06,0.410100013017654,06MN40 625025,06MN40,06MN40,06MN40,T,T,0.055,0.879,0.0102,0.0017,0.022,0.132,0.044,0.045,0.012,0.0355,0.001,0.0026,0.008,0.001,0.004,2192.468,54.13071,1947.0,1625.0,1023.0
16495,24B213641,52.4,65.0,34.88,0.410100013017654,06MN40 625025,06MN40,06MN40,06MN40,T,T,0.057,0.887,0.0082,0.0026,0.016,0.114,0.038,0.049,0.012,0.033,0.001,0.0026,0.0086,0.001,0.004,2192.09,54.12987,1954.0,1626.0,1020.0
16496,24B213644,54.0,66.3,28.94,0.410100013017654,06MN40 625025,06MN40,06MN40,06MN40,T,T,0.057,0.887,0.0082,0.0026,0.016,0.114,0.038,0.049,0.012,0.033,0.001,0.0026,0.0086,0.001,0.004,2184.674,54.13164,1956.0,1630.0,1018.0
16497,24B213647,51.7,65.0,35.68,0.410100013017654,06MN40 625025,06MN40,06MN40,06MN40,T,T,0.057,0.889,0.0097,0.0009,0.023,0.14,0.042,0.051,0.011,0.0278,0.0,0.0024,0.0091,0.001,0.004,2197.04,54.12885,1943.0,1630.0,1014.0
16498,24B213650,52.7,65.4,38.45,0.410100013017654,06MN40 625025,06MN40,06MN40,06MN40,T,T,0.057,0.889,0.0097,0.0009,0.023,0.14,0.042,0.051,0.011,0.0278,0.0,0.0024,0.0091,0.001,0.004,2198.444,54.12575,1958.0,1630.0,1014.0
16499,24B213654,55.8,65.3,37.3,0.410100013017654,06MN40 625025,06MN40,06MN40,06MN40,T,T,0.062,0.898,0.0082,0.0027,0.024,0.106,0.037,0.038,0.012,0.0386,0.001,0.003,0.0078,0.001,0.004,2191.01,54.13307,1956.0,1626.0,1025.0
16500,24B213658,53.9,66.2,22.11,0.410100013017654,06MN40 625025,06MN40,06MN40,06MN40,T,T,0.062,0.898,0.0082,0.0027,0.024,0.106,0.037,0.038,0.012,0.0386,0.001,0.003,0.0078,0.001,0.004,2191.352,54.13274,1956.0,1634.0,1023.0
16501,24B213660,53.1,65.0,33.08,0.410100013017654,06MN40 625025,06MN40,06MN40,06MN40,T,T,0.053,0.877,0.0077,0.0015,0.023,0.13,0.035,0.045,0.01,0.038,0.002,0.0024,0.0081,0.001,0.004,2182.55,54.13717,1952.0,1626.0,1020.0
16502,24B213663,52.2,64.9,32.99,0.410100013017654,06MN40 625025,06MN40,06MN40,06MN40,T,T,0.053,0.877,0.0077,0.0015,0.023,0.13,0.035,0.045,0.01,0.038,0.002,0.0024,0.0081,0.001,0.004,2196.968,54.12846,1958.0,1628.0,1022.0
16503,24B213666,51.1,63.8,36.37,0.410100013017654,06MN40 625025,06MN40,06MN40,06MN40,T,T,0.051,0.87,0.0069,0.0029,0.021,0.11,0.039,0.034,0.011,0.0314,0.0,0.0031,0.0076,0.001,0.004,2192.486,54.12835,1959.0,1623.0,1025.0
16504,24B213669,51.3,64.3,35.73,0.382099986076355,06MN40 625025,06MN40,06MN40,06MN40,T,T,0.051,0.87,0.0069,0.0029,0.021,0.11,0.039,0.034,0.011,0.0314,0.0,0.0031,0.0076,0.001,0.004,2195.672,54.13171,1965.0,1630.0,1014.0
16505,24B213671,53.5,66.9,23.56,0.382099986076355,06MN40 625025,06MN40,06MN40,06MN40,T,T,0.051,0.87,0.0069,0.0029,0.021,0.11,0.039,0.034,0.011,0.0314,0.0,0.0031,0.0076,0.001,0.004,2198.48,54.12912,1952.0,1628.0,1023.0
16506,24B213673,53.2,65.4,27.3,0.382099986076355,06MN40 625025,06MN40,06MN40,06MN40,T,T,0.062,0.862,0.0102,0.0023,0.026,0.134,0.043,0.044,0.011,0.0313,0.0,0.0029,0.0113,0.001,0.004,2172.146,54.13938,1945.0,1610.0,1022.0
16508,24B213686,49.6,63.8,35.01,0.382099986076355,06MN40 625025,06MN40,06MN40,06MN40,L,T,0.055,0.866,0.0101,0.0031,0.027,0.103,0.037,0.04,0.007,0.0315,0.002,0.0047,0.0079,0.001,0.002,2108.444,54.16194,1913.0,1617.0,1056.0
16509,24B213686,51.7,64.7,28.34,0.382099986076355,06MN40 625025,06MN40,06MN40,06MN40,T,T,0.055,0.866,0.0101,0.0031,0.027,0.103,0.037,0.04,0.007,0.0315,0.002,0.0047,0.0079,0.001,0.002,2108.444,54.16194,1913.0,1617.0,1056.0
16510,24B213689,50.0,63.2,38.42,0.382099986076355,06MN40 625025,06MN40,06MN40,06MN40,L,T,0.055,0.866,0.0101,0.0031,0.027,0.103,0.037,0.04,0.007,0.0315,0.002,0.0047,0.0079,0.001,0.002,2104.286,54.17517,1905.0,1626.0,1054.0
16511,24B213689,51.6,63.9,33.17,0.382099986076355,06MN40 625025,06MN40,06MN40,06MN40,T,T,0.055,0.866,0.0101,0.0031,0.027,0.103,0.037,0.04,0.007,0.0315,0.002,0.0047,0.0079,0.001,0.002,2104.286,54.17517,1905.0,1626.0,1054.0
16512,24B213692,54.2,67.9,31.62,0.382099986076355,06MN40 625025,06MN40,06MN40,06MN40,T,T,0.066,0.89,0.0095,0.0004,0.027,0.112,0.039,0.047,0.011,0.0349,0.0,0.004,0.008,0.001,0.004,2141.222,54.16031,1934.0,1632.0,1032.0
16513,24B213695,55.7,67.4,29.17,0.382099986076355,06MN40 625025,06MN40,06MN40,06MN40,T,T,0.066,0.89,0.0095,0.0004,0.027,0.112,0.039,0.047,0.011,0.0349,0.0,0.004,0.008,0.001,0.004,2162.678,54.14603,1922.0,1626.0,1036.0
16514,24B213698,51.1,64.4,32.34,0.382099986076355,06MN40 625025,06MN40,06MN40,06MN40,T,T,0.05,0.857,0.0078,0.0006,0.027,0.114,0.042,0.046,0.011,0.0372,0.0,0.0038,0.0078,0.001,0.004,2176.196,54.13974,1925.0,1628.0,1011.0
16515,24B213702,52.0,64.2,30.74,0.382099986076355,06MN40 625025,06MN40,06MN40,06MN40,T,T,0.05,0.857,0.0078,0.0006,0.027,0.114,0.042,0.046,0.011,0.0372,0.0,0.0038,0.0078,0.001,0.004,2174.414,54.14113,1936.0,1623.0,1027.0
16516,24B213705,52.9,66.0,28.89,0.382099986076355,06MN40 625025,06MN40,06MN40,06MN40,T,T,0.055,0.854,0.0106,0.0004,0.023,0.112,0.038,0.058,0.011,0.0331,0.0,0.0038,0.008,0.001,0.004,2151.788,54.14953,1927.0,1625.0,1043.0
16517,24B213708,53.5,66.6,29.6,0.382099986076355,06MN40 625025,06MN40,06MN40,06MN40,T,T,0.055,0.854,0.0106,0.0004,0.023,0.112,0.038,0.058,0.011,0.0331,0.0,0.0038,0.008,0.001,0.004,2152.328,54.1471,1920.0,1625.0,1011.0
16518,24B213711,54.6,67.0,29.6,0.382099986076355,06MN40 625025,06MN40,06MN40,06MN40,T,T,0.057,0.862,0.0076,0.0026,0.019,0.113,0.039,0.049,0.01,0.0259,0.0,0.0034,0.0043,0.001,0.004,2175.206,54.13997,1936.0,1632.0,1034.0
16519,24B213712,54.9,66.6,28.6,0.382099986076355,06MN40 625025,06MN40,06MN40,06MN40,T,T,0.057,0.862,0.0076,0.0026,0.019,0.113,0.039,0.049,0.01,0.0259,0.0,0.0034,0.0043,0.001,0.004,2192.612,54.13086,1949.0,1623.0,1040.0
16520,24B213715,54.5,67.7,28.18,0.382099986076355,06MN40 625025,06MN40,06MN40,06MN40,T,T,0.057,0.862,0.0076,0.0026,0.019,0.113,0.039,0.049,0.01,0.0259,0.0,0.0034,0.0043,0.001,0.004,2192.072,54.12712,1943.0,1630.0,1047.0
16521,24B213718,53.2,66.2,29.54,0.382099986076355,06MN40 625025,06MN40,06MN40,06MN40,T,T,0.051,0.852,0.0077,0.0007,0.026,0.118,0.042,0.046,0.012,0.0341,0.0,0.0051,0.0038,0.001,0.004,2190.794,54.12729,1949.0,1628.0,1034.0
16522,24B213722,51.9,65.8,32.77,0.382099986076355,06MN40 625025,06MN40,06MN40,06MN40,T,T,0.051,0.852,0.0077,0.0007,0.026,0.118,0.042,0.046,0.012,0.0341,0.0,0.0051,0.0038,0.001,0.004,2185.934,54.12806,1954.0,1625.0,1023.0
16523,24B213725,51.7,66.2,24.44,0.382099986076355,06MN40 625025,06MN40,06MN40,06MN40,T,T,0.058,0.871,0.0084,0.002,0.016,0.107,0.04,0.052,0.01,0.0303,0.0,0.0039,0.0087,0.0,0.004,2197.796,54.12625,1947.0,1610.0,1083.0
16524,24B213728,51.4,65.8,30.76,0.381999999284744,06MN40 625025,06MN40,06MN40,06MN40,T,T,0.058,0.871,0.0084,0.002,0.016,0.107,0.04,0.052,0.01,0.0303,0.0,0.0039,0.0087,0.0,0.004,2195.942,54.12536,1938.0,1630.0,1005.0
16525,24B213731,55.0,67.9,29.31,0.382099986076355,06MN40 625025,06MN40,06MN40,06MN40,T,T,0.063,0.868,0.0119,0.0029,0.018,0.112,0.04,0.073,0.011,0.0328,0.0,0.0029,0.0087,0.001,0.004,2204.222,54.11911,1959.0,1626.0,1059.0
16526,24B213734,54.2,67.7,28.05,0.382099986076355,06MN40 625025,06MN40,06MN40,06MN40,T,T,0.063,0.868,0.0119,0.0029,0.018,0.112,0.04,0.073,0.011,0.0328,0.0,0.0029,0.0087,0.001,0.004,2199.434,54.1198,1968.0,1623.0,1050.0
16527,24B213737,53.1,68.2,25.1,0.382099986076355,06MN40 625025,06MN40,06MN40,06MN40,T,T,0.059,0.892,0.0081,0.0006,0.024,0.105,0.037,0.049,0.01,0.0333,0.0,0.0039,0.0102,0.001,0.003,2191.946,54.12701,1959.0,1625.0,1045.0
16528,24B213741,54.8,69.2,24.28,0.382099986076355,06MN40 625025,06MN40,06MN40,06MN40,T,T,0.059,0.892,0.0081,0.0006,0.024,0.105,0.037,0.049,0.01,0.0333,0.0,0.0039,0.0102,0.001,0.003,2194.16,54.12538,1952.0,1630.0,1036.0
16529,24B213744,54.1,67.8,30.36,0.382099986076355,06MN40 625025,06MN40,06MN40,06MN40,T,T,0.061,0.866,0.0094,0.0006,0.022,0.106,0.036,0.068,0.01,0.0295,0.0,0.005,0.0072,0.001,0.004,2192.738,44.29543,1956.0,1626.0,1038.0
16530,24B213747,55.1,68.9,35.69,0.382099986076355,06MN40 625025,06MN40,06MN40,06MN40,T,T,0.061,0.866,0.0094,0.0006,0.022,0.106,0.036,0.068,0.01,0.0295,0.0,0.005,0.0072,0.001,0.004,2150.528,44.30719,1932.0,1610.0,1036.0
16531,24B213750,51.1,65.7,27.83,0.382099986076355,06MN40 625025,06MN40,06MN40,06MN40,T,T,0.057,0.851,0.0097,0.0011,0.012,0.099,0.036,0.046,0.011,0.0232,0.0,0.0037,0.0031,0.0,0.003,2182.73,44.30296,1958.0,1628.0,1022.0
16532,24B213753,51.7,66.5,27.36,0.382099986076355,06MN40 625025,06MN40,06MN40,06MN40,T,T,0.057,0.851,0.0097,0.0011,0.012,0.099,0.036,0.046,0.011,0.0232,0.0,0.0037,0.0031,0.0,0.003,2202.764,44.28915,1954.0,1625.0,1027.0
16533,24B213754,51.2,65.5,30.19,0.382099986076355,06MN40 625025,06MN40,06MN40,06MN40,T,T,0.057,0.851,0.0097,0.0011,0.012,0.099,0.036,0.046,0.011,0.0232,0.0,0.0037,0.0031,0.0,0.003,2203.808,44.28842,1959.0,1628.0,1022.0
16534,24B213757,53.6,66.6,30.12,0.382099986076355,06MN40 625025,06MN40,06MN40,06MN40,T,T,0.054,0.889,0.0111,0.0005,0.024,0.1,0.036,0.067,0.01,0.0239,0.0,0.0037,0.0072,0.001,0.004,2201.684,44.28943,1947.0,1630.0,1031.0
16535,24B213759,54.9,67.6,35.84,0.382099986076355,06MN40 625025,06MN40,06MN40,06MN40,T,T,0.054,0.889,0.0111,0.0005,0.024,0.1,0.036,0.067,0.01,0.0239,0.0,0.0037,0.0072,0.001,0.004,2191.82,44.28507,1947.0,1623.0,1031.0
16536,24B213763,54.6,68.4,32.86,0.382099986076355,06MN40 625025,06MN40,06MN40,06MN40,T,T,0.054,0.864,0.0097,0.0001,0.039,0.094,0.036,0.046,0.011,0.0275,0.0,0.004,0.009,0.001,0.004,2200.136,44.28693,1949.0,1623.0,1027.0
16537,24B213766,54.2,67.5,31.44,0.382099986076355,06MN40 625025,06MN40,06MN40,06MN40,T,T,0.054,0.864,0.0097,0.0001,0.039,0.094,0.036,0.046,0.011,0.0275,0.0,0.004,0.009,0.001,0.004,2198.93,44.28639,1943.0,1625.0,1032.0
16541,24B213778,55.5,67.9,32.49,0.209099993109703,06MN40 625025,06MN40,06MN40,06MN40,L,T,0.058,0.872,0.0071,0.0014,0.02,0.095,0.036,0.046,0.01,0.0311,0.0,0.0031,0.0078,0.001,0.004,2197.112,39.3781,1940.0,1635.0,1054.0
16542,24B213778,55.7,68.1,24.36,0.209099993109703,06MN40 625025,06MN40,06MN40,06MN40,T,T,0.058,0.872,0.0071,0.0014,0.02,0.095,0.036,0.046,0.01,0.0311,0.0,0.0031,0.0078,0.001,0.004,2197.112,39.3781,1940.0,1635.0,1054.0
16543,24B213780,52.6,66.7,31.63,0.410100013017654,06MN40 625025,06MN40,06MN40,06MN40,T,T,0.058,0.872,0.0071,0.0014,0.02,0.095,0.036,0.046,0.01,0.0311,0.0,0.0031,0.0078,0.001,0.004,2164.334,44.30461,1950.0,1625.0,1041.0
16546,24B213789,52.6,67.1,33.51,0.245000004768372,06MN40 625025,06MN40,06MN40,06MN40,L,T,0.058,0.881,0.0081,0.0006,0.023,0.103,0.035,0.058,0.01,0.0327,0.0,0.0039,0.0118,0.001,0.004,2176.574,39.38347,1949.0,1630.0,1009.0
16547,24B213789,53.7,67.5,28.83,0.245000004768372,06MN40 625025,06MN40,06MN40,06MN40,T,T,0.058,0.881,0.0081,0.0006,0.023,0.103,0.035,0.058,0.01,0.0327,0.0,0.0039,0.0118,0.001,0.004,2176.574,39.38347,1949.0,1630.0,1009.0
16548,24B213791,50.0,68.1,26.74,0.185000002384186,06MN40 625025,06MN40,06MN40,06MN40,T,T,0.056,0.882,0.007,0.0029,0.019,0.105,0.037,0.048,0.011,0.0331,0.0,0.004,0.0111,0.0,0.003,2174.936,34.48253,1932.0,1628.0,1027.0
16549,24B213796,51.4,69.2,27.02,0.180500000715256,06MN40 625025,06MN40,06MN40,06MN40,T,T,0.056,0.882,0.007,0.0029,0.019,0.105,0.037,0.048,0.011,0.0331,0.0,0.004,0.0111,0.0,0.003,2179.256,44.29951,1956.0,1628.0,1020.0
16550,24B213799,50.8,66.9,28.88,0.180500000715256,06MN40 625025,06MN40,06MN40,06MN40,L,T,0.057,0.852,0.0087,0.0021,0.015,0.101,0.036,0.053,0.01,0.0303,0.0,0.0044,0.0042,0.001,0.004,2184.62,44.2974,1956.0,1630.0,1018.0
16551,24B213799,51.0,67.3,26.43,0.180500000715256,06MN40 625025,06MN40,06MN40,06MN40,T,T,0.057,0.852,0.0087,0.0021,0.015,0.101,0.036,0.053,0.01,0.0303,0.0,0.0044,0.0042,0.001,0.004,2184.62,44.2974,1956.0,1630.0,1018.0
16552,24B213804,49.4,66.6,26.79,0.180500000715256,06MN40 625025,06MN40,06MN40,06MN40,T,T,0.057,0.852,0.0087,0.0021,0.015,0.101,0.036,0.053,0.01,0.0303,0.0,0.0044,0.0042,0.001,0.004,2211.08,44.28583,1958.0,1626.0,1018.0
16553,24B213808,52.0,68.4,30.47,0.180999994277954,06MN40 625025,06MN40,06MN40,06MN40,L,T,0.058,0.852,0.0069,0.0026,0.017,0.113,0.037,0.052,0.012,0.0341,0.0,0.003,0.0059,0.0,0.004,2133.446,44.3176,1914.0,1630.0,1031.0
16554,24B213808,49.7,66.1,26.12,0.180999994277954,06MN40 625025,06MN40,06MN40,06MN40,T,T,0.058,0.852,0.0069,0.0026,0.017,0.113,0.037,0.052,0.012,0.0341,0.0,0.003,0.0059,0.0,0.004,2133.446,44.3176,1914.0,1630.0,1031.0
16559,24B213821,51.6,65.3,28.49,0.125100001692772,06MN40 625025,06MN40,06MN40,06MN40,L,T,0.058,0.868,0.009,0.0022,0.016,0.101,0.036,0.052,0.009,0.0283,0.0,0.0031,0.0071,0.001,0.003,2176.916,34.46915,1947.0,1630.0,1022.0
16560,24B213821,56.6,70.1,27.35,0.125100001692772,06MN40 625025,06MN40,06MN40,06MN40,T,T,0.058,0.868,0.009,0.0022,0.016,0.101,0.036,0.052,0.009,0.0283,0.0,0.0031,0.0071,0.001,0.003,2176.916,34.46915,1947.0,1630.0,1022.0
16563,24B213828,53.2,69.4,31.46,0.18299999833107,06MN40 625025,06MN40,06MN40,06MN40,L,T,0.057,0.869,0.0077,0.0006,0.032,0.112,0.041,0.059,0.012,0.0315,0.0,0.004,0.0069,0.001,0.004,2204.762,49.19374,1947.0,1630.0,1023.0
16564,24B213828,50.8,67.2,26.83,0.18299999833107,06MN40 625025,06MN40,06MN40,06MN40,T,T,0.057,0.869,0.0077,0.0006,0.032,0.112,0.041,0.059,0.012,0.0315,0.0,0.004,0.0069,0.001,0.004,2204.762,49.19374,1947.0,1630.0,1023.0
16573,24B213849,50.1,67.0,27.86,0.180099993944168,06MN40 625025,06MN40,06MN40,06MN40,L,T,0.06,0.864,0.0083,0.0038,0.007,0.12,0.047,0.058,0.012,0.0274,0.0,0.0028,0.0016,0.0,0.004,2107.85,49.25717,1922.0,1646.0,1025.0
16574,24B213849,53.0,67.7,27.29,0.180099993944168,06MN40 625025,06MN40,06MN40,06MN40,T,T,0.06,0.864,0.0083,0.0038,0.007,0.12,0.047,0.058,0.012,0.0274,0.0,0.0028,0.0016,0.0,0.004,2107.85,49.25717,1922.0,1646.0,1025.0
17865,24B219531,52.1,67.2,31.17,0.180600002408028,06MN40 625025,06MN40,06MN40,06MN40,L,T,0.06,1.011,0.008,0.0052,0.011,0.119,0.034,0.05,0.01,0.025,0.003,0.0032,0.008,0.001,0.003,2124.518,44.31905,1916.0,1625.0,1027.0
17866,24B219531,55.2,68.0,30.18,0.180600002408028,06MN40 625025,06MN40,06MN40,06MN40,T,T,0.06,1.011,0.008,0.0052,0.011,0.119,0.034,0.05,0.01,0.025,0.003,0.0032,0.008,0.001,0.003,2124.518,44.31905,1916.0,1625.0,1027.0
17868,24B219543,53.7,66.9,30.74,0.244100004434586,06MN40 625025,06MN40,06MN40,06MN40,L,T,0.068,0.942,0.0064,0.0044,0.022,0.119,0.038,0.047,0.012,0.0314,0.004,0.0023,0.0083,0.002,0.004,2142.878,49.23268,1927.0,1626.0,1031.0
17869,24B219543,54.0,68.2,30.52,0.244100004434586,06MN40 625025,06MN40,06MN40,06MN40,T,T,0.068,0.942,0.0064,0.0044,0.022,0.119,0.038,0.047,0.012,0.0314,0.004,0.0023,0.0083,0.002,0.004,2142.878,49.23268,1927.0,1626.0,1031.0
17870,24B219545,53.4,66.8,34.38,0.244100004434586,06MN40 625025,06MN40,06MN40,06MN40,L,T,0.068,0.942,0.0064,0.0044,0.022,0.119,0.038,0.047,0.012,0.0314,0.004,0.0023,0.0083,0.002,0.004,2156.432,49.2287,1936.0,1626.0,1032.0
17871,24B219545,53.9,67.3,28.14,0.244100004434586,06MN40 625025,06MN40,06MN40,06MN40,T,T,0.068,0.942,0.0064,0.0044,0.022,0.119,0.038,0.047,0.012,0.0314,0.004,0.0023,0.0083,0.002,0.004,2156.432,49.2287,1936.0,1626.0,1032.0
17872,24B219547,52.3,68.2,30.85,0.183100000023842,06MN40 625025,06MN40,06MN40,06MN40,L,T,0.056,0.868,0.0109,0.0022,0.019,0.107,0.032,0.05,0.008,0.0292,0.003,0.0029,0.0113,0.001,0.003,2139.764,49.23607,1932.0,1625.0,1029.0
17873,24B219547,49.2,66.5,29.24,0.183100000023842,06MN40 625025,06MN40,06MN40,06MN40,T,T,0.056,0.868,0.0109,0.0022,0.019,0.107,0.032,0.05,0.008,0.0292,0.003,0.0029,0.0113,0.001,0.003,2139.764,49.23607,1932.0,1625.0,1029.0
18068,24B220115,51.0,64.5,34.93,0.382099986076355,06MN40 625025,06MN40,06MN40,06MN40,T,T,0.053,0.883,0.0063,0.0012,0.018,0.094,0.039,0.044,0.009,0.0367,0.002,0.004,0.0085,0.001,0.004,2107.868,54.17048,1931.0,1625.0,1052.0
18069,24B220118,49.7,64.0,33.15,0.381999999284744,06MN40 625025,06MN40,06MN40,06MN40,T,T,0.05,0.859,0.0076,0.0015,0.016,0.102,0.039,0.042,0.011,0.0305,0.002,0.0023,0.0094,0.001,0.004,2138.504,54.15308,1900.0,1621.0,1043.0
18070,24B220122,52.0,65.5,32.96,0.382099986076355,06MN40 625025,06MN40,06MN40,06MN40,T,T,0.05,0.859,0.0076,0.0015,0.016,0.102,0.039,0.042,0.011,0.0305,0.002,0.0023,0.0094,0.001,0.004,2137.55,54.15497,1905.0,1630.0,1023.0
18086,24B220174,55.0,64.9,34.3,0.249099999666214,06MN40 625025,06MN40,06MN40,06MN40,T,T,0.06,0.86,0.0073,0.0006,0.018,0.11,0.04,0.046,0.011,0.0328,0.0,0.0033,0.0084,0.001,0.003,2159.438,34.47319,1931.0,1626.0,1032.0
18087,24B220176,54.3,67.5,24.26,0.244100004434586,06MN40 625025,06MN40,06MN40,06MN36,T,T,0.06,0.86,0.0073,0.0006,0.018,0.11,0.04,0.046,0.011,0.0328,0.0,0.0033,0.0084,0.001,0.003,2158.448,34.47136,1934.0,1626.0,1029.0
18555,24B221700,43.1,66.6,30.14,0.18299999833107,06MN40 625025,06MN40,06MN40,06MN40,L,T,0.058,0.869,0.0077,0.0019,0.01,0.136,0.045,0.057,0.007,0.0245,0.0,0.0025,0.011,0.0,0.003,2152.076,44.31405,1934.0,1626.0,1070.0
18556,24B221700,49.2,67.0,31.22,0.18299999833107,06MN40 625025,06MN40,06MN40,06MN40,T,T,0.058,0.869,0.0077,0.0019,0.01,0.136,0.045,0.057,0.007,0.0245,0.0,0.0025,0.011,0.0,0.003,2152.076,44.31405,1934.0,1626.0,1070.0
18558,24B221702,51.4,65.6,31.29,0.123000003397465,06MN40 625025,06MN40,06MN40,06MN40,L,T,0.055,0.851,0.0078,0.0028,0.016,0.116,0.046,0.044,0.009,0.0355,0.001,0.0031,0.008,0.001,0.004,2151.716,34.48581,1923.0,1626.0,1043.0
18559,24B221702,50.9,66.2,28.4,0.123000003397465,06MN40 625025,06MN40,06MN40,06MN40,T,T,0.055,0.851,0.0078,0.0028,0.016,0.116,0.046,0.044,0.009,0.0355,0.001,0.0031,0.008,0.001,0.004,2151.716,34.48581,1923.0,1626.0,1043.0
19085,24B223909,51.5,64.5,32.1,0.382099986076355,06MN40 625025,06MN40,06MN40,06MN40,T,T,0.055,0.838,0.0082,0.001,0.023,0.093,0.034,0.037,0.007,0.0286,0.0,0.0032,0.0097,0.001,0.003,2181.578,44.2957,1922.0,1632.0,1054.0
19086,24B223912,52.7,66.8,32.63,0.382099986076355,06MN40 625025,06MN40,06MN40,06MN40,T,T,0.056,0.84,0.0103,0.0034,0.022,0.107,0.034,0.055,0.008,0.0346,0.001,0.0022,0.0081,0.001,0.002,2160.95,59.05984,1931.0,1605.0,1034.0
19087,24B223915,52.9,67.2,29.44,0.382099986076355,06MN40 625025,06MN40,06MN40,06MN40,T,T,0.056,0.84,0.0103,0.0034,0.022,0.107,0.034,0.055,0.008,0.0346,0.001,0.0022,0.0081,0.001,0.002,2109.974,59.08638,1907.0,1621.0,1040.0
19088,24B223921,50.8,65.3,33.72,0.381999999284744,06MN40 625025,06MN40,06MN40,06MN40,T,T,0.058,0.824,0.0078,0.0044,0.018,0.097,0.033,0.042,0.01,0.0316,0.0,0.0022,0.0089,0.001,0.003,2174.792,59.05138,1931.0,1608.0,1034.0
19089,24B223925,51.2,66.2,34.76,0.382099986076355,06MN40 625025,06MN40,06MN40,06MN40,T,T,0.061,0.852,0.0113,0.004,0.017,0.11,0.036,0.052,0.008,0.0276,0.0,0.0022,0.0086,0.001,0.003,2177.078,59.04744,1923.0,1625.0,1038.0
19090,24B223928,52.2,66.6,29.88,0.382099986076355,06MN40 625025,06MN40,06MN40,06MN40,T,T,0.061,0.852,0.0113,0.004,0.017,0.11,0.036,0.052,0.008,0.0276,0.0,0.0022,0.0086,0.001,0.003,2173.856,59.04927,1922.0,1625.0,1034.0
19091,24B223931,49.9,63.5,32.56,0.382099986076355,06MN40 625025,06MN40,06MN40,06MN40,T,T,0.062,0.842,0.0092,0.0016,0.013,0.104,0.038,0.044,0.008,0.0277,0.0,0.0027,0.0073,0.001,0.003,2134.724,59.0778,1900.0,1625.0,1045.0
19092,24B223934,49.6,64.2,35.16,0.382099986076355,06MN40 625025,06MN40,06MN40,06MN40,T,T,0.062,0.842,0.0092,0.0016,0.013,0.104,0.038,0.044,0.008,0.0277,0.0,0.0027,0.0073,0.001,0.003,2136.524,59.0743,1902.0,1628.0,1040.0
19093,24B223938,50.5,65.0,36.18,0.382099986076355,06MN40 625025,06MN40,06MN40,06MN40,T,T,0.061,0.838,0.0109,0.0016,0.022,0.104,0.037,0.052,0.007,0.0313,0.0,0.0023,0.0055,0.001,0.003,2130.386,59.0852,1905.0,1628.0,1040.0
19094,24B223941,52.0,66.3,33.76,0.382099986076355,06MN40 625025,06MN40,06MN40,06MN40,T,T,0.061,0.838,0.0109,0.0016,0.022,0.104,0.037,0.052,0.007,0.0313,0.0,0.0023,0.0055,0.001,0.003,2116.508,59.08541,1909.0,1630.0,1040.0
19095,24B223947,51.9,66.5,36.1,0.382099986076355,06MN40 625025,06MN40,06MN40,06MN40,T,T,0.059,0.939,0.0072,0.0018,0.02,0.092,0.036,0.052,0.008,0.0297,0.0,0.0032,0.0094,0.001,0.003,2059.304,54.1972,1902.0,1632.0,1041.0
19096,24B223949,53.6,65.8,33.7,0.382099986076355,06MN40 625025,06MN40,06MN40,06MN40,T,T,0.059,0.939,0.0072,0.0018,0.02,0.092,0.036,0.052,0.008,0.0297,0.0,0.0032,0.0094,0.001,0.003,2047.712,54.19923,1904.0,1628.0,1040.0
19097,24B223951,49.9,65.1,36.17,0.382099986076355,06MN40 625025,06MN40,06MN40,06MN40,T,T,0.055,0.865,0.0076,0.0007,0.024,0.083,0.028,0.055,0.007,0.0317,0.002,0.0022,0.0081,0.001,0.003,2014.052,54.22099,1880.0,1628.0,1036.0
19098,24B223954,51.0,65.7,32.62,0.382099986076355,06MN40 625025,06MN40,06MN40,06MN40,T,T,0.055,0.865,0.0076,0.0007,0.024,0.083,0.028,0.055,0.007,0.0317,0.002,0.0022,0.0081,0.001,0.003,2042.384,54.2074,1880.0,1628.0,1034.0
19099,24B223957,50.3,65.0,34.69,0.382099986076355,06MN40 625025,06MN40,06MN40,06MN40,T,T,0.064,0.869,0.0079,0.0036,0.011,0.089,0.03,0.057,0.008,0.0277,0.003,0.0024,0.0066,0.001,0.003,2082.164,54.1819,1909.0,1632.0,1029.0
19100,24B223960,57.7,69.3,28.9,0.382099986076355,06MN40 625025,06MN40,06MN40,06MN40,T,T,0.064,0.869,0.0079,0.0036,0.011,0.089,0.03,0.057,0.008,0.0277,0.003,0.0024,0.0066,0.001,0.003,2099.768,54.17386,1916.0,1630.0,1023.0
19101,24B223962,49.6,63.4,35.03,0.382099986076355,06MN40 625025,06MN40,06MN40,06MN40,T,T,0.059,0.879,0.0125,0.0027,0.017,0.093,0.035,0.064,0.005,0.0256,0.0,0.0025,0.0084,0.001,0.003,2110.892,54.17029,1920.0,1630.0,1018.0
19103,24B223970,51.5,65.1,33.01,0.382099986076355,06MN40 625025,06MN40,06MN40,06MN40,T,T,0.062,0.86,0.0112,0.0026,0.015,0.093,0.034,0.06,0.006,0.0328,0.0,0.0025,0.0073,0.001,0.003,2109.02,54.17031,1916.0,1632.0,1025.0
19105,24B223977,48.6,62.9,35.3,0.382099986076355,06MN40 625025,06MN40,06MN40,06MN40,T,T,0.066,0.832,0.0148,0.0024,0.028,0.096,0.034,0.062,0.006,0.0324,0.0,0.0026,0.0065,0.001,0.003,2105.996,54.17114,1920.0,1632.0,1025.0
19106,24B223981,49.3,63.4,37.28,0.382099986076355,06MN40 625025,06MN40,06MN40,06MN40,T,T,0.066,0.832,0.0148,0.0024,0.028,0.096,0.034,0.062,0.006,0.0324,0.0,0.0026,0.0065,0.001,0.003,2096.438,54.17472,1911.0,1628.0,1022.0
19107,24B223987,47.8,63.1,36.71,0.382099986076355,06MN40 625025,06MN40,06MN40,06MN40,T,T,0.066,0.845,0.0168,0.0036,0.02,0.093,0.037,0.062,0.005,0.0393,0.0,0.0027,0.0062,0.001,0.003,2104.934,54.17138,1918.0,1632.0,1029.0
19108,24B223993,50.6,65.7,32.82,0.382099986076355,06MN40 625025,06MN40,06MN40,06MN40,T,T,0.06,0.878,0.0135,0.0015,0.021,0.086,0.032,0.056,0.006,0.0378,0.0,0.0028,0.0075,0.001,0.003,2103.566,54.17168,1913.0,1628.0,1018.0
19109,24B223997,50.4,65.4,33.19,0.382099986076355,06MN40 625025,06MN40,06MN40,06MN40,T,T,0.059,0.852,0.0101,0.0017,0.021,0.108,0.036,0.057,0.007,0.0335,0.0,0.0025,0.0105,0.001,0.003,2063.588,54.15675,1886.0,1632.0,1023.0
19110,24B224000,50.0,64.5,33.98,0.381999999284744,06MN40 625025,06MN40,06MN40,06MN40,T,T,0.059,0.852,0.0101,0.0017,0.021,0.108,0.036,0.057,0.007,0.0335,0.0,0.0025,0.0105,0.001,0.003,2094.44,54.17449,1896.0,1625.0,1036.0
19111,24B224003,50.4,64.9,34.87,0.382099986076355,06MN40 625025,06MN40,06MN40,06MN40,T,T,0.068,0.831,0.0151,0.002,0.017,0.091,0.031,0.06,0.006,0.0311,0.0,0.0022,0.0075,0.001,0.003,2095.808,54.17885,1909.0,1626.0,1041.0
