Repository: PNell/TrialTest3

File: Data/StreamlitData032524.csv (part 7 of 96)
,coil_no,YieldStrength,TensileStrength,TotalElongation,coil_thickness,steel_design_description,grade,grade_head,grade_tail,sample_direction,sample_location,c_amount,mn_amount,p_amount,s_amount,si_amount,cu_amount,ni_amount,cr_amount,mo_amount,al_amount,nb_amount,ca_amount,n_amount,ti_amount,v_amount,TF1_EXIT_AVG_BODY,TBC_thickness,TEMP_FM_ENTRY_AVG,TEMP_FM_EXIT_AVG,TEMP_COILING_AVG
19112,24B224007,50.0,64.5,32.74,0.381999999284744,06MN40 625025,06MN40,06MN40,06MN40,T,T,0.068,0.831,0.0151,0.002,0.017,0.091,0.031,0.06,0.006,0.0311,0.0,0.0022,0.0075,0.001,0.003,2097.482,54.17767,1909.0,1628.0,1038.0
19113,24B224010,50.5,66.0,31.42,0.382099986076355,06MN40 625025,06MN40,06MN40,06MN40,T,T,0.066,0.83,0.0086,0.0018,0.026,0.113,0.039,0.058,0.007,0.0257,0.0,0.0034,0.0108,0.001,0.003,2134.616,54.15727,1934.0,1632.0,1016.0
19114,24B224013,50.4,65.5,29.41,0.382099986076355,06MN40 625025,06MN40,06MN40,06MN40,T,T,0.066,0.83,0.0086,0.0018,0.026,0.113,0.039,0.058,0.007,0.0257,0.0,0.0034,0.0108,0.001,0.003,2142.464,54.15558,1936.0,1632.0,1020.0
19118,24B224027,51.2,65.8,34.95,0.382099986076355,06MN40 625025,06MN40,06MN40,06MN40,T,T,0.062,0.865,0.0089,0.0031,0.015,0.107,0.036,0.04,0.008,0.0356,0.0,0.0023,0.0053,0.001,0.003,2060.618,59.10543,1871.0,1619.0,1036.0
19119,24B224029,50.9,64.7,34.02,0.382099986076355,06MN40 625025,06MN40,06MN40,06MN40,T,T,0.063,0.856,0.0106,0.0014,0.024,0.087,0.03,0.056,0.009,0.0333,0.001,0.0022,0.0087,0.001,0.003,2074.064,59.12424,1873.0,1625.0,1059.0
19121,24B224036,52.4,65.5,34.68,0.381999999284744,06MN40 625025,06MN40,06MN40,06MN40,T,T,0.062,0.863,0.008,0.0013,0.02,0.115,0.043,0.045,0.008,0.0288,0.0,0.0031,0.0092,0.001,0.003,2071.868,54.19005,1904.0,1628.0,1041.0
19122,24B224039,52.5,66.1,36.2,0.382099986076355,06MN40 625025,06MN40,06MN40,06MN40,T,T,0.062,0.863,0.008,0.0013,0.02,0.115,0.043,0.045,0.008,0.0288,0.0,0.0031,0.0092,0.001,0.003,2058.386,54.19352,1900.0,1634.0,1034.0
19123,24B224042,51.7,65.7,35.73,0.382099986076355,06MN40 625025,06MN40,06MN40,06MN40,T,T,0.062,0.879,0.0114,0.0003,0.024,0.079,0.03,0.054,0.005,0.0388,0.0,0.0029,0.0092,0.001,0.003,2068.952,54.19023,1909.0,1632.0,1032.0
19124,24B224045,52.1,66.2,34.33,0.382099986076355,06MN40 625025,06MN40,06MN40,06MN40,T,T,0.062,0.879,0.0114,0.0003,0.024,0.079,0.03,0.054,0.005,0.0388,0.0,0.0029,0.0092,0.001,0.003,2069.186,54.19191,1918.0,1630.0,1023.0
19320,24B224678,49.6,65.7,36.51,0.382099986076355,06MN40 625025,06MN40,06MN40,06MN40,T,T,0.065,0.846,0.009,0.0016,0.018,0.122,0.038,0.041,0.008,0.0139,0.0,0.002,0.0095,0.001,0.003,2175.026,54.13457,1945.0,1628.0,1009.0
19356,24B224782,47.9,62.7,36.0,0.245100006461143,06MN40 625025,06MN40,06MN40,06MN40,T,H,0.058,0.872,0.007,0.0033,0.013,0.11,0.04,0.04,0.004,0.0348,0.0,0.0033,0.0102,0.001,0.003,2164.496,49.21697,1952.0,1628.0,1031.0
19364,24B224806,45.7,62.4,38.32,0.375099986791611,06MN40 625025,06MN40,06MN40,06MN40,T,T,0.057,0.827,0.0073,0.0032,0.009,0.116,0.039,0.042,0.006,0.0321,0.0,0.0026,0.0079,0.001,0.002,2173.838,54.14174,1927.0,1626.0,1040.0
19365,24B224808,51.1,64.9,34.26,0.250099986791611,06MN40 625025,06MN40,06MN40,06MN40,T,T,0.057,0.827,0.0073,0.0032,0.009,0.116,0.039,0.042,0.006,0.0321,0.0,0.0026,0.0079,0.001,0.002,2169.77,49.22651,1923.0,1628.0,1020.0
19370,24B224825,51.4,65.0,34.61,0.245100006461143,06MN40 625025,06MN40,06MN40,06MN40,L,T,0.056,0.865,0.0062,0.0044,0.015,0.122,0.054,0.048,0.006,0.0306,0.0,0.0027,0.01,0.001,0.002,2172.596,49.21899,1947.0,1628.0,1025.0
19371,24B224825,52.8,65.2,35.05,0.245100006461143,06MN40 625025,06MN40,06MN40,06MN40,T,T,0.056,0.865,0.0062,0.0044,0.015,0.122,0.054,0.048,0.006,0.0306,0.0,0.0027,0.01,0.001,0.002,2172.596,49.21899,1947.0,1628.0,1025.0
19372,24B224829,49.4,65.3,34.62,0.244100004434586,06MN40 625025,06MN40,06MN40,06MN40,L,T,0.057,0.849,0.0069,0.0034,0.01,0.126,0.039,0.045,0.006,0.0273,0.0,0.0026,0.0108,0.001,0.002,2178.716,49.21606,1956.0,1630.0,1023.0
19373,24B224829,51.3,65.6,31.13,0.244100004434586,06MN40 625025,06MN40,06MN40,06MN40,T,T,0.057,0.849,0.0069,0.0034,0.01,0.126,0.039,0.045,0.006,0.0273,0.0,0.0026,0.0108,0.001,0.002,2178.716,49.21606,1956.0,1630.0,1023.0
19374,24B224834,50.0,64.9,38.19,0.180500000715256,06MN40 625025,06MN40,06MN40,06MN40,L,T,0.057,0.849,0.0069,0.0034,0.01,0.126,0.039,0.045,0.006,0.0273,0.0,0.0026,0.0108,0.001,0.002,2122.7,49.22749,1887.0,1614.0,1032.0
19375,24B224834,50.5,64.3,33.37,0.180500000715256,06MN40 625025,06MN40,06MN40,06MN40,T,T,0.057,0.849,0.0069,0.0034,0.01,0.126,0.039,0.045,0.006,0.0273,0.0,0.0026,0.0108,0.001,0.002,2122.7,49.22749,1887.0,1614.0,1032.0
19952,24B226853,49.6,65.2,32.3,0.438100010156631,06MN40 625025,06MN40,06MN40,06MN40,L,T,0.068,0.857,0.008,0.0008,0.02,0.129,0.062,0.052,0.007,0.0327,0.001,0.0027,0.0094,0.001,0.003,2087.528,54.18388,1918.0,1625.0,1009.0
19953,24B226853,49.95,65.7,32.849999999999994,0.438100010156631,06MN40 625025,06MN40,06MN40,06MN40,T,T,0.068,0.857,0.008,0.0008,0.02,0.129,0.062,0.052,0.007,0.0327,0.001,0.0027,0.0094,0.001,0.003,2087.528,54.18388,1918.0,1625.0,1009.0
362,23B150569,47.5,61.2,31.06,0.0892999991774559,06MN40 650150,06MN40,06MN40,06MN40,L,T,0.054,0.881,0.0077,0.0036,0.025,0.117,0.041,0.047,0.009,0.0404,0.003,0.0018,0.0081,0.001,0.004,2162.642,34.47451,1923.0,1639.0,1153.0
364,23B150583,58.8,69.7,23.08,0.061999998986721,06MN40 650150,06MN40,06MN40,06MN40,L,T,0.06,0.858,0.0064,0.0034,0.026,0.119,0.044,0.039,0.012,0.0293,0.002,0.0022,0.0098,0.0,0.004,2069.852,34.51348,1900.0,1619.0,1153.0
365,23B150593,55.7,67.1,26.45,0.061999998986721,06MN40 650150,06MN40,06MN40,06MN40,L,T,0.065,0.889,0.0098,0.0055,0.02,0.104,0.037,0.047,0.008,0.0219,0.003,0.0015,0.0096,0.001,0.005,2091.362,34.48281,1902.0,1628.0,1155.0
366,23B150594,55.5,67.4,24.7,0.061999998986721,06MN40 650150,06MN40,06MN40,06MN40,L,T,0.065,0.889,0.0098,0.0055,0.02,0.104,0.037,0.047,0.008,0.0219,0.003,0.0015,0.0096,0.001,0.005,2110.19,34.50371,1898.0,1634.0,1155.0
369,23B150613,50.5,62.8,28.26,0.061999998986721,06MN40 650150,06MN40,06MN40,06MN40,L,T,0.053,0.95,0.0082,0.0051,0.017,0.11,0.038,0.039,0.007,0.0313,0.002,0.0018,0.0086,0.0,0.004,2094.386,34.48182,1882.0,1630.0,1155.0
371,23B150621,55.2,68.7,22.69,0.0719999969005585,06MN40 650150,06MN40,06MN40,06MN40,L,T,0.06,0.918,0.0057,0.0032,0.022,0.106,0.047,0.043,0.012,0.0276,0.002,0.0021,0.0085,0.0,0.005,2148.26,34.48441,1905.0,1646.0,1153.0
372,23B150626,56.8,67.6,24.73,0.061999998986721,06MN40 650150,06MN40,06MN40,06MN40,L,T,0.06,0.918,0.0057,0.0032,0.022,0.106,0.047,0.043,0.012,0.0276,0.002,0.0021,0.0085,0.0,0.005,2177.294,34.47787,1911.0,1646.0,1153.0
373,23B150628,55.9,67.7,21.41,0.061999998986721,06MN40 650150,06MN40,06MN40,06MN40,L,T,0.061,0.957,0.0065,0.0032,0.024,0.109,0.057,0.043,0.012,0.0389,0.002,0.0034,0.0088,0.001,0.004,2117.714,34.49071,1898.0,1644.0,1153.0
882,23B152477,46.8,61.8,32.59,0.119999997317791,06MN40 650150,06MN40,06MN40,06MN40,L,T,0.054,0.853,0.006,0.0033,0.023,0.094,0.031,0.038,0.013,0.0303,0.001,0.0028,0.0081,0.0,0.004,2128.352,44.31135,1902.0,1598.0,1151.0
883,23B152477,47.55,61.6,31.634999999999998,0.119999997317791,06MN40 650150,06MN40,06MN40,06MN40,T,T,0.054,0.853,0.006,0.0033,0.023,0.094,0.031,0.038,0.013,0.0303,0.001,0.0028,0.0081,0.0,0.004,2128.352,44.31135,1902.0,1598.0,1151.0
917,23B152570,45.3,61.9,30.72,0.0892999991774559,06MN40 650150,06MN40,06MN40,06MN40,L,T,0.055,0.871,0.0092,0.0059,0.016,0.082,0.034,0.048,0.013,0.0271,0.001,0.0024,0.0073,0.0,0.004,2208.38,34.44401,1949.0,1657.0,1158.0
918,23B152574,47.7,63.6,28.96,0.0892999991774559,06MN40 650150,06MN40,06MN40,06MN40,L,T,0.055,0.871,0.0092,0.0059,0.016,0.082,0.034,0.048,0.013,0.0271,0.001,0.0024,0.0073,0.0,0.004,2215.4,34.4488,1945.0,1659.0,1157.0
919,23B152577,48.2,64.0,30.67,0.0888999998569489,06MN40 650150,06MN40,06-V50,06MN40,L,T,0.051,0.912,0.0088,0.0047,0.021,0.088,0.035,0.042,0.014,0.0282,0.001,0.0024,0.0081,0.0,0.004,2213.276,39.36208,1958.0,1653.0,1148.0
920,23B152579,45.5,62.8,31.65,0.0888999998569489,06MN40 650150,06MN40,06-V50,06MN40,L,T,0.051,0.912,0.0088,0.0047,0.021,0.088,0.035,0.042,0.014,0.0282,0.001,0.0024,0.0081,0.0,0.004,2215.202,39.36319,1958.0,1655.0,1151.0
921,23B152583,51.1,65.1,30.64,0.0894000008702278,06MN40 650150,06MN40,06MN40,06MN40,L,T,0.051,0.902,0.0086,0.0034,0.027,0.107,0.041,0.047,0.012,0.0279,0.001,0.002,0.0113,0.001,0.004,2221.088,34.44804,1947.0,1659.0,1153.0
922,23B152587,51.9,65.3,26.33,0.0820000022649765,06MN40 650150,06MN40,06MN40,06MN40,L,T,0.051,0.902,0.0086,0.0034,0.027,0.107,0.041,0.047,0.012,0.0279,0.001,0.002,0.0113,0.001,0.004,2202.476,39.36643,1940.0,1655.0,1151.0
923,23B152590,51.2,65.3,31.03,0.0820999965071678,06MN40 650150,06MN40,06MN40,06MN40,L,T,0.051,0.9,0.0088,0.0028,0.024,0.093,0.041,0.048,0.014,0.0258,0.001,0.0029,0.0083,0.001,0.004,2206.832,39.35901,1941.0,1655.0,1155.0
924,23B152597,54.9,67.0,30.81,0.0820000022649765,06MN40 650150,06MN40,06MN40,06MN40,L,T,0.052,0.907,0.0084,0.0027,0.025,0.095,0.043,0.051,0.01,0.0278,0.001,0.002,0.0053,0.001,0.004,2126.3,39.40362,1886.0,1650.0,1151.0
1702,23B155706,50.3,64.4,29.4,0.105099998414516,06MN40 650150,06MN40,06MN40,06MN40,L,T,0.055,0.887,0.0076,0.0044,0.012,0.132,0.043,0.043,0.014,0.0298,0.004,0.0024,0.0077,0.0,0.005,2190.848,39.37866,1923.0,1646.0,1169.0
1703,23B155713,48.7,64.8,28.86,0.0894000008702278,06MN40 650150,06MN40,06MN40,06MN40,L,T,0.061,0.88,0.0085,0.004,0.017,0.116,0.037,0.041,0.01,0.029,0.003,0.0018,0.0074,0.001,0.005,2209.154,39.3779,1932.0,1653.0,1149.0
1704,23B155716,49.3,66.4,27.13,0.0894000008702278,06MN40 650150,06MN40,06MN40,06MN40,L,T,0.061,0.88,0.0085,0.004,0.017,0.116,0.037,0.041,0.01,0.029,0.003,0.0018,0.0074,0.001,0.005,2210.684,34.45805,1920.0,1646.0,1153.0
1705,23B155719,52.4,67.7,27.44,0.0892999991774559,06MN40 650150,06MN40,06MN40,06MN40,L,T,0.05,0.903,0.0078,0.0023,0.016,0.126,0.046,0.043,0.014,0.0255,0.006,0.0028,0.0078,0.0,0.005,2211.8,39.3749,1920.0,1653.0,1151.0
1706,23B155723,52.0,66.8,26.35,0.0876000002026558,06MN40 650150,06MN40,06MN40,06MN40,L,T,0.05,0.903,0.0078,0.0023,0.016,0.126,0.046,0.043,0.014,0.0255,0.006,0.0028,0.0078,0.0,0.005,2225.714,34.42397,1949.0,1652.0,1153.0
1711,23B155742,49.9,63.4,30.02,0.104999996721745,06MN40 650150,06MN40,06MN40,06MN40,L,T,0.051,0.865,0.007,0.0021,0.024,0.125,0.04,0.042,0.01,0.0306,0.002,0.0017,0.0074,0.001,0.005,2198.678,39.38184,1929.0,1652.0,1158.0
1712,23B155746,50.5,65.3,30.12,0.125100001692772,06MN40 650150,06MN40,06MN40,06MN40,L,T,0.051,0.865,0.007,0.0021,0.024,0.125,0.04,0.042,0.01,0.0306,0.002,0.0017,0.0074,0.001,0.005,2216.606,34.43313,1909.0,1655.0,1167.0
1713,23B155750,51.0,63.9,28.37,0.0892999991774559,06MN40 650150,06MN40,06MN40,06MN40,L,T,0.052,0.913,0.0083,0.0017,0.026,0.122,0.042,0.041,0.013,0.0311,0.003,0.0024,0.0099,0.001,0.005,2216.282,34.44121,1896.0,1625.0,1160.0
1714,23B155756,49.0,64.6,29.75,0.104999996721745,06MN40 650150,06MN40,06MN40,06MN40,L,T,0.052,0.913,0.0083,0.0017,0.026,0.122,0.042,0.041,0.013,0.0311,0.003,0.0024,0.0099,0.001,0.005,2200.064,34.44446,1905.0,1625.0,1155.0
1715,23B155759,46.3,62.0,30.59,0.104999996721745,06MN40 650150,06MN40,06MN40,06MN40,L,T,0.051,0.872,0.0052,0.0026,0.019,0.118,0.037,0.036,0.01,0.0355,0.002,0.0016,0.0076,0.001,0.004,2200.262,34.45659,1905.0,1625.0,1155.0
1716,23B155761,46.4,61.7,32.29,0.105099998414516,06MN40 650150,06MN40,06MN40,06MN40,L,T,0.051,0.872,0.0052,0.0026,0.019,0.118,0.037,0.036,0.01,0.0355,0.002,0.0016,0.0076,0.001,0.004,2198.948,34.45759,1898.0,1630.0,1158.0
1717,23B155763,46.8,62.2,28.02,0.104999996721745,06MN40 650150,06MN40,06MN40,06MN40,L,T,0.051,0.872,0.0052,0.0026,0.019,0.118,0.037,0.036,0.01,0.0355,0.002,0.0016,0.0076,0.001,0.004,2199.65,34.45625,1905.0,1626.0,1155.0
1718,23B155764,46.6,62.1,30.01,0.104999996721745,06MN40 650150,06MN40,06MN40,06MN40,L,T,0.051,0.872,0.0052,0.0026,0.019,0.118,0.037,0.036,0.01,0.0355,0.002,0.0016,0.0076,0.001,0.004,2208.956,34.43057,1904.0,1626.0,1155.0
1719,23B155770,47.8,62.9,32.58,0.104999996721745,06MN40 650150,06MN40,06MN40,06MN40,L,T,0.054,0.889,0.0078,0.0028,0.018,0.118,0.044,0.037,0.013,0.0324,0.002,0.0022,0.0088,0.0,0.004,2204.618,34.45594,1925.0,1628.0,1155.0
1720,23B155771,48.5,63.8,30.96,0.105099998414516,06MN40 650150,06MN40,06MN40,06MN40,L,T,0.054,0.889,0.0078,0.0028,0.018,0.118,0.044,0.037,0.013,0.0324,0.002,0.0022,0.0088,0.0,0.004,2204.888,34.45898,1922.0,1630.0,1155.0
1721,23B155780,48.1,63.2,28.65,0.104999996721745,06MN40 650150,06MN40,06MN40,06MN40,L,T,0.053,0.875,0.0047,0.0019,0.022,0.112,0.038,0.035,0.011,0.0364,0.003,0.0016,0.0076,0.001,0.005,2210.036,34.45685,1927.0,1623.0,1151.0
1722,23B155782,48.7,63.1,30.27,0.105099998414516,06MN40 650150,06MN40,06MN40,06MN40,L,T,0.053,0.875,0.0047,0.0019,0.022,0.112,0.038,0.035,0.011,0.0364,0.003,0.0016,0.0076,0.001,0.005,2211.8,39.37305,1916.0,1625.0,1148.0
1723,23B155783,49.1,63.0,30.0,0.105099998414516,06MN40 650150,06MN40,06MN40,06MN40,L,T,0.053,0.875,0.0047,0.0019,0.022,0.112,0.038,0.035,0.011,0.0364,0.003,0.0016,0.0076,0.001,0.005,2203.304,39.37734,1920.0,1628.0,1151.0
1724,23B155787,47.9,64.0,28.4,0.105099998414516,06MN40 650150,06MN40,06MN40,06MN40,L,T,0.053,0.886,0.0076,0.005,0.012,0.112,0.042,0.044,0.013,0.0316,0.003,0.0025,0.0083,0.0,0.005,2203.574,39.34672,1902.0,1626.0,1155.0
1725,23B155788,47.9,63.5,31.97,0.104999996721745,06MN40 650150,06MN40,06MN40,06MN40,L,T,0.053,0.886,0.0076,0.005,0.012,0.112,0.042,0.044,0.013,0.0316,0.003,0.0025,0.0083,0.0,0.005,2203.574,39.37419,1913.0,1628.0,1153.0
1726,23B155789,49.4,64.6,29.99,0.104999996721745,06MN40 650150,06MN40,06MN40,06MN40,L,T,0.053,0.886,0.0076,0.005,0.012,0.112,0.042,0.044,0.013,0.0316,0.003,0.0025,0.0083,0.0,0.005,2204.06,39.37546,1911.0,1628.0,1155.0
1727,23B155793,46.8,62.2,32.37,0.0894000008702278,06MN40 650150,06MN40,06MN40,06MN40,L,T,0.051,0.886,0.0051,0.0018,0.019,0.116,0.039,0.038,0.012,0.034,0.003,0.0018,0.0075,0.001,0.005,2219.774,39.36943,1940.0,1578.0,1149.0
1728,23B155794,44.8,62.3,29.81,0.0829999968409538,06MN40 650150,06MN40,06MN40,06MN40,L,T,0.051,0.886,0.0051,0.0018,0.019,0.116,0.039,0.038,0.012,0.034,0.003,0.0018,0.0075,0.001,0.005,2213.942,39.37338,1925.0,1580.0,1151.0
1729,23B155799,51.9,65.1,30.46,0.110100001096725,06MN40 650150,06MN40,06MN40,06MN40,L,T,0.053,0.925,0.0078,0.003,0.022,0.118,0.043,0.043,0.015,0.0275,0.003,0.0021,0.0097,0.0,0.005,2222.474,39.37008,1945.0,1580.0,1146.0
1730,23B155801,47.5,63.9,30.18,0.0829999968409538,06MN40 650150,06MN40,06MN40,06MN40,L,T,0.053,0.925,0.0078,0.003,0.022,0.118,0.043,0.043,0.015,0.0275,0.003,0.0021,0.0097,0.0,0.005,2224.31,39.36848,1938.0,1574.0,1155.0
1731,23B155806,49.7,64.8,29.46,0.0780000016093254,06MN40 650150,06MN40,06MN40,06MN40,L,T,0.053,0.92,0.0054,0.0029,0.012,0.115,0.04,0.04,0.013,0.0278,0.003,0.0018,0.0075,0.0,0.005,2221.358,39.37333,1954.0,1578.0,1146.0
1732,23B155807,48.1,64.8,29.84,0.0780000016093254,06MN40 650150,06MN40,06MN40,06MN40,L,T,0.053,0.92,0.0054,0.0029,0.012,0.115,0.04,0.04,0.013,0.0278,0.003,0.0018,0.0075,0.0,0.005,2030.63,39.4273,1884.0,1580.0,1148.0
1733,23B155809,51.9,65.8,27.2,0.0781000033020973,06MN40 650150,06MN40,06MN40,06MN40,L,T,0.053,0.92,0.0054,0.0029,0.012,0.115,0.04,0.04,0.013,0.0278,0.003,0.0018,0.0075,0.0,0.005,2214.374,39.37679,1950.0,1580.0,1153.0
1734,23B155815,48.1,64.2,30.31,0.0781000033020973,06MN40 650150,06MN40,06MN40,06MN40,L,T,0.056,0.906,0.0083,0.0037,0.018,0.117,0.041,0.039,0.015,0.0295,0.003,0.0023,0.0086,0.0,0.005,2201.18,39.37171,1909.0,1581.0,1153.0
1735,23B155818,47.1,61.4,30.18,0.0781000033020973,06MN40 650150,06MN40,06MN40,06MN40,L,T,0.05,0.878,0.0054,0.0022,0.017,0.119,0.037,0.038,0.011,0.0328,0.003,0.0017,0.0078,0.0,0.004,2205.626,39.37019,1931.0,1583.0,1153.0
1736,23B155820,45.8,63.4,28.16,0.0781000033020973,06MN40 650150,06MN40,06MN40,06MN40,L,T,0.05,0.878,0.0054,0.0022,0.017,0.119,0.037,0.038,0.011,0.0328,0.003,0.0017,0.0078,0.0,0.004,2202.854,39.37197,1931.0,1578.0,1151.0
2315,23B158116,53.6,64.4,30.93,0.0894000008702278,06MN40 650150,06MN40,06MN40,06MN40,L,T,0.056,0.896,0.0066,0.0023,0.02,0.092,0.037,0.048,0.013,0.0287,0.001,0.0028,0.0082,0.001,0.005,2176.502,34.46466,1979.0,1630.0,1157.0
2316,23B158119,52.3,64.4,33.33,0.0894000008702278,06MN40 650150,06MN40,06MN40,06MN40,L,T,0.056,0.896,0.0066,0.0023,0.02,0.092,0.037,0.048,0.013,0.0287,0.001,0.0028,0.0082,0.001,0.005,2192.54,39.3758,1979.0,1625.0,1153.0
2318,23B158125,55.7,66.0,27.59,0.0750000029802322,06MN40 650150,06MN40,06MN40,06MN40,L,T,0.053,0.921,0.006,0.0015,0.032,0.086,0.033,0.033,0.007,0.0361,0.0,0.0017,0.0079,0.001,0.005,2219.234,39.36979,1994.0,1625.0,1158.0
2321,23B158132,54.7,65.7,28.5,0.0780000016093254,06MN40 650150,06MN40,06MN40,06MN40,L,T,0.052,0.867,0.0077,0.0021,0.027,0.096,0.036,0.046,0.014,0.0286,0.001,0.0028,0.0094,0.001,0.005,2215.418,39.37184,1992.0,1626.0,1157.0
2322,23B158132,52.5,65.1,23.41,0.0780000016093254,06MN40 650150,06MN40,06MN40,06MN40,T,T,0.052,0.867,0.0077,0.0021,0.027,0.096,0.036,0.046,0.014,0.0286,0.001,0.0028,0.0094,0.001,0.005,2215.418,39.37184,1992.0,1626.0,1157.0
2323,23B158133,54.4,65.7,28.33,0.061999998986721,06MN40 650150,06MN40,06MN40,06MN40,L,T,0.052,0.867,0.0077,0.0021,0.027,0.096,0.036,0.046,0.014,0.0286,0.001,0.0028,0.0094,0.001,0.005,2212.988,39.36718,1983.0,1603.0,1146.0
2324,23B158133,55.7,66.2,25.77,0.061999998986721,06MN40 650150,06MN40,06MN40,06MN40,T,T,0.052,0.867,0.0077,0.0021,0.027,0.096,0.036,0.046,0.014,0.0286,0.001,0.0028,0.0094,0.001,0.005,2212.988,39.36718,1983.0,1603.0,1146.0
2325,23B158135,53.8,64.3,30.18,0.0894000008702278,06MN40 650150,06MN40,06MN40,06MN40,L,T,0.055,0.889,0.0054,0.0019,0.034,0.075,0.031,0.032,0.007,0.0334,0.0,0.0015,0.0076,0.002,0.005,2222.636,39.33092,1986.0,1605.0,1149.0
2326,23B158140,54.0,65.4,30.930000000000003,0.0887999981641769,06MN40 650150,06MN40,06MN40,06MN40,L,T,0.055,0.8889999999999999,0.005399999999999999,0.0019,0.034,0.075,0.031,0.032,0.007,0.0334,0.0,0.0015000000000000002,0.0076,0.002,0.005,2209.946,39.37088,1990.0,1603.0,1158.0
2327,23B158150,49.45,63.9,30.695,0.0841000005602837,06MN40 650150,06MN40,06MN40,06MN40,L,T,0.059,0.893,0.0062,0.0037,0.014,0.081,0.035,0.034,0.007,0.0313,0.0,0.0016,0.0083,0.0,0.005,2210.81,39.36876,1963.0,1605.0,1155.0
2328,23B158152,52.1,65.6,25.96,0.061999998986721,06MN40 650150,06MN40,06MN40,06MN40,L,T,0.059,0.893,0.0062,0.0037,0.014,0.081,0.035,0.034,0.007,0.0313,0.0,0.0016,0.0083,0.0,0.005,2216.39,39.37204,1985.0,1601.0,1149.0
2329,23B158156,52.7,67.2,27.99,0.061999998986721,06MN40 650150,06MN40,06MN40,06MN40,L,T,0.055,0.863,0.0064,0.0015,0.031,0.092,0.038,0.034,0.008,0.0343,0.001,0.0016,0.01,0.001,0.005,2212.916,39.36662,1974.0,1580.0,1153.0
2330,23B158160,53.7,66.3,29.16,0.062100000679493,06MN40 650150,06MN40,06MN40,06MN40,L,T,0.055,0.863,0.0064,0.0015,0.031,0.092,0.038,0.034,0.008,0.0343,0.001,0.0016,0.01,0.001,0.005,2208.308,39.34693,1976.0,1580.0,1158.0
2612,23B159418,58.0,69.7,25.78,0.100000001490116,06MN40 650150,06MN40,06NB50,06MN40,L,T,0.06,0.88,0.0076,0.0019,0.035,0.095,0.036,0.039,0.008,0.0328,0.002,0.0014,0.0103,0.001,0.005,2178.572,39.38199,1979.0,1646.0,1160.0
2613,23B159423,58.6,67.7,26.25,0.0892999991774559,06MN40 650150,06MN40,06MN40,06MN40,L,T,0.06,0.88,0.0076,0.0019,0.035,0.095,0.036,0.039,0.008,0.0328,0.002,0.0014,0.0103,0.001,0.005,2157.494,39.38393,1972.0,1626.0,1153.0
2614,23B159426,56.2,66.5,27.37,0.0892999991774559,06MN40 650150,06MN40,06MN40,06MN40,L,T,0.057,0.873,0.0066,0.0023,0.034,0.089,0.038,0.033,0.008,0.029,0.0,0.0021,0.0086,0.001,0.005,2160.536,39.38344,1972.0,1628.0,1158.0
2615,23B159428,44.400000000000006,57.0,34.275,0.0892999991774559,06MN40 650150,06MN40,06MN40,06MN40,L,T,0.057,0.873,0.0066,0.0023,0.034,0.089,0.038,0.033,0.008,0.029,0.0,0.0021,0.0086,0.001,0.005,2161.724,39.38608,1970.0,1628.0,1153.0
2616,23B159430,54.8,65.5,28.45,0.0892999991774559,06MN40 650150,06MN40,06MN40,06MN40,L,T,0.057,0.873,0.0066,0.0023,0.034,0.089,0.038,0.033,0.008,0.029,0.0,0.0021,0.0086,0.001,0.005,2160.68,39.38633,1974.0,1628.0,1146.0
2617,23B159432,52.6,62.9,29.13,0.0892999991774559,06MN40 650150,06MN40,06MN40,06MN40,L,T,0.053,0.87,0.0077,0.002,0.026,0.081,0.032,0.032,0.014,0.0317,0.001,0.0033,0.0069,0.001,0.005,2182.19,39.34237,1974.0,1628.0,1148.0
2618,23B159436,54.3,64.5,29.64,0.0892999991774559,06MN40 650150,06MN40,06MN40,06MN40,L,T,0.053,0.87,0.0077,0.002,0.026,0.081,0.032,0.032,0.014,0.0317,0.001,0.0033,0.0069,0.001,0.005,2172.182,39.3801,1976.0,1628.0,1157.0
2619,23B159440,55.8,65.3,29.06,0.0892999991774559,06MN40 650150,06MN40,06MN40,06MN40,L,T,0.057,0.874,0.0069,0.0012,0.035,0.091,0.037,0.032,0.008,0.0251,0.0,0.0023,0.0071,0.001,0.005,2175.206,39.37981,1983.0,1630.0,1155.0
2620,23B159442,54.2,65.1,29.88,0.0892999991774559,06MN40 650150,06MN40,06MN40,06MN40,L,T,0.057,0.874,0.0069,0.0012,0.035,0.091,0.037,0.032,0.008,0.0251,0.0,0.0023,0.0071,0.001,0.005,2173.514,39.37924,1981.0,1630.0,1155.0
2621,23B159445,50.1,64.7,27.51,0.145099997520447,06MN40 650150,06MN40,06MN40,06MN40,L,T,0.057,0.874,0.0069,0.0012,0.035,0.091,0.037,0.032,0.008,0.0251,0.0,0.0023,0.0071,0.001,0.005,2189.894,39.38123,2004.0,1626.0,1146.0
2622,23B159447,53.2,65.3,29.47,0.119999997317791,06MN40 650150,06MN40,06MN40,06MN40,L,T,0.054,0.86,0.0098,0.0026,0.028,0.094,0.035,0.034,0.015,0.0329,0.002,0.0034,0.0095,0.001,0.005,2201.252,39.3806,2006.0,1625.0,1148.0
2623,23B159453,55.3,65.1,29.64,0.0887999981641769,06MN40 650150,06MN40,06MN40,06MN40,L,T,0.052,0.883,0.0063,0.0027,0.036,0.092,0.038,0.029,0.008,0.0348,0.0,0.0014,0.0076,0.001,0.005,2176.79,39.38471,1986.0,1630.0,1108.0
2624,23B159456,57.6,65.7,29.14,0.0839999988675117,06MN40 650150,06MN40,06MN40,06MN40,L,T,0.052,0.883,0.0063,0.0027,0.036,0.092,0.038,0.029,0.008,0.0348,0.0,0.0014,0.0076,0.001,0.005,2198.102,39.35614,1990.0,1628.0,1158.0
3712,23B163129,54.8,67.2,27.93,0.0892999991774559,06MN40 650150,06MN40,06MN40,06MN40,L,T,0.068,0.913,0.0119,0.0017,0.023,0.176,0.053,0.065,0.012,0.0379,0.0,0.0027,0.0073,0.001,0.005,2109.146,34.48587,1954.0,1646.0,1157.0
3713,23B163133,53.5,67.2,27.74,0.0894000008702278,06MN40 650150,06MN40,06MN40,06MN40,L,T,0.068,0.913,0.0119,0.0017,0.023,0.176,0.053,0.065,0.012,0.0379,0.0,0.0027,0.0073,0.001,0.005,2089.814,34.48919,1941.0,1653.0,1164.0
3714,23B163134,54.6,67.4,24.46,0.0894000008702278,06MN40 650150,06MN40,06MN40,06MN40,L,T,0.068,0.913,0.0119,0.0017,0.023,0.176,0.053,0.065,0.012,0.0379,0.0,0.0027,0.0073,0.001,0.005,2090.228,34.489,1954.0,1653.0,1162.0
3715,23B163138,51.7,65.6,28.7,0.0894000008702278,06MN40 650150,06MN40,06MN40,06MN40,L,T,0.054,0.901,0.009,0.0041,0.023,0.108,0.038,0.066,0.015,0.0419,0.002,0.0026,0.0108,0.001,0.005,2095.718,34.48844,1941.0,1648.0,1182.0
3716,23B163139,55.2,67.0,29.91,0.0894000008702278,06MN40 650150,06MN40,06MN40,06MN40,L,T,0.054,0.901,0.009,0.0041,0.023,0.108,0.038,0.066,0.015,0.0419,0.002,0.0026,0.0108,0.001,0.005,2095.646,34.49256,1949.0,1650.0,1160.0
3717,23B163141,54.0,66.8,30.44,0.0894000008702278,06MN40 650150,06MN40,06MN40,06MN40,L,T,0.054,0.901,0.009,0.0041,0.023,0.108,0.038,0.066,0.015,0.0419,0.002,0.0026,0.0108,0.001,0.005,2097.284,34.49034,1949.0,1655.0,1158.0
3718,23B163144,53.6,66.1,27.92,0.0894000008702278,06MN40 650150,06MN40,06MN40,06MN40,L,T,0.061,0.901,0.0101,0.0013,0.018,0.158,0.05,0.066,0.013,0.0316,0.0,0.0018,0.0103,0.0,0.005,2058.116,34.49775,1922.0,1644.0,1155.0
3719,23B163146,54.6,66.8,28.25,0.0800999999046326,06MN40 650150,06MN40,06MN40,06MN40,L,T,0.061,0.901,0.0101,0.0013,0.018,0.158,0.05,0.066,0.013,0.0316,0.0,0.0018,0.0103,0.0,0.005,2080.598,34.49663,1943.0,1648.0,1148.0
3720,23B163150,52.1,65.2,30.25,0.0750000029802322,06MN40 650150,06MN40,06MN40,06MN40,L,T,0.061,0.901,0.0101,0.0013,0.018,0.158,0.05,0.066,0.013,0.0316,0.0,0.0018,0.0103,0.0,0.005,2084.36,34.4985,1940.0,1626.0,1142.0
3721,23B163153,52.3,65.5,27.09,0.0750999972224236,06MN40 650150,06MN40,06MN40,06MN40,L,T,0.057,0.916,0.0083,0.0021,0.023,0.102,0.038,0.054,0.017,0.031,0.003,0.0033,0.0089,0.001,0.006,2167.448,34.4734,1974.0,1630.0,1158.0
3722,23B163153,55.0,66.2,30.29,0.0750999972224236,06MN40 650150,06MN40,06MN40,06MN40,T,T,0.057,0.916,0.0083,0.0021,0.023,0.102,0.038,0.054,0.017,0.031,0.003,0.0033,0.0089,0.001,0.006,2167.448,34.4734,1974.0,1630.0,1158.0
3725,23B163159,55.4,66.9,28.36,0.0799999982118607,06MN40 650150,06MN40,06MN40,06MN40,L,T,0.057,0.916,0.0083,0.0021,0.023,0.102,0.038,0.054,0.017,0.031,0.003,0.0033,0.0089,0.001,0.006,2175.098,34.46863,1979.0,1650.0,1157.0
3726,23B163159,53.6,65.8,27.38,0.0799999982118607,06MN40 650150,06MN40,06MN40,06MN40,T,T,0.057,0.916,0.0083,0.0021,0.023,0.102,0.038,0.054,0.017,0.031,0.003,0.0033,0.0089,0.001,0.006,2175.098,34.46863,1979.0,1650.0,1157.0
3727,23B163160,54.0,65.6,29.65,0.0800999999046326,06MN40 650150,06MN40,06MN40,06CSK,L,T,0.057,0.916,0.0083,0.0021,0.023,0.102,0.038,0.054,0.017,0.031,0.003,0.0033,0.0089,0.001,0.006,2173.1,34.47193,1979.0,1653.0,1162.0
3728,23B163160,52.4,65.4,26.84,0.0800999999046326,06MN40 650150,06MN40,06MN40,06CSK,T,T,0.057,0.916,0.0083,0.0021,0.023,0.102,0.038,0.054,0.017,0.031,0.003,0.0033,0.0089,0.001,0.006,2173.1,34.47193,1979.0,1653.0,1162.0
3746,23B163228,54.7,66.3,28.49,0.095100000500679,06MN40 650150,06MN40,06MN40,06MN40,L,T,0.056,0.918,0.0051,0.0,0.038,0.113,0.039,0.044,0.01,0.0307,0.0,0.0013,0.0083,0.001,0.005,2105.78,39.40907,1958.0,1650.0,1153.0
3747,23B163231,54.2,65.7,28.92,0.0800999999046326,06MN40 650150,06MN40,06MN40,06MN40,L,T,0.054,0.9,0.0053,0.0008,0.027,0.119,0.042,0.038,0.01,0.0395,0.0,0.0018,0.0098,0.001,0.004,2100.488,39.41221,1949.0,1652.0,1153.0
3748,23B163232,54.6,66.3,25.52,0.0800999999046326,06MN40 650150,06MN40,06MN40,06MN40,L,T,0.054,0.9,0.0053,0.0008,0.027,0.119,0.042,0.038,0.01,0.0395,0.0,0.0018,0.0098,0.001,0.004,2095.322,39.41294,1949.0,1648.0,1155.0
3749,23B163233,56.4,67.5,26.92,0.0799999982118607,06MN40 650150,06MN40,06MN40,06MN40,L,T,0.054,0.9,0.0053,0.0008,0.027,0.119,0.042,0.038,0.01,0.0395,0.0,0.0018,0.0098,0.001,0.004,2095.322,39.4134,1956.0,1653.0,1160.0
3750,23B163237,58.1,68.3,25.39,0.0800999999046326,06MN40 650150,06MN40,06MN40,06MN40,L,T,0.054,0.9,0.0053,0.0008,0.027,0.119,0.042,0.038,0.01,0.0395,0.0,0.0018,0.0098,0.001,0.004,2094.044,39.41564,1947.0,1655.0,1151.0
3751,23B163239,53.7,65.9,30.19,0.0851000025868416,06MN40 650150,06MN40,06MN40,06MN40,L,T,0.063,0.875,0.006,0.0012,0.026,0.103,0.037,0.035,0.009,0.028,0.0,0.0021,0.009,0.001,0.005,2097.752,39.41557,1956.0,1652.0,1162.0
3752,23B163240,62.6,69.7,24.42,0.0800999999046326,06MN40 650150,06MN40,06MN40,06MN40,L,T,0.063,0.875,0.006,0.0012,0.026,0.103,0.037,0.035,0.009,0.028,0.0,0.0021,0.009,0.001,0.005,2099.138,39.41691,1952.0,1653.0,1162.0
3753,23B163253,55.5,66.0,25.77,0.0894000008702278,06MN40 650150,06MN40,06MN40,06MN40,L,T,0.053,0.877,0.0051,0.0008,0.021,0.091,0.034,0.03,0.009,0.0307,0.0,0.0017,0.0084,0.0,0.004,2158.358,34.47308,1972.0,1653.0,1149.0
4174,23B164450,51.9,64.4,29.99,0.0780000016093254,06MN40 650150,06MN40,06MN40,06MN40,L,T,0.053,0.863,0.0064,0.0041,0.019,0.117,0.044,0.048,0.015,0.0319,0.002,0.0045,0.0088,0.001,0.007,2169.176,34.47159,1970.0,1632.0,1164.0
4175,23B164450,53.4,64.1,27.26,0.0780000016093254,06MN40 650150,06MN40,06MN40,06MN40,T,T,0.053,0.863,0.0064,0.0041,0.019,0.117,0.044,0.048,0.015,0.0319,0.002,0.0045,0.0088,0.001,0.007,2169.176,34.47159,1970.0,1632.0,1164.0
4176,23B164455,51.4,63.4,29.72,0.0892999991774559,06MN40 650150,06MN40,06MN40,06MN40,L,T,0.053,0.884,0.0064,0.0029,0.018,0.122,0.049,0.051,0.016,0.0267,0.002,0.0021,0.0086,0.001,0.005,2142.14,34.47903,1976.0,1641.0,1184.0
4177,23B164461,50.1,64.3,30.51,0.0892999991774559,06MN40 650150,06MN40,06MN40,06MN40,L,T,0.053,0.884,0.0064,0.0029,0.018,0.122,0.049,0.051,0.016,0.0267,0.002,0.0021,0.0086,0.001,0.005,2165.198,34.47355,1981.0,1644.0,1166.0
4178,23B164464,52.7,65.1,27.18,0.0780000016093254,06MN40 650150,06MN40,06MN40,06MN40,L,T,0.05,0.929,0.006,0.0057,0.015,0.115,0.044,0.046,0.018,0.0323,0.003,0.0026,0.0114,0.001,0.005,2211.188,39.37302,1990.0,1644.0,1164.0
4179,23B164468,53.6,64.9,31.66,0.0892999991774559,06MN40 650150,06MN40,06MN40,06MN40,L,T,0.05,0.929,0.006,0.0057,0.015,0.115,0.044,0.046,0.018,0.0323,0.003,0.0026,0.0114,0.001,0.005,2186.078,34.46216,1985.0,1644.0,1162.0
6118,23B171138,53.0,64.8,28.69,0.0892999991774559,06MN40 650150,06MN40,06MN40,06MN40,L,T,0.057,0.891,0.0067,0.0033,0.022,0.121,0.048,0.045,0.014,0.0358,0.001,0.0015,0.0085,0.001,0.005,2135.84,34.47938,1934.0,1650.0,1149.0
6119,23B171138,54.9,64.3,27.2,0.0892999991774559,06MN40 650150,06MN40,06MN40,06MN40,T,T,0.057,0.891,0.0067,0.0033,0.022,0.121,0.048,0.045,0.014,0.0358,0.001,0.0015,0.0085,0.001,0.005,2135.84,34.47938,1934.0,1650.0,1149.0
6120,23B171140,53.5,65.4,31.7,0.0892999991774559,06MN40 650150,06MN40,06MN40,06MN40,L,T,0.05,0.901,0.0095,0.0011,0.038,0.138,0.047,0.049,0.009,0.0326,0.001,0.0024,0.0094,0.001,0.005,2135.552,34.47946,1934.0,1650.0,1149.0
6121,23B171145,51.7,65.0,31.33,0.0892999991774559,06MN40 650150,06MN40,06MN40,06MN40,L,T,0.05,0.901,0.0095,0.0011,0.038,0.138,0.047,0.049,0.009,0.0326,0.001,0.0024,0.0094,0.001,0.005,2127.758,34.47927,1938.0,1655.0,1148.0
6122,23B171147,51.0,63.8,30.84,0.0892999991774559,06MN40 650150,06MN40,06MN40,06MN40,L,T,0.054,0.917,0.0072,0.0035,0.011,0.121,0.048,0.047,0.015,0.0341,0.0,0.0019,0.0081,0.0,0.005,2130.368,34.47994,1932.0,1652.0,1149.0
6123,23B171149,51.0,63.2,32.04,0.0892999991774559,06MN40 650150,06MN40,06MN40,06MN40,L,T,0.054,0.917,0.0072,0.0035,0.011,0.121,0.048,0.047,0.015,0.0341,0.0,0.0019,0.0081,0.0,0.005,2134.202,34.48008,1938.0,1655.0,1149.0
6124,23B171151,51.8,63.5,32.23,0.0892999991774559,06MN40 650150,06MN40,06MN40,06MN40,L,T,0.054,0.917,0.0072,0.0035,0.011,0.121,0.048,0.047,0.015,0.0341,0.0,0.0019,0.0081,0.0,0.005,2126.174,34.48601,1934.0,1655.0,1151.0
6125,23B171154,52.3,64.5,29.26,0.0892999991774559,06MN40 650150,06MN40,06MN40,06MN40,L,T,0.05,0.876,0.0075,0.0026,0.019,0.144,0.047,0.052,0.008,0.0303,0.001,0.0024,0.0098,0.001,0.005,2133.842,39.39966,1932.0,1650.0,1148.0
6126,23B171158,53.5,64.7,30.41,0.0892999991774559,06MN40 650150,06MN40,06MN40,06MN40,L,T,0.05,0.876,0.0075,0.0026,0.019,0.144,0.047,0.052,0.008,0.0303,0.001,0.0024,0.0098,0.001,0.005,2128.856,39.40204,1931.0,1650.0,1148.0
6127,23B171160,54.2,65.4,22.69,0.0892999991774559,06MN40 650150,06MN40,06MN40,06MN40,L,T,0.056,0.883,0.0062,0.0027,0.019,0.126,0.048,0.038,0.015,0.0297,0.001,0.0017,0.0069,0.001,0.005,2120.576,39.40969,1920.0,1646.0,1148.0
6128,23B171165,49.05,62.5,31.41,0.108999997377396,06MN40 650150,06MN40,06MN40,06MN40,L,T,0.052,0.857,0.0064,0.0027,0.013,0.129,0.045,0.049,0.015,0.0314,0.001,0.0015,0.007,0.0,0.005,2055.722,39.4285,1920.0,1646.0,1146.0
6129,23B171169,50.7,63.5,30.88,0.0892999991774559,06MN40 650150,06MN40,06MN40,06MN40,L,T,0.052,0.857,0.0064,0.0027,0.013,0.129,0.045,0.049,0.015,0.0314,0.001,0.0015,0.007,0.0,0.005,2008.31,39.44127,1889.0,1652.0,1148.0
6433,23B171943,53.1,65.9,27.26,0.0892999991774559,06MN40 650150,06MN40,06MN40,06MN40,L,T,0.057,0.891,0.0111,0.0027,0.014,0.15,0.057,0.063,0.016,0.0298,0.001,0.0018,0.0075,0.001,0.005,2108.552,34.48728,1909.0,1655.0,1153.0
6434,23B171946,53.2,63.2,24.63,0.0892999991774559,06MN40 650150,06MN40,06MN40,06MN40,L,T,0.057,0.891,0.0111,0.0027,0.014,0.15,0.057,0.063,0.016,0.0298,0.001,0.0018,0.0075,0.001,0.005,2098.868,34.48885,1905.0,1659.0,1151.0
6435,23B171951,54.2,66.4,26.13,0.0892999991774559,06MN40 650150,06MN40,06MN40,06MN40,L,T,0.054,0.886,0.0071,0.0028,0.023,0.143,0.052,0.052,0.01,0.0355,0.002,0.0027,0.0065,0.001,0.005,2110.172,34.48407,1922.0,1653.0,1148.0
6436,23B171952,56.3,68.2,25.45,0.0892999991774559,06MN40 650150,06MN40,06MN40,06MN40,L,T,0.054,0.886,0.0071,0.0028,0.023,0.143,0.052,0.052,0.01,0.0355,0.002,0.0027,0.0065,0.001,0.005,2110.514,34.48468,1916.0,1659.0,1148.0
6437,23B171957,55.4,67.1,26.96,0.0892999991774559,06MN40 650150,06MN40,06MN40,06MN40,L,T,0.054,0.886,0.0071,0.0028,0.023,0.143,0.052,0.052,0.01,0.0355,0.002,0.0027,0.0065,0.001,0.005,2104.952,34.48659,1913.0,1661.0,1146.0
6438,23B171960,54.4,66.6,29.08,0.0892999991774559,06MN40 650150,06MN40,06MN40,06MN40,L,T,0.057,0.888,0.0107,0.0021,0.03,0.146,0.058,0.065,0.016,0.0397,0.001,0.0019,0.0068,0.001,0.005,2109.992,34.48349,1913.0,1653.0,1148.0
6439,23B171966,54.6,66.6,28.05,0.0892999991774559,06MN40 650150,06MN40,06MN40,06MN40,L,T,0.057,0.888,0.0107,0.0021,0.03,0.146,0.058,0.065,0.016,0.0397,0.001,0.0019,0.0068,0.001,0.005,2111.198,34.48388,1909.0,1657.0,1153.0
6440,23B171968,53.5,65.8,27.01,0.0892999991774559,06MN40 650150,06MN40,06MN40,06MN40,L,T,0.052,0.863,0.0089,0.0036,0.014,0.144,0.052,0.054,0.011,0.0305,0.003,0.0026,0.0068,0.001,0.005,2115.824,34.48395,1914.0,1657.0,1149.0
6441,23B171977,48.6,63.4,29.26,0.140000000596046,06MN40 650150,06MN40,06MN40,06MN40,L,T,0.052,0.851,0.008,0.0034,0.022,0.139,0.055,0.053,0.018,0.0332,0.002,0.002,0.0076,0.001,0.005,2128.55,34.48031,1871.0,1664.0,1155.0
6442,23B171982,54.1,66.0,26.96,0.0892999991774559,06MN40 650150,06MN40,06MN40,06MN40,L,T,0.052,0.865,0.0078,0.0013,0.022,0.144,0.052,0.048,0.012,0.0239,0.002,0.0027,0.0114,0.001,0.005,2149.646,34.47603,1941.0,1648.0,1155.0
6443,23B171987,53.1,66.3,28.07,0.0892999991774559,06MN40 650150,06MN40,06MN40,06MN40,L,T,0.052,0.865,0.0078,0.0013,0.022,0.144,0.052,0.048,0.012,0.0239,0.002,0.0027,0.0114,0.001,0.005,2132.672,34.47904,1932.0,1657.0,1149.0
6444,23B171993,50.7,64.6,20.87,0.0799999982118607,06MN40 650150,06MN40,06MN40,06MN40,L,T,0.056,0.924,0.0089,0.003,0.028,0.139,0.053,0.052,0.016,0.0352,0.002,0.0019,0.0092,0.001,0.005,2109.38,39.40308,1918.0,1657.0,1149.0
6445,23B172007,54.4,65.7,29.25,0.0799999982118607,06MN40 650150,06MN40,06MN40,06MN40,L,T,0.054,0.85,0.0073,0.0019,0.032,0.138,0.051,0.048,0.017,0.0336,0.003,0.0025,0.0075,0.001,0.005,2113.322,39.40109,1905.0,1653.0,1149.0
6446,23B172011,52.7,64.7,30.59,0.0799999982118607,06MN40 650150,06MN40,06MN40,06MN40,L,T,0.054,0.85,0.0073,0.0019,0.032,0.138,0.051,0.048,0.017,0.0336,0.003,0.0025,0.0075,0.001,0.005,2107.832,39.40243,1920.0,1653.0,1149.0
6447,23B172014,55.1,67.4,27.14,0.0799999982118607,06MN40 650150,06MN40,06MN40,06MN40,L,T,0.054,0.87,0.0067,0.0017,0.025,0.125,0.045,0.048,0.01,0.0292,0.002,0.0028,0.0071,0.0,0.005,2111.09,39.4022,1922.0,1653.0,1128.0
6478,23B172102,49.2,62.9,30.56,0.129999995231628,06MN40 650150,06MN40,06MN40,06MN40,L,T,0.06,0.857,0.0073,0.0032,0.029,0.138,0.043,0.05,0.01,0.0307,0.003,0.0023,0.007,0.001,0.005,2023.952,39.43535,1846.0,1643.0,1153.0
6479,23B172102,51.5,63.9,29.04,0.129999995231628,06MN40 650150,06MN40,06MN40,06MN40,T,T,0.06,0.857,0.0073,0.0032,0.029,0.138,0.043,0.05,0.01,0.0307,0.003,0.0023,0.007,0.001,0.005,2023.952,39.43535,1846.0,1643.0,1153.0
6480,23B172106,52.0,65.3,29.28,0.0892999991774559,06MN40 650150,06MN40,06MN40,06MN40,L,T,0.059,0.879,0.0047,0.0035,0.021,0.135,0.046,0.04,0.015,0.033,0.002,0.002,0.0092,0.001,0.005,2109.362,34.48527,1914.0,1653.0,1167.0
6481,23B172106,54.6,66.7,25.04,0.0892999991774559,06MN40 650150,06MN40,06MN40,06MN40,T,T,0.059,0.879,0.0047,0.0035,0.021,0.135,0.046,0.04,0.015,0.033,0.002,0.002,0.0092,0.001,0.005,2109.362,34.48527,1914.0,1653.0,1167.0
6495,23B172161,55.2,64.6,29.71,0.0829999968409538,06MN40 650150,06MN40,06MN40,06MN40,L,T,0.06,0.898,0.0071,0.0026,0.02,0.126,0.043,0.039,0.012,0.034,0.002,0.0019,0.0087,0.001,0.005,2111.702,34.48628,1923.0,1623.0,1144.0
6496,23B172163,54.2,66.3,28.31,0.125,06MN40 650150,06MN40,06MN40,06MN40,L,T,0.06,0.898,0.0071,0.0026,0.02,0.126,0.043,0.039,0.012,0.034,0.002,0.0019,0.0087,0.001,0.005,2031.548,39.43191,1871.0,1657.0,1153.0
6497,23B172165,54.9,66.5,28.13,0.115000002086163,06MN40 650150,06MN40,06MN40,06MN40,L,T,0.062,0.921,0.0077,0.0024,0.015,0.11,0.041,0.047,0.007,0.0332,0.001,0.0026,0.0088,0.0,0.005,2102.162,39.4117,1929.0,1655.0,1148.0
6498,23B172169,57.5,67.8,26.02,0.0949999988079071,06MN40 650150,06MN40,06MN40,06MN40,L,T,0.062,0.921,0.0077,0.0024,0.015,0.11,0.041,0.047,0.007,0.0332,0.001,0.0026,0.0088,0.0,0.005,2098.346,34.49369,1923.0,1657.0,1151.0
6499,23B172171,58.3,68.3,26.18,0.0892999991774559,06MN40 650150,06MN40,06MN40,06MN40,L,T,0.059,0.914,0.0077,0.0016,0.024,0.126,0.043,0.049,0.013,0.0282,0.003,0.0019,0.0086,0.001,0.006,2105.276,34.48816,1923.0,1655.0,1148.0
6500,23B172177,58.1,68.7,27.13,0.0820000022649765,06MN40 650150,06MN40,06MN40,06MN40,L,T,0.059,0.914,0.0077,0.0016,0.024,0.126,0.043,0.049,0.013,0.0282,0.003,0.0019,0.0086,0.001,0.006,2096.834,39.40834,1898.0,1655.0,1148.0
6501,23B172179,56.7,67.1,26.64,0.0799999982118607,06MN40 650150,06MN40,06MN40,06MN40,L,T,0.062,0.85,0.0087,0.0033,0.013,0.113,0.04,0.047,0.008,0.03,0.003,0.0029,0.0094,0.0,0.005,2091.776,39.41586,1895.0,1632.0,1148.0
6502,23B172186,50.7,63.7,28.48,0.0799999982118607,06MN40 650150,06MN40,06MN40,06MN40,L,T,0.054,0.945,0.0069,0.0022,0.014,0.104,0.041,0.047,0.012,0.03,0.002,0.002,0.0076,0.001,0.005,2080.922,39.41685,1904.0,1632.0,1112.0
6503,23B172190,55.9,67.4,22.92,0.0750000029802322,06MN40 650150,06MN40,06MN40,06MN40,L,T,0.054,0.945,0.0069,0.0022,0.014,0.104,0.041,0.047,0.012,0.03,0.002,0.002,0.0076,0.001,0.005,2085.278,39.41479,1893.0,1635.0,1113.0
6504,23B172197,53.3,65.8,27.94,0.0750000029802322,06MN40 650150,06MN40,06MN40,06MN40,L,T,0.057,0.894,0.0073,0.0007,0.027,0.109,0.041,0.04,0.006,0.0226,0.001,0.0024,0.0087,0.0,0.005,2083.208,39.43139,1916.0,1630.0,1128.0
6505,23B172199,54.4,66.3,25.1,0.0750000029802322,06MN40 650150,06MN40,06MN40,06MN40,L,T,0.059,0.871,0.0076,0.0033,0.016,0.113,0.049,0.046,0.007,0.0308,0.002,0.0023,0.0088,0.0,0.005,2079.266,39.41749,1904.0,1630.0,1121.0
6638,23B172578,57.0,66.7,29.7,0.0750000029802322,06MN40 650150,06MN40,05CSK,06MN40,L,T,0.058,0.868,0.0073,0.0036,0.022,0.129,0.049,0.049,0.012,0.0309,0.001,0.0016,0.0101,0.001,0.004,2142.536,39.40153,1931.0,1621.0,1148.0
6639,23B172579,54.6,66.4,31.47,0.0750000029802322,06MN40 650150,06MN40,06MN40,06MN40,L,T,0.058,0.868,0.0073,0.0036,0.022,0.129,0.049,0.049,0.012,0.0309,0.001,0.0016,0.0101,0.001,0.004,2142.698,39.40147,1929.0,1626.0,1142.0
6640,23B172582,55.5,66.7,27.38,0.0750000029802322,06MN40 650150,06MN40,06MN40,06MN40,L,T,0.058,0.868,0.0073,0.0036,0.022,0.129,0.049,0.049,0.012,0.0309,0.001,0.0016,0.0101,0.001,0.004,2122.214,39.40872,1922.0,1626.0,1131.0
6641,23B172586,56.4,67.7,27.68,0.0750000029802322,06MN40 650150,06MN40,06MN40,06MN40,L,T,0.062,0.909,0.0078,0.0044,0.011,0.124,0.041,0.054,0.008,0.0244,0.001,0.0019,0.0086,0.0,0.005,2115.158,39.40291,1913.0,1626.0,1133.0
6642,23B172588,45.3,60.4,38.73,0.0750000029802322,06MN40 650150,06MN40,06MN40,06MN40,L,T,0.062,0.909,0.0078,0.0044,0.011,0.124,0.041,0.054,0.008,0.0244,0.001,0.0019,0.0086,0.0,0.005,2108.12,39.40646,1902.0,1626.0,1128.0
6643,23B172589,57.1,68.2,28.87,0.0750000029802322,06MN40 650150,06MN40,06MN40,06MN40,L,T,0.062,0.909,0.0078,0.0044,0.011,0.124,0.041,0.054,0.008,0.0244,0.001,0.0019,0.0086,0.0,0.005,2109.506,39.40643,1911.0,1628.0,1131.0
6644,23B172592,62.4,69.3,26.01,0.0750000029802322,06MN40 650150,06MN40,06MN40,06MN40,L,T,0.054,0.945,0.0064,0.0042,0.015,0.137,0.047,0.044,0.013,0.0308,0.002,0.0018,0.0088,0.001,0.005,2109.83,39.407,1878.0,1630.0,1128.0
6645,23B172595,56.9,67.9,28.8,0.0820000022649765,06MN40 650150,06MN40,06MN40,06MN40,L,T,0.054,0.945,0.0064,0.0042,0.015,0.137,0.047,0.044,0.013,0.0308,0.002,0.0018,0.0088,0.001,0.005,2111.306,39.40533,1920.0,1626.0,1126.0
6646,23B172606,48.6,63.6,31.41,0.125,06MN40 650150,06MN40,06MN40,06MN40,L,T,0.053,0.914,0.0061,0.0045,0.018,0.131,0.042,0.044,0.008,0.0326,0.002,0.0024,0.0145,0.0,0.004,2181.668,39.39094,1976.0,1626.0,1148.0
7090,23B174143,55.7,65.5,29.69,0.0799999982118607,06MN40 650150,06MN40,06MN40,06MN40,L,T,0.057,0.873,0.0074,0.0032,0.027,0.152,0.045,0.055,0.01,0.0257,0.002,0.0024,0.0095,0.001,0.006,2146.838,39.39939,1923.0,1605.0,1164.0
7091,23B174150,53.6,65.3,29.72,0.0799999982118607,06MN40 650150,06MN40,06MN40,06MN40,L,T,0.064,0.898,0.0068,0.0062,0.029,0.149,0.045,0.056,0.009,0.0275,0.002,0.0033,0.0102,0.001,0.006,2145.29,39.39411,1916.0,1605.0,1164.0
7092,23B174162,53.7,64.5,30.83,0.0799999982118607,06MN40 650150,06MN40,06MN40,06MN40,L,T,0.05,0.85,0.0056,0.0019,0.031,0.147,0.046,0.047,0.011,0.03,0.002,0.0026,0.0077,0.001,0.005,2090.498,39.41248,1902.0,1603.0,1160.0
7093,23B174167,53.2,64.6,28.15,0.0799999982118607,06MN40 650150,06MN40,06MN40,06MN40,L,T,0.068,0.861,0.0077,0.0047,0.026,0.122,0.039,0.05,0.007,0.0308,0.001,0.0027,0.0088,0.001,0.005,2112.242,39.40468,1913.0,1603.0,1160.0
7094,23B174171,52.5,64.7,27.58,0.0799999982118607,06MN40 650150,06MN40,06MN40,06MN40,L,T,0.065,0.909,0.0067,0.0028,0.031,0.141,0.048,0.057,0.017,0.0185,0.002,0.0012,0.0101,0.001,0.005,2142.356,39.39594,1922.0,1605.0,1167.0
