Repository: PNell/TrialTest3

File: Data/StreamlitData032524.csv (part 8 of 96)
,coil_no,YieldStrength,TensileStrength,TotalElongation,coil_thickness,steel_design_description,grade,grade_head,grade_tail,sample_direction,sample_location,c_amount,mn_amount,p_amount,s_amount,si_amount,cu_amount,ni_amount,cr_amount,mo_amount,al_amount,nb_amount,ca_amount,n_amount,ti_amount,v_amount,TF1_EXIT_AVG_BODY,TBC_thickness,TEMP_FM_ENTRY_AVG,TEMP_FM_EXIT_AVG,TEMP_COILING_AVG
7095,23B174175,55.5,67.3,30.02,0.0799999982118607,06MN40 650150,06MN40,06MN40,06MN40,L,T,0.065,0.909,0.0067,0.0028,0.031,0.141,0.048,0.057,0.017,0.0185,0.002,0.0012,0.0101,0.001,0.005,2143.562,39.39706,1932.0,1607.0,1164.0
7096,23B174179,53.2,66.1,27.29,0.0799999982118607,06MN40 650150,06MN40,06MN40,06MN40,L,T,0.068,0.896,0.007,0.0038,0.016,0.132,0.041,0.047,0.008,0.0318,0.002,0.0024,0.0082,0.0,0.005,2130.368,39.40333,1925.0,1603.0,1160.0
7097,23B174183,53.2,66.0,28.24,0.0850000008940697,06MN40 650150,06MN40,06MN40,06MN40,L,T,0.068,0.896,0.007,0.0038,0.016,0.132,0.041,0.047,0.008,0.0318,0.002,0.0024,0.0082,0.0,0.005,2149.268,39.39625,1920.0,1603.0,1164.0
8098,23B178383,52.4,64.8,30.72,0.100000001490116,06MN40 650150,06MN40,06MN40,06MN40,L,T,0.064,0.914,0.0049,0.0055,0.019,0.121,0.04,0.034,0.012,0.0323,0.002,0.0021,0.0102,0.001,0.005,2133.734,39.40985,1979.0,1653.0,1151.0
8099,23B178385,51.9,64.7,29.38,0.0892999991774559,06MN40 650150,06MN40,06MN40,06MN40,L,T,0.064,0.914,0.0049,0.0055,0.019,0.121,0.04,0.034,0.012,0.0323,0.002,0.0021,0.0102,0.001,0.005,2101.568,39.4125,1961.0,1625.0,1146.0
8102,23B178395,52.9,65.2,26.73,0.0892999991774559,06MN40 650150,06MN40,06MN40,06MN40,T,T,0.058,0.87,0.0075,0.0046,0.018,0.133,0.039,0.042,0.006,0.0246,0.001,0.0021,0.0119,0.0,0.005,2136.434,39.40059,1976.0,1628.0,1157.0
8103,23B178403,52.4,64.5,32.33,0.0820000022649765,06MN40 650150,06MN40,06MN40,06MN40,L,T,0.067,0.9,0.0054,0.0038,0.027,0.123,0.041,0.036,0.012,0.0351,0.002,0.0041,0.0097,0.001,0.005,2121.278,34.48985,1959.0,1623.0,1158.0
8104,23B178408,53.3,66.7,27.51,0.0892999991774559,06MN40 650150,06MN40,06MN40,06MN40,L,T,0.067,0.9,0.0054,0.0038,0.027,0.123,0.041,0.036,0.012,0.0351,0.002,0.0041,0.0097,0.001,0.005,2097.752,34.49083,1965.0,1626.0,1153.0
8105,23B178411,54.3,66.6,28.84,0.0892999991774559,06MN40 650150,06MN40,06MN40,06MN40,L,T,0.065,0.94,0.0065,0.0046,0.022,0.124,0.038,0.038,0.006,0.0251,0.001,0.0027,0.0117,0.001,0.005,2096.042,34.49717,1963.0,1626.0,1155.0
8106,23B178415,55.0,68.1,29.3,0.0892999991774559,06MN40 650150,06MN40,06MN40,06MN40,L,T,0.065,0.94,0.0065,0.0046,0.022,0.124,0.038,0.038,0.006,0.0251,0.001,0.0027,0.0117,0.001,0.005,2125.382,34.4849,1970.0,1626.0,1155.0
8107,23B178419,52.9,64.5,30.67,0.0892999991774559,06MN40 650150,06MN40,06MN40,06MN40,L,T,0.06,0.901,0.005,0.0049,0.013,0.119,0.042,0.04,0.012,0.0337,0.002,0.003,0.0095,0.0,0.005,2125.166,34.48588,1965.0,1625.0,1151.0
8108,23B178424,52.8,64.9,29.99,0.0892999991774559,06MN40 650150,06MN40,06MN40,06MN40,L,T,0.06,0.901,0.005,0.0049,0.013,0.119,0.042,0.04,0.012,0.0337,0.002,0.003,0.0095,0.0,0.005,2115.374,34.49052,1968.0,1628.0,1153.0
8109,23B178427,54.4,66.6,28.03,0.0892999991774559,06MN40 650150,06MN40,06MN40,06MN40,L,T,0.064,0.896,0.0078,0.004,0.019,0.122,0.041,0.043,0.006,0.0266,0.001,0.0023,0.0116,0.0,0.005,2129.414,34.48549,1974.0,1623.0,1157.0
8110,23B178432,53.2,66.5,31.2,0.0892999991774559,06MN40 650150,06MN40,06MN40,06MN40,L,T,0.064,0.896,0.0078,0.004,0.019,0.122,0.041,0.043,0.006,0.0266,0.001,0.0023,0.0116,0.0,0.005,2132.888,34.48161,1968.0,1626.0,1151.0
8111,23B178435,52.9,65.1,30.23,0.0892999991774559,06MN40 650150,06MN40,06MN40,06MN40,L,T,0.059,0.887,0.0059,0.0031,0.034,0.121,0.042,0.045,0.013,0.0389,0.002,0.0025,0.0094,0.001,0.005,2132.6,34.48496,1968.0,1621.0,1155.0
8112,23B178439,52.6,64.8,30.72,0.0799999982118607,06MN40 650150,06MN40,06MN40,06MN40,L,T,0.059,0.887,0.0059,0.0031,0.034,0.121,0.042,0.045,0.013,0.0389,0.002,0.0025,0.0094,0.001,0.005,2106.572,39.40985,1949.0,1625.0,1153.0
8113,23B178443,54.0,66.1,29.66,0.0799999982118607,06MN40 650150,06MN40,06MN40,06MN40,L,T,0.059,0.911,0.0065,0.0044,0.02,0.112,0.038,0.04,0.005,0.0335,0.0,0.0023,0.0129,0.0,0.005,2117.084,39.40605,1959.0,1628.0,1149.0
8114,23B178447,53.0,65.1,29.3,0.0799999982118607,06MN40 650150,06MN40,06MN40,06MN40,L,T,0.059,0.911,0.0065,0.0044,0.02,0.112,0.038,0.04,0.005,0.0335,0.0,0.0023,0.0129,0.0,0.005,2111.666,39.41147,1956.0,1626.0,1148.0
8115,23B178450,53.1,66.4,31.2,0.0799999982118607,06MN40 650150,06MN40,06MN40,06MN40,L,T,0.058,0.944,0.0062,0.0027,0.022,0.123,0.043,0.038,0.013,0.033,0.002,0.0026,0.0117,0.0,0.005,2101.046,39.40868,1954.0,1626.0,1151.0
8116,23B178453,54.4,66.7,29.09,0.0799999982118607,06MN40 650150,06MN40,06MN40,06MN40,L,T,0.058,0.944,0.0062,0.0027,0.022,0.123,0.043,0.038,0.013,0.033,0.002,0.0026,0.0117,0.0,0.005,2098.022,39.41172,1954.0,1628.0,1155.0
8117,23B178457,54.4,64.2,29.95,0.0799999982118607,06MN40 650150,06MN40,06MN40,06MN40,L,T,0.059,0.901,0.0066,0.0038,0.013,0.107,0.038,0.036,0.005,0.0299,0.0,0.0022,0.0105,0.0,0.005,2067.854,39.41763,1927.0,1626.0,1155.0
8118,23B178460,50.8,63.6,31.65,0.0799999982118607,06MN40 650150,06MN40,06MN40,06MN40,L,T,0.059,0.901,0.0066,0.0038,0.013,0.107,0.038,0.036,0.005,0.0299,0.0,0.0022,0.0105,0.0,0.005,2008.814,39.43785,1914.0,1625.0,1155.0
8119,23B178463,53.0,63.9,32.47,0.0799999982118607,06MN40 650150,06MN40,06MN40,06MN40,L,T,0.059,0.864,0.0065,0.0028,0.02,0.127,0.043,0.038,0.013,0.0308,0.002,0.0024,0.0104,0.0,0.005,2034.446,39.43799,1929.0,1630.0,1155.0
8120,23B178467,50.4,63.4,32.3,0.0799999982118607,06MN40 650150,06MN40,06MN40,06MN40,L,T,0.059,0.864,0.0065,0.0028,0.02,0.127,0.043,0.038,0.013,0.0308,0.002,0.0024,0.0104,0.0,0.005,2077.106,39.41692,1941.0,1630.0,1149.0
8121,23B178470,48.2,62.9,32.27,0.150000005960464,06MN40 650150,06MN40,06MN40,06MN40,L,T,0.066,0.854,0.0057,0.0026,0.016,0.127,0.042,0.031,0.013,0.0296,0.002,0.0024,0.0107,0.0,0.005,2126.012,39.40355,1947.0,1628.0,1153.0
8122,23B178474,54.1,65.8,28.5,0.0799999982118607,06MN40 650150,06MN40,06MN40,06MN40,L,T,0.066,0.854,0.0057,0.0026,0.016,0.127,0.042,0.031,0.013,0.0296,0.002,0.0024,0.0107,0.0,0.005,2082.866,39.42326,1936.0,1625.0,1146.0
8123,23B178477,54.9,64.6,28.91,0.0799999982118607,06MN40 650150,06MN40,06MN40,06MN40,L,T,0.064,0.857,0.006,0.0029,0.017,0.126,0.043,0.042,0.014,0.0294,0.003,0.0025,0.0094,0.0,0.005,2105.114,39.41081,1943.0,1628.0,1153.0
8124,23B178481,50.3,62.5,30.23,0.0799999982118607,06MN40 650150,06MN40,06MN40,06MN40,L,T,0.064,0.857,0.006,0.0029,0.017,0.126,0.043,0.042,0.014,0.0294,0.003,0.0025,0.0094,0.0,0.005,2107.814,39.40508,1945.0,1628.0,1155.0
8125,23B178484,50.4,63.4,31.28,0.0799999982118607,06MN40 650150,06MN40,06MN40,06MN40,L,T,0.061,0.85,0.0071,0.0037,0.019,0.123,0.042,0.039,0.014,0.0261,0.002,0.0023,0.0109,0.0,0.005,2111.054,39.40953,1947.0,1628.0,1151.0
8126,23B178488,50.3,63.5,30.15,0.0799999982118607,06MN40 650150,06MN40,06MN40,06MN40,L,T,0.061,0.85,0.0071,0.0037,0.019,0.123,0.042,0.039,0.014,0.0261,0.002,0.0023,0.0109,0.0,0.005,2109.074,39.40938,1938.0,1623.0,1157.0
8127,23B178491,52.8,64.6,31.45,0.0799999982118607,06MN40 650150,06MN40,06MN40,06MN40,L,T,0.062,0.87,0.0064,0.004,0.017,0.111,0.038,0.03,0.006,0.029,0.001,0.0027,0.0112,0.0,0.005,1990.022,39.42963,1911.0,1621.0,1157.0
8128,23B178496,49.3,63.8,32.28,0.0799999982118607,06MN40 650150,06MN40,06MN40,06MN40,L,T,0.062,0.87,0.0064,0.004,0.017,0.111,0.038,0.03,0.006,0.029,0.001,0.0027,0.0112,0.0,0.005,2103.242,39.40668,1941.0,1628.0,1153.0
8129,23B178499,51.9,63.6,36.0,0.0799999982118607,06MN40 650150,06MN40,06MN40,06MN40,L,T,0.058,0.908,0.0066,0.0011,0.023,0.12,0.041,0.039,0.013,0.028,0.002,0.0024,0.0092,0.0,0.005,2110.316,39.40907,1954.0,1628.0,1153.0
8130,23B178503,51.2,63.9,30.78,0.0799999982118607,06MN40 650150,06MN40,06MN40,06MN40,L,T,0.058,0.908,0.0066,0.0011,0.023,0.12,0.041,0.039,0.013,0.028,0.002,0.0024,0.0092,0.0,0.005,2115.95,39.40198,1934.0,1623.0,1153.0
8132,23B178506,52.1,63.5,31.0,0.0799999982118607,06MN40 650150,06MN40,06MN40,06MN40,L,T,0.056,0.868,0.0056,0.0037,0.014,0.105,0.04,0.035,0.006,0.0271,0.0,0.0026,0.0094,0.0,0.005,2059.412,39.42183,1920.0,1626.0,1157.0
8133,23B178509,52.9,64.3,30.9,0.0799999982118607,06MN40 650150,06MN40,06MN40,06MN40,L,T,0.056,0.868,0.0056,0.0037,0.014,0.105,0.04,0.035,0.006,0.0271,0.0,0.0026,0.0094,0.0,0.005,2048.054,39.42787,1914.0,1628.0,1155.0
8134,23B178513,51.3,63.6,29.6,0.0799999982118607,06MN40 650150,06MN40,06MN40,06MN40,L,T,0.059,0.871,0.0068,0.0035,0.017,0.115,0.04,0.041,0.013,0.0287,0.001,0.0026,0.0118,0.0,0.005,2055.848,39.42439,1925.0,1626.0,1155.0
8135,23B178516,50.2,63.3,34.97,0.0799999982118607,06MN40 650150,06MN40,06MN40,06MN40,L,T,0.059,0.871,0.0068,0.0035,0.017,0.115,0.04,0.041,0.013,0.0287,0.001,0.0026,0.0118,0.0,0.005,2058.944,39.42305,1923.0,1625.0,1157.0
8136,23B178520,55.2,65.9,29.39,0.0799999982118607,06MN40 650150,06MN40,06MN40,06MN40,L,T,0.063,0.983,0.0079,0.0043,0.013,0.116,0.043,0.041,0.013,0.0319,0.002,0.0036,0.0106,0.0,0.005,2056.856,39.42364,1929.0,1626.0,1151.0
8137,23B178524,54.7,65.8,29.4,0.0892999991774559,06MN40 650150,06MN40,06MN40,06MN40,L,T,0.063,0.983,0.0079,0.0043,0.013,0.116,0.043,0.041,0.013,0.0319,0.002,0.0036,0.0106,0.0,0.005,2060.474,39.42261,1923.0,1630.0,1151.0
8138,23B178528,52.3,64.3,31.65,0.0892999991774559,06MN40 650150,06MN40,06MN40,06MN40,L,T,0.061,0.889,0.0067,0.0019,0.02,0.114,0.041,0.041,0.014,0.0304,0.002,0.0035,0.0111,0.0,0.005,2059.25,39.42223,1913.0,1625.0,1148.0
9461,23B183959,54.7,67.1,27.9,0.144999995827675,06MN40 650150,06MN40,06MN40,06MN40,L,T,0.06,0.857,0.007,0.0028,0.027,0.133,0.047,0.043,0.012,0.0254,0.001,0.0031,0.0111,0.001,0.006,2157.602,39.4003,1970.0,1648.0,1173.0
9462,23B183959,54.9,67.9,27.83,0.144999995827675,06MN40 650150,06MN40,06MN40,06MN40,T,T,0.06,0.857,0.007,0.0028,0.027,0.133,0.047,0.043,0.012,0.0254,0.001,0.0031,0.0111,0.001,0.006,2157.602,39.4003,1970.0,1648.0,1173.0
9463,23B183961,60.4,71.6,24.38,0.115000002086163,06MN40 650150,06MN40,06MN40,06MN40,L,T,0.064,0.902,0.0071,0.0017,0.026,0.135,0.047,0.042,0.013,0.0276,0.001,0.003,0.012,0.001,0.005,2124.212,39.41023,1965.0,1646.0,1153.0
9464,23B183967,54.2,66.4,26.88,0.125100001692772,06MN40 650150,06MN40,06MN40,06MN40,L,T,0.058,0.91,0.0103,0.005,0.017,0.121,0.04,0.044,0.007,0.0301,0.003,0.0022,0.0113,0.001,0.005,2142.518,34.48277,1974.0,1626.0,1137.0
9465,23B183977,61.3,69.1,27.19,0.0780000016093254,06MN40 650150,06MN40,06MN40,06MN40,L,T,0.054,0.88,0.0069,0.0003,0.046,0.136,0.046,0.039,0.013,0.0429,0.002,0.0029,0.0082,0.003,0.005,2122.556,39.41645,1956.0,1632.0,1149.0
9466,23B183980,54.2,65.0,29.66,0.1300999969244,06MN40 650150,06MN40,06MN40,06MN40,L,T,0.055,0.913,0.0112,0.0017,0.047,0.113,0.039,0.042,0.006,0.0312,0.002,0.0024,0.0089,0.002,0.005,2163.074,39.39658,1961.0,1630.0,1151.0
9467,23B183999,57.4,67.3,21.4,0.061999998986721,06MN40 650150,06MN40,06MN40,06MN40,L,T,0.052,0.924,0.0104,0.0027,0.021,0.111,0.041,0.042,0.006,0.0284,0.002,0.0028,0.0085,0.001,0.006,2173.334,39.39011,1974.0,1623.0,1148.0
9468,23B184005,64.8,66.1,11.52,0.061999998986721,06MN40 650150,06MN40,06MN40,06MN40,L,T,0.059,0.907,0.0063,0.0006,0.024,0.134,0.048,0.042,0.013,0.0322,0.001,0.0027,0.0083,0.001,0.005,2171.282,39.39022,1968.0,1623.0,1151.0
9469,23B184012,53.9,66.1,25.5,0.061999998986721,06MN40 650150,06MN40,06MN40,06MN40,L,T,0.056,0.92,0.0095,0.0039,0.016,0.113,0.041,0.044,0.006,0.036,0.001,0.0028,0.0093,0.001,0.005,2115.716,39.41479,1954.0,1617.0,1157.0
9471,23B184021,54.5,65.6,19.29,0.061999998986721,06MN40 650150,06MN40,06MN40,06MN40,L,T,0.057,0.905,0.0063,0.0004,0.028,0.13,0.042,0.041,0.013,0.0329,0.001,0.0026,0.0093,0.001,0.005,2081.588,39.41535,1905.0,1623.0,1148.0
9472,23B184024,52.6,63.7,17.74,0.061999998986721,06MN40 650150,06MN40,06MN40,06MN40,L,T,0.058,0.876,0.0085,0.0029,0.034,0.12,0.045,0.04,0.007,0.0296,0.001,0.0024,0.0097,0.001,0.005,2165.954,39.40404,1940.0,1628.0,1146.0
10034,23B186794,52.1,64.8,27.03,0.061999998986721,06MN40 650150,06MN40,06MN40,06MN40,L,T,0.059,0.854,0.0081,0.0032,0.018,0.121,0.043,0.034,0.009,0.0307,0.002,0.0023,0.0094,0.001,0.006,2040.134,34.51108,1900.0,1644.0,1153.0
10035,23B186794,53.1,64.9,23.47,0.061999998986721,06MN40 650150,06MN40,06MN40,06MN40,T,T,0.059,0.854,0.0081,0.0032,0.018,0.121,0.043,0.034,0.009,0.0307,0.002,0.0023,0.0094,0.001,0.006,2040.134,34.51108,1900.0,1644.0,1153.0
10036,23B186797,56.7,64.7,27.66,0.061999998986721,06MN40 650150,06MN40,06MN40,06MN40,T,T,0.06,0.877,0.0092,0.0027,0.022,0.124,0.041,0.032,0.009,0.0372,0.002,0.0025,0.0101,0.001,0.004,2070.032,34.49797,1905.0,1643.0,1157.0
10040,23B186878,55.9,65.1,29.4,0.0839999988675117,06MN40 650150,06MN40,06MN40,06MN40,L,T,0.058,0.912,0.0062,0.0013,0.018,0.12,0.04,0.038,0.015,0.0343,0.002,0.0026,0.0097,0.001,0.004,2103.206,34.49509,1940.0,1648.0,1149.0
10328,23B187985,55.8,68.1,29.08,0.119999997317791,06MN40 650150,06MN40,06MN36,06MN40,L,T,0.062,0.877,0.0103,0.0,0.026,0.113,0.042,0.059,0.015,0.0293,0.0,0.0029,0.0106,0.001,0.005,2011.352,34.51997,1878.0,1617.0,1128.0
10348,23B188062,57.5,66.8,25.51,0.0892999991774559,06MN40 650150,06MN40,06MN40,06MN40,L,T,0.062,0.875,0.0087,0.0029,0.023,0.122,0.046,0.04,0.013,0.0317,0.002,0.0024,0.0109,0.001,0.004,2053.202,39.42793,1902.0,1621.0,1148.0
10349,23B188108,53.0,65.9,29.13,0.0829999968409538,06MN40 650150,06MN40,06MN40,06MN40,L,T,0.062,0.88,0.0077,0.0045,0.013,0.109,0.045,0.044,0.011,0.0292,0.001,0.0028,0.0092,0.001,0.004,2096.816,39.41429,1920.0,1625.0,1110.0
10350,23B188108,56.6,66.8,29.58,0.0829999968409538,06MN40 650150,06MN40,06MN40,06MN40,T,T,0.062,0.88,0.0077,0.0045,0.013,0.109,0.045,0.044,0.011,0.0292,0.001,0.0028,0.0092,0.001,0.004,2096.816,39.41429,1920.0,1625.0,1110.0
10850,23B190346,50.0,64.2,31.37,0.0834999978542328,06MN40 650150,06MN40,06MN40,06MN40,L,T,0.055,0.873,0.0073,0.0025,0.02,0.104,0.041,0.042,0.011,0.0365,0.0,0.0021,0.0077,0.001,0.004,2097.572,34.49967,1986.0,1655.0,1157.0
10857,23B190374,51.9,65.1,30.3,0.0719999969005585,06MN40 650150,06MN40,06MN40,06MN40,L,T,0.055,0.884,0.0071,0.0025,0.026,0.099,0.038,0.038,0.01,0.0268,0.0,0.0036,0.0095,0.001,0.004,2078.906,34.50427,1950.0,1623.0,1173.0
10858,23B190374,53.9,65.1,28.93,0.0719999969005585,06MN40 650150,06MN40,06MN40,06MN40,T,T,0.055,0.884,0.0071,0.0025,0.026,0.099,0.038,0.038,0.01,0.0268,0.0,0.0036,0.0095,0.001,0.004,2078.906,34.50427,1950.0,1623.0,1173.0
11446,23B193080,46.95,62.0,32.84,0.185100004076958,06MN40 650150,06MN40,06MN40,06MN40,L,T,0.058,0.855,0.0089,0.0037,0.018,0.106,0.045,0.041,0.009,0.0283,0.002,0.0027,0.0101,0.001,0.004,2168.294,39.40137,1855.0,1641.0,1155.0
12055,23B194850,53.8,65.1,29.6,0.120099999010563,06MN40 650150,06MN40,06MN40,06MN40,L,T,0.052,0.886,0.0053,0.005,0.017,0.129,0.044,0.037,0.008,0.0308,0.001,0.0029,0.008,0.001,0.002,2185.574,44.30242,1842.0,1603.0,1151.0
12060,23B194874,48.8,63.0,33.44,0.1300999969244,06MN40 650150,06MN40,06MN40,06MN40,L,T,0.057,0.917,0.0051,0.0009,0.014,0.119,0.041,0.037,0.008,0.0318,0.0,0.0032,0.008,0.001,0.002,2143.634,34.48449,1830.0,1601.0,1157.0
12061,23B194874,49.9,63.7,28.62,0.1300999969244,06MN40 650150,06MN40,06MN40,06MN40,T,T,0.057,0.917,0.0051,0.0009,0.014,0.119,0.041,0.037,0.008,0.0318,0.0,0.0032,0.008,0.001,0.002,2143.634,34.48449,1830.0,1601.0,1157.0
13242,23B199448,52.2,64.8,31.08,0.0900000035762787,06MN40 650150,06MN40,06MN40,06MN40,L,T,0.058,0.888,0.0077,0.0044,0.01,0.113,0.037,0.044,0.009,0.0276,0.001,0.0027,0.0103,0.001,0.004,2124.788,39.40623,1947.0,1623.0,1155.0
13243,23B199448,51.1,64.6,30.58,0.0900000035762787,06MN40 650150,06MN40,06MN40,06MN40,T,T,0.058,0.888,0.0077,0.0044,0.01,0.113,0.037,0.044,0.009,0.0276,0.001,0.0027,0.0103,0.001,0.004,2124.788,39.40623,1947.0,1623.0,1155.0
13244,23B199450,56.9,68.8,17.53,0.0844999998807907,06MN40 650150,06MN40,06MN40,06MN40,L,T,0.058,0.908,0.0089,0.0008,0.03,0.144,0.041,0.044,0.009,0.0274,0.0,0.0019,0.0094,0.001,0.004,2163.452,34.4777,1954.0,1625.0,1158.0
13245,23B199450,55.6,67.7,27.07,0.0844999998807907,06MN40 650150,06MN40,06MN40,06MN40,T,T,0.058,0.908,0.0089,0.0008,0.03,0.144,0.041,0.044,0.009,0.0274,0.0,0.0019,0.0094,0.001,0.004,2163.452,34.4777,1954.0,1625.0,1158.0
13246,23B199454,55.2,66.7,31.35,0.0799999982118607,06MN40 650150,06MN40,06MN40,06MN40,L,T,0.058,0.908,0.0089,0.0008,0.03,0.144,0.041,0.044,0.009,0.0274,0.0,0.0019,0.0094,0.001,0.004,2152.184,39.39622,1949.0,1630.0,1153.0
13247,23B199454,55.0,66.1,25.22,0.0799999982118607,06MN40 650150,06MN40,06MN40,06MN40,T,T,0.058,0.908,0.0089,0.0008,0.03,0.144,0.041,0.044,0.009,0.0274,0.0,0.0019,0.0094,0.001,0.004,2152.184,39.39622,1949.0,1630.0,1153.0
13250,23B199465,55.3,68.4,28.18,0.0939999967813492,06MN40 650150,06MN40,06MN40,06MN40,L,T,0.059,0.929,0.0103,0.0038,0.018,0.109,0.037,0.051,0.009,0.0353,0.0,0.0026,0.0105,0.001,0.004,2126.282,34.48967,1932.0,1626.0,1155.0
13251,23B199470,52.9,65.9,31.29,0.0892999991774559,06MN40 650150,06MN40,06MN40,06MN40,L,T,0.059,0.929,0.0103,0.0038,0.018,0.109,0.037,0.051,0.009,0.0353,0.0,0.0026,0.0105,0.001,0.004,2145.272,34.47793,1936.0,1630.0,1151.0
13252,23B199472,54.2,66.6,31.63,0.0892999991774559,06MN40 650150,06MN40,06MN40,06MN40,L,T,0.059,0.913,0.0066,0.0023,0.02,0.144,0.043,0.039,0.01,0.0318,0.001,0.0024,0.0104,0.001,0.004,2061.914,34.50303,1904.0,1634.0,1153.0
13253,23B199477,52.9,65.5,27.99,0.0844999998807907,06MN40 650150,06MN40,06MN40,06MN40,L,T,0.059,0.913,0.0066,0.0023,0.02,0.144,0.043,0.039,0.01,0.0318,0.001,0.0024,0.0104,0.001,0.004,2139.494,34.48353,1961.0,1628.0,1155.0
13254,23B199480,51.0,64.6,28.87,0.0844999998807907,06MN40 650150,06MN40,06MN40,06MN40,L,T,0.053,0.802,0.0095,0.0015,0.022,0.122,0.042,0.043,0.01,0.0282,0.0,0.0,0.0079,0.001,0.004,2147.684,34.4817,1965.0,1630.0,1153.0
13255,23B199485,50.5,64.9,29.89,0.0844999998807907,06MN40 650150,06MN40,06MN40,06MN40,L,T,0.053,0.802,0.0095,0.0015,0.022,0.122,0.042,0.043,0.01,0.0282,0.0,0.0,0.0079,0.001,0.004,2138.666,34.48551,1949.0,1632.0,1149.0
13256,23B199488,51.4,64.7,25.29,0.0844999998807907,06MN40 650150,06MN40,06MN40,06MN40,L,T,0.063,0.883,0.0055,0.001,0.029,0.132,0.043,0.033,0.009,0.0342,0.0,0.0031,0.0085,0.001,0.003,2138.648,34.48425,1954.0,1632.0,1158.0
13257,23B199492,51.7,65.0,29.41,0.0844999998807907,06MN40 650150,06MN40,06MN40,06MN40,L,T,0.063,0.883,0.0055,0.001,0.029,0.132,0.043,0.033,0.009,0.0342,0.0,0.0031,0.0085,0.001,0.003,2093.972,34.48411,1929.0,1625.0,1151.0
13258,23B199495,53.5,65.5,30.72,0.0844999998807907,06MN40 650150,06MN40,06MN40,06MN40,T,T,0.056,0.874,0.009,0.0014,0.024,0.118,0.043,0.043,0.009,0.0398,0.0,0.0029,0.0115,0.001,0.004,2122.556,34.49072,1947.0,1632.0,1155.0
13261,23B199508,56.8,66.7,30.17,0.0649000033736229,06MN40 650150,06MN40,06MN40,06MN40,L,T,0.068,0.885,0.006,0.001,0.025,0.127,0.042,0.028,0.008,0.0288,0.0,0.0031,0.0103,0.001,0.004,2138.648,34.48503,1947.0,1630.0,1146.0
13262,23B199512,54.4,64.5,27.99,0.0626000016927719,06MN40 650150,06MN40,06MN40,06MN40,L,T,0.062,0.856,0.0125,0.003,0.014,0.11,0.039,0.041,0.008,0.0305,0.0,0.0034,0.0119,0.0,0.004,2138.072,34.4852,1945.0,1632.0,1169.0
13263,23B199520,58.6,68.8,24.96,0.0626000016927719,06MN40 650150,06MN40,06MN40,06MN40,L,T,0.061,0.882,0.0095,0.0047,0.011,0.112,0.038,0.042,0.009,0.0328,0.0,0.0023,0.0113,0.001,0.004,2137.334,34.48494,1949.0,1628.0,1144.0
13264,23B199525,54.8,66.7,27.7,0.0663999989628792,06MN40 650150,06MN40,06MN40,06MN40,L,T,0.061,0.882,0.0095,0.0047,0.011,0.112,0.038,0.042,0.009,0.0328,0.0,0.0023,0.0113,0.001,0.004,2132.258,34.48691,1943.0,1639.0,1164.0
13265,23B199528,52.2,65.1,31.83,0.100100003182888,06MN40 650150,06MN40,06MN40,06MN40,L,T,0.055,0.881,0.0058,0.0043,0.015,0.117,0.04,0.04,0.01,0.0338,0.0,0.0021,0.0115,0.001,0.004,2116.49,34.49562,1927.0,1626.0,1155.0
13266,23B199534,57.1,68.9,23.58,0.0719999969005585,06MN40 650150,06MN40,06MN40,06MN40,L,T,0.061,0.945,0.0061,0.0019,0.023,0.119,0.042,0.034,0.009,0.0288,0.0,0.0026,0.0109,0.001,0.003,2079.77,34.50435,1932.0,1632.0,1153.0
14723,23B206643,51.3,63.5,26.89,0.09009999781847,06MN40 650150,06MN40,06MN40,06MN40,L,T,0.059,0.868,0.0126,0.0019,0.04,0.133,0.048,0.051,0.011,0.0328,0.001,0.0024,0.0088,0.002,0.004,2151.5,34.47796,1929.0,1650.0,1160.0
14735,23B206678,52.2,63.8,33.82,0.0844999998807907,06MN40 650150,06MN40,06MN40,06MN40,L,T,0.059,0.902,0.0121,0.0023,0.028,0.134,0.046,0.049,0.011,0.0301,0.001,0.002,0.0067,0.001,0.004,2153.066,34.476,1941.0,1655.0,1151.0
14736,23B206681,52.0,63.7,31.81,0.0844999998807907,06MN40 650150,06MN40,06MN40,06MN40,L,T,0.057,0.882,0.0139,0.0038,0.022,0.134,0.047,0.065,0.012,0.0312,0.001,0.0026,0.0085,0.001,0.004,2160.86,34.47476,1949.0,1655.0,1148.0
15262,23B208624,49.8,62.4,30.81,0.0844999998807907,06MN40 650150,06MN40,06MN40,06MN40,L,T,0.063,0.885,0.0077,0.0038,0.012,0.13,0.05,0.062,0.011,0.0312,0.0,0.0024,0.0106,0.001,0.004,2115.734,34.48949,1898.0,1648.0,1155.0
15263,23B208624,49.1,62.1,30.42,0.0844999998807907,06MN40 650150,06MN40,06MN40,06MN40,T,T,0.063,0.885,0.0077,0.0038,0.012,0.13,0.05,0.062,0.011,0.0312,0.0,0.0024,0.0106,0.001,0.004,2115.734,34.48949,1898.0,1648.0,1155.0
15267,23B208640,53.7,64.7,21.62,0.0700000002980232,06MN40 650150,06MN40,06MN40,06MN40,L,T,0.064,0.868,0.0078,0.004,0.017,0.136,0.048,0.057,0.011,0.0345,0.0,0.0033,0.0094,0.001,0.004,2174.72,34.47454,1931.0,1630.0,1151.0
18091,24B220190,46.6,59.1,22.06,0.0850000008940697,06MN40 650150,06MN40,06MN40,06MN40,L,T,0.056,0.855,0.0087,0.0015,0.013,0.114,0.041,0.047,0.011,0.0287,0.002,0.0037,0.0072,0.001,0.004,2140.43,34.49012,1956.0,1650.0,1153.0
3787,23B163323,82.5,88.0,27.63,0.502600014209747,06T80H 550100,06T80H,06NB51,06T80H,T,T,0.05,1.116,0.0059,0.0009,0.033,0.096,0.037,0.036,0.01,0.0456,0.035,0.0024,0.0098,0.086,0.009,2086.502,44.33896,1914.0,1558.0,980.0
3790,23B163335,92.9,96.1,23.18,0.375999987125397,06T80H 550100,06T80H,06T80H,06T80H,L,T,0.042,1.074,0.0067,0.002,0.032,0.092,0.039,0.045,0.018,0.0496,0.042,0.0027,0.0117,0.087,0.009,2163.11,44.2965,1985.0,1565.0,1247.0
3791,23B163335,92.2,97.2,22.65,0.375999987125397,06T80H 550100,06T80H,06T80H,06T80H,T,T,0.042,1.074,0.0067,0.002,0.032,0.092,0.039,0.045,0.018,0.0496,0.042,0.0027,0.0117,0.087,0.009,2163.11,44.2965,1985.0,1565.0,1247.0
5644,23B169532,74.5,82.0,20.04,0.368999987840652,06T80H 550100,06T80H,06T80L,06T80H,T,T,0.048,1.026,0.0066,0.008,0.016,0.133,0.048,0.049,0.015,0.0474,0.023,0.0013,0.0095,0.07,0.008,2058.116,54.19438,1862.0,1661.0,1090.0
5645,23B169533,81.6,86.8,25.43,0.368999987840652,06T80H 550100,06T80H,06T80H,06T80H,T,T,0.048,1.026,0.0066,0.008,0.016,0.133,0.048,0.049,0.015,0.0474,0.023,0.0013,0.0095,0.07,0.008,2013.026,54.21592,1833.0,1623.0,1214.0
5650,23B169546,77.2,94.6,24.65,0.372999995946884,06T80H 550100,06T80H,06T80L,06T80H,L,T,0.05,1.024,0.0107,0.0007,0.037,0.127,0.043,0.065,0.02,0.038,0.037,0.0032,0.0064,0.086,0.008,2137.082,54.16594,1958.0,1590.0,1085.0
5651,23B169546,87.8,98.7,20.99,0.372999995946884,06T80H 550100,06T80H,06T80L,06T80H,T,T,0.05,1.024,0.0107,0.0007,0.037,0.127,0.043,0.065,0.02,0.038,0.037,0.0032,0.0064,0.086,0.008,2137.082,54.16594,1958.0,1590.0,1085.0
5652,23B169548,83.4,103.5,25.22,0.375,06T80H 550100,06T80H,06T80H,06T80H,L,T,0.05,1.024,0.0107,0.0007,0.037,0.127,0.043,0.065,0.02,0.038,0.037,0.0032,0.0064,0.086,0.008,2170.202,54.13797,1904.0,1556.0,1121.0
5653,23B169548,94.9,106.5,25.14,0.375,06T80H 550100,06T80H,06T80H,06T80H,T,T,0.05,1.024,0.0107,0.0007,0.037,0.127,0.043,0.065,0.02,0.038,0.037,0.0032,0.0064,0.086,0.008,2170.202,54.13797,1904.0,1556.0,1121.0
7194,23B174590,78.3,90.9,26.18,0.375999987125397,06T80H 550100,06T80H,06T80H,06T80L,T,T,0.049,1.068,0.007,0.0012,0.034,0.126,0.039,0.053,0.018,0.0414,0.034,0.0015,0.0102,0.075,0.009,2104.97,54.16267,1866.0,1580.0,1153.0
9416,23B183858,86.9,95.4,22.93,0.374900013208389,06T80H 550100,06T80H,06T80H,06T80H,L,T,0.043,1.093,0.008,0.0004,0.032,0.138,0.047,0.048,0.02,0.0473,0.045,0.0029,0.0114,0.073,0.013,2039.882,54.19042,1907.0,1527.0,1106.0
9417,23B183858,90.9,98.6,21.88,0.374900013208389,06T80H 550100,06T80H,06T80H,06T80H,T,T,0.043,1.093,0.008,0.0004,0.032,0.138,0.047,0.048,0.02,0.0473,0.045,0.0029,0.0114,0.073,0.013,2039.882,54.19042,1907.0,1527.0,1106.0
9418,23B183861,87.2,96.6,21.03,0.312599986791611,06T80H 550100,06T80H,06T80H,06T80H,T,T,0.045,1.042,0.0092,0.0013,0.021,0.13,0.042,0.048,0.019,0.0517,0.04,0.0025,0.0154,0.083,0.011,2101.316,49.25779,1931.0,1538.0,1135.0
9764,23B185206,82.2,90.7,22.98,0.312599986791611,06T80H 550100,06T80H,06T80H,06T80H,L,T,0.059,1.051,0.0068,0.0,0.061,0.105,0.04,0.071,0.016,0.0496,0.034,0.0022,0.0144,0.08,0.01,2117.822,49.24439,1947.0,1572.0,1142.0
9765,23B185206,85.8,92.3,21.84,0.312599986791611,06T80H 550100,06T80H,06T80H,06T80H,T,T,0.059,1.051,0.0068,0.0,0.061,0.105,0.04,0.071,0.016,0.0496,0.034,0.0022,0.0144,0.08,0.01,2117.822,49.24439,1947.0,1572.0,1142.0
9766,23B185208,76.7,88.45,24.84,0.250099986791611,06T80H 550100,06T80H,06T80H,06T80H,L,T,0.059,1.051,0.0068,0.0,0.061,0.105,0.04,0.071,0.016,0.0496,0.034,0.0022,0.0144,0.08,0.01,2133.104,49.23337,1945.0,1551.0,1104.0
9767,23B185208,83.3,92.5,24.32,0.250099986791611,06T80H 550100,06T80H,06T80H,06T80H,T,T,0.059,1.051,0.0068,0.0,0.061,0.105,0.04,0.071,0.016,0.0496,0.034,0.0022,0.0144,0.08,0.01,2133.104,49.23337,1945.0,1551.0,1104.0
9768,23B185209,54.7,63.9,35.19,0.250099986791611,06T80H 550100,06T80H,06T80H,03CSK,L,T,0.059,1.051,0.0068,0.0,0.061,0.105,0.04,0.071,0.016,0.0496,0.034,0.0022,0.0144,0.08,0.01,2120.054,49.24066,1934.0,1547.0,1108.0
9769,23B185209,56.7,64.4,34.86,0.250099986791611,06T80H 550100,06T80H,06T80H,03CSK,T,T,0.059,1.051,0.0068,0.0,0.061,0.105,0.04,0.071,0.016,0.0496,0.034,0.0022,0.0144,0.08,0.01,2120.054,49.24066,1934.0,1547.0,1108.0
11234,23B192318,93.6,100.0,25.99,0.375900000333786,06T80H 550100,06T80H,06T80H,06T80H,L,T,0.053,1.078,0.0135,0.0,0.06,0.106,0.045,0.075,0.016,0.0555,0.035,0.0025,0.0072,0.088,0.009,2197.58,54.12359,1826.0,1549.0,1135.0
11235,23B192318,99.9,107.8,23.0,0.375900000333786,06T80H 550100,06T80H,06T80H,06T80H,T,T,0.053,1.078,0.0135,0.0,0.06,0.106,0.045,0.075,0.016,0.0555,0.035,0.0025,0.0072,0.088,0.009,2197.58,54.12359,1826.0,1549.0,1135.0
11250,23B192357,85.9,95.5,27.63,0.500199973583221,06T80H 550100,06T80H,06T80L,06T80H,L,T,0.049,0.975,0.0062,0.0,0.038,0.124,0.042,0.047,0.015,0.0561,0.034,0.0023,0.0123,0.089,0.007,2128.37,54.16148,1882.0,1587.0,1169.0
11251,23B192357,88.0,100.1,30.68,0.500199973583221,06T80H 550100,06T80H,06T80L,06T80H,T,H,0.049,0.975,0.0062,0.0,0.038,0.124,0.042,0.047,0.015,0.0561,0.034,0.0023,0.0123,0.089,0.007,2128.37,54.16148,1882.0,1587.0,1169.0
11252,23B192357,85.0,96.6,28.53,0.500199973583221,06T80H 550100,06T80H,06T80L,06T80H,T,M,0.049,0.975,0.0062,0.0,0.038,0.124,0.042,0.047,0.015,0.0561,0.034,0.0023,0.0123,0.089,0.007,2128.37,54.16148,1882.0,1587.0,1169.0
11253,23B192357,86.1,96.65,26.06,0.500199973583221,06T80H 550100,06T80H,06T80L,06T80H,T,T,0.049,0.975,0.0062,0.0,0.038,0.124,0.042,0.047,0.015,0.0561,0.034,0.0023,0.0123,0.089,0.007,2128.37,54.16148,1882.0,1587.0,1169.0
11254,23B192358,86.8,93.7,26.37,0.5,06T80H 550100,06T80H,06T80H,06T80H,L,T,0.049,0.975,0.0062,0.0,0.038,0.124,0.042,0.047,0.015,0.0561,0.034,0.0023,0.0123,0.089,0.007,2138.252,54.14974,1860.0,1578.0,1216.0
11255,23B192358,89.6,100.8,27.72,0.5,06T80H 550100,06T80H,06T80H,06T80H,T,H,0.049,0.975,0.0062,0.0,0.038,0.124,0.042,0.047,0.015,0.0561,0.034,0.0023,0.0123,0.089,0.007,2138.252,54.14974,1860.0,1578.0,1216.0
11256,23B192358,82.7,91.7,29.31,0.5,06T80H 550100,06T80H,06T80H,06T80H,T,M,0.049,0.975,0.0062,0.0,0.038,0.124,0.042,0.047,0.015,0.0561,0.034,0.0023,0.0123,0.089,0.007,2138.252,54.14974,1860.0,1578.0,1216.0
11257,23B192358,81.80000000000001,89.85,29.735,0.5,06T80H 550100,06T80H,06T80H,06T80H,T,T,0.049,0.975,0.0062,0.0,0.038,0.124,0.042,0.047,0.015,0.0561,0.034,0.0023,0.0123,0.089,0.007,2138.252,54.14974,1860.0,1578.0,1216.0
11258,23B192362,85.2,93.7,24.9,0.375,06T80H 550100,06T80H,06T80H,06T80H,L,T,0.049,0.975,0.0062,0.0,0.038,0.124,0.042,0.047,0.015,0.0561,0.034,0.0023,0.0123,0.089,0.007,2140.862,54.14899,1880.0,1533.0,1061.0
11259,23B192362,87.0,95.0,23.13,0.375,06T80H 550100,06T80H,06T80H,06T80H,T,T,0.049,0.975,0.0062,0.0,0.038,0.124,0.042,0.047,0.015,0.0561,0.034,0.0023,0.0123,0.089,0.007,2140.862,54.14899,1880.0,1533.0,1061.0
11260,23B192366,96.3,103.7,23.88,0.25,06T80H 550100,06T80H,06T80H,06T80H,L,T,0.046,1.107,0.0062,0.0006,0.028,0.134,0.041,0.045,0.017,0.0566,0.04,0.0027,0.0093,0.09,0.007,2145.326,49.23048,1877.0,1551.0,1108.0
11261,23B192366,94.2,101.4,22.55,0.25,06T80H 550100,06T80H,06T80H,06T80H,T,T,0.046,1.107,0.0062,0.0006,0.028,0.134,0.041,0.045,0.017,0.0566,0.04,0.0027,0.0093,0.09,0.007,2145.326,49.23048,1877.0,1551.0,1108.0
11867,23B194288,89.7,97.55000000000001,24.475,0.36599999666214,06T80H 550100,06T80H,06T80H,06T80H,T,T,0.044,1.028,0.0074,0.0031,0.021,0.129,0.043,0.044,0.011,0.0456,0.035,0.0023,0.012,0.078,0.007,2030.576,54.21426,1787.0,1544.0,1104.0
11868,23B194293,97.1,103.5,23.59,0.243000000715256,06T80H 550100,06T80H,06T80H,06T80H,T,T,0.046,1.043,0.007,0.0038,0.021,0.113,0.042,0.041,0.01,0.0429,0.04,0.0025,0.0097,0.084,0.007,2004.242,49.30069,1778.0,1554.0,1164.0
11869,23B194295,97.4,103.7,22.7,0.243100002408028,06T80H 550100,06T80H,06T80H,06T80H,T,T,0.046,1.043,0.007,0.0038,0.021,0.113,0.042,0.041,0.01,0.0429,0.04,0.0025,0.0097,0.084,0.007,1986.296,49.30745,1756.0,1547.0,1164.0
12857,23B198035,86.6,95.7,25.34,0.250099986791611,06T80H 550100,06T80H,06T80L,06T80H,L,T,0.05,1.025,0.0111,0.0008,0.031,0.135,0.044,0.057,0.011,0.043,0.029,0.0021,0.0116,0.082,0.008,2172.038,54.14231,1898.0,1569.0,1122.0
12858,23B198035,90.9,99.0,19.44,0.250099986791611,06T80H 550100,06T80H,06T80L,06T80H,T,T,0.05,1.025,0.0111,0.0008,0.031,0.135,0.044,0.057,0.011,0.043,0.029,0.0021,0.0116,0.082,0.008,2172.038,54.14231,1898.0,1569.0,1122.0
12859,23B198036,87.5,99.0,30.52,0.625,06T80H 550100,06T80H,06T80H,06T80H,T,H,0.05,1.025,0.0111,0.0008,0.031,0.135,0.044,0.057,0.011,0.043,0.029,0.0021,0.0116,0.082,0.008,2171.84,54.13422,1895.0,1563.0,1124.0
12860,23B198036,91.0,102.6,28.63,0.625,06T80H 550100,06T80H,06T80H,06T80H,T,M,0.05,1.025,0.0111,0.0008,0.031,0.135,0.044,0.057,0.011,0.043,0.029,0.0021,0.0116,0.082,0.008,2171.84,54.13422,1895.0,1563.0,1124.0
12861,23B198036,90.10000000000001,98.83333333333333,30.850000000000005,0.625,06T80H 550100,06T80H,06T80H,06T80H,T,T,0.05000000000000001,1.025,0.0111,0.0008,0.031,0.135,0.044000000000000004,0.057,0.011000000000000001,0.043000000000000003,0.029,0.0021,0.0116,0.082,0.008,2171.84,54.13422,1895.0,1563.0,1124.0
14350,23B204966,68.3,85.6,27.87,0.502699971199036,06T80H 550100,06T80H,06T80H,06T80H,L,T,0.051,1.022,0.0093,0.0,0.063,0.138,0.043,0.054,0.007,0.0563,0.035,0.0032,0.01,0.099,0.009,2139.062,54.1447,1896.0,1544.0,1002.0
14351,23B204966,75.5,85.8,33.02,0.502699971199036,06T80H 550100,06T80H,06T80H,06T80H,T,T,0.051,1.022,0.0093,0.0,0.063,0.138,0.043,0.054,0.007,0.0563,0.035,0.0032,0.01,0.099,0.009,2139.062,54.1447,1896.0,1544.0,1002.0
15984,24B211611,87.1,93.9,26.18,0.375999987125397,06T80H 550100,06T80H,06T80H,06T80H,T,T,0.045,1.046,0.0129,0.0004,0.039,0.143,0.045,0.057,0.013,0.0496,0.03,0.003,0.0089,0.078,0.008,2165.576,54.13279,1864.0,1524.0,1050.0
15985,24B211617,82.35,87.45,20.935000000000002,0.248999997973442,06T80H 550100,06T80H,06T80H,06T80L,T,T,0.045,1.046,0.0129,0.0004,0.039,0.143,0.045,0.057,0.013,0.0496,0.03,0.003,0.0089,0.078,0.008,2135.984,44.31043,1889.0,1551.0,1099.0
16575,24B213851,87.8,95.1,21.22,0.249099999666214,06T80H 550100,06T80H,06T80H,06T80H,L,T,0.048,1.061,0.0101,0.0,0.04,0.123,0.035,0.063,0.012,0.0541,0.033,0.0034,0.0076,0.083,0.009,2181.272,49.20784,1927.0,1545.0,1090.0
16576,24B213851,91.1,96.5,18.29,0.249099999666214,06T80H 550100,06T80H,06T80H,06T80H,T,T,0.048,1.061,0.0101,0.0,0.04,0.123,0.035,0.063,0.012,0.0541,0.033,0.0034,0.0076,0.083,0.009,2181.272,49.20784,1927.0,1545.0,1090.0
16577,24B213855,89.8,99.0,25.61,0.502900004386902,06T80H 550100,06T80H,06T80H,06T80H,T,T,0.048,1.061,0.0101,0.0,0.04,0.123,0.035,0.063,0.012,0.0541,0.033,0.0034,0.0076,0.083,0.009,2140.754,54.14236,1920.0,1547.0,1079.0
16580,24B213859,94.0,99.5,27.46,0.502900004386902,06T80H 550100,06T80H,06T80H,06T80H,T,T,0.044,1.062,0.0083,0.0,0.038,0.141,0.046,0.081,0.016,0.0549,0.031,0.0023,0.0083,0.084,0.008,2121.044,54.14741,1896.0,1540.0,1112.0
16581,24B213860,97.3,103.5,22.36,0.503099977970123,06T80H 550100,06T80H,06T80H,06T80H,T,T,0.044,1.062,0.0083,0.0,0.038,0.141,0.046,0.081,0.016,0.0549,0.031,0.0023,0.0083,0.084,0.008,2180.93,54.1351,1913.0,1544.0,1119.0
17538,24B217816,87.8,98.1,26.1,0.503000020980835,06T80H 550100,06T80H,06T80H,06T80H,T,T,0.045,1.023,0.0077,0.0,0.035,0.116,0.04,0.047,0.01,0.0539,0.031,0.0036,0.0087,0.082,0.009,2161.526,54.14155,1927.0,1551.0,1059.0
17539,24B217819,94.7,102.2,25.67,0.376199990510941,06T80H 550100,06T80H,06T80H,06T80H,L,T,0.045,1.023,0.0077,0.0,0.035,0.116,0.04,0.047,0.01,0.0539,0.031,0.0036,0.0087,0.082,0.009,2147.162,54.14457,1913.0,1558.0,1070.0
17540,24B217819,81.6,102.8,26.35,0.376199990510941,06T80H 550100,06T80H,06T80H,06T80H,T,T,0.045,1.023,0.0077,0.0,0.035,0.116,0.04,0.047,0.01,0.0539,0.031,0.0036,0.0087,0.082,0.009,2147.162,54.14457,1913.0,1558.0,1070.0
17541,24B217821,93.9,106.9,23.03,0.367799997329712,06T80H 550100,06T80H,06T80H,06T80H,T,T,0.047,1.051,0.0062,0.0,0.031,0.111,0.038,0.047,0.011,0.0506,0.034,0.0028,0.0089,0.081,0.007,2164.658,54.13861,1934.0,1553.0,1104.0
17542,24B217828,82.6,92.0,27.94,0.248999997973442,06T80H 550100,06T80H,06T80H,06CSK,T,T,0.047,1.051,0.0062,0.0,0.031,0.111,0.038,0.047,0.011,0.0506,0.034,0.0028,0.0089,0.081,0.007,2174.954,49.2107,1967.0,1551.0,1106.0
18191,24B220445,102.9,107.6,26.75,0.502499997615814,06T80H 550100,06T80H,06T80H,06T80H,T,T,0.045,1.063,0.0096,0.0004,0.035,0.096,0.04,0.052,0.017,0.0512,0.032,0.0028,0.0093,0.084,0.007,2154.164,49.21665,1920.0,1540.0,1146.0
18192,24B220453,90.6,98.9,19.5,0.375800013542175,06T80H 550100,06T80H,06T80H,06T80H,T,T,0.058,1.031,0.0078,0.0068,0.019,0.084,0.037,0.045,0.01,0.0508,0.036,0.0022,0.0081,0.077,0.007,2101.136,54.16005,1886.0,1533.0,1090.0
18193,24B220455,93.3,99.0,22.87,0.248999997973442,06T80H 550100,06T80H,06T80H,06T80H,T,T,0.058,1.031,0.0078,0.0068,0.019,0.084,0.037,0.045,0.01,0.0508,0.036,0.0022,0.0081,0.077,0.007,2035.544,49.28128,1853.0,1551.0,1104.0
18194,24B220458,85.0,90.5,25.68,0.249099999666214,06T80H 550100,06T80H,06T80H,06T80H,L,T,0.046,0.986,0.0126,0.0033,0.021,0.12,0.039,0.045,0.011,0.0314,0.029,0.0002,0.0088,0.077,0.007,2116.274,39.40414,1896.0,1553.0,1094.0
18195,24B220458,93.2,98.8,18.09,0.249099999666214,06T80H 550100,06T80H,06T80H,06T80H,T,T,0.046,0.986,0.0126,0.0033,0.021,0.12,0.039,0.045,0.011,0.0314,0.029,0.0002,0.0088,0.077,0.007,2116.274,39.40414,1896.0,1553.0,1094.0
19805,24B226161,97.5,103.1,22.48,0.248999997973442,06T80H 550100,06T80H,06T80H,06T80H,L,T,0.044,1.027,0.01,0.0007,0.038,0.089,0.045,0.039,0.005,0.0536,0.033,0.0019,0.0115,0.09,0.006,2166.638,49.2201,1938.0,1547.0,1103.0
19806,24B226161,102.1,108.3,19.75,0.248999997973442,06T80H 550100,06T80H,06T80H,06T80H,T,T,0.044,1.027,0.01,0.0007,0.038,0.089,0.045,0.039,0.005,0.0536,0.033,0.0019,0.0115,0.09,0.006,2166.638,49.2201,1938.0,1547.0,1103.0
4,23B100015,80.01666666666667,91.8,22.403333333333336,0.18019999563694,06T80H 600125,06T80H,06T80H,06T80H,L,T,0.04,1.038,0.0101,0.0009000000000000001,0.04,0.09900000000000002,0.036,0.053,0.015,0.056100000000000004,0.036,0.0028,0.0106,0.09000000000000001,0.008,2061.05,44.35223,1853.0,1594.0,1135.0
5,23B100015,97.0,104.1,19.2,0.18019999563694,06T80H 600125,06T80H,06T80H,06T80H,T,T,0.04,1.038,0.0101,0.0009,0.04,0.099,0.036,0.053,0.015,0.0561,0.036,0.0028,0.0106,0.09,0.008,2061.05,44.35223,1853.0,1594.0,1135.0
3402,23B162030,90.1,96.4,20.22,0.18529999256134,06T80H 600125,06T80H,06T80H,06T80H,L,T,0.044,1.069,0.005,0.0026,0.018,0.101,0.036,0.035,0.009,0.0634,0.032,0.0018,0.0083,0.093,0.008,2142.32,54.13881,1954.0,1599.0,1122.0
3403,23B162034,83.4,101.7,18.75,0.185100004076958,06T80H 600125,06T80H,06T80H,06T80H,L,T,0.044,1.069,0.005,0.0026,0.018,0.101,0.036,0.035,0.009,0.0634,0.032,0.0018,0.0083,0.093,0.008,2150.294,44.29578,1954.0,1603.0,1130.0
3404,23B162038,97.8,104.9,19.35,0.185100004076958,06T80H 600125,06T80H,06T80H,06T80H,L,T,0.043,1.096,0.0057,0.0014,0.022,0.109,0.038,0.041,0.012,0.0545,0.035,0.0018,0.0093,0.083,0.009,2160.824,54.13247,1909.0,1601.0,1106.0
3405,23B162047,96.5,101.0,20.4,0.180099993944168,06T80H 600125,06T80H,06T80H,06T80H,T,T,0.045,1.03,0.0068,0.0005,0.043,0.096,0.037,0.045,0.018,0.0532,0.039,0.0022,0.0113,0.082,0.009,2209.19,44.28726,1967.0,1603.0,1130.0
3788,23B163328,93.2,99.8,20.74,0.180099993944168,06T80H 600125,06T80H,06T80H,06T80H,L,T,0.05,1.116,0.0059,0.0009,0.033,0.096,0.037,0.036,0.01,0.0456,0.035,0.0024,0.0098,0.086,0.009,2104.052,39.42412,1904.0,1599.0,1133.0
3789,23B163328,95.5,104.1,18.57,0.180099993944168,06T80H 600125,06T80H,06T80H,06T80H,T,T,0.05,1.116,0.0059,0.0009,0.033,0.096,0.037,0.036,0.01,0.0456,0.035,0.0024,0.0098,0.086,0.009,2104.052,39.42412,1904.0,1599.0,1133.0
3792,23B163338,60.7,66.6,29.97,0.100900001823902,06T80H 600125,06T80H,06T80H,06-V50,L,T,0.042,1.074,0.0067,0.002,0.032,0.092,0.039,0.045,0.018,0.0496,0.042,0.0027,0.0117,0.087,0.009,2160.662,39.38831,1974.0,1594.0,1178.0
3793,23B163338,60.5,68.4,23.62,0.100900001823902,06T80H 600125,06T80H,06T80H,06-V50,T,T,0.042,1.074,0.0067,0.002,0.032,0.092,0.039,0.045,0.018,0.0496,0.042,0.0027,0.0117,0.087,0.009,2160.662,39.38831,1974.0,1594.0,1178.0
5654,23B169552,93.8,103.0,21.31,0.1875,06T80H 600125,06T80H,06T80H,06T80H,L,T,0.05,1.024,0.0107,0.0007,0.037,0.127,0.043,0.065,0.02,0.038,0.037,0.0032,0.0064,0.086,0.008,2157.35,49.22585,1949.0,1601.0,1130.0
5655,23B169552,97.1,105.3,19.92,0.1875,06T80H 600125,06T80H,06T80H,06T80H,T,T,0.05,1.024,0.0107,0.0007,0.037,0.127,0.043,0.065,0.02,0.038,0.037,0.0032,0.0064,0.086,0.008,2157.35,49.22585,1949.0,1601.0,1130.0
11236,23B192322,87.3,94.9,22.16,0.13510000705719,06T80H 600125,06T80H,06T80H,06T80H,L,T,0.053,1.078,0.0135,0.0,0.06,0.106,0.045,0.075,0.016,0.0555,0.035,0.0025,0.0072,0.088,0.009,2183.45,44.29174,1832.0,1590.0,1169.0
11237,23B192322,88.9,95.8,19.5,0.13510000705719,06T80H 600125,06T80H,06T80H,06T80H,T,T,0.053,1.078,0.0135,0.0,0.06,0.106,0.045,0.075,0.016,0.0555,0.035,0.0025,0.0072,0.088,0.009,2183.45,44.29174,1832.0,1590.0,1169.0
11262,23B192372,84.1,91.3,19.0,0.185000002384186,06T80H 600125,06T80H,06T80H,06T80H,L,T,0.046,1.107,0.0062,0.0006,0.028,0.134,0.041,0.045,0.017,0.0566,0.04,0.0027,0.0093,0.09,0.007,2146.676,49.22801,1898.0,1601.0,1121.0
11263,23B192372,93.35,101.9,16.509999999999998,0.185000002384186,06T80H 600125,06T80H,06T80H,06T80H,T,T,0.046,1.107,0.0062,0.0006,0.028,0.134,0.041,0.045,0.017,0.0566,0.04,0.0027,0.0093,0.09,0.007,2146.676,49.22801,1898.0,1601.0,1121.0
11264,23B192373,84.3,91.95,20.545,0.185100004076958,06T80H 600125,06T80H,06T80H,06T80L,L,T,0.046,1.107,0.0062,0.0006,0.028,0.134,0.041,0.045,0.017,0.0566,0.04,0.0027,0.0093,0.09,0.007,2143.67,49.22859,1898.0,1598.0,1121.0
11265,23B192373,86.4,93.4,8.280000000000001,0.185100004076958,06T80H 600125,06T80H,06T80H,06T80L,T,T,0.046,1.107,0.0062,0.0006,0.028,0.134,0.041,0.045,0.017,0.0566,0.04,0.0027,0.0093,0.09,0.007,2143.67,49.22859,1898.0,1598.0,1121.0
11870,23B194298,87.2,100.1,24.25,0.223100006580353,06T80H 600125,06T80H,06T80H,06T80H,L,T,0.049,1.061,0.007,0.0027,0.038,0.133,0.044,0.041,0.009,0.0491,0.039,0.0018,0.0114,0.088,0.008,2110.676,59.08365,1704.0,1598.0,1142.0
11871,23B194298,89.6,102.4,20.02,0.223100006580353,06T80H 600125,06T80H,06T80H,06T80H,T,T,0.049,1.061,0.007,0.0027,0.038,0.133,0.044,0.041,0.009,0.0491,0.039,0.0018,0.0114,0.088,0.008,2110.676,59.08365,1704.0,1598.0,1142.0
11872,23B194303,88.4,100.2,17.06,0.1841000020504,06T80H 600125,06T80H,06T80H,06T80L,T,T,0.049,1.061,0.007,0.0027,0.038,0.133,0.044,0.041,0.009,0.0491,0.039,0.0018,0.0114,0.088,0.008,2169.626,54.13871,1801.0,1598.0,1121.0
7190,23B174587,92.3,100.2,28.0,0.500299990177155,06T80H 625050,06T80H,06T80H,06T80H,L,H,0.049,1.068,0.007,0.0012,0.034,0.126,0.039,0.053,0.018,0.0414,0.034,0.0015,0.0102,0.075,0.009,2156.144,54.20345,1900.0,1576.0,1108.0
7191,23B174587,88.6,96.3,28.46,0.500299990177155,06T80H 625050,06T80H,06T80H,06T80H,T,T,0.049,1.068,0.007,0.0012,0.034,0.126,0.039,0.053,0.018,0.0414,0.034,0.0015,0.0102,0.075,0.009,2156.144,54.20345,1900.0,1576.0,1108.0
7192,23B174588,81.0,94.4,31.88,0.749700009822845,06T80H 625050,06T80H,06T80H,06T80H,T,T,0.049,1.068,0.007,0.0012,0.034,0.126,0.039,0.053,0.018,0.0414,0.034,0.0015,0.0102,0.075,0.009,2166.89,54.20326,1880.0,1565.0,1095.0
