Repository: PNell/TrialTest3

File: Data/StreamlitData032524.csv (part 9 of 96)
,coil_no,YieldStrength,TensileStrength,TotalElongation,coil_thickness,steel_design_description,grade,grade_head,grade_tail,sample_direction,sample_location,c_amount,mn_amount,p_amount,s_amount,si_amount,cu_amount,ni_amount,cr_amount,mo_amount,al_amount,nb_amount,ca_amount,n_amount,ti_amount,v_amount,TF1_EXIT_AVG_BODY,TBC_thickness,TEMP_FM_ENTRY_AVG,TEMP_FM_EXIT_AVG,TEMP_COILING_AVG
7193,23B174589,76.85,95.44999999999999,36.25,0.999100029468536,06T80H 625050,06T80H,06T80H,06T80H,T,T,0.049,1.068,0.007,0.0012,0.034,0.126,0.039,0.053,0.018,0.0414,0.034,0.0015,0.0102,0.075,0.009,2120.252,54.20314,1878.0,1608.0,1050.0
16578,24B213857,101.2,106.3,20.33,0.150000005960464,06T80H 625050,06T80H,06T80H,06T80H,L,T,0.044,1.062,0.0083,0.0,0.038,0.141,0.046,0.081,0.016,0.0549,0.031,0.0023,0.0083,0.084,0.008,2146.316,44.30514,1918.0,1621.0,1128.0
16579,24B213857,103.1,110.8,16.1,0.150000005960464,06T80H 625050,06T80H,06T80H,06T80H,T,T,0.044,1.062,0.0083,0.0,0.038,0.141,0.046,0.081,0.016,0.0549,0.031,0.0023,0.0083,0.084,0.008,2146.316,44.30514,1918.0,1621.0,1128.0
18189,24B220441,88.1,94.2,18.73,0.150099992752075,06T80H 625050,06T80H,06N110,06T80H,L,T,0.045,1.063,0.0096,0.0004,0.035,0.096,0.04,0.052,0.017,0.0512,0.032,0.0028,0.0093,0.084,0.007,2150.402,39.34961,1922.0,1630.0,1056.0
18190,24B220441,89.4,96.3,16.28,0.150099992752075,06T80H 625050,06T80H,06N110,06T80H,T,T,0.045,1.063,0.0096,0.0004,0.035,0.096,0.04,0.052,0.017,0.0512,0.032,0.0028,0.0093,0.084,0.007,2150.402,39.34961,1922.0,1630.0,1056.0
711,23B151967,78.5,86.7,24.24,0.131999999284744,06T80H 625150,06T80H,06T80H,06T80H,L,T,0.059,1.027,0.0089,0.0026,0.029,0.103,0.037,0.05,0.013,0.0435,0.037,0.003,0.0101,0.098,0.009,2075.36,34.49104,1889.0,1625.0,1167.0
712,23B151971,90.1,97.1,20.63,0.109999999403954,06T80H 625150,06T80H,06T80H,06T80L,L,T,0.059,1.027,0.0089,0.0026,0.029,0.103,0.037,0.05,0.013,0.0435,0.037,0.003,0.0101,0.098,0.009,2103.08,34.46736,1898.0,1625.0,1157.0
713,23B151972,81.8,88.8,24.76,0.109999999403954,06T80H 625150,06T80H,06T80H,06T80L,L,T,0.059,1.027,0.0089,0.0026,0.029,0.103,0.037,0.05,0.013,0.0435,0.037,0.003,0.0101,0.098,0.009,2077.862,34.46845,1884.0,1619.0,1160.0
14950,23B207801,62.6,70.6,33.6,0.286100000143051,06NB50 600050,06NB50,06NB51,06NB50,L,T,0.064,0.521,0.0116,0.0026,0.024,0.146,0.046,0.03,0.011,0.0353,0.018,0.0021,0.0073,0.001,0.004,2093.09,49.26121,1932.0,1598.0,1050.0
14951,23B207802,60.4,68.6,33.49,0.28600001335144,06NB50 600050,06NB50,06NB51,06NB50,L,T,0.064,0.521,0.0116,0.0026,0.024,0.146,0.046,0.03,0.011,0.0353,0.018,0.0021,0.0073,0.001,0.004,2091.488,49.25485,1929.0,1594.0,1040.0
14952,23B207805,59.6,68.7,34.36,0.360100001096725,06NB50 600050,06NB50,06NB50,06NB50,L,T,0.064,0.521,0.0116,0.0026,0.024,0.146,0.046,0.03,0.011,0.0353,0.018,0.0021,0.0073,0.001,0.004,2088.356,54.18412,1918.0,1599.0,1034.0
14955,23B207814,61.6,68.5,36.87,0.478399991989136,06NB50 600050,06NB50,06NB50,06NB50,L,T,0.063,0.529,0.0074,0.0044,0.022,0.139,0.041,0.037,0.01,0.0348,0.016,0.0025,0.008,0.001,0.004,2090.714,54.18545,1931.0,1590.0,1056.0
15029,23B207974,61.3,69.0,35.36,0.301099985837936,06NB50 600050,06NB50,06NB50,06NB50,L,T,0.065,0.563,0.0081,0.0026,0.021,0.141,0.039,0.042,0.01,0.0309,0.019,0.0025,0.0084,0.001,0.004,2098.418,49.26103,1880.0,1578.0,1020.0
15030,23B207977,60.4,68.9,28.45,0.24210000038147,06NB50 600050,06NB50,06NB50,06NB50,L,T,0.065,0.563,0.0081,0.0026,0.021,0.141,0.039,0.042,0.01,0.0309,0.019,0.0025,0.0084,0.001,0.004,2078.924,49.26428,1898.0,1596.0,1023.0
15031,23B207979,60.6,70.1,33.06,0.24210000038147,06NB50 600050,06NB50,06NB50,06NB50,L,T,0.063,0.554,0.0093,0.0024,0.022,0.152,0.046,0.038,0.01,0.0323,0.017,0.0022,0.0118,0.002,0.004,2101.046,49.25367,1918.0,1599.0,1045.0
15032,23B207982,62.0,70.0,32.73,0.229000002145767,06NB50 600050,06NB50,06NB50,06NB50,L,T,0.063,0.554,0.0093,0.0024,0.022,0.152,0.046,0.038,0.01,0.0323,0.017,0.0022,0.0118,0.002,0.004,2108.408,49.25493,1920.0,1598.0,1038.0
15033,23B207985,61.2,68.7,33.57,0.229000002145767,06NB50 600050,06NB50,06NB50,06NB50,L,T,0.065,0.543,0.0074,0.0024,0.02,0.159,0.044,0.047,0.01,0.0334,0.017,0.0038,0.008,0.001,0.004,2104.97,49.25561,1914.0,1594.0,1032.0
15034,23B207988,61.0,67.8,30.38,0.229000002145767,06NB50 600050,06NB50,06NB50,06NB50,L,T,0.065,0.543,0.0074,0.0024,0.02,0.159,0.044,0.047,0.01,0.0334,0.017,0.0038,0.008,0.001,0.004,2131.79,49.24518,1931.0,1596.0,1061.0
15035,23B207991,61.6,68.9,34.84,0.229000002145767,06NB50 600050,06NB50,06NB50,06NB50,L,T,0.063,0.547,0.0104,0.0023,0.024,0.158,0.048,0.041,0.01,0.0337,0.017,0.0036,0.0083,0.001,0.004,2141.384,49.23804,1934.0,1599.0,1050.0
15036,23B207995,60.0,68.2,37.94,0.360100001096725,06NB50 600050,06NB50,06NB50,06NB50,L,T,0.063,0.547,0.0104,0.0023,0.024,0.158,0.048,0.041,0.01,0.0337,0.017,0.0036,0.0083,0.001,0.004,2089.49,54.17074,1882.0,1594.0,1023.0
15037,23B207998,59.5,68.6,35.61,0.360100001096725,06NB50 600050,06NB50,06NB50,06NB50,L,T,0.065,0.552,0.0072,0.0022,0.023,0.155,0.046,0.044,0.009,0.0325,0.015,0.0023,0.0092,0.001,0.004,2090.282,54.18693,1886.0,1598.0,1002.0
15038,23B208000,58.4,67.2,32.72,0.342099994421005,06NB50 600050,06NB50,06NB50,06NB50,L,T,0.065,0.552,0.0072,0.0022,0.023,0.155,0.046,0.044,0.009,0.0325,0.015,0.0023,0.0092,0.001,0.004,2072.21,54.18875,1868.0,1605.0,1005.0
15039,23B208002,60.3,69.1,33.82,0.342099994421005,06NB50 600050,06NB50,06NB50,06NB50,L,T,0.061,0.557,0.0095,0.002,0.024,0.145,0.044,0.039,0.01,0.0316,0.016,0.0023,0.0084,0.001,0.004,2071.22,54.18891,1869.0,1603.0,1004.0
15040,23B208004,60.3,68.1,34.43,0.340999990701675,06NB50 600050,06NB50,06NB50,06NB50,L,T,0.061,0.557,0.0095,0.002,0.024,0.145,0.044,0.039,0.01,0.0316,0.016,0.0023,0.0084,0.001,0.004,2087.438,54.18919,1884.0,1598.0,1004.0
15041,23B208005,59.0,67.5,37.21,0.342099994421005,06NB50 600050,06NB50,06NB50,06NB50,L,T,0.061,0.557,0.0095,0.002,0.024,0.145,0.044,0.039,0.01,0.0316,0.016,0.0023,0.0084,0.001,0.004,2085.242,54.19056,1904.0,1616.0,1016.0
15042,23B208007,59.1,68.0,35.29,0.342099994421005,06NB50 600050,06NB50,06NB50,06NB50,L,T,0.056,0.537,0.0076,0.0033,0.023,0.156,0.045,0.041,0.009,0.0435,0.017,0.0027,0.008,0.001,0.004,2120.378,54.16925,1905.0,1596.0,1022.0
15045,23B208019,63.1,70.2,31.03,0.173099994659424,06NB50 600050,06NB50,06NB50,06NB50,L,T,0.065,0.563,0.0082,0.0041,0.022,0.151,0.043,0.051,0.008,0.0329,0.017,0.0024,0.0079,0.001,0.004,2082.506,44.34405,1882.0,1598.0,1047.0
15046,23B208021,63.5,69.9,29.88,0.173099994659424,06NB50 600050,06NB50,06NB50,06NB50,L,T,0.065,0.563,0.0082,0.0041,0.022,0.151,0.043,0.051,0.008,0.0329,0.017,0.0024,0.0079,0.001,0.004,2083.676,44.34541,1896.0,1596.0,1043.0
15047,23B208024,62.9,70.5,29.98,0.173099994659424,06NB50 600050,06NB50,06NB50,06NB50,L,T,0.065,0.554,0.0109,0.002,0.023,0.144,0.042,0.052,0.01,0.0335,0.016,0.0024,0.0092,0.001,0.004,2091.146,44.34152,1887.0,1599.0,1040.0
15048,23B208025,58.4,69.3,36.85,0.479000002145767,06NB50 600050,06NB50,06NB50,06NB50,L,T,0.065,0.554,0.0109,0.002,0.023,0.144,0.042,0.052,0.01,0.0335,0.016,0.0024,0.0092,0.001,0.004,2095.322,54.17903,1902.0,1589.0,1036.0
15049,23B208027,58.6,67.9,37.39,0.479000002145767,06NB50 600050,06NB50,06NB50,06NB50,L,T,0.065,0.554,0.0109,0.002,0.023,0.144,0.042,0.052,0.01,0.0335,0.016,0.0024,0.0092,0.001,0.004,2077.862,54.18704,1900.0,1594.0,1047.0
15395,24B209476,63.5,70.9,31.88,0.229100003838539,06NB50 600050,06NB50,06NB50,06NB50,L,T,0.065,0.528,0.0078,0.0,0.023,0.096,0.042,0.05,0.01,0.0327,0.02,0.0022,0.0073,0.001,0.004,2116.796,49.24589,1916.0,1605.0,1031.0
15396,24B209476,65.9,72.2,27.63,0.229100003838539,06NB50 600050,06NB50,06NB50,06NB50,T,T,0.065,0.528,0.0078,0.0,0.023,0.096,0.042,0.05,0.01,0.0327,0.02,0.0022,0.0073,0.001,0.004,2116.796,49.24589,1916.0,1605.0,1031.0
15398,24B209483,60.4,69.4,35.58,0.360100001096725,06NB50 600050,06NB50,06NB50,06NB50,L,T,0.06,0.522,0.007,0.0016,0.017,0.133,0.04,0.049,0.009,0.0304,0.016,0.0031,0.0074,0.001,0.004,2109.668,54.17163,1923.0,1598.0,1045.0
15399,24B209484,61.4,69.8,35.72,0.342099994421005,06NB50 600050,06NB50,06NB50,06NB50,L,T,0.06,0.545,0.0091,0.0017,0.015,0.142,0.042,0.054,0.01,0.0302,0.017,0.0023,0.0082,0.001,0.004,2107.328,54.17298,1929.0,1592.0,1054.0
15400,24B209484,61.8,70.4,31.37,0.342099994421005,06NB50 600050,06NB50,06NB50,06NB50,T,T,0.06,0.545,0.0091,0.0017,0.015,0.142,0.042,0.054,0.01,0.0302,0.017,0.0023,0.0082,0.001,0.004,2107.328,54.17298,1929.0,1592.0,1054.0
15407,24B209498,61.5,70.7,29.2,0.112000003457069,06NB50 600050,06NB50,06NB50,06NB50,L,T,0.062,0.514,0.0092,0.0042,0.013,0.15,0.046,0.051,0.011,0.0263,0.016,0.0025,0.0082,0.001,0.004,2001.974,34.52868,1841.0,1626.0,1067.0
15408,24B209498,62.2,70.1,27.04,0.112000003457069,06NB50 600050,06NB50,06NB50,06NB50,T,T,0.062,0.514,0.0092,0.0042,0.013,0.15,0.046,0.051,0.011,0.0263,0.016,0.0025,0.0082,0.001,0.004,2001.974,34.52868,1841.0,1626.0,1067.0
15667,24B210619,66.6,73.2,31.42,0.229000002145767,06NB50 600050,06NB50,06NB50,06NB50,L,T,0.063,0.504,0.0066,0.0,0.026,0.144,0.045,0.038,0.009,0.0376,0.018,0.0024,0.0106,0.001,0.002,2143.31,49.24056,1904.0,1598.0,1050.0
15668,24B210621,61.6,69.2,31.13,0.229000002145767,06NB50 600050,06NB50,06NB50,06NB50,L,T,0.065,0.577,0.0066,0.0011,0.03,0.153,0.049,0.046,0.011,0.0322,0.019,0.003,0.0081,0.001,0.004,2044.4,49.28374,1878.0,1599.0,1056.0
15669,24B210624,66.5,72.5,30.29,0.229000002145767,06NB50 600050,06NB50,06NB50,06NB50,L,T,0.065,0.577,0.0066,0.0011,0.03,0.153,0.049,0.046,0.011,0.0322,0.019,0.003,0.0081,0.001,0.004,2144.948,49.23968,1922.0,1599.0,1058.0
15670,24B210626,65.5,72.6,31.07,0.229000002145767,06NB50 600050,06NB50,06NB50,06NB50,L,T,0.063,0.531,0.0064,0.0021,0.017,0.164,0.052,0.053,0.009,0.0256,0.018,0.0015,0.0084,0.001,0.002,2163.236,49.22881,1934.0,1599.0,1050.0
15671,24B210628,65.5,72.8,32.87,0.229000002145767,06NB50 600050,06NB50,06NB50,06NB50,L,T,0.063,0.531,0.0064,0.0021,0.017,0.164,0.052,0.053,0.009,0.0256,0.018,0.0015,0.0084,0.001,0.002,2160.752,49.22981,1934.0,1594.0,1056.0
15672,24B210632,65.7,71.5,31.13,0.229000002145767,06NB50 600050,06NB50,06NB50,06NB50,L,T,0.057,0.535,0.0065,0.0014,0.026,0.163,0.05,0.05,0.011,0.0291,0.018,0.003,0.0086,0.001,0.003,2170.364,49.22374,1947.0,1594.0,1065.0
15673,24B210634,65.6,72.6,30.45,0.229000002145767,06NB50 600050,06NB50,06NB50,06NB50,L,T,0.057,0.535,0.0065,0.0014,0.026,0.163,0.05,0.05,0.011,0.0291,0.018,0.003,0.0086,0.001,0.003,2151.32,49.23104,1947.0,1598.0,1059.0
15674,24B210638,65.6,72.5,32.5,0.241999998688698,06NB50 600050,06NB50,06NB50,06NB50,L,T,0.063,0.529,0.007,0.0024,0.022,0.146,0.051,0.065,0.011,0.0328,0.015,0.003,0.0087,0.001,0.003,2155.73,49.23239,1950.0,1601.0,1056.0
15675,24B210640,63.9,71.5,33.22,0.360000014305115,06NB50 600050,06NB50,06NB50,06NB50,L,T,0.063,0.529,0.007,0.0024,0.022,0.146,0.051,0.065,0.011,0.0328,0.015,0.003,0.0087,0.001,0.003,2163.2,54.14939,1961.0,1599.0,1038.0
15676,24B210643,63.1,71.2,32.31,0.360000014305115,06NB50 600050,06NB50,06NB50,06NB50,L,T,0.06,0.534,0.0065,0.0034,0.021,0.158,0.047,0.048,0.01,0.0336,0.019,0.0021,0.0089,0.001,0.003,2161.364,54.14607,1956.0,1598.0,1052.0
15677,24B210647,66.3,71.8,31.14,0.172999992966652,06NB50 600050,06NB50,06NB50,06NB50,L,T,0.06,0.534,0.0065,0.0034,0.021,0.158,0.047,0.048,0.01,0.0336,0.019,0.0021,0.0089,0.001,0.003,2160.374,44.31139,1950.0,1605.0,1058.0
15678,24B210649,68.4,74.2,26.81,0.172999992966652,06NB50 600050,06NB50,06NB50,06NB50,L,T,0.063,0.557,0.0062,0.004,0.015,0.144,0.046,0.071,0.011,0.0343,0.016,0.0045,0.0097,0.001,0.004,2178.068,44.30489,1961.0,1601.0,1052.0
15679,24B210652,66.1,72.3,30.29,0.172999992966652,06NB50 600050,06NB50,06NB50,06NB50,L,T,0.063,0.557,0.0062,0.004,0.015,0.144,0.046,0.071,0.011,0.0343,0.016,0.0045,0.0097,0.001,0.004,2158.556,44.3107,1961.0,1598.0,1047.0
15680,24B210655,64.9,73.2,29.06,0.172999992966652,06NB50 600050,06NB50,06NB50,06NB50,L,T,0.061,0.54,0.0064,0.0021,0.019,0.147,0.042,0.058,0.009,0.0297,0.018,0.0027,0.0079,0.001,0.003,2146.298,44.31824,1943.0,1607.0,1050.0
15681,24B210659,55.9,71.6,32.33,0.479099988937378,06NB50 600050,06NB50,06NB50,06NB50,L,T,0.061,0.54,0.0064,0.0021,0.019,0.147,0.042,0.058,0.009,0.0297,0.018,0.0027,0.0079,0.001,0.003,2156.36,54.148,1956.0,1605.0,1009.0
15682,24B210661,60.8,70.8,34.35,0.478700011968613,06NB50 600050,06NB50,06NB50,06NB50,L,T,0.06,0.538,0.0062,0.0037,0.025,0.132,0.041,0.053,0.011,0.0399,0.017,0.003,0.0087,0.001,0.003,2157.458,54.15132,1965.0,1599.0,1056.0
15683,24B210664,56.4,70.2,34.17,0.478700011968613,06NB50 600050,06NB50,06NB50,06NB50,L,T,0.06,0.538,0.0062,0.0037,0.025,0.132,0.041,0.053,0.011,0.0399,0.017,0.003,0.0087,0.001,0.003,2156.882,54.15121,1967.0,1587.0,1040.0
15684,24B210667,62.5,70.7,35.21,0.453900009393692,06NB50 600050,06NB50,06NB50,06NB50,L,T,0.061,0.547,0.0075,0.0035,0.02,0.126,0.038,0.061,0.008,0.0323,0.018,0.0028,0.0089,0.001,0.003,2167.466,54.14777,1981.0,1598.0,1011.0
15692,24B210696,65.7,71.6,30.53,0.172999992966652,06NB50 600050,06NB50,06NB50,06NB50,L,T,0.062,0.519,0.0073,0.0043,0.017,0.13,0.04,0.045,0.009,0.0315,0.015,0.0041,0.008,0.001,0.003,2168.546,49.22762,1970.0,1605.0,1056.0
15693,24B210696,67.7,72.6,27.89,0.172999992966652,06NB50 600050,06NB50,06NB50,06NB50,T,T,0.062,0.519,0.0073,0.0043,0.017,0.13,0.04,0.045,0.009,0.0315,0.015,0.0041,0.008,0.001,0.003,2168.546,49.22762,1970.0,1605.0,1056.0
15905,24B211421,64.2,71.1,31.72,0.229200005531311,06NB50 600050,06NB50,06NB50,06NB50,L,T,0.059,0.573,0.0141,0.0008,0.02,0.151,0.044,0.079,0.01,0.034,0.019,0.0025,0.0077,0.001,0.004,2137.892,49.23693,1895.0,1616.0,1052.0
15906,24B211421,67.1,73.7,30.21,0.229200005531311,06NB50 600050,06NB50,06NB50,06NB50,T,T,0.059,0.573,0.0141,0.0008,0.02,0.151,0.044,0.079,0.01,0.034,0.019,0.0025,0.0077,0.001,0.004,2137.892,49.23693,1895.0,1616.0,1052.0
15907,24B211425,62.8,71.0,32.03,0.342000007629395,06NB50 600050,06NB50,06NB50,06NB50,L,T,0.062,0.554,0.0108,0.0044,0.016,0.136,0.045,0.052,0.01,0.033,0.016,0.0048,0.0092,0.001,0.003,2142.212,54.15672,1913.0,1599.0,1058.0
15908,24B211428,61.9,70.0,33.0,0.342000007629395,06NB50 600050,06NB50,06NB50,06NB50,L,T,0.062,0.554,0.0108,0.0044,0.016,0.136,0.045,0.052,0.01,0.033,0.016,0.0048,0.0092,0.001,0.003,2157.314,54.14566,1923.0,1598.0,1061.0
15909,24B211431,58.7,69.0,35.25,0.342099994421005,06NB50 600050,06NB50,06NB50,06NB50,L,T,0.058,0.508,0.0129,0.0021,0.023,0.139,0.042,0.055,0.01,0.0319,0.016,0.0037,0.0067,0.001,0.003,2064.992,54.18144,1860.0,1587.0,1058.0
15910,24B211434,60.5,69.3,33.75,0.342000007629395,06NB50 600050,06NB50,06NB50,06NB50,L,T,0.058,0.508,0.0129,0.0021,0.023,0.139,0.042,0.055,0.01,0.0319,0.016,0.0037,0.0067,0.001,0.003,2109.74,54.17072,1895.0,1599.0,1052.0
15911,24B211436,62.1,72.6,28.65,0.173099994659424,06NB50 600050,06NB50,06NB50,06NB50,L,T,0.061,0.541,0.0111,0.0022,0.015,0.138,0.042,0.053,0.009,0.0286,0.016,0.0043,0.0076,0.001,0.003,2148.386,44.31317,1920.0,1603.0,1043.0
15912,24B211440,60.8,68.9,35.12,0.453999996185303,06NB50 600050,06NB50,06NB50,06NB50,L,T,0.061,0.541,0.0111,0.0022,0.015,0.138,0.042,0.053,0.009,0.0286,0.016,0.0043,0.0076,0.001,0.003,2147.666,44.32897,1905.0,1599.0,1063.0
15913,24B211443,60.5,69.8,36.02,0.453999996185303,06NB50 600050,06NB50,06NB50,06NB50,L,T,0.058,0.559,0.0111,0.0029,0.033,0.138,0.043,0.061,0.01,0.035,0.016,0.0029,0.008,0.001,0.004,2156.378,44.32365,1909.0,1599.0,1061.0
15914,24B211446,60.5,69.1,35.49,0.454100012779236,06NB50 600050,06NB50,06NB50,06NB50,L,T,0.058,0.559,0.0111,0.0029,0.033,0.138,0.043,0.061,0.01,0.035,0.016,0.0029,0.008,0.001,0.004,2154.182,44.32615,1914.0,1601.0,1061.0
16686,24B214216,67.3,74.8,25.14,0.112000003457069,06NB50 600050,06NB50,06NB50,06NB50,L,T,0.061,0.57,0.0047,0.0033,0.019,0.107,0.038,0.036,0.01,0.0276,0.016,0.0035,0.0089,0.001,0.003,2122.196,39.42043,1905.0,1598.0,1067.0
16929,24B215204,62.2,72.7,35.39,0.229100003838539,06NB50 600050,06NB50,[],[],L,T,0.058,0.548,0.0106,0.0,0.04,0.107,0.037,0.064,0.01,0.0244,0.015,0.0033,0.0124,0.001,0.004,2118.254,49.29349,1878.0,1612.0,1047.0
16930,24B215204,65.7,74.5,31.49,0.229100003838539,06NB50 600050,06NB50,[],[],T,T,0.058,0.548,0.0106,0.0,0.04,0.107,0.037,0.064,0.01,0.0244,0.015,0.0033,0.0124,0.001,0.004,2118.254,49.29349,1878.0,1612.0,1047.0
16939,24B215230,64.2,73.9,32.75,0.172999992966652,06NB50 600050,06NB50,06NB50,06NB50,L,T,0.064,0.545,0.0056,0.0,0.037,0.107,0.04,0.054,0.01,0.0335,0.02,0.0033,0.0166,0.001,0.004,2117.912,44.3161,1913.0,1603.0,1047.0
16940,24B215230,66.3,75.4,26.09,0.172999992966652,06NB50 600050,06NB50,06NB50,06NB50,T,T,0.064,0.545,0.0056,0.0,0.037,0.107,0.04,0.054,0.01,0.0335,0.02,0.0033,0.0166,0.001,0.004,2117.912,44.3161,1913.0,1603.0,1047.0
16941,24B215233,64.5,74.6,31.41,0.172999992966652,06NB50 600050,06NB50,06NB50,06NB50,L,T,0.064,0.545,0.0056,0.0,0.037,0.107,0.04,0.054,0.01,0.0335,0.02,0.0033,0.0166,0.001,0.004,2114.15,44.3156,1913.0,1599.0,1052.0
16942,24B215233,69.0,76.0,29.98,0.172999992966652,06NB50 600050,06NB50,06NB50,06NB50,T,T,0.064,0.545,0.0056,0.0,0.037,0.107,0.04,0.054,0.01,0.0335,0.02,0.0033,0.0166,0.001,0.004,2114.15,44.3156,1913.0,1599.0,1052.0
16952,24B215258,60.4,71.0,35.47,0.229000002145767,06NB50 600050,06NB50,06NB50,06NB50,L,T,0.064,0.541,0.0066,0.0006,0.025,0.097,0.035,0.04,0.012,0.0362,0.016,0.004,0.0099,0.001,0.004,2117.282,49.24095,1850.0,1601.0,1054.0
16953,24B215258,63.6,71.8,30.95,0.229000002145767,06NB50 600050,06NB50,06NB50,06NB50,T,T,0.064,0.541,0.0066,0.0006,0.025,0.097,0.035,0.04,0.012,0.0362,0.016,0.004,0.0099,0.001,0.004,2117.282,49.24095,1850.0,1601.0,1054.0
16954,24B215261,61.5,71.5,32.37,0.229000002145767,06NB50 600050,06NB50,06NB50,06NB50,L,T,0.064,0.507,0.007,0.0005,0.03,0.111,0.036,0.038,0.011,0.0252,0.018,0.0024,0.0138,0.001,0.004,2127.578,49.23563,1859.0,1598.0,1052.0
16955,24B215264,62.1,71.9,34.52,0.229000002145767,06NB50 600050,06NB50,06NB50,06NB50,L,T,0.064,0.507,0.007,0.0005,0.03,0.111,0.036,0.038,0.011,0.0252,0.018,0.0024,0.0138,0.001,0.004,2142.284,49.22769,1873.0,1599.0,1054.0
16956,24B215268,60.0,70.0,33.4,0.229000002145767,06NB50 600050,06NB50,06NB50,06NB50,L,T,0.061,0.515,0.01,0.002,0.017,0.101,0.034,0.055,0.012,0.0281,0.017,0.0037,0.0082,0.001,0.004,2144.354,49.22939,1882.0,1599.0,1056.0
16957,24B215271,59.7,70.0,33.68,0.229000002145767,06NB50 600050,06NB50,06NB50,06NB50,L,T,0.061,0.515,0.01,0.002,0.017,0.101,0.034,0.055,0.012,0.0281,0.017,0.0037,0.0082,0.001,0.004,2144.282,49.22801,1889.0,1599.0,1054.0
16958,24B215274,60.900000000000006,70.8,33.245000000000005,0.229000002145767,06NB50 600050,06NB50,06NB50,06NB50,L,T,0.055,0.552,0.006,0.0015,0.022,0.111,0.034,0.04,0.011,0.0295,0.018,0.0046,0.0101,0.001,0.004,2140.808,49.23104,1886.0,1598.0,1052.0
16960,24B215282,59.3,70.3,34.75,0.28600001335144,06NB50 600050,06NB50,06NB50,06NB50,L,T,0.061,0.586,0.0076,0.0004,0.026,0.105,0.035,0.052,0.012,0.0352,0.018,0.0035,0.0094,0.001,0.004,2116.094,49.24051,1871.0,1599.0,1056.0
16961,24B215287,60.2,69.9,34.82,0.342099994421005,06NB50 600050,06NB50,06NB50,06NB50,L,T,0.06,0.525,0.0077,0.0012,0.021,0.11,0.034,0.043,0.012,0.0341,0.016,0.0033,0.0097,0.001,0.003,2117.084,54.16355,1859.0,1596.0,1063.0
16962,24B215290,60.2,69.9,35.62,0.342099994421005,06NB50 600050,06NB50,06NB50,06NB50,L,T,0.058,0.523,0.0068,0.0009,0.024,0.107,0.033,0.047,0.012,0.0283,0.019,0.0041,0.01,0.001,0.004,2090.354,54.17057,1884.0,1599.0,1054.0
16963,24B215292,58.6,68.9,35.78,0.342000007629395,06NB50 600050,06NB50,06NB50,06NB50,L,T,0.058,0.523,0.0068,0.0009,0.024,0.107,0.033,0.047,0.012,0.0283,0.019,0.0041,0.01,0.001,0.004,2059.106,54.18007,1851.0,1589.0,1041.0
16964,24B215295,60.9,70.1,36.61,0.342000007629395,06NB50 600050,06NB50,06NB50,06NB50,L,T,0.062,0.564,0.0079,0.0019,0.018,0.121,0.037,0.046,0.013,0.0331,0.022,0.0029,0.0093,0.001,0.004,2084.954,54.17174,1862.0,1596.0,1047.0
16965,24B215298,57.8,70.1,34.23,0.342000007629395,06NB50 600050,06NB50,06NB50,06NB50,L,T,0.062,0.564,0.0079,0.0019,0.018,0.121,0.037,0.046,0.013,0.0331,0.022,0.0029,0.0093,0.001,0.004,2021.126,54.19745,1846.0,1596.0,1063.0
16970,24B215308,59.9,70.3,37.16,0.453999996185303,06NB50 600050,06NB50,06NB50,06NB50,L,T,0.062,0.59,0.0081,0.0007,0.028,0.126,0.041,0.043,0.013,0.0337,0.017,0.0036,0.0102,0.001,0.004,2064.47,54.18102,1871.0,1590.0,1059.0
16971,24B215308,61.5,70.6,34.74,0.453999996185303,06NB50 600050,06NB50,06NB50,06NB50,T,T,0.062,0.59,0.0081,0.0007,0.028,0.126,0.041,0.043,0.013,0.0337,0.017,0.0036,0.0102,0.001,0.004,2064.47,54.18102,1871.0,1590.0,1059.0
16972,24B215311,59.5,69.1,36.115,0.453999996185303,06NB50 600050,06NB50,06NB50,06NB50,L,T,0.057,0.585,0.0064,0.005,0.012,0.119,0.036,0.053,0.011,0.0317,0.018,0.0029,0.0083,0.001,0.004,2050.52,54.18902,1875.0,1592.0,1041.0
16976,24B215321,58.7,69.2,37.89,0.453999996185303,06NB50 600050,06NB50,06NB51,06NB50,L,T,0.063,0.558,0.0089,0.0016,0.02,0.105,0.036,0.056,0.01,0.0322,0.019,0.003,0.0093,0.001,0.004,2065.388,54.19356,1850.0,1601.0,1058.0
17019,24B215427,63.0,72.1,33.29,0.342099994421005,06NB50 600050,06NB50,06NB50,06NB50,L,T,0.059,0.526,0.0066,0.0003,0.03,0.111,0.039,0.048,0.011,0.0288,0.015,0.0041,0.0088,0.001,0.004,2151.356,54.17115,1886.0,1594.0,1052.0
17020,24B215429,64.4,71.2,34.42,0.342000007629395,06NB50 600050,06NB50,06-V50,06-V50,L,T,0.059,0.526,0.0066,0.0003,0.03,0.111,0.039,0.048,0.011,0.0288,0.015,0.0041,0.0088,0.001,0.004,2084.828,54.21649,1866.0,1576.0,1043.0
17041,24B215486,65.4,75.8,29.13,0.173099994659424,06NB50 600050,06NB50,06NB50,06NB60,L,T,0.062,0.542,0.0071,0.0011,0.022,0.105,0.038,0.051,0.011,0.0317,0.018,0.0038,0.0069,0.001,0.004,2080.742,44.34043,1907.0,1616.0,1058.0
17042,24B215486,68.3,76.5,26.37,0.173099994659424,06NB50 600050,06NB50,06NB50,06NB60,T,T,0.062,0.542,0.0071,0.0011,0.022,0.105,0.038,0.051,0.011,0.0317,0.018,0.0038,0.0069,0.001,0.004,2080.742,44.34043,1907.0,1616.0,1058.0
17496,24B217565,65.3,72.8,38.0,0.229000002145767,06NB50 600050,06NB50,06NB50,06NB50,L,T,0.06,0.589,0.0049,0.0011,0.017,0.112,0.039,0.041,0.009,0.0344,0.018,0.0032,0.0108,0.001,0.003,2151.248,59.07786,1911.0,1603.0,1047.0
17497,24B217565,67.7,74.2,27.0,0.229000002145767,06NB50 600050,06NB50,06NB50,06NB50,T,T,0.06,0.589,0.0049,0.0011,0.017,0.112,0.039,0.041,0.009,0.0344,0.018,0.0032,0.0108,0.001,0.003,2151.248,59.07786,1911.0,1603.0,1047.0
17498,24B217568,64.4,73.44999999999999,31.75,0.342000007629395,06NB50 600050,06NB50,06NB50,06NB50,T,T,0.06,0.589,0.0049,0.0011,0.017,0.112,0.039,0.041,0.009,0.0344,0.018,0.0032,0.0108,0.001,0.003,2133.086,54.1641,1911.0,1599.0,1081.0
18114,24B220277,58.5,68.9,35.09,0.286199986934662,06NB50 600050,06NB50,06NB50,06NB50,L,T,0.062,0.55,0.0106,0.0008,0.019,0.114,0.04,0.056,0.002,0.0286,0.019,0.0032,0.0085,0.001,0.005,2103.494,49.26274,1893.0,1598.0,1031.0
18115,24B220277,63.3,69.7,33.68,0.286199986934662,06NB50 600050,06NB50,06NB50,06NB50,T,T,0.062,0.55,0.0106,0.0008,0.019,0.114,0.04,0.056,0.002,0.0286,0.019,0.0032,0.0085,0.001,0.005,2103.494,49.26274,1893.0,1598.0,1031.0
18246,24B220615,60.4,69.4,33.16,0.241999998688698,06NB50 600050,06NB50,06NB50,06NB50,L,T,0.064,0.55,0.0122,0.0019,0.022,0.127,0.047,0.047,0.0,0.0339,0.018,0.0027,0.0076,0.001,0.004,2130.098,49.24661,1916.0,1599.0,1034.0
18247,24B220617,61.1,69.4,32.14,0.229100003838539,06NB50 600050,06NB50,06NB50,06NB50,L,T,0.064,0.55,0.0122,0.0019,0.022,0.127,0.047,0.047,0.0,0.0339,0.018,0.0027,0.0076,0.001,0.004,2148.908,49.23294,1931.0,1601.0,1038.0
18248,24B220621,60.400000000000006,69.2,33.27,0.229000002145767,06NB50 600050,06NB50,06NB50,06NB50,L,T,0.063,0.546,0.0118,0.0014,0.022,0.137,0.045,0.061,0.0,0.0343,0.017,0.003,0.0071,0.001,0.004,2138.972,49.23764,1922.0,1598.0,1038.0
18249,24B220625,60.4,68.9,33.05,0.300999999046326,06NB50 600050,06NB50,06NB50,06NB51,L,T,0.063,0.546,0.0118,0.0014,0.022,0.137,0.045,0.061,0.0,0.0343,0.017,0.003,0.0071,0.001,0.004,2149.142,49.23396,1925.0,1603.0,1049.0
18255,24B220648,61.75,70.5,33.86,0.286100000143051,06NB50 600050,06NB50,06NB50,06NB50,L,T,0.057,0.516,0.0149,0.0009,0.024,0.124,0.041,0.074,0.017,0.0324,0.02,0.0059,0.0072,0.001,0.004,2135.984,49.24516,1905.0,1599.0,1054.0
18256,24B220651,58.0,68.6,34.09,0.453799992799759,06NB50 600050,06NB50,06NB50,06NB50,L,T,0.061,0.52,0.0099,0.0019,0.009,0.119,0.041,0.054,0.009,0.0302,0.016,0.0047,0.0074,0.001,0.003,2159.492,54.15234,1947.0,1581.0,1059.0
18311,24B220792,60.3,69.1,34.98,0.300999999046326,06NB50 600050,06NB50,06NB51,06NB50,L,T,0.058,0.515,0.0062,0.0008,0.016,0.095,0.037,0.03,0.001,0.0281,0.018,0.0034,0.0074,0.001,0.003,2136.938,49.24055,1900.0,1596.0,1130.0
18312,24B220795,59.8,69.2,33.26,0.286100000143051,06NB50 600050,06NB50,06NB50,06NB50,L,T,0.058,0.515,0.0062,0.0008,0.016,0.095,0.037,0.03,0.001,0.0281,0.018,0.0034,0.0074,0.001,0.003,2125.112,49.25191,1918.0,1598.0,1041.0
18313,24B220799,60.2,70.5,32.15,0.241999998688698,06NB50 600050,06NB50,06NB50,06NB50,L,T,0.064,0.516,0.0073,0.004,0.009,0.126,0.039,0.055,0.0,0.0311,0.016,0.0028,0.0058,0.001,0.003,2135.264,49.2451,1920.0,1596.0,1045.0
18314,24B220801,59.0,70.7,34.95,0.360000014305115,06NB50 600050,06NB50,06NB50,06NB50,L,T,0.064,0.516,0.0073,0.004,0.009,0.126,0.039,0.055,0.0,0.0311,0.016,0.0028,0.0058,0.001,0.003,2126.696,54.16231,1929.0,1581.0,1063.0
18315,24B220805,60.6,69.2,35.56,0.360100001096725,06NB50 600050,06NB50,06NB50,06NB50,L,T,0.062,0.536,0.0056,0.0006,0.013,0.099,0.036,0.028,0.004,0.0276,0.019,0.0028,0.0084,0.001,0.003,2119.442,54.16686,1904.0,1603.0,1056.0
18316,24B220807,59.7,69.6,34.93,0.342099994421005,06NB50 600050,06NB50,06NB50,06NB50,L,T,0.062,0.536,0.0056,0.0006,0.013,0.099,0.036,0.028,0.004,0.0276,0.019,0.0028,0.0084,0.001,0.003,2094.476,54.18412,1893.0,1598.0,1050.0
18317,24B220810,57.55,67.5,34.475,0.342000007629395,06NB50 600050,06NB50,06NB50,06NB50,L,T,0.062,0.511,0.0069,0.0032,0.011,0.109,0.039,0.054,0.0,0.0274,0.016,0.0033,0.0069,0.001,0.003,2102.864,54.17722,1918.0,1596.0,1059.0
18601,24B221936,61.4,71.5,35.13,0.454199999570847,06NB50 600050,06NB50,06NB50,06NB50,L,T,0.065,0.512,0.0084,0.0,0.028,0.126,0.044,0.048,0.001,0.0331,0.017,0.0037,0.009,0.001,0.004,2126.138,54.15829,1884.0,1616.0,1043.0
18602,24B221939,58.9,70.0,35.44,0.454100012779236,06NB50 600050,06NB50,06NB50,06NB50,L,T,0.065,0.512,0.0084,0.0,0.028,0.126,0.044,0.048,0.001,0.0331,0.017,0.0037,0.009,0.001,0.004,2038.172,54.2104,1830.0,1598.0,1041.0
18604,24B221943,63.7,71.9,30.72,0.123099997639656,06NB50 600050,06NB50,06NB50,06NB50,L,T,0.062,0.521,0.0105,0.0,0.035,0.123,0.04,0.064,0.0,0.0369,0.021,0.0031,0.0083,0.002,0.004,2191.28,44.31089,1918.0,1625.0,1034.0
18605,24B221946,64.9,73.2,29.38,0.112000003457069,06NB50 600050,06NB50,06NB50,06NB50,L,T,0.062,0.521,0.0105,0.0,0.035,0.123,0.04,0.064,0.0,0.0369,0.021,0.0031,0.0083,0.002,0.004,2150.672,39.39483,1918.0,1635.0,1052.0
18792,24B222642,63.0,71.9,30.98,0.229100003838539,06NB50 600050,06NB50,06NB50,06NB50,L,T,0.058,0.521,0.0075,0.0003,0.024,0.142,0.041,0.039,0.001,0.0267,0.017,0.0038,0.0089,0.001,0.003,2159.996,49.23389,1923.0,1603.0,1059.0
18793,24B222644,63.0,71.6,33.26,0.229100003838539,06NB50 600050,06NB50,06NB50,06NB50,L,T,0.058,0.521,0.0075,0.0003,0.024,0.142,0.041,0.039,0.001,0.0267,0.017,0.0038,0.0089,0.001,0.003,2152.148,49.23689,1925.0,1596.0,1049.0
18867,24B223029,62.099999999999994,71.4,30.085,0.18299999833107,06NB50 600050,06NB50,06NB50,06NB50,L,T,0.061,0.511,0.0062,0.0003,0.018,0.112,0.043,0.031,0.002,0.0288,0.016,0.0028,0.0082,0.001,0.003,2064.884,44.3547,1860.0,1594.0,1067.0
18868,24B223033,61.6,70.2,32.18,0.172999992966652,06NB50 600050,06NB50,06NB50,06NB50,L,T,0.061,0.533,0.0067,0.001,0.017,0.112,0.037,0.042,0.0,0.0296,0.015,0.0038,0.0134,0.001,0.003,2090.534,44.33594,1886.0,1594.0,1061.0
18869,24B223035,59.9,69.2,31.09,0.172999992966652,06NB50 600050,06NB50,06NB50,06NB50,L,T,0.061,0.533,0.0067,0.001,0.017,0.112,0.037,0.042,0.0,0.0296,0.015,0.0038,0.0134,0.001,0.003,2097.59,44.34015,1880.0,1598.0,1061.0
18870,24B223039,64.0,71.1,30.54,0.172999992966652,06NB50 600050,06NB50,06NB50,06NB50,L,T,0.063,0.512,0.0057,0.002,0.013,0.117,0.043,0.031,0.001,0.0308,0.017,0.0027,0.0076,0.001,0.003,2102.072,44.33578,1878.0,1594.0,1058.0
18871,24B223042,57.349999999999994,67.7,36.415,0.478899985551834,06NB50 600050,06NB50,06NB50,06NB50,L,T,0.063,0.512,0.0057,0.002,0.013,0.117,0.043,0.031,0.001,0.0308,0.017,0.0027,0.0076,0.001,0.003,2103.206,54.17849,1898.0,1594.0,1092.0
18872,24B223045,55.7,64.3,37.41,0.453999996185303,06NB50 600050,06NB50,06NB50,06NB50,L,T,0.063,0.546,0.008,0.0015,0.014,0.108,0.038,0.046,0.0,0.0296,0.018,0.0022,0.0096,0.001,0.003,2098.922,54.18014,1898.0,1592.0,1088.0
18882,24B223070,59.35,69.55000000000001,36.545,0.453999996185303,06NB50 600050,06NB50,06NB50,06NB50,L,T,0.064,0.505,0.005,0.0014,0.016,0.112,0.04,0.033,0.0,0.0301,0.016,0.0029,0.0078,0.001,0.003,2186.06,54.14123,1932.0,1603.0,1076.0
12996,23B198483,61.400000000000006,69.05,33.85,0.310999989509583,06NB50 600125,06NB50,06NB50,06NB50,T,T,0.062,0.514,0.0053,0.0,0.018,0.134,0.042,0.037,0.007,0.0312,0.016,0.0038,0.0072,0.001,0.002,1990.058,49.30746,1817.0,1607.0,1130.0
15694,24B210699,59.0,69.3,33.0,0.310999989509583,06NB50 600125,06NB50,06NB50,06NB50,L,T,0.062,0.519,0.0073,0.0043,0.017,0.13,0.04,0.045,0.009,0.0315,0.015,0.0041,0.008,0.001,0.003,2165.828,54.14865,1981.0,1601.0,1113.0
15695,24B210699,62.3,70.6,32.12,0.310999989509583,06NB50 600125,06NB50,06NB50,06NB50,T,T,0.062,0.519,0.0073,0.0043,0.017,0.13,0.04,0.045,0.009,0.0315,0.015,0.0041,0.008,0.001,0.003,2165.828,54.14865,1981.0,1601.0,1113.0
6,23B100027,58.4,69.2,33.59,0.375099986791611,06NB50 625025,06NB50,06NB50,06NB50,L,T,0.056,0.549,0.0132,0.0025,0.015,0.103,0.034,0.062,0.01,0.0372,0.021,0.0012,0.0074,0.002,0.004,2107.724,54.17776,1882.0,1621.0,1038.0
7,23B100027,60.9,69.4,33.33,0.375099986791611,06NB50 625025,06NB50,06NB50,06NB50,T,T,0.056,0.549,0.0132,0.0025,0.015,0.103,0.034,0.062,0.01,0.0372,0.021,0.0012,0.0074,0.002,0.004,2107.724,54.17776,1882.0,1621.0,1038.0
10,23B100035,61.7,69.7,31.91,0.312099993228912,06NB50 625025,06NB50,06NB50,06NB50,L,T,0.06,0.564,0.0096,0.0069,0.015,0.097,0.034,0.054,0.01,0.0371,0.019,0.003,0.0086,0.0,0.004,2057.576,49.28604,1842.0,1619.0,1041.0
11,23B100035,63.1,70.8,29.73,0.312099993228912,06NB50 625025,06NB50,06NB50,06NB50,T,T,0.06,0.564,0.0096,0.0069,0.015,0.097,0.034,0.054,0.01,0.0371,0.019,0.003,0.0086,0.0,0.004,2057.576,49.28604,1842.0,1619.0,1041.0
12,23B100038,57.4,67.1,34.65,0.369100004434586,06NB50 625025,06NB50,06NB50,06NB50,L,T,0.062,0.54,0.0112,0.0046,0.017,0.097,0.033,0.065,0.009,0.0355,0.021,0.0015,0.0094,0.0,0.004,2016.176,54.18821,1837.0,1608.0,1043.0
13,23B100038,59.7,67.9,33.93,0.369100004434586,06NB50 625025,06NB50,06NB50,06NB50,T,T,0.062,0.54,0.0112,0.0046,0.017,0.097,0.033,0.065,0.009,0.0355,0.021,0.0015,0.0094,0.0,0.004,2016.176,54.18821,1837.0,1608.0,1043.0
14,23B100042,68.5,75.0,26.71,0.244100004434586,06NB50 625025,06NB50,06NB50,06NB50,T,T,0.062,0.54,0.0112,0.0046,0.017,0.097,0.033,0.065,0.009,0.0355,0.021,0.0015,0.0094,0.0,0.004,2064.272,49.2647,1884.0,1621.0,1043.0
72,23B100254,60.8,69.0,34.21,0.368000000715256,06NB50 625025,06NB50,06NB50,06NB50,L,T,0.059,0.561,0.01,0.0046,0.022,0.113,0.034,0.056,0.012,0.0347,0.022,0.0035,0.0072,0.001,0.005,2227.676,54.11325,1940.0,1625.0,1072.0
73,23B100254,61.3,69.0,32.83,0.368000000715256,06NB50 625025,06NB50,06NB50,06NB50,T,T,0.059,0.561,0.01,0.0046,0.022,0.113,0.034,0.056,0.012,0.0347,0.022,0.0035,0.0072,0.001,0.005,2227.676,54.11325,1940.0,1625.0,1072.0
74,23B100258,55.5,67.1,29.98,0.180999994277954,06NB50 625025,06NB50,06NB50,06NB50,L,T,0.059,0.561,0.01,0.0046,0.022,0.113,0.034,0.056,0.012,0.0347,0.022,0.0035,0.0072,0.001,0.005,2170.022,49.20127,1893.0,1614.0,1027.0
75,23B100258,57.1,67.1,30.43,0.180999994277954,06NB50 625025,06NB50,06NB50,06NB50,T,T,0.059,0.561,0.01,0.0046,0.022,0.113,0.034,0.056,0.012,0.0347,0.022,0.0035,0.0072,0.001,0.005,2170.022,49.20127,1893.0,1614.0,1027.0
692,23B151913,63.3,71.9,31.49,0.305299997329712,06NB50 625025,06NB50,06NB50,06NB50,L,T,0.074,0.502,0.0078,0.0012,0.038,0.101,0.032,0.033,0.01,0.0275,0.019,0.0027,0.0093,0.0,0.004,2052.356,49.27074,1868.0,1650.0,1022.0
693,23B151913,63.5,72.3,29.68,0.305299997329712,06NB50 625025,06NB50,06NB50,06NB50,T,T,0.074,0.502,0.0078,0.0012,0.038,0.101,0.032,0.033,0.01,0.0275,0.019,0.0027,0.0093,0.0,0.004,2052.356,49.27074,1868.0,1650.0,1022.0
698,23B151922,63.3,70.3,29.04,0.213100001215935,06NB50 625025,06NB50,06NB50,06NB50,L,T,0.058,0.539,0.0083,0.001,0.021,0.115,0.039,0.049,0.008,0.0309,0.018,0.0019,0.0103,0.0,0.004,2033.852,49.28066,1828.0,1619.0,1027.0
699,23B151922,64.8,71.2,32.86,0.213100001215935,06NB50 625025,06NB50,06NB50,06NB50,T,T,0.058,0.539,0.0083,0.001,0.021,0.115,0.039,0.049,0.008,0.0309,0.018,0.0019,0.0103,0.0,0.004,2033.852,49.28066,1828.0,1619.0,1027.0
700,23B151930,64.1,69.3,28.33,0.19149999320507,06NB50 625025,06NB50,06NB50,06NB50,T,T,0.056,0.548,0.0067,0.0006,0.032,0.107,0.04,0.038,0.011,0.0348,0.015,0.0031,0.0088,0.001,0.004,2013.386,44.36648,1824.0,1617.0,1032.0
709,23B151958,57.5,67.0,32.74,0.244000002741814,06NB50 625025,06NB50,06NB50,06NB50,L,T,0.06,0.545,0.007,0.0024,0.027,0.101,0.035,0.041,0.008,0.03,0.018,0.0017,0.0072,0.001,0.004,2096.474,49.23544,1878.0,1625.0,1050.0
710,23B151958,63.0,69.2,29.63,0.244000002741814,06NB50 625025,06NB50,06NB50,06NB50,T,T,0.06,0.545,0.007,0.0024,0.027,0.101,0.035,0.041,0.008,0.03,0.018,0.0017,0.0072,0.001,0.004,2096.474,49.23544,1878.0,1625.0,1050.0
744,23B152047,64.6,70.6,31.71,0.243100002408028,06NB50 625025,06NB50,06NB50,06NB50,T,T,0.055,0.52,0.0062,0.0018,0.025,0.107,0.038,0.03,0.011,0.0254,0.022,0.0028,0.0082,0.0,0.005,2099.174,54.17473,1882.0,1623.0,1031.0
745,23B152049,63.8,69.8,30.0,0.243100002408028,06NB50 625025,06NB50,06NB50,06NB50,T,T,0.055,0.52,0.0062,0.0018,0.025,0.107,0.038,0.03,0.011,0.0254,0.022,0.0028,0.0082,0.0,0.005,2075.432,54.17903,1866.0,1621.0,1031.0
746,23B152052,63.1,69.2,29.95,0.243100002408028,06NB50 625025,06NB50,06NB50,06NB50,T,T,0.06,0.501,0.0055,0.0016,0.024,0.1,0.04,0.039,0.008,0.0282,0.017,0.0016,0.0087,0.001,0.004,2111.144,54.15592,1882.0,1623.0,1027.0
747,23B152054,65.1,70.5,31.7,0.185000002384186,06NB50 625025,06NB50,06NB50,06NB50,T,T,0.06,0.501,0.0055,0.0016,0.024,0.1,0.04,0.039,0.008,0.0282,0.017,0.0016,0.0087,0.001,0.004,2124.59,49.23861,1875.0,1623.0,1029.0
829,23B152330,66.9,73.6,25.76,0.168500006198883,06NB50 625025,06NB50,06NB50,06NB50,T,T,0.063,0.522,0.0068,0.0033,0.025,0.092,0.037,0.039,0.01,0.0279,0.02,0.0017,0.012,0.001,0.004,2061.644,44.34209,1859.0,1623.0,1032.0
830,23B152336,69.8,75.9,25.72,0.168500006198883,06NB50 625025,06NB50,06NB50,06NC51,T,T,0.063,0.522,0.0068,0.0033,0.025,0.092,0.037,0.039,0.01,0.0279,0.02,0.0017,0.012,0.001,0.004,2124.068,44.32248,1886.0,1625.0,1031.0
1078,23B153196,62.8,71.0,28.33,0.249099999666214,06NB50 625025,06NB50,06NB50,06NB50,L,T,0.066,0.567,0.0058,0.0018,0.024,0.095,0.041,0.051,0.014,0.0241,0.019,0.0051,0.0075,0.001,0.004,2078.924,49.24764,1846.0,1617.0,1016.0
1079,23B153196,63.7,70.6,29.62,0.249099999666214,06NB50 625025,06NB50,06NB50,06NB50,T,T,0.066,0.567,0.0058,0.0018,0.024,0.095,0.041,0.051,0.014,0.0241,0.019,0.0051,0.0075,0.001,0.004,2078.924,49.24764,1846.0,1617.0,1016.0
1673,23B155657,67.0,74.6,25.92,0.250400006771088,06NB50 625025,06NB50,06NB50,06NB50,T,T,0.057,0.527,0.0066,0.0016,0.022,0.126,0.042,0.04,0.015,0.0216,0.02,0.0036,0.0112,0.0,0.004,2113.646,54.15143,1891.0,1626.0,1004.0
1674,23B155658,68.0,74.4,26.47,0.250400006771088,06NB50 625025,06NB50,06NB50,06NB50,T,T,0.057,0.527,0.0066,0.0016,0.022,0.126,0.042,0.04,0.015,0.0216,0.02,0.0036,0.0112,0.0,0.004,2114.06,54.1338,1900.0,1625.0,984.0
1675,23B155663,64.3,74.1,27.19,0.191599994897842,06NB50 625025,06NB50,06NB50,06NB50,T,T,0.057,0.527,0.0066,0.0016,0.022,0.126,0.042,0.04,0.015,0.0216,0.02,0.0036,0.0112,0.0,0.004,2186.024,44.29082,1922.0,1632.0,1043.0
1676,23B155666,60.6,71.2,27.79,0.191599994897842,06NB50 625025,06NB50,06NB50,06NB50,L,T,0.06,0.527,0.0071,0.0037,0.021,0.127,0.048,0.056,0.013,0.0339,0.02,0.0044,0.0077,0.0,0.004,2179.076,44.30011,1913.0,1625.0,1043.0
1677,23B155666,63.0,73.1,28.64,0.191599994897842,06NB50 625025,06NB50,06NB50,06NB50,T,T,0.06,0.527,0.0071,0.0037,0.021,0.127,0.048,0.056,0.013,0.0339,0.02,0.0044,0.0077,0.0,0.004,2179.076,44.30011,1913.0,1625.0,1043.0
1678,23B155670,59.8,69.7,29.43,0.191599994897842,06NB50 625025,06NB50,06NB50,06NB50,L,T,0.06,0.527,0.0071,0.0037,0.021,0.127,0.048,0.056,0.013,0.0339,0.02,0.0044,0.0077,0.0,0.004,2118.794,44.31665,1880.0,1628.0,1047.0
1679,23B155670,63.7,71.0,31.6,0.191599994897842,06NB50 625025,06NB50,06NB50,06NB50,T,T,0.06,0.527,0.0071,0.0037,0.021,0.127,0.048,0.056,0.013,0.0339,0.02,0.0044,0.0077,0.0,0.004,2118.794,44.31665,1880.0,1628.0,1047.0
2174,23B157601,61.5,71.7,28.88,0.244100004434586,06NB50 625025,06NB50,06NB50,06NB50,L,T,0.06,0.521,0.0076,0.0053,0.017,0.081,0.032,0.035,0.012,0.0352,0.019,0.0036,0.0087,0.001,0.004,2190.488,49.22684,1988.0,1623.0,1049.0
2175,23B157601,63.9,71.9,29.08,0.244100004434586,06NB50 625025,06NB50,06NB50,06NB50,T,T,0.06,0.521,0.0076,0.0053,0.017,0.081,0.032,0.035,0.012,0.0352,0.019,0.0036,0.0087,0.001,0.004,2190.488,49.22684,1988.0,1623.0,1049.0
2223,23B157787,62.5,70.8,30.3,0.25,06NB50 625025,06NB50,06NB50,06NB50,L,T,0.059,0.557,0.0074,0.0028,0.031,0.089,0.034,0.044,0.011,0.0301,0.02,0.003,0.0077,0.001,0.005,2187.95,49.18484,1965.0,1625.0,1070.0
2224,23B157787,65.5,71.7,29.08,0.25,06NB50 625025,06NB50,06NB50,06NB50,T,T,0.059,0.557,0.0074,0.0028,0.031,0.089,0.034,0.044,0.011,0.0301,0.02,0.003,0.0077,0.001,0.005,2187.95,49.18484,1965.0,1625.0,1070.0
2230,23B157815,61.7,70.5,30.11,0.250099986791611,06NB50 625025,06NB50,06NB50,06NB50,L,T,0.061,0.564,0.0076,0.0037,0.027,0.083,0.033,0.048,0.011,0.0306,0.019,0.0035,0.0079,0.001,0.005,2191.388,49.25893,1967.0,1628.0,1040.0
2231,23B157815,64.5,71.2,28.39,0.250099986791611,06NB50 625025,06NB50,06NB50,06NB50,T,T,0.061,0.564,0.0076,0.0037,0.027,0.083,0.033,0.048,0.011,0.0306,0.019,0.0035,0.0079,0.001,0.005,2191.388,49.25893,1967.0,1628.0,1040.0
2232,23B157823,64.0,72.0,27.96,0.250099986791611,06NB50 625025,06NB50,06NB50,06NB50,T,T,0.059,0.554,0.0054,0.002,0.03,0.102,0.04,0.038,0.01,0.0296,0.021,0.0018,0.0086,0.001,0.005,2187.446,49.20276,1961.0,1626.0,1029.0
2233,23B157824,64.1,72.0,28.31,0.250099986791611,06NB50 625025,06NB50,06NB50,06NB50,T,T,0.059,0.554,0.0054,0.002,0.03,0.102,0.04,0.038,0.01,0.0296,0.021,0.0018,0.0086,0.001,0.005,2187.734,49.22282,1972.0,1625.0,1034.0
2234,23B157826,64.1,72.2,28.04,0.250099986791611,06NB50 625025,06NB50,06NB50,06NB50,T,T,0.065,0.563,0.0075,0.0038,0.026,0.075,0.031,0.045,0.011,0.0326,0.019,0.0029,0.0078,0.001,0.005,2173.424,49.21803,1985.0,1625.0,1054.0
2235,23B157830,65.1,72.6,29.35,0.250099986791611,06NB50 625025,06NB50,06NB50,06NB50,T,T,0.065,0.563,0.0075,0.0038,0.026,0.075,0.031,0.045,0.011,0.0326,0.019,0.0029,0.0078,0.001,0.005,2199.902,49.19918,1972.0,1626.0,1032.0
2482,23B158919,62.8,70.9,28.92,0.243100002408028,06NB50 625025,06NB50,06NB50,06NB50,T,T,0.056,0.54,0.0058,0.0031,0.02,0.116,0.042,0.036,0.009,0.0225,0.017,0.0014,0.0075,0.0,0.004,2178.734,49.21367,1977.0,1626.0,1034.0
2483,23B158923,61.4,70.1,28.51,0.243100002408028,06NB50 625025,06NB50,06NB50,06NB50,T,T,0.056,0.54,0.0058,0.0031,0.02,0.116,0.042,0.036,0.009,0.0225,0.017,0.0014,0.0075,0.0,0.004,2177.222,49.26285,1976.0,1625.0,1031.0
2484,23B158931,64.4,71.9,28.82,0.243100002408028,06NB50 625025,06NB50,06NB50,06NB50,T,T,0.055,0.528,0.0088,0.0029,0.027,0.108,0.042,0.043,0.012,0.0278,0.019,0.0026,0.0084,0.001,0.004,2174.882,49.2678,1976.0,1628.0,1029.0
2487,23B158941,65.0,74.0,24.18,0.249200001358986,06NB50 625025,06NB50,06NB50,06NB50,T,T,0.07,0.558,0.0067,0.0046,0.018,0.123,0.042,0.048,0.013,0.0266,0.021,0.0032,0.0091,0.001,0.005,2152.886,54.11778,1965.0,1635.0,1020.0
2488,23B158942,65.1,72.3,26.02,0.249200001358986,06NB50 625025,06NB50,06NB50,06NB50,T,T,0.07,0.558,0.0067,0.0046,0.018,0.123,0.042,0.048,0.013,0.0266,0.021,0.0032,0.0091,0.001,0.005,2149.34,54.10573,1961.0,1630.0,1011.0
2489,23B158944,59.9,66.6,29.85,0.243100002408028,06NB50 625025,06NB50,06NB50,06NB50,T,T,0.07,0.558,0.0067,0.0046,0.018,0.123,0.042,0.048,0.013,0.0266,0.021,0.0032,0.0091,0.001,0.005,2130.188,49.20099,1941.0,1625.0,1040.0
2490,23B158946,64.3,72.4,27.37,0.243100002408028,06NB50 625025,06NB50,06NB50,06NB50,T,T,0.065,0.511,0.005,0.0025,0.026,0.134,0.045,0.038,0.01,0.029,0.02,0.0022,0.0078,0.001,0.004,2141.582,49.2046,1949.0,1630.0,1041.0
2491,23B158947,65.0,72.2,27.78,0.243100002408028,06NB50 625025,06NB50,06NB50,06NB50,T,T,0.065,0.511,0.005,0.0025,0.026,0.134,0.045,0.038,0.01,0.029,0.02,0.0022,0.0078,0.001,0.004,2157.782,49.19191,1952.0,1623.0,1032.0
