Repository: PNell/TrialTest3

File: Data/StreamlitData032524.csv (part 10 of 96)
,coil_no,YieldStrength,TensileStrength,TotalElongation,coil_thickness,steel_design_description,grade,grade_head,grade_tail,sample_direction,sample_location,c_amount,mn_amount,p_amount,s_amount,si_amount,cu_amount,ni_amount,cr_amount,mo_amount,al_amount,nb_amount,ca_amount,n_amount,ti_amount,v_amount,TF1_EXIT_AVG_BODY,TBC_thickness,TEMP_FM_ENTRY_AVG,TEMP_FM_EXIT_AVG,TEMP_COILING_AVG
2574,23B159292,60.6,70.6,30.46,0.250099986791611,06NB50 625025,06NB50,06NB50,06NB50,L,T,0.06,0.535,0.0056,0.0038,0.024,0.117,0.041,0.039,0.009,0.0339,0.018,0.0017,0.0071,0.0,0.004,2162.408,49.22825,1992.0,1657.0,1036.0
2575,23B159292,62.3,71.3,29.66,0.250099986791611,06NB50 625025,06NB50,06NB50,06NB50,T,T,0.06,0.535,0.0056,0.0038,0.024,0.117,0.041,0.039,0.009,0.0339,0.018,0.0017,0.0071,0.0,0.004,2162.408,49.22825,1992.0,1657.0,1036.0
3766,23B163287,63.8,72.2,30.73,0.305200010538101,06NB50 625025,06NB50,06MN40,06NB50,T,T,0.057,0.553,0.0053,0.0021,0.022,0.131,0.049,0.052,0.016,0.0348,0.019,0.0027,0.009,0.001,0.004,2064.02,49.24243,1898.0,1628.0,1113.0
3767,23B163288,63.0,71.4,29.76,0.305200010538101,06NB50 625025,06NB50,06NB50,06NB50,T,T,0.057,0.553,0.0053,0.0021,0.022,0.131,0.049,0.052,0.016,0.0348,0.019,0.0027,0.009,0.001,0.004,2070.032,49.26442,1909.0,1628.0,980.0
3768,23B163293,65.0,74.4,26.08,0.183100000023842,06NB50 625025,06NB50,06NB50,06-V50,T,T,0.057,0.553,0.0053,0.0021,0.022,0.131,0.049,0.052,0.016,0.0348,0.019,0.0027,0.009,0.001,0.004,2078.78,44.32101,1925.0,1632.0,1018.0
3901,23B163626,61.900000000000006,69.75,30.83,0.249899998307228,06NB50 625025,06NB50,06NB50,06NB50,L,T,0.058,0.556,0.0046,0.0033,0.019,0.104,0.034,0.039,0.008,0.0306,0.018,0.002,0.0028,0.0,0.004,2108.66,49.22503,1938.0,1625.0,1023.0
3902,23B163626,64.9,71.3,28.38,0.249899998307228,06NB50 625025,06NB50,06NB50,06NB50,T,T,0.058,0.556,0.0046,0.0033,0.019,0.104,0.034,0.039,0.008,0.0306,0.018,0.002,0.0028,0.0,0.004,2108.66,49.22503,1938.0,1625.0,1023.0
3957,23B163793,62.6,70.3,30.88,0.243000000715256,06NB50 625025,06NB50,06NB55,06NB50,L,T,0.055,0.573,0.0068,0.0039,0.019,0.116,0.036,0.036,0.011,0.035,0.021,0.0017,0.0092,0.001,0.004,2171.93,49.21839,1977.0,1626.0,1025.0
3958,23B163793,63.8,70.7,28.02,0.243000000715256,06NB50 625025,06NB50,06NB55,06NB50,T,T,0.055,0.573,0.0068,0.0039,0.019,0.116,0.036,0.036,0.011,0.035,0.021,0.0017,0.0092,0.001,0.004,2171.93,49.21839,1977.0,1626.0,1025.0
3959,23B163795,62.4,70.3,30.63,0.243000000715256,06NB50 625025,06NB50,06NB50,06NB50,L,T,0.055,0.573,0.0068,0.0039,0.019,0.116,0.036,0.036,0.011,0.035,0.021,0.0017,0.0092,0.001,0.004,2172.254,49.21959,1974.0,1630.0,1025.0
3960,23B163795,63.1,71.4,30.35,0.243000000715256,06NB50 625025,06NB50,06NB50,06NB50,T,T,0.055,0.573,0.0068,0.0039,0.019,0.116,0.036,0.036,0.011,0.035,0.021,0.0017,0.0092,0.001,0.004,2172.254,49.21959,1974.0,1630.0,1025.0
3963,23B163801,63.5,71.4,27.98,0.174999997019768,06NB50 625025,06NB50,06NB50,06NB50,L,T,0.057,0.573,0.006,0.002,0.018,0.104,0.039,0.05,0.014,0.0336,0.018,0.0025,0.0093,0.001,0.004,2175.242,39.37968,1974.0,1628.0,1025.0
4024,23B164055,64.1,73.2,32.61,0.375,06NB50 625025,06NB50,06NB50,06NB50,T,T,0.061,0.585,0.0063,0.0016,0.015,0.109,0.047,0.036,0.011,0.0305,0.018,0.0018,0.0104,0.001,0.004,2124.5,54.13056,1940.0,1596.0,1045.0
4025,23B164058,63.7,71.6,29.88,0.375,06NB50 625025,06NB50,06NB50,06NB50,T,T,0.061,0.585,0.0063,0.0016,0.015,0.109,0.047,0.036,0.011,0.0305,0.018,0.0018,0.0104,0.001,0.004,2119.946,54.13545,1922.0,1621.0,1054.0
4026,23B164062,61.2,70.4,29.94,0.368999987840652,06NB50 625025,06NB50,06NB50,06NB50,T,T,0.055,0.54,0.0043,0.0009,0.021,0.101,0.047,0.036,0.014,0.0301,0.018,0.0038,0.0068,0.001,0.005,2129.252,54.13133,1932.0,1626.0,1063.0
4027,23B164065,64.0,71.4,28.46,0.305099993944168,06NB50 625025,06NB50,06NB50,06NB50,T,T,0.055,0.54,0.0043,0.0009,0.021,0.101,0.047,0.036,0.014,0.0301,0.018,0.0038,0.0068,0.001,0.005,2102.0,49.2595,1900.0,1616.0,998.0
4028,23B164066,61.7,71.0,29.3,0.375,06NB50 625025,06NB50,06NB50,06NB50,T,T,0.055,0.54,0.0043,0.0009,0.021,0.101,0.047,0.036,0.014,0.0301,0.018,0.0038,0.0068,0.001,0.005,2110.586,54.14569,1909.0,1628.0,1072.0
4029,23B164067,61.7,71.3,30.18,0.244100004434586,06NB50 625025,06NB50,06NB50,06NB50,L,T,0.059,0.518,0.0059,0.0009,0.03,0.116,0.049,0.033,0.011,0.0299,0.02,0.0019,0.0082,0.001,0.005,2130.602,49.25605,1929.0,1632.0,1040.0
4030,23B164067,64.7,72.6,29.8,0.244100004434586,06NB50 625025,06NB50,06NB50,06NB50,T,T,0.059,0.518,0.0059,0.0009,0.03,0.116,0.049,0.033,0.011,0.0299,0.02,0.0019,0.0082,0.001,0.005,2130.602,49.25605,1929.0,1632.0,1040.0
4031,23B164070,63.6,72.4,28.6,0.19149999320507,06NB50 625025,06NB50,06NB50,06NB50,L,T,0.059,0.518,0.0059,0.0009,0.03,0.116,0.049,0.033,0.011,0.0299,0.02,0.0019,0.0082,0.001,0.005,2150.726,44.28731,1925.0,1634.0,1047.0
4032,23B164070,65.5,73.5,26.14,0.19149999320507,06NB50 625025,06NB50,06NB50,06NB50,T,T,0.059,0.518,0.0059,0.0009,0.03,0.116,0.049,0.033,0.011,0.0299,0.02,0.0019,0.0082,0.001,0.005,2150.726,44.28731,1925.0,1634.0,1047.0
4611,23B165815,65.6,72.6,30.11,0.305999994277954,06NB50 625025,06NB50,06NB50,06NB50,L,T,0.057,0.529,0.007,0.0019,0.026,0.1,0.039,0.035,0.013,0.0236,0.019,0.0026,0.0105,0.001,0.004,2169.932,49.2237,1956.0,1659.0,1034.0
4612,23B165815,63.6,73.5,29.5,0.305999994277954,06NB50 625025,06NB50,06NB50,06NB50,T,T,0.057,0.529,0.007,0.0019,0.026,0.1,0.039,0.035,0.013,0.0236,0.019,0.0026,0.0105,0.001,0.004,2169.932,49.2237,1956.0,1659.0,1034.0
4613,23B165821,63.15,72.4,28.740000000000002,0.305999994277954,06NB50 625025,06NB50,06NB50,06NB50,L,T,0.063,0.529,0.0056,0.0019,0.018,0.095,0.038,0.029,0.01,0.0226,0.02,0.002,0.0118,0.001,0.004,2165.18,49.23072,1952.0,1628.0,1023.0
4614,23B165821,64.1,73.0,27.21,0.305999994277954,06NB50 625025,06NB50,06NB50,06NB50,T,T,0.063,0.529,0.0056,0.0019,0.018,0.095,0.038,0.029,0.01,0.0226,0.02,0.002,0.0118,0.001,0.004,2165.18,49.23072,1952.0,1628.0,1023.0
4615,23B165823,63.1,72.1,30.52,0.305999994277954,06NB50 625025,06NB50,06NB50,06NB50,L,T,0.063,0.529,0.0056,0.0019,0.018,0.095,0.038,0.029,0.01,0.0226,0.02,0.002,0.0118,0.001,0.004,2166.44,49.22653,1950.0,1630.0,1023.0
4616,23B165823,64.4,73.0,27.66,0.305999994277954,06NB50 625025,06NB50,06NB50,06NB50,T,T,0.063,0.529,0.0056,0.0019,0.018,0.095,0.038,0.029,0.01,0.0226,0.02,0.002,0.0118,0.001,0.004,2166.44,49.22653,1950.0,1630.0,1023.0
4641,23B165877,56.6,72.7,31.4,0.368999987840652,06NB50 625025,06NB50,06NB50,06NB50,L,T,0.063,0.544,0.0074,0.0046,0.016,0.094,0.038,0.039,0.014,0.0174,0.018,0.0024,0.0104,0.0,0.004,2117.3,34.48544,1938.0,1632.0,1070.0
4642,23B165877,64.5,76.0,30.44,0.368999987840652,06NB50 625025,06NB50,06NB50,06NB50,T,T,0.063,0.544,0.0074,0.0046,0.016,0.094,0.038,0.039,0.014,0.0174,0.018,0.0024,0.0104,0.0,0.004,2117.3,34.48544,1938.0,1632.0,1070.0
4643,23B165880,61.6,70.8,29.37,0.250099986791611,06NB50 625025,06NB50,06NB50,06NB50,L,T,0.063,0.544,0.0074,0.0046,0.016,0.094,0.038,0.039,0.014,0.0174,0.018,0.0024,0.0104,0.0,0.004,2123.132,34.48528,1938.0,1621.0,1013.0
4644,23B165880,65.3,72.9,29.16,0.250099986791611,06NB50 625025,06NB50,06NB50,06NB50,T,T,0.063,0.544,0.0074,0.0046,0.016,0.094,0.038,0.039,0.014,0.0174,0.018,0.0024,0.0104,0.0,0.004,2123.132,34.48528,1938.0,1621.0,1013.0
4645,23B165882,63.8,71.7,28.18,0.25,06NB50 625025,06NB50,06NB50,06NB50,T,T,0.058,0.54,0.0051,0.0038,0.012,0.104,0.037,0.032,0.01,0.0297,0.019,0.0015,0.0087,0.0,0.004,2135.138,34.48151,1932.0,1630.0,1027.0
4646,23B165887,64.7,72.0,26.14,0.183100000023842,06NB50 625025,06NB50,06NB50,06NB50,T,T,0.058,0.54,0.0051,0.0038,0.012,0.104,0.037,0.032,0.01,0.0297,0.019,0.0015,0.0087,0.0,0.004,2133.302,34.48046,1938.0,1632.0,1032.0
4891,23B166592,65.2,73.4,29.99,0.250200003385544,06NB50 625025,06NB50,06NB50,06NB50,L,T,0.057,0.503,0.0068,0.0003,0.053,0.076,0.03,0.058,0.013,0.0269,0.019,0.0035,0.0148,0.001,0.005,2133.014,49.23498,1972.0,1626.0,1004.0
4892,23B166592,67.9,74.4,25.64,0.250200003385544,06NB50 625025,06NB50,06NB50,06NB50,T,T,0.057,0.503,0.0068,0.0003,0.053,0.076,0.03,0.058,0.013,0.0269,0.019,0.0035,0.0148,0.001,0.005,2133.014,49.23498,1972.0,1626.0,1004.0
4895,23B166601,59.3,71.4,32.51,0.305099993944168,06NB50 625025,06NB50,06NB50,06NB50,L,T,0.065,0.539,0.0084,0.0003,0.034,0.097,0.039,0.07,0.009,0.0348,0.016,0.0021,0.0114,0.001,0.004,2100.29,49.258,1918.0,1621.0,1022.0
4896,23B166601,62.3,73.0,29.46,0.305099993944168,06NB50 625025,06NB50,06NB50,06NB50,T,T,0.065,0.539,0.0084,0.0003,0.034,0.097,0.039,0.07,0.009,0.0348,0.016,0.0021,0.0114,0.001,0.004,2100.29,49.258,1918.0,1621.0,1022.0
4897,23B166606,66.7,74.5,25.77,0.187600001692772,06NB50 625025,06NB50,06NB50,06NB50,T,T,0.068,0.521,0.0061,0.0001,0.052,0.079,0.034,0.049,0.013,0.0337,0.017,0.0032,0.0111,0.001,0.005,2135.426,44.32064,1927.0,1625.0,1014.0
4898,23B166610,62.6,73.1,31.94,0.36710000038147,06NB50 625025,06NB50,06NB50,06NB50,T,T,0.068,0.521,0.0061,0.0001,0.052,0.079,0.034,0.049,0.013,0.0337,0.017,0.0032,0.0111,0.001,0.005,2132.294,54.15814,1941.0,1625.0,1049.0
4899,23B166614,65.2,73.6,28.86,0.305200010538101,06NB50 625025,06NB50,06NB50,06NB50,T,T,0.076,0.536,0.0067,0.0,0.045,0.082,0.034,0.052,0.008,0.0355,0.018,0.0024,0.0119,0.001,0.004,2116.256,49.24781,1931.0,1619.0,1023.0
4900,23B166615,65.9,74.2,30.43,0.370099991559982,06NB50 625025,06NB50,06NB50,06NB50,T,T,0.076,0.536,0.0067,0.0,0.045,0.082,0.034,0.052,0.008,0.0355,0.018,0.0024,0.0119,0.001,0.004,2120.882,54.16453,1943.0,1632.0,1056.0
4901,23B166617,65.5,73.8,32.41,0.36710000038147,06NB50 625025,06NB50,06NB50,06NB50,T,T,0.076,0.536,0.0067,0.0,0.045,0.082,0.034,0.052,0.008,0.0355,0.018,0.0024,0.0119,0.001,0.004,2131.214,54.16041,1954.0,1621.0,1038.0
6166,23B171270,65.85,74.05000000000001,23.200000000000003,0.18350000679493,06NB50 625025,06NB50,06NB50,06NB51,T,T,0.057,0.567,0.0066,0.0037,0.021,0.155,0.047,0.043,0.009,0.0306,0.018,0.0026,0.0084,0.001,0.004,2031.854,44.35859,1823.0,1632.0,1041.0
6547,23B172304,61.0,69.9,30.15,0.368999987840652,06NB50 625025,06NB50,06NB50,06NB50,T,T,0.056,0.567,0.0067,0.0019,0.024,0.126,0.048,0.044,0.013,0.0257,0.02,0.0019,0.0081,0.001,0.005,2068.268,54.1723,1841.0,1599.0,1038.0
6548,23B172306,60.1,70.2,31.96,0.368999987840652,06NB50 625025,06NB50,06NB50,06NB50,T,T,0.064,0.505,0.0052,0.0034,0.023,0.13,0.043,0.042,0.01,0.0308,0.019,0.0031,0.0073,0.001,0.005,2110.01,54.19168,1880.0,1650.0,1058.0
6549,23B172314,60.5,70.2,31.55,0.244100004434586,06NB50 625025,06NB50,06NB50,06NB50,L,T,0.064,0.505,0.0052,0.0034,0.023,0.13,0.043,0.042,0.01,0.0308,0.019,0.0031,0.0073,0.001,0.005,2144.336,49.23495,1871.0,1626.0,1018.0
6550,23B172314,61.9,70.5,30.69,0.244100004434586,06NB50 625025,06NB50,06NB50,06NB50,T,T,0.064,0.505,0.0052,0.0034,0.023,0.13,0.043,0.042,0.01,0.0308,0.019,0.0031,0.0073,0.001,0.005,2144.336,49.23495,1871.0,1626.0,1018.0
6551,23B172315,60.3,70.3,29.01,0.244000002741814,06NB50 625025,06NB50,06NB50,06NB50,L,T,0.063,0.515,0.0071,0.0037,0.024,0.131,0.042,0.044,0.014,0.0351,0.022,0.0018,0.0078,0.001,0.004,2132.636,49.25125,1869.0,1626.0,1020.0
6552,23B172315,63.1,71.2,28.37,0.244000002741814,06NB50 625025,06NB50,06NB50,06NB50,T,T,0.063,0.515,0.0071,0.0037,0.024,0.131,0.042,0.044,0.014,0.0351,0.022,0.0018,0.0078,0.001,0.004,2132.636,49.25125,1869.0,1626.0,1020.0
6553,23B172316,64.0,71.3,28.97,0.243000000715256,06NB50 625025,06NB50,06NB50,06NB50,T,T,0.063,0.515,0.0071,0.0037,0.024,0.131,0.042,0.044,0.014,0.0351,0.022,0.0018,0.0078,0.001,0.004,2180.552,49.22591,1875.0,1616.0,1025.0
6554,23B172322,67.45,72.6,21.845,0.114600002765656,06NB50 625025,06NB50,06NB50,06NB50,L,T,0.063,0.515,0.0071,0.0037,0.024,0.131,0.042,0.044,0.014,0.0351,0.022,0.0018,0.0078,0.001,0.004,2093.396,39.4187,1869.0,1626.0,1056.0
6555,23B172322,66.7,73.7,27.26,0.114600002765656,06NB50 625025,06NB50,06NB50,06NB50,T,T,0.063,0.515,0.0071,0.0037,0.024,0.131,0.042,0.044,0.014,0.0351,0.022,0.0018,0.0078,0.001,0.004,2093.396,39.4187,1869.0,1626.0,1056.0
6556,23B172323,63.5,74.8,25.61,0.100900001823902,06NB50 625025,06NB50,06NB50,06-V60,L,T,0.063,0.515,0.0071,0.0037,0.024,0.131,0.042,0.044,0.014,0.0351,0.022,0.0018,0.0078,0.001,0.004,2096.024,39.4229,1868.0,1623.0,1049.0
6557,23B172323,67.9,77.4,25.07,0.100900001823902,06NB50 625025,06NB50,06NB50,06-V60,T,T,0.063,0.515,0.0071,0.0037,0.024,0.131,0.042,0.044,0.014,0.0351,0.022,0.0018,0.0078,0.001,0.004,2096.024,39.4229,1868.0,1623.0,1049.0
6916,23B173521,63.9,70.6,31.24,0.25,06NB50 625025,06NB50,06NB50,06NB50,T,T,0.056,0.546,0.0063,0.0022,0.03,0.143,0.044,0.046,0.009,0.0277,0.021,0.0025,0.0099,0.001,0.005,1907.384,49.34037,1772.0,1621.0,1036.0
6917,23B173530,60.9,70.3,27.73,0.181500002741814,06NB50 625025,06NB50,06NB50,06NB50,L,T,0.06,0.546,0.0067,0.0065,0.026,0.128,0.048,0.046,0.012,0.0348,0.02,0.0016,0.0064,0.001,0.005,2120.198,44.31779,1846.0,1619.0,1004.0
6918,23B173530,61.2,70.1,28.47,0.181500002741814,06NB50 625025,06NB50,06NB50,06NB50,T,T,0.06,0.546,0.0067,0.0065,0.026,0.128,0.048,0.046,0.012,0.0348,0.02,0.0016,0.0064,0.001,0.005,2120.198,44.31779,1846.0,1619.0,1004.0
6919,23B173531,63.1,69.7,29.46,0.181500002741814,06NB50 625025,06NB50,06NB50,06NB50,T,T,0.06,0.546,0.0067,0.0065,0.026,0.128,0.048,0.046,0.012,0.0348,0.02,0.0016,0.0064,0.001,0.005,2128.262,44.32069,1853.0,1623.0,1018.0
7035,23B173965,53.1,68.6,34.39,0.367000013589859,06NB50 625025,06NB50,06NB50,06NB50,L,T,0.063,0.572,0.0048,0.002,0.015,0.08,0.034,0.026,0.011,0.0311,0.018,0.0014,0.0099,0.0,0.004,2050.718,54.20222,1846.0,1619.0,1020.0
7036,23B173965,58.8,69.2,32.38,0.367000013589859,06NB50 625025,06NB50,06NB50,06NB50,T,T,0.063,0.572,0.0048,0.002,0.015,0.08,0.034,0.026,0.011,0.0311,0.018,0.0014,0.0099,0.0,0.004,2050.718,54.20222,1846.0,1619.0,1020.0
7038,23B173969,61.8,70.3,29.49,0.306100010871887,06NB50 625025,06NB50,06NB50,06NB50,T,T,0.064,0.518,0.0046,0.0018,0.018,0.094,0.04,0.038,0.008,0.0303,0.016,0.0029,0.0123,0.001,0.005,2099.804,49.26068,1857.0,1623.0,1022.0
7039,23B173973,65.8,73.0,30.23,0.305099993944168,06NB50 625025,06NB50,06NB50,06NB50,T,T,0.064,0.518,0.0046,0.0018,0.018,0.094,0.04,0.038,0.008,0.0303,0.016,0.0029,0.0123,0.001,0.005,2108.498,49.25597,1855.0,1623.0,1023.0
7121,23B174272,62.7,70.0,35.86,0.369100004434586,06NB50 625025,06NB50,06NB50,06NB50,T,T,0.061,0.551,0.0063,0.0048,0.01,0.109,0.043,0.047,0.008,0.0269,0.017,0.0022,0.0108,0.0,0.004,2141.726,54.15265,1882.0,1630.0,1041.0
7122,23B174273,63.3,69.4,34.66,0.368999987840652,06NB50 625025,06NB50,06NB50,06NB50,T,T,0.061,0.551,0.0063,0.0048,0.01,0.109,0.043,0.047,0.008,0.0269,0.017,0.0022,0.0108,0.0,0.004,2145.488,54.15317,1875.0,1625.0,1032.0
7957,23B177878,64.9,71.7,30.19,0.25,06NB50 625025,06NB50,06NB60,06NB50,T,T,0.063,0.585,0.0107,0.0039,0.022,0.143,0.053,0.056,0.014,0.0342,0.02,0.003,0.0113,0.001,0.004,2038.874,49.2858,1810.0,1623.0,1020.0
7958,23B177881,62.2,70.4,31.16,0.250099986791611,06NB50 625025,06NB50,06NB50,06NB50,T,T,0.063,0.585,0.0107,0.0039,0.022,0.143,0.053,0.056,0.014,0.0342,0.02,0.003,0.0113,0.001,0.004,2029.154,49.28019,1808.0,1619.0,996.0
7959,23B177882,63.0,70.5,29.62,0.250099986791611,06NB50 625025,06NB50,06NB50,06NB50,T,T,0.063,0.585,0.0107,0.0039,0.022,0.143,0.053,0.056,0.014,0.0342,0.02,0.003,0.0113,0.001,0.004,2035.04,49.28939,1806.0,1630.0,1025.0
7971,23B177909,62.3,70.4,25.93,0.250099986791611,06NB50 625025,06NB50,06NB50,06NB50,L,T,0.057,0.585,0.013,0.0035,0.027,0.142,0.055,0.055,0.014,0.0371,0.018,0.0028,0.0097,0.001,0.004,2000.732,49.29971,1844.0,1621.0,1023.0
7972,23B177909,63.9,70.8,29.74,0.250099986791611,06NB50 625025,06NB50,06NB50,06NB50,T,T,0.057,0.585,0.013,0.0035,0.027,0.142,0.055,0.055,0.014,0.0371,0.018,0.0028,0.0097,0.001,0.004,2000.732,49.29971,1844.0,1621.0,1023.0
7973,23B177916,66.1,76.1,28.95,0.25,06NB50 625025,06NB50,06NB50,06NB50,L,T,0.062,0.56,0.0084,0.0029,0.027,0.147,0.046,0.069,0.008,0.0315,0.018,0.0045,0.0112,0.001,0.005,2021.45,49.29979,1889.0,1623.0,1025.0
7974,23B177916,66.1,76.1,28.95,0.25,06NB50 625025,06NB50,06NB50,06NB50,T,T,0.062,0.56,0.0084,0.0029,0.027,0.147,0.046,0.069,0.008,0.0315,0.018,0.0045,0.0112,0.001,0.005,2021.45,49.29979,1889.0,1623.0,1025.0
7975,23B177919,61.3,70.15,31.8,0.25,06NB50 625025,06NB50,06NB50,06NB50,L,T,0.053,0.578,0.0078,0.0022,0.029,0.138,0.043,0.063,0.007,0.0288,0.018,0.0027,0.009,0.001,0.004,2025.86,49.28792,1833.0,1614.0,1031.0
7976,23B177919,63.0,70.8,30.36,0.25,06NB50 625025,06NB50,06NB50,06NB50,T,T,0.053,0.578,0.0078,0.0022,0.029,0.138,0.043,0.063,0.007,0.0288,0.018,0.0027,0.009,0.001,0.004,2025.86,49.28792,1833.0,1614.0,1031.0
7994,23B177998,62.0,70.3,31.21,0.305099993944168,06NB50 625025,06NB50,06NB50,06NB50,L,T,0.063,0.509,0.0067,0.0039,0.026,0.144,0.041,0.057,0.007,0.0277,0.015,0.0025,0.0117,0.001,0.005,1911.038,49.33728,1857.0,1648.0,1045.0
7995,23B177998,61.9,71.2,27.17,0.305099993944168,06NB50 625025,06NB50,06NB50,06NB50,T,T,0.063,0.509,0.0067,0.0039,0.026,0.144,0.041,0.057,0.007,0.0277,0.015,0.0025,0.0117,0.001,0.005,1911.038,49.33728,1857.0,1648.0,1045.0
7996,23B178001,62.5,71.3,29.77,0.305099993944168,06NB50 625025,06NB50,06NB50,06NB50,T,T,0.058,0.58,0.0081,0.0043,0.017,0.141,0.046,0.052,0.009,0.0312,0.019,0.0025,0.0089,0.001,0.004,1907.186,49.34063,1830.0,1601.0,989.0
8020,23B178085,63.1,71.5,31.11,0.244100004434586,06NB50 625025,06NB50,06NB50,06NB50,L,T,0.061,0.518,0.005,0.0015,0.022,0.142,0.035,0.041,0.016,0.0249,0.024,0.0018,0.0109,0.001,0.005,1892.138,49.35077,1878.0,1621.0,1043.0
8021,23B178085,65.0,72.8,26.81,0.244100004434586,06NB50 625025,06NB50,06NB50,06NB50,T,T,0.061,0.518,0.005,0.0015,0.022,0.142,0.035,0.041,0.016,0.0249,0.024,0.0018,0.0109,0.001,0.005,1892.138,49.35077,1878.0,1621.0,1043.0
8071,23B178308,61.0,70.6,27.31,0.185000002384186,06NB50 625025,06NB50,06NB50,06NB50,L,T,0.06,0.542,0.0051,0.0018,0.013,0.128,0.041,0.034,0.014,0.03,0.016,0.0022,0.0066,0.0,0.004,2122.124,44.32949,1851.0,1625.0,1031.0
8072,23B178308,61.7,68.8,28.47,0.185000002384186,06NB50 625025,06NB50,06NB50,06NB50,T,T,0.06,0.542,0.0051,0.0018,0.013,0.128,0.041,0.034,0.014,0.03,0.016,0.0022,0.0066,0.0,0.004,2122.124,44.32949,1851.0,1625.0,1031.0
8073,23B178310,62.2,71.6,30.39,0.306600004434586,06NB50 625025,06NB50,06NB50,06NB50,T,T,0.061,0.53,0.0069,0.0014,0.021,0.137,0.043,0.049,0.008,0.0273,0.017,0.003,0.0098,0.0,0.005,2110.118,49.2489,1799.0,1680.0,1041.0
8074,23B178312,64.0,71.1,29.88,0.370000004768372,06NB50 625025,06NB50,06NB50,06NB50,T,T,0.061,0.53,0.0069,0.0014,0.021,0.137,0.043,0.049,0.008,0.0273,0.017,0.003,0.0098,0.0,0.005,2071.652,54.1888,1857.0,1680.0,1081.0
8075,23B178319,65.7,71.5,31.85,0.305000007152557,06NB50 625025,06NB50,06NB50,06NB50,T,T,0.063,0.503,0.0046,0.0012,0.022,0.126,0.037,0.034,0.014,0.0277,0.022,0.0022,0.0084,0.0,0.004,2042.042,49.27995,1830.0,1635.0,1029.0
8076,23B178324,65.5,72.7,29.54,0.250099986791611,06NB50 625025,06NB50,06NB50,06NB50,T,T,0.064,0.542,0.0049,0.0022,0.024,0.136,0.042,0.044,0.007,0.0297,0.016,0.0021,0.0116,0.001,0.004,2045.39,49.2844,1821.0,1623.0,1020.0
8077,23B178328,63.7,72.2,29.14,0.247999995946884,06NB50 625025,06NB50,06NB50,06NB50,T,T,0.064,0.542,0.0049,0.0022,0.024,0.136,0.042,0.044,0.007,0.0297,0.016,0.0021,0.0116,0.001,0.004,2029.568,49.28633,1817.0,1621.0,1016.0
8078,23B178331,65.6,73.7,27.42,0.243000000715256,06NB50 625025,06NB50,06NB50,06NB50,T,T,0.069,0.598,0.0064,0.0048,0.019,0.139,0.044,0.051,0.008,0.0296,0.016,0.0023,0.0105,0.001,0.005,2069.69,49.2764,1842.0,1625.0,1020.0
8079,23B178335,67.0,74.3,25.61,0.1875,06NB50 625025,06NB50,06NB50,06NB50,T,T,0.069,0.598,0.0064,0.0048,0.019,0.139,0.044,0.051,0.008,0.0296,0.016,0.0023,0.0105,0.001,0.005,2080.04,44.34187,1842.0,1632.0,1025.0
8080,23B178338,65.0,72.3,28.95,0.1875,06NB50 625025,06NB50,06NB50,06NB50,L,T,0.065,0.557,0.005,0.0012,0.024,0.129,0.043,0.038,0.012,0.0305,0.017,0.0021,0.0113,0.001,0.005,2082.542,44.34549,1846.0,1630.0,1020.0
8081,23B178338,64.8,73.0,27.43,0.1875,06NB50 625025,06NB50,06NB50,06NB50,T,T,0.065,0.557,0.005,0.0012,0.024,0.129,0.043,0.038,0.012,0.0305,0.017,0.0021,0.0113,0.001,0.005,2082.542,44.34549,1846.0,1630.0,1020.0
8082,23B178344,59.4,72.0,30.58,0.1875,06NB50 625025,06NB50,06NB50,06NB50,T,T,0.065,0.557,0.005,0.0012,0.024,0.129,0.043,0.038,0.012,0.0305,0.017,0.0021,0.0113,0.001,0.005,2075.684,44.34676,1841.0,1626.0,1025.0
8758,23B181231,65.6,72.5,29.14,0.250099986791611,06NB50 625025,06NB50,06NB51,06NB50,T,T,0.062,0.553,0.0082,0.0041,0.017,0.118,0.045,0.052,0.01,0.0289,0.018,0.0023,0.0089,0.001,0.005,2049.026,49.27907,1824.0,1626.0,1054.0
8759,23B181232,64.0,72.3,28.71,0.25,06NB50 625025,06NB50,06NB51,06NB50,T,T,0.062,0.553,0.0082,0.0041,0.017,0.118,0.045,0.052,0.01,0.0289,0.018,0.0023,0.0089,0.001,0.005,2067.764,49.2689,1837.0,1635.0,1050.0
8760,23B181239,63.1,71.8,26.6,0.250099986791611,06NB50 625025,06NB50,06NB50,06NB50,T,T,0.062,0.553,0.0082,0.0041,0.017,0.118,0.045,0.052,0.01,0.0289,0.018,0.0023,0.0089,0.001,0.005,2123.546,49.24534,1859.0,1634.0,1023.0
8761,23B181242,63.1,70.2,26.36,0.244100004434586,06NB50 625025,06NB50,06NB50,06NB50,T,T,0.064,0.577,0.009,0.0042,0.02,0.126,0.045,0.057,0.013,0.0329,0.019,0.0024,0.0083,0.001,0.004,2127.074,49.24398,1862.0,1626.0,1032.0
8762,23B181248,63.8,73.6,26.89,0.181500002741814,06NB50 625025,06NB50,06NB50,06NB50,T,T,0.064,0.577,0.009,0.0042,0.02,0.126,0.045,0.057,0.013,0.0329,0.019,0.0024,0.0083,0.001,0.004,2135.552,44.31732,1862.0,1625.0,1014.0
8766,23B181261,64.6,72.6,26.28,0.100100003182888,06NB50 625025,06NB50,06NB50,06NB50,L,T,0.056,0.536,0.0085,0.0003,0.027,0.118,0.044,0.054,0.011,0.0266,0.018,0.0023,0.0108,0.001,0.004,2217.398,39.38391,1905.0,1630.0,1022.0
8767,23B181261,66.7,73.4,24.89,0.100100003182888,06NB50 625025,06NB50,06NB50,06NB50,T,T,0.056,0.536,0.0085,0.0003,0.027,0.118,0.044,0.054,0.011,0.0266,0.018,0.0023,0.0108,0.001,0.004,2217.398,39.38391,1905.0,1630.0,1022.0
8779,23B181296,60.4,68.8,28.11,0.249899998307228,06NB50 625025,06NB50,06NB50,06NB50,L,T,0.061,0.523,0.0089,0.0015,0.026,0.126,0.043,0.044,0.015,0.0366,0.021,0.0029,0.0086,0.001,0.004,2168.564,49.22189,1886.0,1617.0,1022.0
8780,23B181296,61.4,69.4,29.87,0.249899998307228,06NB50 625025,06NB50,06NB50,06NB50,T,T,0.061,0.523,0.0089,0.0015,0.026,0.126,0.043,0.044,0.015,0.0366,0.021,0.0029,0.0086,0.001,0.004,2168.564,49.22189,1886.0,1617.0,1022.0
8781,23B181299,62.3,70.8,27.54,0.25,06NB50 625025,06NB50,06NB50,06NB50,T,T,0.059,0.531,0.0074,0.0027,0.016,0.122,0.046,0.046,0.009,0.0308,0.019,0.002,0.0083,0.001,0.004,2176.088,49.21723,1891.0,1623.0,1027.0
8782,23B181303,63.8,71.1,27.33,0.25,06NB50 625025,06NB50,06NB50,06NB50,T,T,0.059,0.531,0.0074,0.0027,0.016,0.122,0.046,0.046,0.009,0.0308,0.019,0.002,0.0083,0.001,0.004,2175.746,49.22387,1893.0,1628.0,1027.0
8783,23B181306,63.5,71.7,25.86,0.25,06NB50 625025,06NB50,06NB50,06NB50,T,T,0.063,0.571,0.0084,0.0042,0.011,0.127,0.045,0.046,0.013,0.0335,0.017,0.0021,0.0102,0.0,0.005,2180.174,49.21977,1895.0,1623.0,1025.0
8784,23B181310,62.4,71.2,29.71,0.25,06NB50 625025,06NB50,06NB50,06NB50,T,T,0.063,0.571,0.0084,0.0042,0.011,0.127,0.045,0.046,0.013,0.0335,0.017,0.0021,0.0102,0.0,0.005,2118.92,49.24769,1884.0,1623.0,1027.0
8785,23B181313,63.6,72.5,25.46,0.25,06NB50 625025,06NB50,06NB50,06NB50,T,T,0.063,0.543,0.0097,0.0017,0.019,0.121,0.044,0.064,0.009,0.029,0.018,0.0026,0.0103,0.001,0.005,2149.142,49.23246,1873.0,1623.0,1022.0
8786,23B181317,63.0,71.9,25.56,0.25,06NB50 625025,06NB50,06NB50,06NB50,T,T,0.063,0.543,0.0097,0.0017,0.019,0.121,0.044,0.064,0.009,0.029,0.018,0.0026,0.0103,0.001,0.005,2148.944,49.2329,1887.0,1625.0,1020.0
8787,23B181320,59.5,70.0,29.92,0.25,06NB50 625025,06NB50,06NB50,06NB50,L,T,0.062,0.542,0.0103,0.0042,0.017,0.138,0.043,0.046,0.014,0.0317,0.018,0.0022,0.0083,0.0,0.004,2171.462,49.21792,1898.0,1623.0,1025.0
8788,23B181320,62.3,71.4,28.13,0.25,06NB50 625025,06NB50,06NB50,06NB50,T,T,0.062,0.542,0.0103,0.0042,0.017,0.138,0.043,0.046,0.014,0.0317,0.018,0.0022,0.0083,0.0,0.004,2171.462,49.21792,1898.0,1623.0,1025.0
8791,23B181370,65.0,74.65,25.21,0.191599994897842,06NB50 625025,06NB50,06NB50,06NB50,L,T,0.061,0.524,0.0068,0.0019,0.013,0.139,0.038,0.045,0.017,0.0323,0.02,0.0021,0.0102,0.0,0.004,2139.008,49.23793,1911.0,1632.0,1031.0
8792,23B181370,64.9,74.7,23.51,0.191599994897842,06NB50 625025,06NB50,06NB50,06NB50,T,T,0.061,0.524,0.0068,0.0019,0.013,0.139,0.038,0.045,0.017,0.0323,0.02,0.0021,0.0102,0.0,0.004,2139.008,49.23793,1911.0,1632.0,1031.0
8922,23B182119,60.1,69.9,29.87,0.305099993944168,06NB50 625025,06NB50,06NB50,06NB50,L,T,0.064,0.51,0.0079,0.0012,0.017,0.13,0.045,0.047,0.01,0.0282,0.018,0.0046,0.0083,0.001,0.004,2103.782,49.26455,1882.0,1632.0,1045.0
8923,23B182122,65.8,73.6,26.68,0.1875,06NB50 625025,06NB50,06NB50,06NB50,T,T,0.064,0.51,0.0079,0.0012,0.017,0.13,0.045,0.047,0.01,0.0282,0.018,0.0046,0.0083,0.001,0.004,2081.552,44.34938,1864.0,1632.0,1016.0
9232,23B183268,61.7,70.6,28.58,0.19149999320507,06NB50 625025,06NB50,06NB50,06NB50,L,T,0.063,0.539,0.0055,0.001,0.021,0.129,0.044,0.046,0.009,0.0327,0.018,0.0034,0.0073,0.001,0.005,2096.852,49.25423,1900.0,1623.0,1027.0
9233,23B183268,64.2,71.4,24.89,0.19149999320507,06NB50 625025,06NB50,06NB50,06NB50,T,T,0.063,0.539,0.0055,0.001,0.021,0.129,0.044,0.046,0.009,0.0327,0.018,0.0034,0.0073,0.001,0.005,2096.852,49.25423,1900.0,1623.0,1027.0
9280,23B183470,61.8,70.6,30.45,0.305099993944168,06NB50 625025,06NB50,06NV65,06NB50,L,T,0.058,0.576,0.0074,0.0022,0.011,0.13,0.047,0.052,0.009,0.0298,0.018,0.0022,0.0087,0.0,0.008,2034.608,49.27276,1850.0,1626.0,1023.0
9281,23B183470,63.9,72.0,28.92,0.305099993944168,06NB50 625025,06NB50,06NV65,06NB50,T,T,0.058,0.576,0.0074,0.0022,0.011,0.13,0.047,0.052,0.009,0.0298,0.018,0.0022,0.0087,0.0,0.008,2034.608,49.27276,1850.0,1626.0,1023.0
9291,23B183495,59.9,68.9,27.83,0.123999997973442,06NB50 625025,06NB50,06NB50,06NB50,L,T,0.059,0.561,0.006,0.0025,0.017,0.123,0.042,0.051,0.014,0.0282,0.019,0.0029,0.0075,0.001,0.005,2130.566,44.32213,1859.0,1623.0,1049.0
9292,23B183495,62.8,70.5,26.16,0.123999997973442,06NB50 625025,06NB50,06NB50,06NB50,T,T,0.059,0.561,0.006,0.0025,0.017,0.123,0.042,0.051,0.014,0.0282,0.019,0.0029,0.0075,0.001,0.005,2130.566,44.32213,1859.0,1623.0,1049.0
9293,23B183498,61.1,70.2,28.77,0.250099986791611,06NB50 625025,06NB50,06NB50,06NB50,T,T,0.06,0.506,0.0086,0.005,0.009,0.13,0.046,0.064,0.008,0.0324,0.015,0.0021,0.009,0.001,0.005,2122.88,49.24281,1891.0,1632.0,1052.0
9294,23B183504,62.5,71.4,26.43,0.250099986791611,06NB50 625025,06NB50,06NB50,06NB50,T,T,0.06,0.506,0.0086,0.005,0.009,0.13,0.046,0.064,0.008,0.0324,0.015,0.0021,0.009,0.001,0.005,2123.924,49.24116,1878.0,1623.0,1029.0
9295,23B183506,63.1,70.0,29.43,0.250099986791611,06NB50 625025,06NB50,06NB50,06NB50,L,T,0.06,0.606,0.0063,0.0071,0.013,0.128,0.041,0.05,0.014,0.0462,0.018,0.0025,0.0065,0.001,0.005,2120.954,49.24835,1884.0,1623.0,1029.0
9296,23B183506,62.0,70.5,26.7,0.250099986791611,06NB50 625025,06NB50,06NB50,06NB50,T,T,0.06,0.606,0.0063,0.0071,0.013,0.128,0.041,0.05,0.014,0.0462,0.018,0.0025,0.0065,0.001,0.005,2120.954,49.24835,1884.0,1623.0,1029.0
9529,23B184205,59.7,70.0,33.74,0.36939999461174,06NB50 625025,06NB50,06NB50,06NB50,L,T,0.062,0.562,0.01,0.0031,0.021,0.114,0.044,0.035,0.007,0.0226,0.017,0.0029,0.0068,0.001,0.005,2120.54,54.16508,1871.0,1603.0,1081.0
9530,23B184205,62.5,71.0,31.85,0.36939999461174,06NB50 625025,06NB50,06NB50,06NB50,T,T,0.062,0.562,0.01,0.0031,0.021,0.114,0.044,0.035,0.007,0.0226,0.017,0.0029,0.0068,0.001,0.005,2120.54,54.16508,1871.0,1603.0,1081.0
9835,23B185718,62.3,69.5,32.57,0.3125,06NB50 625025,06NB50,06NB51,06NB50,L,T,0.055,0.548,0.0054,0.0019,0.015,0.107,0.037,0.043,0.013,0.0314,0.019,0.004,0.0077,0.001,0.005,2122.052,49.2411,1868.0,1625.0,1014.0
9836,23B185718,64.1,70.5,31.87,0.3125,06NB50 625025,06NB50,06NB51,06NB50,T,T,0.055,0.548,0.0054,0.0019,0.015,0.107,0.037,0.043,0.013,0.0314,0.019,0.004,0.0077,0.001,0.005,2122.052,49.2411,1868.0,1625.0,1014.0
9879,23B185817,60.7,68.2,32.13,0.25,06NB50 625025,06NB50,06NB50,06NB50,L,T,0.057,0.515,0.0058,0.0023,0.011,0.119,0.046,0.042,0.014,0.0278,0.017,0.0021,0.0077,0.001,0.004,2073.992,49.27414,1886.0,1623.0,1034.0
9880,23B185817,62.6,68.9,32.0,0.25,06NB50 625025,06NB50,06NB50,06NB50,T,T,0.057,0.515,0.0058,0.0023,0.011,0.119,0.046,0.042,0.014,0.0278,0.017,0.0021,0.0077,0.001,0.004,2073.992,49.27414,1886.0,1623.0,1034.0
9904,23B185913,62.7,70.9,32.29,0.305200010538101,06NB50 625025,06NB50,06NB50,06NB50,L,T,0.059,0.529,0.0063,0.0029,0.017,0.112,0.044,0.035,0.01,0.0277,0.018,0.0038,0.0096,0.001,0.006,2189.93,49.21301,1961.0,1623.0,1018.0
9905,23B185913,63.3,71.5,30.5,0.305200010538101,06NB50 625025,06NB50,06NB50,06NB50,T,T,0.059,0.529,0.0063,0.0029,0.017,0.112,0.044,0.035,0.01,0.0277,0.018,0.0038,0.0096,0.001,0.006,2189.93,49.21301,1961.0,1623.0,1018.0
9927,23B185971,63.8,73.4,29.29,0.36710000038147,06NB50 625025,06NB50,06NB55,06NB50,T,T,0.06,0.541,0.0066,0.0037,0.014,0.127,0.046,0.034,0.009,0.0284,0.018,0.0033,0.011,0.001,0.005,2118.74,54.16761,1878.0,1632.0,1025.0
9928,23B185972,63.5,72.1,31.74,0.36710000038147,06NB50 625025,06NB50,06NB50,06NB50,T,T,0.06,0.541,0.0066,0.0037,0.014,0.127,0.046,0.034,0.009,0.0284,0.018,0.0033,0.011,0.001,0.005,2125.976,54.15883,1882.0,1677.0,1065.0
9929,23B185980,62.1,70.0,34.19,0.305099993944168,06NB50 625025,06NB50,06NB50,06NB50,L,T,0.058,0.577,0.0053,0.0,0.018,0.127,0.043,0.046,0.013,0.0326,0.018,0.003,0.0078,0.001,0.005,2137.55,49.25311,1895.0,1621.0,1022.0
9930,23B185980,64.4,71.0,30.49,0.305099993944168,06NB50 625025,06NB50,06NB50,06NB50,T,T,0.058,0.577,0.0053,0.0,0.018,0.127,0.043,0.046,0.013,0.0326,0.018,0.003,0.0078,0.001,0.005,2137.55,49.25311,1895.0,1621.0,1022.0
10109,23B187200,61.2,69.8,33.46,0.368900001049042,06NB50 625025,06NB50,06NB50,06NB50,T,T,0.061,0.511,0.0066,0.0005,0.03,0.123,0.042,0.041,0.009,0.0279,0.018,0.0029,0.0097,0.001,0.004,2054.894,54.20678,1826.0,1623.0,982.0
10159,23B187345,61.7,70.7,29.8,0.305099993944168,06NB50 625025,06NB50,06NB50,06NB50,L,T,0.061,0.545,0.0062,0.0005,0.015,0.115,0.039,0.051,0.012,0.0294,0.017,0.0036,0.0082,0.001,0.004,2121.332,49.24852,1909.0,1630.0,1029.0
10160,23B187345,64.0,71.7,29.26,0.305099993944168,06NB50 625025,06NB50,06NB50,06NB50,T,T,0.061,0.545,0.0062,0.0005,0.015,0.115,0.039,0.051,0.012,0.0294,0.017,0.0036,0.0082,0.001,0.004,2121.332,49.24852,1909.0,1630.0,1029.0
10161,23B187347,62.6,71.6,29.57,0.305099993944168,06NB50 625025,06NB50,06NB50,06NB50,T,T,0.065,0.564,0.005,0.0018,0.023,0.134,0.044,0.036,0.01,0.0349,0.018,0.0021,0.0094,0.001,0.004,2116.094,49.24525,1909.0,1630.0,1027.0
10162,23B187353,61.25,69.9,29.939999999999998,0.305099993944168,06NB50 625025,06NB50,06NB50,06NB50,T,T,0.065,0.564,0.005,0.0018,0.023,0.134,0.044,0.036,0.01,0.0349,0.018,0.0021,0.0094,0.001,0.004,2140.394,49.23694,1916.0,1632.0,1018.0
10507,23B188865,61.4,69.2,31.05,0.189999997615814,06NB50 625025,06NB50,06NB50,06NB50,L,T,0.063,0.536,0.0063,0.0027,0.021,0.112,0.04,0.036,0.01,0.0345,0.017,0.0027,0.0082,0.001,0.003,2022.188,44.37637,1848.0,1630.0,1038.0
10508,23B188865,63.5,71.0,27.62,0.189999997615814,06NB50 625025,06NB50,06NB50,06NB50,T,T,0.063,0.536,0.0063,0.0027,0.021,0.112,0.04,0.036,0.01,0.0345,0.017,0.0027,0.0082,0.001,0.003,2022.188,44.37637,1848.0,1630.0,1038.0
10523,23B188925,64.0,69.8,30.46,0.250099986791611,06NB50 625025,06NB50,06NB50,06NB50,T,T,0.065,0.544,0.007,0.0021,0.019,0.115,0.04,0.035,0.013,0.0308,0.018,0.0029,0.007,0.001,0.004,2052.482,49.28534,1842.0,1626.0,1077.0
10524,23B188929,64.6,70.3,29.7,0.250099986791611,06NB50 625025,06NB50,06NB50,06NB50,T,T,0.065,0.544,0.007,0.0021,0.019,0.115,0.04,0.035,0.013,0.0308,0.018,0.0029,0.007,0.001,0.004,2052.356,49.28386,1839.0,1619.0,1038.0
10525,23B188933,56.9,69.3,31.45,0.250099986791611,06NB50 625025,06NB50,06NB50,06NB50,L,T,0.06,0.532,0.0082,0.0043,0.009,0.115,0.04,0.033,0.012,0.0117,0.018,0.0027,0.0067,0.001,0.004,2048.396,49.28052,1844.0,1619.0,1031.0
10526,23B188933,63.2,70.1,28.88,0.250099986791611,06NB50 625025,06NB50,06NB50,06NB50,T,T,0.06,0.532,0.0082,0.0043,0.009,0.115,0.04,0.033,0.012,0.0117,0.018,0.0027,0.0067,0.001,0.004,2048.396,49.28052,1844.0,1619.0,1031.0
10552,23B188959,62.8,72.2,28.14,0.156100004911423,06NB50 625025,06NB50,06NB50,06NB50,L,T,0.064,0.539,0.0078,0.0042,0.012,0.106,0.04,0.035,0.011,0.0252,0.016,0.0022,0.0095,0.001,0.003,2087.204,34.49786,1931.0,1643.0,1052.0
10553,23B188959,65.6,73.0,25.64,0.156100004911423,06NB50 625025,06NB50,06NB50,06NB50,T,T,0.064,0.539,0.0078,0.0042,0.012,0.106,0.04,0.035,0.011,0.0252,0.016,0.0022,0.0095,0.001,0.003,2087.204,34.49786,1931.0,1643.0,1052.0
11063,23B191342,64.7,72.8,26.83,0.0856999978423119,06NB50 625025,06NB50,06NB50,06NB50,L,T,0.058,0.537,0.0081,0.0031,0.011,0.097,0.031,0.059,0.014,0.0276,0.021,0.0023,0.0106,0.001,0.004,2056.19,39.4337,1841.0,1619.0,1047.0
11073,23B191372,64.9,73.4,25.46,0.249099999666214,06NB50 625025,06NB50,06NB50,06NB50,T,T,0.065,0.51,0.0087,0.0007,0.009,0.097,0.035,0.047,0.015,0.0275,0.019,0.0029,0.0088,0.001,0.004,2095.25,49.2615,1828.0,1628.0,1014.0
11078,23B191383,51.7,70.5,31.29,0.306600004434586,06NB50 625025,06NB50,06NB50,06NB50,L,T,0.062,0.501,0.0072,0.0,0.017,0.1,0.034,0.039,0.014,0.0265,0.019,0.0015,0.0144,0.001,0.004,2088.572,49.26401,1808.0,1634.0,1016.0
11079,23B191383,62.6,72.7,29.04,0.306600004434586,06NB50 625025,06NB50,06NB50,06NB50,T,T,0.062,0.501,0.0072,0.0,0.017,0.1,0.034,0.039,0.014,0.0265,0.019,0.0015,0.0144,0.001,0.004,2088.572,49.26401,1808.0,1634.0,1016.0
11491,23B193198,60.7,70.7,30.78,0.134399995207787,06NB50 625025,06NB50,06NB50,06NB50,L,T,0.065,0.589,0.0025,0.0,0.015,0.104,0.039,0.039,0.012,0.0319,0.015,0.0027,0.0075,0.001,0.002,2178.194,34.47125,1911.0,1621.0,1029.0
11492,23B193201,63.6,72.2,26.9,0.134399995207787,06NB50 625025,06NB50,06NB50,06NB50,L,T,0.056,0.566,0.0043,0.0024,0.013,0.114,0.042,0.041,0.013,0.0337,0.015,0.0026,0.0081,0.001,0.002,2194.34,34.46681,1931.0,1625.0,1029.0
11493,23B193201,65.8,73.3,27.93,0.134399995207787,06NB50 625025,06NB50,06NB50,06NB50,T,T,0.056,0.566,0.0043,0.0024,0.013,0.114,0.042,0.041,0.013,0.0337,0.015,0.0026,0.0081,0.001,0.002,2194.34,34.46681,1931.0,1625.0,1029.0
11494,23B193207,63.9,73.0,28.41,0.180000007152557,06NB50 625025,06NB50,06NB50,06NB50,L,T,0.056,0.566,0.0043,0.0024,0.013,0.114,0.042,0.041,0.013,0.0337,0.015,0.0026,0.0081,0.001,0.002,2207.174,49.2112,1931.0,1630.0,1047.0
11495,23B193207,64.6,74.2,27.25,0.180000007152557,06NB50 625025,06NB50,06NB50,06NB50,T,T,0.056,0.566,0.0043,0.0024,0.013,0.114,0.042,0.041,0.013,0.0337,0.015,0.0026,0.0081,0.001,0.002,2207.174,49.2112,1931.0,1630.0,1047.0
11523,23B193285,61.5,70.8,29.47,0.181099995970726,06NB50 625025,06NB50,06NB50,06NB50,L,T,0.063,0.556,0.0065,0.0027,0.01,0.116,0.044,0.036,0.011,0.0238,0.018,0.0036,0.0078,0.001,0.003,2103.728,44.33913,1875.0,1625.0,1068.0
11524,23B193285,67.8,73.5,27.22,0.181099995970726,06NB50 625025,06NB50,06NB50,06NB50,T,T,0.063,0.556,0.0065,0.0027,0.01,0.116,0.044,0.036,0.011,0.0238,0.018,0.0036,0.0078,0.001,0.003,2103.728,44.33913,1875.0,1625.0,1068.0
11525,23B193288,61.1,69.1,34.39,0.368999987840652,06NB50 625025,06NB50,06NB50,06NB50,L,T,0.063,0.556,0.0065,0.0027,0.01,0.116,0.044,0.036,0.011,0.0238,0.018,0.0036,0.0078,0.001,0.003,2107.328,54.17401,1873.0,1607.0,1052.0
11526,23B193288,61.6,69.9,32.95,0.368999987840652,06NB50 625025,06NB50,06NB50,06NB50,T,T,0.063,0.556,0.0065,0.0027,0.01,0.116,0.044,0.036,0.011,0.0238,0.018,0.0036,0.0078,0.001,0.003,2107.328,54.17401,1873.0,1607.0,1052.0
11527,23B193292,65.0,71.7,31.17,0.367000013589859,06NB50 625025,06NB50,06NB50,06NB50,T,T,0.058,0.528,0.0058,0.0006,0.017,0.113,0.039,0.05,0.016,0.0306,0.017,0.0024,0.007,0.001,0.002,2116.292,54.17116,1878.0,1621.0,1016.0
11528,23B193293,65.19999999999999,72.3,29.36,0.3125,06NB50 625025,06NB50,06NB50,06NB50,T,T,0.058,0.528,0.0058,0.0006,0.017,0.113,0.039,0.05,0.016,0.0306,0.017,0.0024,0.007,0.001,0.002,2133.446,49.24134,1875.0,1616.0,1025.0
11529,23B193296,65.6,71.6,28.82,0.312000006437302,06NB50 625025,06NB50,06NB50,06NB50,T,T,0.058,0.528,0.0058,0.0006,0.017,0.113,0.039,0.05,0.016,0.0306,0.017,0.0024,0.007,0.001,0.002,2133.14,49.23582,1882.0,1616.0,1025.0
11530,23B193299,62.0,71.5,31.86,0.306499987840652,06NB50 625025,06NB50,06NB50,06NB50,L,T,0.065,0.586,0.0067,0.0025,0.026,0.117,0.043,0.041,0.012,0.0351,0.02,0.004,0.0091,0.001,0.003,2136.326,49.23812,1889.0,1621.0,1025.0
11531,23B193299,63.5,72.0,28.43,0.306499987840652,06NB50 625025,06NB50,06NB50,06NB50,T,T,0.065,0.586,0.0067,0.0025,0.026,0.117,0.043,0.041,0.012,0.0351,0.02,0.004,0.0091,0.001,0.003,2136.326,49.23812,1889.0,1621.0,1025.0
11559,23B193371,65.1,73.5,28.56,0.180999994277954,06NB50 625025,06NB50,06NB50,06NB50,L,T,0.063,0.587,0.003,0.0,0.055,0.118,0.052,0.056,0.012,0.0343,0.017,0.0029,0.0116,0.001,0.002,2083.748,44.33911,1864.0,1623.0,1036.0
11560,23B193371,66.8,74.5,26.89,0.180999994277954,06NB50 625025,06NB50,06NB50,06NB50,T,T,0.063,0.587,0.003,0.0,0.055,0.118,0.052,0.056,0.012,0.0343,0.017,0.0029,0.0116,0.001,0.002,2083.748,44.33911,1864.0,1623.0,1036.0
11585,23B193394,60.7,70.3,33.49,0.368000000715256,06NB50 625025,06NB50,06NB50,06NB50,L,T,0.063,0.553,0.0043,0.0025,0.012,0.121,0.045,0.036,0.013,0.0309,0.018,0.0026,0.0049,0.001,0.002,2170.904,54.13973,1936.0,1607.0,1063.0
11586,23B193394,62.3,70.9,33.8,0.368000000715256,06NB50 625025,06NB50,06NB50,06NB50,T,T,0.063,0.553,0.0043,0.0025,0.012,0.121,0.045,0.036,0.013,0.0309,0.018,0.0026,0.0049,0.001,0.002,2170.904,54.13973,1936.0,1607.0,1063.0
11587,23B193398,61.7,70.4,31.0,0.305999994277954,06NB50 625025,06NB50,06NB50,06NB50,T,T,0.064,0.528,0.0076,0.0035,0.017,0.118,0.045,0.045,0.011,0.0299,0.019,0.0032,0.0073,0.001,0.003,2174.306,49.22291,1931.0,1619.0,1056.0
11588,23B193404,63.0,70.3,30.42,0.250099986791611,06NB50 625025,06NB50,06NB50,06NB50,T,T,0.064,0.528,0.0076,0.0035,0.017,0.118,0.045,0.045,0.011,0.0299,0.019,0.0032,0.0073,0.001,0.003,2177.258,49.21903,1931.0,1619.0,1040.0
11589,23B193406,63.2,70.7,29.71,0.243000000715256,06NB50 625025,06NB50,06NB50,06NB50,L,T,0.061,0.505,0.0042,0.0048,0.018,0.122,0.044,0.037,0.014,0.0279,0.018,0.0026,0.0061,0.001,0.002,2175.152,49.22063,1925.0,1623.0,1029.0
11590,23B193406,63.2,71.7,28.81,0.243000000715256,06NB50 625025,06NB50,06NB50,06NB50,T,T,0.061,0.505,0.0042,0.0048,0.018,0.122,0.044,0.037,0.014,0.0279,0.018,0.0026,0.0061,0.001,0.002,2175.152,49.22063,1925.0,1623.0,1029.0
11612,23B193485,63.9,70.5,24.68,0.0710000023245811,06NB50 625025,06NB50,06NB50,06NB50,L,T,0.064,0.546,0.007,0.0043,0.023,0.09,0.038,0.036,0.012,0.0338,0.017,0.003,0.0074,0.001,0.002,2178.176,34.47746,1965.0,1623.0,1040.0
11879,23B194323,66.0,73.9,28.62,0.244100004434586,06NB50 625025,06NB50,06NB60,06NB50,L,T,0.057,0.592,0.0058,0.0006,0.018,0.141,0.047,0.051,0.009,0.0345,0.018,0.003,0.0091,0.001,0.002,2139.044,49.23507,1805.0,1623.0,1011.0
11880,23B194323,67.9,74.8,27.7,0.244100004434586,06NB50 625025,06NB50,06NB60,06NB50,T,T,0.057,0.592,0.0058,0.0006,0.018,0.141,0.047,0.051,0.009,0.0345,0.018,0.003,0.0091,0.001,0.002,2139.044,49.23507,1805.0,1623.0,1011.0
12291,23B195972,61.5,70.8,34.44,0.369100004434586,06NB50 625025,06NB50,06NB50,06NB50,L,T,0.064,0.545,0.0066,0.0006,0.052,0.121,0.042,0.049,0.009,0.0382,0.02,0.0025,0.0063,0.002,0.003,2141.564,54.15814,1873.0,1621.0,1034.0
12292,23B195972,61.2,70.8,30.11,0.369100004434586,06NB50 625025,06NB50,06NB50,06NB50,T,T,0.064,0.545,0.0066,0.0006,0.052,0.121,0.042,0.049,0.009,0.0382,0.02,0.0025,0.0063,0.002,0.003,2141.564,54.15814,1873.0,1621.0,1034.0
12293,23B195974,62.3,72.4,31.59,0.369100004434586,06NB50 625025,06NB50,06NB50,06NB50,T,T,0.064,0.504,0.0067,0.0002,0.027,0.129,0.045,0.04,0.009,0.0299,0.018,0.0036,0.0093,0.0,0.002,2109.848,54.17208,1878.0,1617.0,1031.0
12294,23B195979,65.8,72.4,30.54,0.306100010871887,06NB50 625025,06NB50,06NB50,06NB50,T,T,0.064,0.504,0.0067,0.0002,0.027,0.129,0.045,0.04,0.009,0.0299,0.018,0.0036,0.0093,0.0,0.002,2083.226,49.26746,1895.0,1621.0,1016.0
12295,23B195982,60.9,69.3,33.44,0.306100010871887,06NB50 625025,06NB50,06NB50,06NB50,L,T,0.06,0.565,0.0058,0.0017,0.016,0.115,0.042,0.04,0.009,0.0301,0.017,0.0058,0.0083,0.001,0.003,2093.594,49.25852,1898.0,1623.0,1031.0
12296,23B195982,61.4,70.1,33.39,0.306100010871887,06NB50 625025,06NB50,06NB50,06NB50,T,T,0.06,0.565,0.0058,0.0017,0.016,0.115,0.042,0.04,0.009,0.0301,0.017,0.0058,0.0083,0.001,0.003,2093.594,49.25852,1898.0,1623.0,1031.0
12309,23B196014,59.5,69.8,30.51,0.181099995970726,06NB50 625025,06NB50,06NB50,06NB50,L,T,0.078,0.644,0.0049,0.0032,0.008,0.121,0.048,0.035,0.008,0.033,0.018,0.0025,0.0105,0.0,0.003,2105.726,44.33407,1911.0,1637.0,1059.0
