Repository: PNell/TrialTest3

File: Data/StreamlitData032524.csv (part 11 of 96)
,coil_no,YieldStrength,TensileStrength,TotalElongation,coil_thickness,steel_design_description,grade,grade_head,grade_tail,sample_direction,sample_location,c_amount,mn_amount,p_amount,s_amount,si_amount,cu_amount,ni_amount,cr_amount,mo_amount,al_amount,nb_amount,ca_amount,n_amount,ti_amount,v_amount,TF1_EXIT_AVG_BODY,TBC_thickness,TEMP_FM_ENTRY_AVG,TEMP_FM_EXIT_AVG,TEMP_COILING_AVG
12310,23B196014,62.3,71.7,29.04,0.181099995970726,06NB50 625025,06NB50,06NB50,06NB50,T,T,0.078,0.644,0.0049,0.0032,0.008,0.121,0.048,0.035,0.008,0.033,0.018,0.0025,0.0105,0.0,0.003,2105.726,44.33407,1911.0,1637.0,1059.0
12329,23B196054,57.4,67.9,34.23,0.369100004434586,06NB50 625025,06NB50,06NB50,06NB50,L,T,0.057,0.527,0.0049,0.0034,0.011,0.123,0.049,0.041,0.007,0.03,0.015,0.0028,0.0086,0.0,0.002,2114.24,54.16758,1900.0,1655.0,1061.0
12330,23B196054,59.3,69.6,34.23,0.369100004434586,06NB50 625025,06NB50,06NB50,06NB50,T,T,0.057,0.527,0.0049,0.0034,0.011,0.123,0.049,0.041,0.007,0.03,0.015,0.0028,0.0086,0.0,0.002,2114.24,54.16758,1900.0,1655.0,1061.0
12331,23B196059,59.2,69.5,29.82,0.183100000023842,06NB50 625025,06NB50,06NB50,06NB50,L,T,0.057,0.527,0.0049,0.0034,0.011,0.123,0.049,0.041,0.007,0.03,0.015,0.0028,0.0086,0.0,0.002,2123.708,44.32791,1900.0,1635.0,1061.0
12340,23B196076,61.4,70.2,29.36,0.134499996900558,06NB50 625025,06NB50,06NB50,06NB50,L,T,0.063,0.555,0.0073,0.0034,0.018,0.118,0.044,0.043,0.01,0.0328,0.018,0.0025,0.0112,0.001,0.003,2133.338,34.48108,1909.0,1632.0,1047.0
12341,23B196076,63.4,72.4,28.36,0.134499996900558,06NB50 625025,06NB50,06NB50,06NB50,T,T,0.063,0.555,0.0073,0.0034,0.018,0.118,0.044,0.043,0.01,0.0328,0.018,0.0025,0.0112,0.001,0.003,2133.338,34.48108,1909.0,1632.0,1047.0
12342,23B196078,61.7,71.0,30.82,0.134399995207787,06NB50 625025,06NB50,06NB50,06NB50,L,T,0.061,0.512,0.0058,0.0026,0.014,0.12,0.043,0.038,0.007,0.0238,0.016,0.0027,0.0085,0.0,0.001,2127.524,34.48707,1918.0,1635.0,1043.0
12343,23B196078,62.8,71.1,28.12,0.134399995207787,06NB50 625025,06NB50,06NB50,06NB50,T,T,0.061,0.512,0.0058,0.0026,0.014,0.12,0.043,0.038,0.007,0.0238,0.016,0.0027,0.0085,0.0,0.001,2127.524,34.48707,1918.0,1635.0,1043.0
12739,23B197531,57.2,69.9,32.64,0.368099987506866,06NB50 625025,06NB50,06NB50,06NB50,L,T,0.059,0.542,0.0064,0.0025,0.028,0.139,0.041,0.036,0.009,0.0379,0.017,0.0028,0.0095,0.001,0.003,2109.182,54.16824,1873.0,1628.0,1063.0
12740,23B197531,59.2,70.0,32.265,0.368099987506866,06NB50 625025,06NB50,06NB50,06NB50,T,T,0.059,0.542,0.0064,0.0025,0.028,0.139,0.041,0.036,0.009,0.0379,0.017,0.0028,0.0095,0.001,0.003,2109.182,54.16824,1873.0,1628.0,1063.0
12983,23B198463,61.3,70.3,32.02,0.185000002384186,06NB50 625025,06NB50,06NB50,06NB50,L,T,0.063,0.531,0.0075,0.0039,0.01,0.122,0.044,0.05,0.009,0.0291,0.017,0.0028,0.009,0.001,0.002,2078.384,54.20432,1846.0,1619.0,1074.0
12984,23B198463,49.15,71.69999999999999,29.810000000000002,0.185000002384186,06NB50 625025,06NB50,06NB50,06NB50,T,T,0.063,0.531,0.0075,0.0039,0.01,0.122,0.044,0.05,0.009,0.0291,0.017,0.0028,0.009,0.001,0.002,2078.384,54.20432,1846.0,1619.0,1074.0
12985,23B198467,64.0,71.4,24.99,0.184900000691414,06NB50 625025,06NB50,06NB50,06NB50,T,T,0.063,0.531,0.0075,0.0039,0.01,0.122,0.044,0.05,0.009,0.0291,0.017,0.0028,0.009,0.001,0.002,2047.028,44.37514,1815.0,1614.0,998.0
12986,23B198470,59.1,68.5,32.69,0.241999998688698,06NB50 625025,06NB50,06NB50,06NB50,L,T,0.062,0.562,0.0062,0.0,0.023,0.128,0.041,0.041,0.008,0.0324,0.018,0.0027,0.0074,0.001,0.002,2043.824,49.29175,1819.0,1621.0,1034.0
12987,23B198470,62.5,70.6,27.7,0.241999998688698,06NB50 625025,06NB50,06NB50,06NB50,T,T,0.062,0.562,0.0062,0.0,0.023,0.128,0.041,0.041,0.008,0.0324,0.018,0.0027,0.0074,0.001,0.002,2043.824,49.29175,1819.0,1621.0,1034.0
12989,23B198471,61.1,69.9,33.61,0.368900001049042,06NB50 625025,06NB50,06NB50,06NB50,T,T,0.062,0.562,0.0062,0.0,0.023,0.128,0.041,0.041,0.008,0.0324,0.018,0.0027,0.0074,0.001,0.002,2037.272,54.21918,1824.0,1625.0,1040.0
12992,23B198479,61.4,71.4,34.22,0.312000006437302,06NB50 625025,06NB50,06NB50,06NB50,L,T,0.063,0.524,0.0057,0.0035,0.016,0.122,0.04,0.043,0.009,0.029,0.018,0.0026,0.0032,0.001,0.003,1970.546,49.32464,1835.0,1621.0,1005.0
12993,23B198479,64.4,72.6,28.71,0.312000006437302,06NB50 625025,06NB50,06NB50,06NB50,T,T,0.063,0.524,0.0057,0.0035,0.016,0.122,0.04,0.043,0.009,0.029,0.018,0.0026,0.0032,0.001,0.003,1970.546,49.32464,1835.0,1621.0,1005.0
12995,23B198481,63.3,70.4,29.5,0.180999994277954,06NB50 625025,06NB50,06NB50,06NB50,T,T,0.063,0.524,0.0057,0.0035,0.016,0.122,0.04,0.043,0.009,0.029,0.018,0.0026,0.0032,0.001,0.003,2010.47,44.37423,1828.0,1614.0,1005.0
13065,23B198655,59.1,70.3,27.72,0.181099995970726,06NB50 625025,06NB50,06NB50,06NB50,L,T,0.062,0.553,0.0046,0.0008,0.016,0.117,0.04,0.035,0.007,0.0242,0.017,0.0035,0.0078,0.001,0.002,2098.13,39.43207,1860.0,1626.0,1018.0
13066,23B198655,61.2,73.4,25.62,0.181099995970726,06NB50 625025,06NB50,06NB50,06NB50,T,T,0.062,0.553,0.0046,0.0008,0.016,0.117,0.04,0.035,0.007,0.0242,0.017,0.0035,0.0078,0.001,0.002,2098.13,39.43207,1860.0,1626.0,1018.0
13067,23B198657,60.8,72.8,23.4,0.180999994277954,06NB50 625025,06NB50,06NB50,06NB50,T,T,0.06,0.549,0.0065,0.0035,0.02,0.11,0.036,0.033,0.007,0.0347,0.018,0.0025,0.0087,0.001,0.003,2094.008,39.41554,1853.0,1621.0,1025.0
13068,23B198658,60.1,71.6,28.72,0.180999994277954,06NB50 625025,06NB50,06NB50,06NB50,T,T,0.06,0.549,0.0065,0.0035,0.02,0.11,0.036,0.033,0.007,0.0347,0.018,0.0025,0.0087,0.001,0.003,2053.76,44.34472,1837.0,1625.0,1027.0
13069,23B198659,65.8,73.0,24.62,0.180999994277954,06NB50 625025,06NB50,06NB50,06NB50,T,T,0.06,0.549,0.0065,0.0035,0.02,0.11,0.036,0.033,0.007,0.0347,0.018,0.0025,0.0087,0.001,0.003,2050.016,44.35346,1846.0,1621.0,1027.0
13070,23B198660,66.4,77.9,24.39,0.180999994277954,06NB50 625025,06NB50,06NB50,06-V60,T,T,0.06,0.549,0.0065,0.0035,0.02,0.11,0.036,0.033,0.007,0.0347,0.018,0.0025,0.0087,0.001,0.003,2054.534,44.35259,1853.0,1623.0,1025.0
13363,23B199995,61.8,71.0,26.38,0.343699991703033,06NB50 625025,06NB50,06NB50,06NB50,T,T,0.062,0.555,0.0072,0.001,0.025,0.125,0.038,0.043,0.008,0.0328,0.017,0.0025,0.0095,0.001,0.002,2115.68,54.17008,1878.0,1621.0,1023.0
13412,23B200119,60.2,72.0,28.59,0.185000002384186,06NB50 625025,06NB50,06NB50,06NB50,L,T,0.055,0.547,0.0075,0.0,0.029,0.125,0.038,0.041,0.008,0.033,0.018,0.0039,0.0088,0.001,0.003,2088.23,49.28487,1882.0,1671.0,1045.0
13413,23B200119,64.5,73.8,22.71,0.185000002384186,06NB50 625025,06NB50,06NB50,06NB50,T,T,0.055,0.547,0.0075,0.0,0.029,0.125,0.038,0.041,0.008,0.033,0.018,0.0039,0.0088,0.001,0.003,2088.23,49.28487,1882.0,1671.0,1045.0
13414,23B200121,67.5,74.3,27.6,0.185000002384186,06NB50 625025,06NB50,06NB50,06NB50,L,T,0.055,0.547,0.0075,0.0,0.029,0.125,0.038,0.041,0.008,0.033,0.018,0.0039,0.0088,0.001,0.003,2138.09,49.24865,1920.0,1630.0,1018.0
13415,23B200121,60.2,68.2,30.82,0.185000002384186,06NB50 625025,06NB50,06NB50,06NB50,T,T,0.055,0.547,0.0075,0.0,0.029,0.125,0.038,0.041,0.008,0.033,0.018,0.0039,0.0088,0.001,0.003,2138.09,49.24865,1920.0,1630.0,1018.0
13420,23B200125,58.3,69.3,34.71,0.370000004768372,06NB50 625025,06NB50,06NB50,06NB50,L,T,0.065,0.609,0.0101,0.0008,0.025,0.124,0.041,0.051,0.009,0.0307,0.019,0.0036,0.0081,0.002,0.005,2109.776,59.09903,1911.0,1617.0,1041.0
13421,23B200125,61.0,70.6,30.93,0.370000004768372,06NB50 625025,06NB50,06NB50,06NB50,T,T,0.065,0.609,0.0101,0.0008,0.025,0.124,0.041,0.051,0.009,0.0307,0.019,0.0036,0.0081,0.002,0.005,2109.776,59.09903,1911.0,1617.0,1041.0
13460,23B200225,65.0,73.7,28.0,0.250099986791611,06NB50 625025,06NB50,06NB50,06NB50,T,T,0.058,0.546,0.0069,0.0008,0.024,0.121,0.038,0.04,0.008,0.0232,0.02,0.0029,0.0101,0.002,0.003,2132.42,54.174,1904.0,1641.0,1027.0
13469,23B200257,61.2,70.6,32.77,0.343100011348724,06NB50 625025,06NB50,06NB50,06NB50,L,T,0.061,0.543,0.0063,0.0034,0.013,0.123,0.037,0.039,0.008,0.0303,0.017,0.0032,0.0086,0.001,0.003,2158.646,54.15043,1929.0,1617.0,1038.0
13470,23B200257,61.1,71.0,29.91,0.343100011348724,06NB50 625025,06NB50,06NB50,06NB50,T,T,0.061,0.543,0.0063,0.0034,0.013,0.123,0.037,0.039,0.008,0.0303,0.017,0.0032,0.0086,0.001,0.003,2158.646,54.15043,1929.0,1617.0,1038.0
13478,23B200283,66.0,74.2,27.23,0.0710000023245811,06NB50 625025,06NB50,06NB50,06NB50,L,T,0.056,0.53,0.0066,0.0035,0.013,0.12,0.038,0.033,0.007,0.0334,0.018,0.0039,0.0089,0.001,0.003,2150.384,34.48085,1934.0,1646.0,1041.0
13479,23B200283,69.0,75.3,27.89,0.0710000023245811,06NB50 625025,06NB50,06NB50,06NB50,T,T,0.056,0.53,0.0066,0.0035,0.013,0.12,0.038,0.033,0.007,0.0334,0.018,0.0039,0.0089,0.001,0.003,2150.384,34.48085,1934.0,1646.0,1041.0
13480,23B200287,62.5,71.9,30.77,0.249099999666214,06NB50 625025,06NB50,06NB50,06NB50,L,T,0.056,0.53,0.0066,0.0035,0.013,0.12,0.038,0.033,0.007,0.0334,0.018,0.0039,0.0089,0.001,0.003,2162.84,49.21597,1956.0,1623.0,1085.0
13481,23B200287,65.2,72.9,30.2,0.249099999666214,06NB50 625025,06NB50,06NB50,06NB50,T,T,0.056,0.53,0.0066,0.0035,0.013,0.12,0.038,0.033,0.007,0.0334,0.018,0.0039,0.0089,0.001,0.003,2162.84,49.21597,1956.0,1623.0,1085.0
13488,23B200311,59.9,70.5,33.17,0.36710000038147,06NB50 625025,06NB50,06NB50,06NB50,L,T,0.056,0.53,0.0085,0.0007,0.014,0.101,0.036,0.047,0.007,0.0296,0.018,0.0037,0.0085,0.001,0.003,2055.65,54.20347,1889.0,1614.0,1079.0
13489,23B200311,62.7,71.8,30.73,0.36710000038147,06NB50 625025,06NB50,06NB50,06NB50,T,T,0.056,0.53,0.0085,0.0007,0.014,0.101,0.036,0.047,0.007,0.0296,0.018,0.0037,0.0085,0.001,0.003,2055.65,54.20347,1889.0,1614.0,1079.0
13490,23B200316,61.6,71.1,27.1,0.3125,06NB50 625025,06NB50,06NB50,06NB50,L,T,0.056,0.53,0.0085,0.0007,0.014,0.101,0.036,0.047,0.007,0.0296,0.018,0.0037,0.0085,0.001,0.003,2119.64,49.25584,1920.0,1628.0,1029.0
13491,23B200316,64.0,73.1,32.78,0.3125,06NB50 625025,06NB50,06NB50,06NB50,T,T,0.056,0.53,0.0085,0.0007,0.014,0.101,0.036,0.047,0.007,0.0296,0.018,0.0037,0.0085,0.001,0.003,2119.64,49.25584,1920.0,1628.0,1029.0
13685,23B201165,60.2,70.0,35.47,0.25,06NB50 625025,06NB50,06NB50,06NB50,L,T,0.059,0.6,0.0061,0.0014,0.029,0.128,0.042,0.042,0.009,0.0336,0.023,0.0018,0.007,0.002,0.005,2131.106,49.24195,1904.0,1623.0,1027.0
13686,23B201165,60.4,69.3,31.05,0.25,06NB50 625025,06NB50,06NB50,06NB50,T,T,0.059,0.6,0.0061,0.0014,0.029,0.128,0.042,0.042,0.009,0.0336,0.023,0.0018,0.007,0.002,0.005,2131.106,49.24195,1904.0,1623.0,1027.0
13687,23B201168,61.2,68.8,28.82,0.25,06NB50 625025,06NB50,06NB50,06NB50,T,T,0.06,0.577,0.0091,0.0037,0.021,0.13,0.045,0.043,0.008,0.0346,0.019,0.0037,0.0084,0.001,0.003,2133.662,49.24204,1904.0,1621.0,1022.0
13688,23B201170,59.7,69.1,30.9,0.368999987840652,06NB50 625025,06NB50,06NB50,06NB50,T,T,0.06,0.577,0.0091,0.0037,0.021,0.13,0.045,0.043,0.008,0.0346,0.019,0.0037,0.0084,0.001,0.003,2115.986,54.16665,1905.0,1614.0,1029.0
13689,23B201176,59.1,70.2,28.21,0.305999994277954,06NB50 625025,06NB50,06NB50,06NB50,L,T,0.064,0.568,0.0063,0.0006,0.025,0.128,0.046,0.041,0.009,0.0326,0.019,0.0028,0.0076,0.001,0.002,2106.824,49.25436,1911.0,1628.0,1047.0
13690,23B201176,62.0,70.9,34.87,0.305999994277954,06NB50 625025,06NB50,06NB50,06NB50,T,T,0.064,0.568,0.0063,0.0006,0.025,0.128,0.046,0.041,0.009,0.0326,0.019,0.0028,0.0076,0.001,0.002,2106.824,49.25436,1911.0,1628.0,1047.0
14096,23B203077,59.4,69.9,33.39,0.25,06NB50 625025,06NB50,06NB50,06NB50,L,T,0.066,0.608,0.0069,0.0031,0.018,0.135,0.047,0.043,0.012,0.0316,0.017,0.0034,0.0079,0.001,0.004,2090.876,49.2584,1904.0,1628.0,1061.0
14097,23B203077,60.4,69.7,32.41,0.25,06NB50 625025,06NB50,06NB50,06NB50,T,T,0.066,0.608,0.0069,0.0031,0.018,0.135,0.047,0.043,0.012,0.0316,0.017,0.0034,0.0079,0.001,0.004,2090.876,49.2584,1904.0,1628.0,1061.0
14104,23B203093,61.0,70.8,27.42,0.25,06NB50 625025,06NB50,06NB50,06NB50,T,T,0.065,0.599,0.0073,0.0021,0.02,0.122,0.048,0.045,0.012,0.0287,0.018,0.0027,0.0087,0.001,0.004,2078.492,49.27615,1873.0,1628.0,1029.0
14105,23B203097,62.2,71.2,30.99,0.25,06NB50 625025,06NB50,06NB50,06NB50,T,T,0.065,0.599,0.0073,0.0021,0.02,0.122,0.048,0.045,0.012,0.0287,0.018,0.0027,0.0087,0.001,0.004,2017.85,49.28106,1857.0,1621.0,1018.0
14523,23B205975,65.3,73.1,24.66,0.305999994277954,06NB50 625025,06NB50,06NB50,06NB50,T,T,0.06,0.596,0.0063,0.0006,0.024,0.123,0.046,0.034,0.008,0.03,0.019,0.0032,0.0091,0.001,0.003,2059.376,49.33748,1792.0,1646.0,1063.0
14524,23B205978,63.5,71.5,30.84,0.181099995970726,06NB50 625025,06NB50,06NB50,06NB50,T,T,0.06,0.596,0.0063,0.0006,0.024,0.123,0.046,0.034,0.008,0.03,0.019,0.0032,0.0091,0.001,0.003,2087.15,44.37609,1864.0,1625.0,1036.0
14525,23B205981,56.2,69.2,28.99,0.180999994277954,06NB50 625025,06NB50,06NB50,06NB50,L,T,0.062,0.544,0.0083,0.0023,0.021,0.144,0.048,0.046,0.01,0.0345,0.017,0.0024,0.0078,0.001,0.004,2086.844,44.40698,1790.0,1621.0,1045.0
14526,23B205981,62.3,70.3,30.36,0.180999994277954,06NB50 625025,06NB50,06NB50,06NB50,T,T,0.062,0.544,0.0083,0.0023,0.021,0.144,0.048,0.046,0.01,0.0345,0.017,0.0024,0.0078,0.001,0.004,2086.844,44.40698,1790.0,1621.0,1045.0
14562,23B206060,60.9,69.5,33.46,0.36719998717308,06NB50 625025,06NB50,06NB50,06NB50,L,T,0.061,0.585,0.0058,0.0,0.026,0.121,0.045,0.037,0.009,0.036,0.018,0.0042,0.0079,0.001,0.002,2075.234,54.20646,1864.0,1657.0,1065.0
14563,23B206060,61.7,70.2,32.02,0.36719998717308,06NB50 625025,06NB50,06NB50,06NB50,T,T,0.061,0.585,0.0058,0.0,0.026,0.121,0.045,0.037,0.009,0.036,0.018,0.0042,0.0079,0.001,0.002,2075.234,54.20646,1864.0,1657.0,1065.0
14567,23B206080,61.7,70.0,27.72,0.243100002408028,06NB50 625025,06NB50,06NB50,06NB50,L,T,0.062,0.511,0.009,0.002,0.03,0.142,0.048,0.057,0.011,0.0297,0.019,0.0024,0.0086,0.002,0.004,2043.896,49.31428,1851.0,1625.0,1032.0
14568,23B206080,58.7,67.3,25.0,0.243100002408028,06NB50 625025,06NB50,06NB50,06NB50,T,T,0.062,0.511,0.009,0.002,0.03,0.142,0.048,0.057,0.011,0.0297,0.019,0.0024,0.0086,0.002,0.004,2043.896,49.31428,1851.0,1625.0,1032.0
14573,23B206095,60.9,69.8,34.21,0.312999993562698,06NB50 625025,06NB50,06NB50,06NB50,L,T,0.065,0.573,0.0093,0.0033,0.022,0.14,0.048,0.05,0.011,0.0301,0.018,0.0024,0.0093,0.001,0.004,2105.474,49.25859,1887.0,1632.0,1029.0
14574,23B206095,63.9,71.5,28.66,0.312999993562698,06NB50 625025,06NB50,06NB50,06NB50,T,T,0.065,0.573,0.0093,0.0033,0.022,0.14,0.048,0.05,0.011,0.0301,0.018,0.0024,0.0093,0.001,0.004,2105.474,49.25859,1887.0,1632.0,1029.0
14576,23B206106,59.5,69.1,24.06,0.135399997234344,06NB50 625025,06NB50,06NB50,06NB50,L,T,0.059,0.529,0.0097,0.0028,0.021,0.135,0.048,0.054,0.011,0.036,0.017,0.003,0.0117,0.001,0.004,2133.914,34.48372,1895.0,1628.0,1004.0
14577,23B206108,59.4,69.8,28.68,0.135399997234344,06NB50 625025,06NB50,06NB50,06NB50,L,T,0.058,0.505,0.0053,0.001,0.021,0.126,0.045,0.033,0.009,0.0335,0.017,0.0038,0.0074,0.001,0.002,2146.712,34.48288,1914.0,1630.0,1007.0
14579,23B206119,60.5,70.4,26.15,0.135399997234344,06NB50 625025,06NB50,06NB50,06NB50,L,T,0.064,0.555,0.0096,0.0019,0.031,0.141,0.048,0.048,0.011,0.0324,0.019,0.0031,0.008,0.002,0.004,2142.86,34.48443,1931.0,1639.0,1014.0
14580,23B206124,61.0,70.7,30.89,0.135399997234344,06NB50 625025,06NB50,06NB50,06NB50,L,T,0.064,0.555,0.0096,0.0019,0.031,0.141,0.048,0.048,0.011,0.0324,0.019,0.0031,0.008,0.002,0.004,2136.002,34.48346,1929.0,1644.0,1014.0
14581,23B206127,59.9,69.5,29.6,0.115699999034405,06NB50 625025,06NB50,06NB50,06NB50,L,T,0.06,0.545,0.0103,0.003,0.025,0.133,0.045,0.055,0.01,0.0327,0.019,0.0023,0.0093,0.002,0.004,2145.128,34.48419,1938.0,1644.0,1014.0
14928,23B207753,61.5,69.2,35.17,0.367000013589859,06NB50 625025,06NB50,06NB50,06NB50,L,T,0.057,0.545,0.0094,0.0,0.027,0.105,0.037,0.058,0.009,0.0371,0.019,0.0029,0.014,0.001,0.004,2022.872,54.21941,1866.0,1621.0,1065.0
14929,23B207753,60.0,67.6,34.54,0.367000013589859,06NB50 625025,06NB50,06NB50,06NB50,T,T,0.057,0.545,0.0094,0.0,0.027,0.105,0.037,0.058,0.009,0.0371,0.019,0.0029,0.014,0.001,0.004,2022.872,54.21941,1866.0,1621.0,1065.0
14930,23B207755,61.3,69.4,32.86,0.305099993944168,06NB50 625025,06NB50,06NB50,06NB50,T,T,0.063,0.545,0.013,0.0035,0.017,0.123,0.039,0.062,0.011,0.0319,0.017,0.0023,0.0091,0.001,0.004,2023.412,49.29145,1860.0,1625.0,1029.0
14931,23B207758,59.0,69.8,29.15,0.181099995970726,06NB50 625025,06NB50,06NB50,06NB50,T,T,0.063,0.545,0.013,0.0035,0.017,0.123,0.039,0.062,0.011,0.0319,0.017,0.0023,0.0091,0.001,0.004,2028.938,44.3698,1855.0,1619.0,1031.0
14932,23B207761,61.9,69.5,31.17,0.36710000038147,06NB50 625025,06NB50,06NB50,06NB50,T,T,0.061,0.555,0.0144,0.0015,0.042,0.125,0.042,0.071,0.011,0.0329,0.018,0.0025,0.008,0.001,0.005,2021.288,54.21684,1855.0,1621.0,1040.0
14933,23B207763,61.1,69.3,35.65,0.305099993944168,06NB50 625025,06NB50,06NB50,06NB50,T,T,0.061,0.555,0.0144,0.0015,0.042,0.125,0.042,0.071,0.011,0.0329,0.018,0.0025,0.008,0.001,0.005,2020.91,49.29572,1859.0,1625.0,1029.0
14934,23B207764,65.8,73.1,26.72,0.305099993944168,06NB50 625025,06NB50,06NB50,06NB60,T,T,0.061,0.555,0.0144,0.0015,0.042,0.125,0.042,0.071,0.011,0.0329,0.018,0.0025,0.008,0.001,0.005,2026.382,49.29623,1868.0,1616.0,1034.0
14953,23B207808,60.6,71.4,29.02,0.180999994277954,06NB50 625025,06NB50,06NB50,06NB50,T,T,0.063,0.562,0.0072,0.0015,0.024,0.132,0.042,0.045,0.009,0.0352,0.016,0.0023,0.0099,0.001,0.004,2083.748,44.34087,1920.0,1621.0,1025.0
14954,23B207810,66.7,72.4,26.98,0.181099995970726,06NB50 625025,06NB50,06NB50,06NB50,T,T,0.063,0.562,0.0072,0.0015,0.024,0.132,0.042,0.045,0.009,0.0352,0.016,0.0023,0.0099,0.001,0.004,2087.15,44.34083,1925.0,1626.0,1032.0
14956,23B207816,62.0,70.4,30.89,0.185100004076958,06NB50 625025,06NB50,06NB50,06NB50,L,T,0.063,0.529,0.0074,0.0044,0.022,0.139,0.041,0.037,0.01,0.0348,0.016,0.0025,0.008,0.001,0.004,2081.084,44.34227,1922.0,1630.0,1029.0
14957,23B207816,65.8,71.7,26.88,0.185100004076958,06NB50 625025,06NB50,06NB50,06NB50,T,T,0.063,0.529,0.0074,0.0044,0.022,0.139,0.041,0.037,0.01,0.0348,0.016,0.0025,0.008,0.001,0.004,2081.084,44.34227,1922.0,1630.0,1029.0
15306,23B208816,67.4,73.7,28.58,0.243100002408028,06NB50 625025,06NB50,06NB50,06NB50,T,T,0.064,0.55,0.0088,0.0004,0.022,0.13,0.04,0.049,0.008,0.0325,0.02,0.0018,0.0076,0.001,0.003,2179.292,49.22374,1923.0,1630.0,1025.0
15307,23B208819,62.0,72.4,34.62,0.36710000038147,06NB50 625025,06NB50,06NB50,06NB50,L,T,0.064,0.533,0.0087,0.0019,0.02,0.134,0.042,0.057,0.01,0.0314,0.016,0.0028,0.01,0.001,0.003,2182.154,54.13783,1931.0,1623.0,1014.0
15308,23B208819,63.9,72.7,29.16,0.36710000038147,06NB50 625025,06NB50,06NB50,06NB50,T,T,0.064,0.533,0.0087,0.0019,0.02,0.134,0.042,0.057,0.01,0.0314,0.016,0.0028,0.01,0.001,0.003,2182.154,54.13783,1931.0,1623.0,1014.0
15309,23B208826,62.4,70.9,21.08,0.156000003218651,06NB50 625025,06NB50,06NB50,06NB50,L,T,0.064,0.533,0.0087,0.0019,0.02,0.134,0.042,0.057,0.01,0.0314,0.016,0.0028,0.01,0.001,0.003,2174.972,34.47584,1945.0,1621.0,1038.0
15310,23B208826,65.3,72.5,26.81,0.156000003218651,06NB50 625025,06NB50,06NB50,06NB50,T,T,0.064,0.533,0.0087,0.0019,0.02,0.134,0.042,0.057,0.01,0.0314,0.016,0.0028,0.01,0.001,0.003,2174.972,34.47584,1945.0,1621.0,1038.0
15317,23B208851,65.5,73.1,32.34,0.305099993944168,06NB50 625025,06NB50,06NB50,06NB50,L,T,0.061,0.56,0.0082,0.0027,0.016,0.15,0.043,0.043,0.01,0.0301,0.019,0.0017,0.0107,0.001,0.002,2174.954,49.23006,1934.0,1630.0,1036.0
15318,23B208851,66.4,73.6,30.55,0.305099993944168,06NB50 625025,06NB50,06NB50,06NB50,T,T,0.061,0.56,0.0082,0.0027,0.016,0.15,0.043,0.043,0.01,0.0301,0.019,0.0017,0.0107,0.001,0.002,2174.954,49.23006,1934.0,1630.0,1036.0
15319,23B208856,66.6,73.9,26.83,0.243000000715256,06NB50 625025,06NB50,06NB50,06NB50,T,T,0.057,0.578,0.0094,0.0046,0.014,0.138,0.043,0.043,0.009,0.0279,0.016,0.0021,0.0109,0.001,0.002,2169.482,49.2317,1929.0,1628.0,1034.0
15320,23B208860,67.2,73.8,28.6,0.243000000715256,06NB50 625025,06NB50,06NB50,06NB50,T,T,0.057,0.578,0.0094,0.0046,0.014,0.138,0.043,0.043,0.009,0.0279,0.016,0.0021,0.0109,0.001,0.002,2171.174,49.22987,1934.0,1626.0,1031.0
15321,23B208866,65.6,72.9,34.0,0.305099993944168,06NB50 625025,06NB50,06NB50,06NB50,T,T,0.064,0.522,0.0073,0.0032,0.012,0.138,0.042,0.038,0.009,0.0307,0.016,0.0017,0.0086,0.001,0.002,2172.02,49.2316,1934.0,1628.0,1029.0
15322,23B208867,67.8,73.4,31.5,0.211099997162819,06NB50 625025,06NB50,06NB50,06NB50,T,T,0.064,0.522,0.0073,0.0032,0.012,0.138,0.042,0.038,0.009,0.0307,0.016,0.0017,0.0086,0.001,0.002,2180.408,49.22358,1922.0,1628.0,1014.0
15323,23B208870,62.3,70.8,36.33,0.368999987840652,06NB50 625025,06NB50,06NB50,06NB50,L,T,0.061,0.526,0.0086,0.004,0.015,0.136,0.046,0.053,0.01,0.0331,0.016,0.0027,0.0087,0.001,0.004,2178.356,54.14125,1940.0,1617.0,1020.0
15324,23B208870,62.6,71.6,32.3,0.368999987840652,06NB50 625025,06NB50,06NB50,06NB50,T,T,0.061,0.526,0.0086,0.004,0.015,0.136,0.046,0.053,0.01,0.0331,0.016,0.0027,0.0087,0.001,0.004,2178.356,54.14125,1940.0,1617.0,1020.0
15327,23B208879,62.5,76.0,29.02,0.180999994277954,06NB50 625025,06NB50,06NB50,06NB50,T,T,0.062,0.542,0.0078,0.0021,0.014,0.135,0.038,0.043,0.008,0.029,0.019,0.0015,0.0092,0.001,0.002,2176.124,49.22438,1932.0,1628.0,1036.0
15330,23B208884,62.8,71.5,32.93,0.3125,06NB50 625025,06NB50,06NB50,06NB50,L,T,0.062,0.542,0.0078,0.0021,0.014,0.135,0.038,0.043,0.008,0.029,0.019,0.0015,0.0092,0.001,0.002,2171.66,49.2251,1934.0,1628.0,1022.0
15331,23B208884,64.3,72.6,29.5,0.3125,06NB50 625025,06NB50,06NB50,06NB50,T,T,0.062,0.542,0.0078,0.0021,0.014,0.135,0.038,0.043,0.008,0.029,0.019,0.0015,0.0092,0.001,0.002,2171.66,49.2251,1934.0,1628.0,1022.0
15389,24B209469,63.0,73.0,29.06,0.181099995970726,06NB50 625025,06NB50,06NB50,06NB50,L,T,0.065,0.522,0.0076,0.0004,0.024,0.135,0.043,0.045,0.01,0.0268,0.016,0.0027,0.0086,0.001,0.004,2153.102,49.23115,1929.0,1625.0,1020.0
15390,24B209469,63.5,73.3,28.92,0.181099995970726,06NB50 625025,06NB50,06NB50,06NB50,T,T,0.065,0.522,0.0076,0.0004,0.024,0.135,0.043,0.045,0.01,0.0268,0.016,0.0027,0.0086,0.001,0.004,2153.102,49.23115,1929.0,1625.0,1020.0
15391,24B209471,59.4,69.0,23.75,0.180999994277954,06NB50 625025,06NB50,06NB50,06NB50,L,T,0.065,0.522,0.0076,0.0004,0.024,0.135,0.043,0.045,0.01,0.0268,0.016,0.0027,0.0086,0.001,0.004,1989.266,44.3681,1817.0,1626.0,1036.0
15392,24B209471,60.7,70.7,27.86,0.180999994277954,06NB50 625025,06NB50,06NB50,06NB50,T,T,0.065,0.522,0.0076,0.0004,0.024,0.135,0.043,0.045,0.01,0.0268,0.016,0.0027,0.0086,0.001,0.004,1989.266,44.3681,1817.0,1626.0,1036.0
15393,24B209474,59.4,72.4,26.45,0.181099995970726,06NB50 625025,06NB50,06NB50,06NB50,L,T,0.065,0.528,0.0078,0.0,0.023,0.096,0.042,0.05,0.01,0.0327,0.02,0.0022,0.0073,0.001,0.004,2112.53,44.33471,1909.0,1626.0,1027.0
15394,24B209474,62.0,72.6,26.8,0.181099995970726,06NB50 625025,06NB50,06NB50,06NB50,T,T,0.065,0.528,0.0078,0.0,0.023,0.096,0.042,0.05,0.01,0.0327,0.02,0.0022,0.0073,0.001,0.004,2112.53,44.33471,1909.0,1626.0,1027.0
15401,24B209487,59.9,69.4,27.13,0.181099995970726,06NB50 625025,06NB50,06NB50,06NB50,L,T,0.06,0.545,0.0091,0.0017,0.015,0.142,0.042,0.054,0.01,0.0302,0.017,0.0023,0.0082,0.001,0.004,2121.836,44.32552,1913.0,1625.0,1020.0
15402,24B209487,63.1,73.9,27.39,0.181099995970726,06NB50 625025,06NB50,06NB50,06NB50,T,T,0.06,0.545,0.0091,0.0017,0.015,0.142,0.042,0.054,0.01,0.0302,0.017,0.0023,0.0082,0.001,0.004,2121.836,44.32552,1913.0,1625.0,1020.0
15403,24B209490,64.4,73.7,26.0,0.181099995970726,06NB50 625025,06NB50,06NB50,06NB50,T,T,0.056,0.542,0.0078,0.0,0.02,0.124,0.039,0.039,0.008,0.0354,0.015,0.0019,0.008,0.001,0.002,2136.848,44.32113,1905.0,1628.0,1020.0
15404,24B209494,65.0,72.5,28.2,0.181099995970726,06NB50 625025,06NB50,06NB50,06NB50,T,T,0.056,0.542,0.0078,0.0,0.02,0.124,0.039,0.039,0.008,0.0354,0.015,0.0019,0.008,0.001,0.002,2149.268,44.31346,1911.0,1630.0,1023.0
15405,24B209495,58.7,70.1,28.81,0.181099995970726,06NB50 625025,06NB50,06NB50,06NB50,L,T,0.062,0.514,0.0092,0.0042,0.013,0.15,0.046,0.051,0.011,0.0263,0.016,0.0025,0.0082,0.001,0.004,2133.41,44.31976,1896.0,1628.0,1023.0
15406,24B209495,61.9,71.2,24.12,0.181099995970726,06NB50 625025,06NB50,06NB50,06NB50,T,T,0.062,0.514,0.0092,0.0042,0.013,0.15,0.046,0.051,0.011,0.0263,0.016,0.0025,0.0082,0.001,0.004,2133.41,44.31976,1896.0,1628.0,1023.0
15418,24B209537,63.2,70.9,35.85,0.368999987840652,06NB50 625025,06NB50,06NB50,06NB50,T,T,0.061,0.517,0.0086,0.0032,0.013,0.143,0.056,0.055,0.009,0.0319,0.018,0.003,0.0083,0.001,0.004,2189.156,54.13279,1981.0,1625.0,1032.0
15419,24B209540,63.2,71.4,27.0,0.368999987840652,06NB50 625025,06NB50,06NB50,06NB50,T,T,0.059,0.55,0.0061,0.0033,0.019,0.102,0.039,0.055,0.008,0.0354,0.02,0.002,0.0066,0.001,0.002,2213.852,54.12262,1968.0,1630.0,1027.0
15420,24B209545,65.6,72.2,31.55,0.306600004434586,06NB50 625025,06NB50,06NB50,06NB50,T,T,0.059,0.55,0.0061,0.0033,0.019,0.102,0.039,0.055,0.008,0.0354,0.02,0.002,0.0066,0.001,0.002,2151.86,49.23056,1914.0,1628.0,1011.0
15423,24B209555,66.1,73.7,30.41,0.250099986791611,06NB50 625025,06NB50,06NB50,06NB50,T,T,0.063,0.526,0.0072,0.0005,0.029,0.102,0.041,0.054,0.008,0.0272,0.02,0.0019,0.007,0.002,0.003,2211.152,49.20106,1968.0,1628.0,1016.0
15424,24B209561,66.3,73.4,26.1,0.244100004434586,06NB50 625025,06NB50,06NB50,06NB50,T,T,0.063,0.526,0.0072,0.0005,0.029,0.102,0.041,0.054,0.008,0.0272,0.02,0.0019,0.007,0.002,0.003,2187.608,49.21573,1961.0,1626.0,1023.0
15425,24B209564,66.1,72.05000000000001,29.775,0.244100004434586,06NB50 625025,06NB50,06NB50,06NB50,T,T,0.06,0.515,0.0089,0.0017,0.021,0.129,0.059,0.05,0.01,0.0273,0.017,0.0026,0.0088,0.001,0.004,2149.988,49.23409,1923.0,1630.0,1023.0
15428,24B209576,62.8,71.9,26.75,0.181099995970726,06NB50 625025,06NB50,06NB50,06NB50,L,T,0.057,0.574,0.0075,0.0014,0.024,0.108,0.043,0.053,0.01,0.0385,0.016,0.0018,0.0086,0.002,0.002,2072.75,44.34658,1878.0,1623.0,1027.0
15429,24B209576,62.6,72.4,29.41,0.181099995970726,06NB50 625025,06NB50,06NB50,06NB50,T,T,0.057,0.574,0.0075,0.0014,0.024,0.108,0.043,0.053,0.01,0.0385,0.016,0.0018,0.0086,0.002,0.002,2072.75,44.34658,1878.0,1623.0,1027.0
15430,24B209580,64.9,72.2,29.79,0.181099995970726,06NB50 625025,06NB50,06NB50,06NB50,T,T,0.063,0.521,0.0078,0.0038,0.024,0.12,0.048,0.046,0.01,0.034,0.017,0.0028,0.0073,0.001,0.004,2082.452,44.34571,1880.0,1626.0,1032.0
15431,24B209582,64.9,72.9,29.22,0.181099995970726,06NB50 625025,06NB50,06NB50,06NB50,T,T,0.063,0.521,0.0078,0.0038,0.024,0.12,0.048,0.046,0.01,0.034,0.017,0.0028,0.0073,0.001,0.004,2081.786,44.34257,1884.0,1628.0,1022.0
15452,24B209646,62.0,69.8,33.43,0.250099986791611,06NB50 625025,06NB50,06NB50,06NB50,L,T,0.064,0.555,0.0107,0.0041,0.015,0.126,0.048,0.051,0.011,0.0336,0.017,0.003,0.0077,0.001,0.004,2169.23,49.2267,1929.0,1632.0,1031.0
15453,24B209646,62.6,69.3,34.39,0.250099986791611,06NB50 625025,06NB50,06NB50,06NB50,T,T,0.064,0.555,0.0107,0.0041,0.015,0.126,0.048,0.051,0.011,0.0336,0.017,0.003,0.0077,0.001,0.004,2169.23,49.2267,1929.0,1632.0,1031.0
15696,24B210700,56.8,70.6,35.01,0.368999987840652,06NB50 625025,06NB50,06NB50,06NB50,L,T,0.062,0.519,0.0073,0.0043,0.017,0.13,0.04,0.045,0.009,0.0315,0.015,0.0041,0.008,0.001,0.003,2169.644,59.06254,1983.0,1623.0,1032.0
15697,24B210700,58.8,70.7,27.49,0.368999987840652,06NB50 625025,06NB50,06NB50,06NB50,T,T,0.062,0.519,0.0073,0.0043,0.017,0.13,0.04,0.045,0.009,0.0315,0.015,0.0041,0.008,0.001,0.003,2169.644,59.06254,1983.0,1623.0,1032.0
15698,24B210701,60.5,71.5,33.31,0.368999987840652,06NB50 625025,06NB50,06NB50,06NB50,T,T,0.06,0.55,0.0069,0.0019,0.022,0.136,0.043,0.048,0.011,0.0313,0.016,0.0022,0.0138,0.001,0.003,2170.346,59.06201,1981.0,1626.0,1038.0
15699,24B210702,64.7,72.2,30.49,0.368999987840652,06NB50 625025,06NB50,06NB50,06NB50,T,T,0.06,0.55,0.0069,0.0019,0.022,0.136,0.043,0.048,0.011,0.0313,0.016,0.0022,0.0138,0.001,0.003,2167.97,59.05803,1977.0,1630.0,1034.0
15700,24B210707,66.7,73.1,30.76,0.3125,06NB50 625025,06NB50,06NB50,06NB50,T,T,0.06,0.55,0.0069,0.0019,0.022,0.136,0.043,0.048,0.011,0.0313,0.016,0.0022,0.0138,0.001,0.003,2164.676,54.14483,1974.0,1626.0,1027.0
15701,24B210710,66.4,72.7,30.63,0.305099993944168,06NB50 625025,06NB50,06NB50,06NB50,T,T,0.06,0.55,0.008,0.0046,0.014,0.13,0.038,0.051,0.009,0.0291,0.016,0.0006,0.0065,0.001,0.004,2166.836,54.14638,1956.0,1626.0,1038.0
15702,24B210712,65.7,72.9,27.44,0.244000002741814,06NB50 625025,06NB50,06NB50,06NB50,T,T,0.06,0.55,0.008,0.0046,0.014,0.13,0.038,0.051,0.009,0.0291,0.016,0.0006,0.0065,0.001,0.004,2164.37,54.1468,1943.0,1617.0,1067.0
15966,24B211574,61.8,70.8,29.07,0.312599986791611,06NB50 625025,06NB50,06NB51,06NB50,T,T,0.062,0.573,0.008,0.0046,0.011,0.132,0.042,0.047,0.011,0.0339,0.016,0.0024,0.0086,0.001,0.004,2179.778,44.29765,1905.0,1632.0,1018.0
15967,24B211579,62.5,70.6,32.12,0.306499987840652,06NB50 625025,06NB50,06NB50,06NB50,T,T,0.062,0.573,0.008,0.0046,0.011,0.132,0.042,0.047,0.011,0.0339,0.016,0.0024,0.0086,0.001,0.004,2180.678,44.30141,1904.0,1632.0,1023.0
15973,24B211599,64.1,74.5,26.76,0.179000005125999,06NB50 625025,06NB50,06NB50,06NB50,L,T,0.059,0.554,0.0122,0.0017,0.018,0.143,0.041,0.052,0.011,0.031,0.018,0.0032,0.0112,0.001,0.004,2180.498,39.3894,1904.0,1632.0,1045.0
15974,24B211599,67.5,76.2,28.07,0.179000005125999,06NB50 625025,06NB50,06NB50,06NB50,T,T,0.059,0.554,0.0122,0.0017,0.018,0.143,0.041,0.052,0.011,0.031,0.018,0.0032,0.0112,0.001,0.004,2180.498,39.3894,1904.0,1632.0,1045.0
15975,24B211602,63.4,74.4,28.34,0.180999994277954,06NB50 625025,06NB50,06NB50,06NB50,L,T,0.059,0.554,0.0122,0.0017,0.018,0.143,0.041,0.052,0.011,0.031,0.018,0.0032,0.0112,0.001,0.004,2179.634,39.39191,1902.0,1632.0,1025.0
15976,24B211602,66.8,76.5,27.47,0.180999994277954,06NB50 625025,06NB50,06NB50,06NB50,T,T,0.059,0.554,0.0122,0.0017,0.018,0.143,0.041,0.052,0.011,0.031,0.018,0.0032,0.0112,0.001,0.004,2179.634,39.39191,1902.0,1632.0,1025.0
15977,24B211605,60.5,71.2,31.14,0.181099995970726,06NB50 625025,06NB50,06NB50,06NB50,T,T,0.055,0.529,0.008,0.0037,0.017,0.128,0.042,0.043,0.01,0.0347,0.017,0.0026,0.009,0.001,0.003,2176.16,39.39368,1913.0,1628.0,1022.0
16095,24B212104,60.6,69.8,32.92,0.250099986791611,06NB50 625025,06NB50,06NB50,06NB50,L,T,0.059,0.548,0.01,0.0014,0.029,0.135,0.04,0.065,0.01,0.03,0.017,0.0033,0.009,0.001,0.004,2082.146,49.26463,1880.0,1646.0,1027.0
16096,24B212104,63.6,72.3,30.25,0.250099986791611,06NB50 625025,06NB50,06NB50,06NB50,T,T,0.059,0.548,0.01,0.0014,0.029,0.135,0.04,0.065,0.01,0.03,0.017,0.0033,0.009,0.001,0.004,2082.146,49.26463,1880.0,1646.0,1027.0
16097,24B212107,63.2,72.2,30.81,0.250099986791611,06NB50 625025,06NB50,06NB50,06NB50,T,T,0.063,0.558,0.0085,0.0033,0.022,0.124,0.04,0.052,0.009,0.0304,0.018,0.003,0.008,0.001,0.004,2088.266,49.26318,1882.0,1653.0,1029.0
16098,24B212111,63.2,71.5,30.1,0.250099986791611,06NB50 625025,06NB50,06NB50,06NB50,T,T,0.063,0.558,0.0085,0.0033,0.022,0.124,0.04,0.052,0.009,0.0304,0.018,0.003,0.008,0.001,0.004,2094.17,49.25983,1886.0,1648.0,1020.0
16099,24B212115,60.3,69.6,32.55,0.250099986791611,06NB50 625025,06NB50,06NB50,06NB50,L,T,0.056,0.538,0.0079,0.0025,0.022,0.124,0.04,0.05,0.01,0.03,0.017,0.0025,0.0102,0.001,0.004,2048.594,49.27595,1855.0,1634.0,1016.0
16100,24B212115,61.0,69.8,26.34,0.250099986791611,06NB50 625025,06NB50,06NB50,06NB50,T,T,0.056,0.538,0.0079,0.0025,0.022,0.124,0.04,0.05,0.01,0.03,0.017,0.0025,0.0102,0.001,0.004,2048.594,49.27595,1855.0,1634.0,1016.0
16128,24B212196,61.2,71.7,31.64,0.243100002408028,06NB50 625025,06NB50,06NB50,06NB50,L,T,0.058,0.549,0.0073,0.0005,0.033,0.123,0.042,0.052,0.01,0.0359,0.019,0.0028,0.008,0.002,0.004,2118.974,49.24535,1909.0,1652.0,1043.0
16129,24B212196,65.0,73.8,28.04,0.243100002408028,06NB50 625025,06NB50,06NB50,06NB50,T,T,0.058,0.549,0.0073,0.0005,0.033,0.123,0.042,0.052,0.01,0.0359,0.019,0.0028,0.008,0.002,0.004,2118.974,49.24535,1909.0,1652.0,1043.0
16158,24B212284,62.5,70.9,32.05,0.368999987840652,06NB50 625025,06NB50,06NB50,06NB50,T,T,0.059,0.572,0.0074,0.0018,0.023,0.116,0.053,0.058,0.013,0.031,0.017,0.0028,0.0087,0.001,0.004,2126.714,54.15875,1925.0,1637.0,1054.0
16159,24B212289,63.2,71.2,30.48,0.369100004434586,06NB50 625025,06NB50,06NB50,06NB50,T,T,0.059,0.572,0.0074,0.0018,0.023,0.116,0.053,0.058,0.013,0.031,0.017,0.0028,0.0087,0.001,0.004,2124.842,54.15981,1929.0,1652.0,1049.0
16160,24B212292,62.7,72.5,31.05,0.369100004434586,06NB50 625025,06NB50,06NB50,06NB50,T,T,0.062,0.525,0.0069,0.0012,0.026,0.111,0.042,0.046,0.01,0.0233,0.017,0.0028,0.012,0.001,0.004,2127.56,54.15749,1929.0,1646.0,1043.0
16161,24B212296,64.3,72.9,32.63,0.305099993944168,06NB50 625025,06NB50,06NB50,06NB50,T,T,0.062,0.525,0.0069,0.0012,0.026,0.111,0.042,0.046,0.01,0.0233,0.017,0.0028,0.012,0.001,0.004,2124.878,49.24154,1932.0,1655.0,1032.0
16162,24B212299,62.8,72.3,30.67,0.312599986791611,06NB50 625025,06NB50,06NB50,06NB50,T,T,0.062,0.551,0.0067,0.0018,0.02,0.121,0.049,0.048,0.011,0.031,0.019,0.0031,0.01,0.001,0.004,2127.776,49.23885,1931.0,1653.0,1031.0
16163,24B212303,65.6,73.2,29.78,0.243100002408028,06NB50 625025,06NB50,06NB50,06NB50,T,T,0.062,0.551,0.0067,0.0018,0.02,0.121,0.049,0.048,0.011,0.031,0.019,0.0031,0.01,0.001,0.004,2118.056,49.24396,1925.0,1652.0,1034.0
16164,24B212310,65.4,73.3,27.28,0.156000003218651,06NB50 625025,06NB50,06NB50,06NB50,T,T,0.062,0.523,0.0086,0.0037,0.011,0.104,0.038,0.044,0.01,0.0309,0.017,0.0028,0.0114,0.001,0.003,2128.712,34.48361,1931.0,1626.0,1045.0
16165,24B212311,59.6,68.6,31.67,0.305099993944168,06NB50 625025,06NB50,06NB50,06NB50,T,T,0.062,0.523,0.0086,0.0037,0.011,0.104,0.038,0.044,0.01,0.0309,0.017,0.0028,0.0114,0.001,0.003,2120.558,49.24262,1932.0,1628.0,1014.0
16166,24B212312,63.5,70.3,29.11,0.243100002408028,06NB50 625025,06NB50,06NB50,06NB50,T,T,0.061,0.529,0.007,0.0016,0.015,0.128,0.046,0.041,0.011,0.0296,0.015,0.0036,0.0072,0.001,0.003,2127.704,49.23895,1929.0,1637.0,1027.0
16446,24B213344,63.4,72.3,29.02,0.185000002384186,06NB50 625025,06NB50,06NB50,06NB50,T,T,0.061,0.552,0.0072,0.0004,0.021,0.134,0.041,0.04,0.01,0.0296,0.016,0.0036,0.0092,0.001,0.004,2127.956,59.08791,1832.0,1659.0,1097.0
16447,24B213348,65.8,72.6,27.06,0.244000002741814,06NB50 625025,06NB50,06NB50,06NB50,T,T,0.061,0.552,0.0072,0.0004,0.021,0.134,0.041,0.04,0.01,0.0296,0.016,0.0036,0.0092,0.001,0.004,2169.176,49.24384,1907.0,1686.0,1032.0
16448,24B213350,60.7,69.5,33.05,0.244000002741814,06NB50 625025,06NB50,06NB50,06NB50,L,T,0.059,0.525,0.0069,0.0004,0.02,0.123,0.039,0.043,0.01,0.0294,0.017,0.0041,0.0078,0.001,0.004,2157.08,49.2349,1941.0,1673.0,1083.0
16449,24B213350,62.8,71.1,31.22,0.244000002741814,06NB50 625025,06NB50,06NB50,06NB50,T,T,0.059,0.525,0.0069,0.0004,0.02,0.123,0.039,0.043,0.01,0.0294,0.017,0.0041,0.0078,0.001,0.004,2157.08,49.2349,1941.0,1673.0,1083.0
16681,24B214197,66.7,73.5,26.56,0.180999994277954,06NB50 625025,06NB50,06NB50,06NB50,T,T,0.063,0.582,0.0076,0.0034,0.022,0.105,0.038,0.042,0.01,0.0293,0.017,0.0026,0.0075,0.001,0.004,2138.45,39.42452,1905.0,1630.0,1023.0
16682,24B214200,62.9,74.2,27.66,0.180999994277954,06NB50 625025,06NB50,06NB50,06NB50,T,T,0.061,0.536,0.0061,0.0015,0.021,0.12,0.04,0.055,0.012,0.034,0.019,0.0033,0.0066,0.001,0.004,2144.84,39.41812,1918.0,1632.0,1023.0
16683,24B214202,63.3,74.5,29.34,0.180999994277954,06NB50 625025,06NB50,06NB50,06NB50,T,T,0.061,0.536,0.0061,0.0015,0.021,0.12,0.04,0.055,0.012,0.034,0.019,0.0033,0.0066,0.001,0.004,2152.724,39.41605,1922.0,1630.0,1025.0
16684,24B214208,62.2,71.6,21.25,0.180999994277954,06NB50 625025,06NB50,06NB50,06NB50,T,T,0.058,0.51,0.0049,0.0016,0.02,0.102,0.038,0.039,0.01,0.031,0.018,0.0031,0.0066,0.001,0.003,2127.47,39.42363,1902.0,1625.0,1050.0
16685,24B214213,68.0,72.8,26.22,0.180999994277954,06NB50 625025,06NB50,06NB50,06NB50,T,T,0.058,0.534,0.0053,0.0023,0.018,0.107,0.037,0.051,0.011,0.0298,0.018,0.0033,0.0073,0.001,0.003,2143.472,39.4133,1909.0,1628.0,1041.0
16692,24B214234,62.8,71.3,33.9,0.3125,06NB50 625025,06NB50,06NB50,06NB50,L,T,0.058,0.526,0.0058,0.0029,0.009,0.118,0.04,0.042,0.01,0.0295,0.018,0.0027,0.0083,0.0,0.003,2161.652,39.40227,1920.0,1657.0,1032.0
16693,24B214234,62.8,72.1,31.49,0.3125,06NB50 625025,06NB50,06NB50,06NB50,T,T,0.058,0.526,0.0058,0.0029,0.009,0.118,0.04,0.042,0.01,0.0295,0.018,0.0027,0.0083,0.0,0.003,2161.652,39.40227,1920.0,1657.0,1032.0
16935,24B215218,60.3,69.5,38.33,0.368999987840652,06NB50 625025,06NB50,06NB50,06NB50,L,T,0.056,0.549,0.0079,0.0005,0.025,0.109,0.037,0.032,0.01,0.0314,0.022,0.0036,0.0102,0.001,0.004,2063.246,54.18458,1891.0,1610.0,1049.0
16936,24B215218,61.3,69.9,34.58,0.368999987840652,06NB50 625025,06NB50,06NB50,06NB50,T,T,0.056,0.549,0.0079,0.0005,0.025,0.109,0.037,0.032,0.01,0.0314,0.022,0.0036,0.0102,0.001,0.004,2063.246,54.18458,1891.0,1610.0,1049.0
16937,24B215223,65.2,73.5,30.26,0.244000002741814,06NB50 625025,06NB50,06NB50,06NB50,T,T,0.056,0.556,0.0062,0.0,0.042,0.102,0.036,0.054,0.01,0.0308,0.018,0.0026,0.0095,0.001,0.004,2100.182,49.24163,1891.0,1623.0,1040.0
16938,24B215226,63.7,71.7,33.83,0.367000013589859,06NB50 625025,06NB50,06NB50,06NB50,T,T,0.056,0.556,0.0062,0.0,0.042,0.102,0.036,0.054,0.01,0.0308,0.018,0.0026,0.0095,0.001,0.004,2097.374,54.16495,1891.0,1612.0,1036.0
17010,24B215389,64.1,72.9,33.07,0.369100004434586,06NB50 625025,06NB50,06NB55,06NB50,L,T,0.059,0.561,0.0099,0.0006,0.028,0.113,0.038,0.047,0.011,0.034,0.017,0.0029,0.0088,0.001,0.003,2141.492,54.15266,1860.0,1621.0,1018.0
17011,24B215389,66.0,74.4,32.34,0.369100004434586,06NB50 625025,06NB50,06NB55,06NB50,T,T,0.059,0.561,0.0099,0.0006,0.028,0.113,0.038,0.047,0.011,0.034,0.017,0.0029,0.0088,0.001,0.003,2141.492,54.15266,1860.0,1621.0,1018.0
17036,24B215481,63.3,74.6,29.91,0.181099995970726,06NB50 625025,06NB50,06NB50,06NB50,T,T,0.064,0.596,0.0085,0.0011,0.015,0.106,0.038,0.053,0.011,0.029,0.016,0.0028,0.0076,0.0,0.004,2061.14,44.33827,1875.0,1619.0,1031.0
17037,24B215483,62.6,72.6,30.05,0.181099995970726,06NB50 625025,06NB50,06NB50,06NB50,L,T,0.062,0.542,0.0071,0.0011,0.022,0.105,0.038,0.051,0.011,0.0317,0.018,0.0038,0.0069,0.001,0.004,2074.316,44.34095,1896.0,1623.0,1029.0
17038,24B215483,62.3,73.6,30.22,0.181099995970726,06NB50 625025,06NB50,06NB50,06NB50,T,T,0.062,0.542,0.0071,0.0011,0.022,0.105,0.038,0.051,0.011,0.0317,0.018,0.0038,0.0069,0.001,0.004,2074.316,44.34095,1896.0,1623.0,1029.0
17039,24B215485,63.6,72.7,32.26,0.180999994277954,06NB50 625025,06NB50,06NB50,06NB50,L,T,0.062,0.542,0.0071,0.0011,0.022,0.105,0.038,0.051,0.011,0.0317,0.018,0.0038,0.0069,0.001,0.004,2078.15,44.34549,1900.0,1626.0,1036.0
17040,24B215485,66.4,73.3,26.86,0.180999994277954,06NB50 625025,06NB50,06NB50,06NB50,T,T,0.062,0.542,0.0071,0.0011,0.022,0.105,0.038,0.051,0.011,0.0317,0.018,0.0038,0.0069,0.001,0.004,2078.15,44.34549,1900.0,1626.0,1036.0
17063,24B215534,62.4,71.6,31.82,0.250099986791611,06NB50 625025,06NB50,06NB50,06NB50,L,T,0.059,0.536,0.0113,0.0045,0.012,0.11,0.036,0.074,0.01,0.0298,0.017,0.0032,0.0109,0.001,0.003,2197.166,49.21263,1931.0,1626.0,1034.0
17064,24B215534,63.3,71.6,34.81,0.250099986791611,06NB50 625025,06NB50,06NB50,06NB50,T,T,0.059,0.536,0.0113,0.0045,0.012,0.11,0.036,0.074,0.01,0.0298,0.017,0.0032,0.0109,0.001,0.003,2197.166,49.21263,1931.0,1626.0,1034.0
17076,24B215581,70.9,76.8,21.0,0.11599999666214,06NB50 625025,06NB50,06NB50,06NB50,T,T,0.057,0.597,0.0084,0.0015,0.017,0.101,0.037,0.052,0.009,0.0301,0.022,0.003,0.015,0.001,0.003,2187.392,34.47329,1925.0,1628.0,1027.0
17077,24B215585,68.4,76.4,24.51,0.11599999666214,06NB50 625025,06NB50,06NB50,06NB50,T,T,0.057,0.597,0.0084,0.0015,0.017,0.101,0.037,0.052,0.009,0.0301,0.022,0.003,0.015,0.001,0.003,2095.826,34.49163,1882.0,1630.0,1025.0
17078,24B215587,68.35,76.69999999999999,25.955,0.11599999666214,06NB50 625025,06NB50,06NB50,06NB50,T,T,0.063,0.567,0.0052,0.0009,0.016,0.094,0.035,0.036,0.009,0.0314,0.02,0.0029,0.01,0.001,0.003,2079.464,34.4996,1882.0,1632.0,1023.0
17079,24B215593,70.0,76.7,27.2,0.11599999666214,06NB50 625025,06NB50,06NB50,06NB50,T,T,0.063,0.567,0.0052,0.0009,0.016,0.094,0.035,0.036,0.009,0.0314,0.02,0.0029,0.01,0.001,0.003,2148.152,34.47963,1923.0,1630.0,1023.0
17080,24B215596,64.6,73.1,31.99,0.243100002408028,06NB50 625025,06NB50,06NB50,06NB50,L,T,0.062,0.51,0.0079,0.002,0.014,0.12,0.035,0.049,0.01,0.025,0.018,0.0044,0.0096,0.001,0.003,2174.216,49.22356,1945.0,1630.0,1029.0
17081,24B215596,67.4,74.3,29.78,0.243100002408028,06NB50 625025,06NB50,06NB50,06NB50,T,T,0.062,0.51,0.0079,0.002,0.014,0.12,0.035,0.049,0.01,0.025,0.018,0.0044,0.0096,0.001,0.003,2174.216,49.22356,1945.0,1630.0,1029.0
17082,24B215599,63.7,73.9,28.92,0.156000003218651,06NB50 625025,06NB50,06NB50,06NB50,L,T,0.062,0.51,0.0079,0.002,0.014,0.12,0.035,0.049,0.01,0.025,0.018,0.0044,0.0096,0.001,0.003,2182.514,34.47206,1943.0,1632.0,1034.0
17160,24B215950,65.2,74.3,24.29,0.250099986791611,06NB50 625025,06NB50,06NB50,06NB50,T,T,0.064,0.527,0.0067,0.0012,0.022,0.105,0.036,0.043,0.01,0.034,0.018,0.0029,0.0083,0.001,0.003,2174.9,49.21943,1954.0,1623.0,1027.0
