Repository: PNell/TrialTest3

File: Data/StreamlitData032524.csv (part 12 of 96)
,coil_no,YieldStrength,TensileStrength,TotalElongation,coil_thickness,steel_design_description,grade,grade_head,grade_tail,sample_direction,sample_location,c_amount,mn_amount,p_amount,s_amount,si_amount,cu_amount,ni_amount,cr_amount,mo_amount,al_amount,nb_amount,ca_amount,n_amount,ti_amount,v_amount,TF1_EXIT_AVG_BODY,TBC_thickness,TEMP_FM_ENTRY_AVG,TEMP_FM_EXIT_AVG,TEMP_COILING_AVG
17165,24B215964,63.8,73.0,30.35,0.243100002408028,06NB50 625025,06NB50,06NB50,06NB50,L,T,0.058,0.545,0.0065,0.0017,0.018,0.107,0.038,0.052,0.011,0.0313,0.02,0.0031,0.0027,0.001,0.004,2164.082,49.22343,1929.0,1626.0,1025.0
17166,24B215964,65.1,74.5,25.04,0.243100002408028,06NB50 625025,06NB50,06NB50,06NB50,T,T,0.058,0.545,0.0065,0.0017,0.018,0.107,0.038,0.052,0.011,0.0313,0.02,0.0031,0.0027,0.001,0.004,2164.082,49.22343,1929.0,1626.0,1025.0
17167,24B215966,63.5,74.5,31.61,0.367000013589859,06NB50 625025,06NB50,06NB50,06NB50,T,T,0.058,0.545,0.0065,0.0017,0.018,0.107,0.038,0.052,0.011,0.0313,0.02,0.0031,0.0027,0.001,0.004,2152.202,54.1492,1941.0,1626.0,1032.0
17168,24B215967,64.0,75.3,28.59,0.156100004911423,06NB50 625025,06NB50,06NB50,06NB50,L,T,0.06,0.506,0.0044,0.0011,0.021,0.109,0.037,0.033,0.011,0.0312,0.018,0.0029,0.0112,0.001,0.003,2151.266,34.4723,1943.0,1632.0,1052.0
17174,24B215995,61.1,71.3,34.03,0.368099987506866,06NB50 625025,06NB50,06NB50,06NB50,L,T,0.057,0.524,0.0073,0.0029,0.014,0.111,0.043,0.055,0.012,0.0326,0.019,0.0033,0.0069,0.001,0.004,2086.07,54.18009,1889.0,1628.0,1045.0
17175,24B215995,62.6,71.6,31.98,0.368099987506866,06NB50 625025,06NB50,06NB50,06NB50,T,T,0.057,0.524,0.0073,0.0029,0.014,0.111,0.043,0.055,0.012,0.0326,0.019,0.0033,0.0069,0.001,0.004,2086.07,54.18009,1889.0,1628.0,1045.0
17492,24B217554,67.35,74.6,32.925,0.306600004434586,06NB50 625025,06NB50,06NB50,06NB50,T,T,0.063,0.591,0.006,0.0,0.023,0.098,0.037,0.049,0.008,0.035,0.017,0.0031,0.0087,0.001,0.003,2144.75,49.23937,1923.0,1625.0,1027.0
17493,24B217556,67.6,73.1,33.29,0.306600004434586,06NB50 625025,06NB50,06NB50,06NB50,T,T,0.063,0.591,0.006,0.0,0.023,0.098,0.037,0.049,0.008,0.035,0.017,0.0031,0.0087,0.001,0.003,2065.19,49.26615,1887.0,1612.0,1025.0
17495,24B217561,63.7,73.6,35.7,0.370099991559982,06NB50 625025,06NB50,06NB50,06NB50,T,T,0.057,0.551,0.0037,0.0,0.028,0.098,0.038,0.05,0.008,0.0353,0.016,0.0031,0.0103,0.001,0.003,2116.274,54.17801,1916.0,1634.0,1056.0
17920,24B219692,58.7,68.6,34.79,0.369100004434586,06NB50 625025,06NB50,06NB50,06NB50,T,T,0.06,0.516,0.0103,0.0027,0.017,0.092,0.028,0.057,0.0,0.0244,0.019,0.003,0.0054,0.001,0.003,2173.73,54.13649,1923.0,1626.0,1056.0
17921,24B219698,59.6,69.8,33.82,0.244100004434586,06NB50 625025,06NB50,06NB50,06NB50,L,T,0.065,0.563,0.0103,0.0027,0.02,0.125,0.042,0.072,0.003,0.0283,0.019,0.003,0.0081,0.001,0.003,2152.148,49.23136,1914.0,1632.0,1023.0
17922,24B219698,61.2,69.8,32.09,0.244100004434586,06NB50 625025,06NB50,06NB50,06NB50,T,T,0.065,0.563,0.0103,0.0027,0.02,0.125,0.042,0.072,0.003,0.0283,0.019,0.003,0.0081,0.001,0.003,2152.148,49.23136,1914.0,1632.0,1023.0
17925,24B219707,57.4,68.9,32.7,0.181099995970726,06NB50 625025,06NB50,06NB50,06NB50,L,T,0.062,0.542,0.0142,0.0026,0.021,0.093,0.032,0.06,0.0,0.0284,0.018,0.0028,0.0065,0.001,0.004,2160.806,44.30788,1911.0,1630.0,1038.0
17926,24B219707,58.65,69.7,31.880000000000003,0.181099995970726,06NB50 625025,06NB50,06NB50,06NB50,T,T,0.062,0.542,0.0142,0.0026,0.021,0.093,0.032,0.06,0.0,0.0284,0.018,0.0028,0.0065,0.001,0.004,2160.806,44.30788,1911.0,1630.0,1038.0
18112,24B220274,59.4,69.3,34.5,0.369199991226196,06NB50 625025,06NB50,06NB50,06NB50,L,T,0.062,0.55,0.0106,0.0008,0.019,0.114,0.04,0.056,0.002,0.0286,0.019,0.0032,0.0085,0.001,0.005,2089.598,54.17634,1905.0,1625.0,1041.0
18113,24B220274,61.9,70.8,36.96,0.369199991226196,06NB50 625025,06NB50,06NB50,06NB50,T,T,0.062,0.55,0.0106,0.0008,0.019,0.114,0.04,0.056,0.002,0.0286,0.019,0.0032,0.0085,0.001,0.005,2089.598,54.17634,1905.0,1625.0,1041.0
18236,24B220587,62.0,71.0,31.5,0.369100004434586,06NB50 625025,06NB50,06NB50,06NB50,T,T,0.063,0.548,0.0135,0.0004,0.031,0.112,0.039,0.054,0.0,0.0343,0.019,0.0027,0.0093,0.002,0.004,2083.082,54.18466,1889.0,1626.0,1036.0
18237,24B220591,62.6,69.9,34.01,0.305099993944168,06NB50 625025,06NB50,06NB50,06NB50,T,T,0.062,0.562,0.0143,0.0023,0.022,0.122,0.041,0.062,0.0,0.0301,0.017,0.0043,0.009,0.001,0.004,2131.124,49.23896,1922.0,1626.0,1027.0
18238,24B220595,63.3,70.5,30.97,0.249099999666214,06NB50 625025,06NB50,06NB50,06NB50,T,T,0.063,0.563,0.0091,0.0029,0.027,0.119,0.058,0.055,0.002,0.0318,0.017,0.0027,0.008,0.001,0.006,2138.144,49.23602,1920.0,1623.0,995.0
18239,24B220600,62.7,70.1,29.88,0.244100004434586,06NB50 625025,06NB50,06NB50,06NB50,T,T,0.063,0.563,0.0091,0.0029,0.027,0.119,0.058,0.055,0.002,0.0318,0.017,0.0027,0.008,0.001,0.006,2132.582,49.2394,1920.0,1623.0,1002.0
18240,24B220603,64.1,70.9,33.05,0.244100004434586,06NB50 625025,06NB50,06NB50,06NB50,T,T,0.064,0.558,0.0113,0.0025,0.02,0.127,0.052,0.054,0.0,0.0349,0.016,0.0029,0.0087,0.001,0.004,2134.202,49.23937,1922.0,1623.0,1009.0
18241,24B220605,64.0,70.6,28.08,0.243100002408028,06NB50 625025,06NB50,06NB50,06NB50,T,T,0.064,0.558,0.0113,0.0025,0.02,0.127,0.052,0.054,0.0,0.0349,0.016,0.0029,0.0087,0.001,0.004,2156.144,49.23781,1931.0,1626.0,1014.0
18242,24B220608,60.5,69.1,31.47,0.243100002408028,06NB50 625025,06NB50,06NB50,06NB50,L,T,0.064,0.533,0.0119,0.0024,0.019,0.13,0.043,0.054,0.0,0.0313,0.019,0.0029,0.008,0.001,0.004,2123.852,49.25464,1909.0,1628.0,1018.0
18243,24B220608,66.6,71.3,34.29,0.243100002408028,06NB50 625025,06NB50,06NB50,06NB50,T,T,0.064,0.533,0.0119,0.0024,0.019,0.13,0.043,0.054,0.0,0.0313,0.019,0.0029,0.008,0.001,0.004,2123.852,49.25464,1909.0,1628.0,1018.0
18257,24B220654,62.1,70.7,30.0,0.181099995970726,06NB50 625025,06NB50,06NB50,06NB50,L,T,0.061,0.52,0.0099,0.0019,0.009,0.119,0.041,0.054,0.009,0.0302,0.016,0.0047,0.0074,0.001,0.003,2105.402,44.33905,1891.0,1619.0,1023.0
18258,24B220654,65.8,73.2,25.94,0.181099995970726,06NB50 625025,06NB50,06NB50,06NB50,T,T,0.061,0.52,0.0099,0.0019,0.009,0.119,0.041,0.054,0.009,0.0302,0.016,0.0047,0.0074,0.001,0.003,2105.402,44.33905,1891.0,1619.0,1023.0
18259,24B220657,62.9,72.1,31.81,0.180999994277954,06NB50 625025,06NB50,06NB50,06NB50,L,T,0.062,0.55,0.0123,0.0003,0.022,0.128,0.041,0.061,0.001,0.0306,0.017,0.0032,0.0077,0.001,0.004,2160.014,44.32051,1938.0,1632.0,1022.0
18260,24B220657,68.0,73.6,27.89,0.180999994277954,06NB50 625025,06NB50,06NB50,06NB50,T,T,0.062,0.55,0.0123,0.0003,0.022,0.128,0.041,0.061,0.001,0.0306,0.017,0.0032,0.0077,0.001,0.004,2160.014,44.32051,1938.0,1632.0,1022.0
18275,24B220690,64.8,73.0,31.72,0.250099986791611,06NB50 625025,06NB50,06NB50,06NB50,T,T,0.059,0.544,0.0082,0.0013,0.021,0.132,0.045,0.044,0.002,0.0333,0.018,0.0032,0.0087,0.001,0.003,2143.508,49.23534,1925.0,1625.0,1016.0
18276,24B220694,59.0,69.8,34.06,0.25,06NB50 625025,06NB50,06NB50,06NB50,L,T,0.062,0.525,0.0086,0.004,0.015,0.121,0.043,0.047,0.005,0.0284,0.016,0.0027,0.0072,0.001,0.003,2162.264,49.22626,1934.0,1619.0,1013.0
18277,24B220694,62.5,71.1,30.11,0.25,06NB50 625025,06NB50,06NB50,06NB50,T,T,0.062,0.525,0.0086,0.004,0.015,0.121,0.043,0.047,0.005,0.0284,0.016,0.0027,0.0072,0.001,0.003,2162.264,49.22626,1934.0,1619.0,1013.0
18282,24B220706,61.9,72.0,32.57,0.343800008296967,06NB50 625025,06NB50,06NB50,06NB50,L,T,0.064,0.514,0.0063,0.0034,0.012,0.127,0.043,0.041,0.0,0.0288,0.017,0.0029,0.008,0.001,0.003,2166.404,54.13687,1934.0,1610.0,1034.0
18283,24B220706,63.4,71.8,34.29,0.343800008296967,06NB50 625025,06NB50,06NB50,06NB50,T,T,0.064,0.514,0.0063,0.0034,0.012,0.127,0.043,0.041,0.0,0.0288,0.017,0.0029,0.008,0.001,0.003,2166.404,54.13687,1934.0,1610.0,1034.0
18291,24B220722,64.2,72.3,31.43,0.243100002408028,06NB50 625025,06NB50,06NB50,06NB50,T,T,0.065,0.572,0.0068,0.0024,0.018,0.124,0.044,0.046,0.003,0.0302,0.019,0.0024,0.0103,0.001,0.003,2161.382,49.22839,1940.0,1623.0,1023.0
18293,24B220725,63.8,73.3,31.81,0.243100002408028,06NB50 625025,06NB50,06NB50,06NB50,T,T,0.064,0.546,0.0089,0.0027,0.014,0.119,0.042,0.052,0.003,0.0317,0.018,0.0025,0.0112,0.001,0.003,2153.39,49.22937,1940.0,1625.0,1022.0
18298,24B220735,61.2,70.9,32.21,0.243100002408028,06NB50 625025,06NB50,06NB50,06NB50,L,T,0.063,0.532,0.0064,0.0016,0.019,0.124,0.04,0.046,0.0,0.0307,0.017,0.0031,0.0088,0.001,0.003,2155.352,49.22226,1929.0,1644.0,1013.0
18299,24B220735,63.9,71.5,29.83,0.243100002408028,06NB50 625025,06NB50,06NB50,06NB50,T,T,0.063,0.532,0.0064,0.0016,0.019,0.124,0.04,0.046,0.0,0.0307,0.017,0.0031,0.0088,0.001,0.003,2155.352,49.22226,1929.0,1644.0,1013.0
18355,24B220945,60.6,73.6,30.68,0.243000000715256,06NB50 625025,06NB50,06NB50,06NB50,L,T,0.064,0.555,0.0069,0.0041,0.018,0.122,0.041,0.049,0.001,0.029,0.019,0.0022,0.0077,0.001,0.003,2143.958,49.23913,1902.0,1621.0,1016.0
18356,24B220945,59.6,73.2,27.77,0.243000000715256,06NB50 625025,06NB50,06NB50,06NB50,T,T,0.064,0.555,0.0069,0.0041,0.018,0.122,0.041,0.049,0.001,0.029,0.019,0.0022,0.0077,0.001,0.003,2143.958,49.23913,1902.0,1621.0,1016.0
18357,24B220948,65.5,73.4,25.77,0.185100004076958,06NB50 625025,06NB50,06NB50,06NB50,T,T,0.064,0.555,0.0069,0.0041,0.018,0.122,0.041,0.049,0.001,0.029,0.019,0.0022,0.0077,0.001,0.003,2158.52,44.31606,1913.0,1625.0,1034.0
18358,24B220949,61.2,72.7,32.06,0.185100004076958,06NB50 625025,06NB50,06NB50,06NB50,L,T,0.064,0.555,0.0069,0.0041,0.018,0.122,0.041,0.049,0.001,0.029,0.019,0.0022,0.0077,0.001,0.003,2170.184,44.30974,1902.0,1626.0,1034.0
18359,24B220949,62.4,73.1,28.0,0.185100004076958,06NB50 625025,06NB50,06NB50,06NB50,T,T,0.064,0.555,0.0069,0.0041,0.018,0.122,0.041,0.049,0.001,0.029,0.019,0.0022,0.0077,0.001,0.003,2170.184,44.30974,1902.0,1626.0,1034.0
18804,24B222707,59.6,71.3,33.85,0.250099986791611,06NB50 625025,06NB50,06NB50,06NB50,L,T,0.059,0.597,0.0052,0.0026,0.016,0.135,0.041,0.034,0.003,0.0316,0.018,0.0023,0.008,0.001,0.004,2124.95,49.25038,1893.0,1632.0,1049.0
18805,24B222707,63.1,72.2,33.84,0.250099986791611,06NB50 625025,06NB50,06NB50,06NB50,T,T,0.059,0.597,0.0052,0.0026,0.016,0.135,0.041,0.034,0.003,0.0316,0.018,0.0023,0.008,0.001,0.004,2124.95,49.25038,1893.0,1632.0,1049.0
18811,24B222727,59.8,69.1,34.68,0.343800008296967,06NB50 625025,06NB50,06NB50,06NB50,L,T,0.063,0.527,0.0046,0.0044,0.007,0.131,0.04,0.033,0.0,0.0258,0.016,0.0029,0.0067,0.001,0.003,2158.178,54.14632,1922.0,1630.0,1052.0
18812,24B222727,60.6,70.1,31.93,0.343800008296967,06NB50 625025,06NB50,06NB50,06NB50,T,T,0.063,0.527,0.0046,0.0044,0.007,0.131,0.04,0.033,0.0,0.0258,0.016,0.0029,0.0067,0.001,0.003,2158.178,54.14632,1922.0,1630.0,1052.0
18817,24B222744,60.0,70.3,34.0,0.250099986791611,06NB50 625025,06NB50,06NB50,06NB50,L,T,0.063,0.522,0.0063,0.0028,0.013,0.141,0.038,0.038,0.001,0.032,0.017,0.0023,0.008,0.001,0.003,2125.976,49.24509,1895.0,1626.0,1054.0
18818,24B222744,62.2,71.2,30.23,0.250099986791611,06NB50 625025,06NB50,06NB50,06NB50,T,T,0.063,0.522,0.0063,0.0028,0.013,0.141,0.038,0.038,0.001,0.032,0.017,0.0023,0.008,0.001,0.003,2125.976,49.24509,1895.0,1626.0,1054.0
18821,24B222750,62.4,72.1,34.23,0.369100004434586,06NB50 625025,06NB50,06NB50,06NB50,L,T,0.063,0.535,0.0048,0.0007,0.016,0.119,0.04,0.033,0.001,0.0337,0.018,0.0024,0.0118,0.001,0.004,2115.32,54.16572,1889.0,1621.0,1049.0
18822,24B222750,62.6,72.6,34.57,0.369100004434586,06NB50 625025,06NB50,06NB50,06NB50,T,T,0.063,0.535,0.0048,0.0007,0.016,0.119,0.04,0.033,0.001,0.0337,0.018,0.0024,0.0118,0.001,0.004,2115.32,54.16572,1889.0,1621.0,1049.0
18873,24B223048,60.1,70.9,33.3,0.368900001049042,06NB50 625025,06NB50,06NB50,06NB50,L,T,0.063,0.546,0.008,0.0015,0.014,0.108,0.038,0.046,0.0,0.0296,0.018,0.0022,0.0096,0.001,0.003,2093.738,54.18155,1887.0,1623.0,1020.0
18874,24B223048,61.7,71.7,33.85,0.368900001049042,06NB50 625025,06NB50,06NB50,06NB50,T,T,0.063,0.546,0.008,0.0015,0.014,0.108,0.038,0.046,0.0,0.0296,0.018,0.0022,0.0096,0.001,0.003,2093.738,54.18155,1887.0,1623.0,1020.0
18875,24B223050,61.5,71.6,32.76,0.368999987840652,06NB50 625025,06NB50,06NB50,06NB50,L,T,0.065,0.529,0.005,0.0011,0.021,0.114,0.041,0.033,0.0,0.0331,0.017,0.0027,0.0057,0.002,0.003,2108.588,54.18213,1889.0,1634.0,1032.0
18876,24B223050,62.3,72.3,32.52,0.368999987840652,06NB50 625025,06NB50,06NB50,06NB50,T,T,0.065,0.529,0.005,0.0011,0.021,0.114,0.041,0.033,0.0,0.0331,0.017,0.0027,0.0057,0.002,0.003,2108.588,54.18213,1889.0,1634.0,1032.0
19216,24B224361,65.2,75.8,32.26,0.368900001049042,06NB50 625025,06NB50,06NB55,06NB50,T,T,0.065,0.53,0.0074,0.0016,0.011,0.103,0.037,0.047,0.0,0.0267,0.017,0.0023,0.0072,0.001,0.002,2190.308,59.04532,1979.0,1603.0,1027.0
19217,24B224366,64.9,74.0,30.23,0.310900002717972,06NB50 625025,06NB50,06NB50,06NB50,T,T,0.065,0.53,0.0074,0.0016,0.011,0.103,0.037,0.047,0.0,0.0267,0.017,0.0023,0.0072,0.001,0.002,2193.512,54.13003,1979.0,1608.0,1020.0
19218,24B224370,62.1,70.8,34.3,0.310999989509583,06NB50 625025,06NB50,06NB50,06NB50,L,T,0.065,0.525,0.0084,0.0011,0.025,0.104,0.036,0.031,0.0,0.0303,0.018,0.0027,0.0064,0.001,0.002,2176.232,54.14342,1938.0,1632.0,1040.0
19219,24B224370,63.9,72.1,30.88,0.310999989509583,06NB50 625025,06NB50,06NB50,06NB50,T,T,0.065,0.525,0.0084,0.0011,0.025,0.104,0.036,0.031,0.0,0.0303,0.018,0.0027,0.0064,0.001,0.002,2176.232,54.14342,1938.0,1632.0,1040.0
19247,24B224443,61.2,71.9,32.16,0.25,06NB50 625025,06NB50,06NB51,06NB50,L,T,0.065,0.541,0.0078,0.0014,0.03,0.091,0.034,0.044,0.0,0.0232,0.017,0.0025,0.0061,0.001,0.003,2170.598,59.06491,1958.0,1628.0,1027.0
19248,24B224443,64.3,73.1,29.15,0.25,06NB50 625025,06NB50,06NB51,06NB50,T,T,0.065,0.541,0.0078,0.0014,0.03,0.091,0.034,0.044,0.0,0.0232,0.017,0.0025,0.0061,0.001,0.003,2170.598,59.06491,1958.0,1628.0,1027.0
19262,24B224488,60.9,71.6,29.88,0.11599999666214,06NB50 625025,06NB50,06NB50,06NB50,L,T,0.059,0.511,0.0084,0.0001,0.037,0.108,0.035,0.035,0.001,0.034,0.021,0.0027,0.0053,0.002,0.003,2140.952,34.47926,1943.0,1632.0,1014.0
19263,24B224488,64.6,73.8,28.23,0.11599999666214,06NB50 625025,06NB50,06NB50,06NB50,T,T,0.059,0.511,0.0084,0.0001,0.037,0.108,0.035,0.035,0.001,0.034,0.021,0.0027,0.0053,0.002,0.003,2140.952,34.47926,1943.0,1632.0,1014.0
19264,24B224491,64.3,72.9,24.75,0.244000002741814,06NB50 625025,06NB50,06NB50,06NB55,T,T,0.059,0.511,0.0084,0.0001,0.037,0.108,0.035,0.035,0.001,0.034,0.021,0.0027,0.0053,0.002,0.003,2139.26,49.23393,1947.0,1626.0,1005.0
19570,24B225487,59.1,69.8,34.48,0.36710000038147,06NB50 625025,06NB50,06NB50,06NB50,L,T,0.063,0.578,0.0105,0.0009,0.024,0.116,0.041,0.054,0.0,0.0323,0.017,0.0027,0.0073,0.001,0.003,2111.756,54.1703,1914.0,1617.0,1002.0
19571,24B225487,62.2,71.2,35.21,0.36710000038147,06NB50 625025,06NB50,06NB50,06NB50,T,T,0.063,0.578,0.0105,0.0009,0.024,0.116,0.041,0.054,0.0,0.0323,0.017,0.0027,0.0073,0.001,0.003,2111.756,54.1703,1914.0,1617.0,1002.0
19572,24B225489,60.0,69.5,36.13,0.367000013589859,06NB50 625025,06NB50,06NB50,06NB50,L,T,0.063,0.578,0.0105,0.0009,0.024,0.116,0.041,0.054,0.0,0.0323,0.017,0.0027,0.0073,0.001,0.003,2056.712,44.35143,1886.0,1617.0,1022.0
19573,24B225489,61.4,70.4,34.54,0.367000013589859,06NB50 625025,06NB50,06NB50,06NB50,T,T,0.063,0.578,0.0105,0.0009,0.024,0.116,0.041,0.054,0.0,0.0323,0.017,0.0027,0.0073,0.001,0.003,2056.712,44.35143,1886.0,1617.0,1022.0
19574,24B225490,66.5,75.9,30.98,0.305099993944168,06NB50 625025,06NB50,06NB50,06NV65,T,T,0.063,0.578,0.0105,0.0009,0.024,0.116,0.041,0.054,0.0,0.0323,0.017,0.0027,0.0073,0.001,0.003,2052.986,39.44013,1864.0,1635.0,1029.0
19606,24B225565,62.8,71.7,31.68,0.243100002408028,06NB50 625025,06NB50,06NB50,06NB50,T,T,0.064,0.515,0.0088,0.004,0.021,0.123,0.042,0.031,0.0,0.0313,0.022,0.0021,0.0094,0.001,0.002,2096.204,49.26081,1889.0,1635.0,1034.0
19607,24B225568,60.0,71.0,35.51,0.243000000715256,06NB50 625025,06NB50,06NB50,06NB50,L,T,0.063,0.53,0.0106,0.0015,0.023,0.107,0.034,0.053,0.0,0.0288,0.02,0.0026,0.0079,0.001,0.003,2051.852,49.28086,1873.0,1619.0,1034.0
19608,24B225568,63.3,71.6,30.2,0.243000000715256,06NB50 625025,06NB50,06NB50,06NB50,T,T,0.063,0.53,0.0106,0.0015,0.023,0.107,0.034,0.053,0.0,0.0288,0.02,0.0026,0.0079,0.001,0.003,2051.852,49.28086,1873.0,1619.0,1034.0
19751,24B226016,62.75,71.35,23.964999999999996,0.306100010871887,06NB50 625025,06NB50,06NB51,06NB50,T,T,0.059,0.546,0.0134,0.0036,0.039,0.087,0.035,0.043,0.0,0.0265,0.017,0.0023,0.0071,0.001,0.003,2085.17,49.25823,1900.0,1628.0,1038.0
19752,24B226017,63.5,72.9,34.24,0.244000002741814,06NB50 625025,06NB50,06NB51,06NB50,T,T,0.059,0.546,0.0134,0.0036,0.039,0.087,0.035,0.043,0.0,0.0265,0.017,0.0023,0.0071,0.001,0.003,2085.71,49.2573,1902.0,1617.0,1016.0
19789,24B226102,61.4,70.3,34.38,0.368099987506866,06NB50 625025,06NB50,06NB51,06NB50,T,T,0.063,0.55,0.0078,0.0008,0.028,0.089,0.039,0.037,0.0,0.0364,0.018,0.0031,0.0084,0.002,0.002,2096.384,54.17408,1869.0,1623.0,1052.0
19790,24B226107,62.4,70.8,34.56,0.244100004434586,06NB50 625025,06NB50,06NB50,06NB50,T,T,0.063,0.55,0.0078,0.0008,0.028,0.089,0.039,0.037,0.0,0.0364,0.018,0.0031,0.0084,0.002,0.002,2140.25,49.23686,1898.0,1623.0,1038.0
19822,24B226202,61.2,70.9,36.72,0.368000000715256,06NB50 625025,06NB50,06NB50,06NB50,L,T,0.062,0.522,0.0079,0.0017,0.019,0.112,0.044,0.042,0.0,0.0326,0.019,0.0028,0.0178,0.001,0.002,2180.858,54.13064,1947.0,1612.0,1032.0
19823,24B226202,61.9,71.1,34.43,0.368000000715256,06NB50 625025,06NB50,06NB50,06NB50,T,T,0.062,0.522,0.0079,0.0017,0.019,0.112,0.044,0.042,0.0,0.0326,0.019,0.0028,0.0178,0.001,0.002,2180.858,54.13064,1947.0,1612.0,1032.0
19824,24B226206,62.9,72.1,32.29,0.211099997162819,06NB50 625025,06NB50,06NB50,06NB50,L,T,0.062,0.522,0.0079,0.0017,0.019,0.112,0.044,0.042,0.0,0.0326,0.019,0.0028,0.0178,0.001,0.002,2180.138,49.21903,1925.0,1626.0,1023.0
19825,24B226206,64.3,71.5,28.98,0.211099997162819,06NB50 625025,06NB50,06NB50,06NB50,T,T,0.062,0.522,0.0079,0.0017,0.019,0.112,0.044,0.042,0.0,0.0326,0.019,0.0028,0.0178,0.001,0.002,2180.138,49.21903,1925.0,1626.0,1023.0
8,23B100032,61.0,69.5,28.49,0.12899999320507,06NB50 625125,06NB50,06NB50,06NB50,L,T,0.06,0.564,0.0096,0.0069,0.015,0.097,0.034,0.054,0.01,0.0371,0.019,0.003,0.0086,0.0,0.004,2086.574,44.33838,1864.0,1610.0,1137.0
9,23B100032,58.9,68.5,28.01,0.12899999320507,06NB50 625125,06NB50,06NB50,06NB50,T,T,0.06,0.564,0.0096,0.0069,0.015,0.097,0.034,0.054,0.01,0.0371,0.019,0.003,0.0086,0.0,0.004,2086.574,44.33838,1864.0,1610.0,1137.0
57,23B100165,59.9,68.2,28.04,0.127000004053116,06NB50 625125,06NB50,06NB50,06NB50,L,T,0.056,0.549,0.0086,0.0044,0.021,0.107,0.035,0.049,0.01,0.033,0.021,0.0018,0.0074,0.001,0.004,2171.714,44.33038,1904.0,1625.0,1124.0
58,23B100172,56.5,68.7,28.42,0.127000004053116,06NB50 625125,06NB50,06NB50,06NB50,L,T,0.056,0.549,0.0086,0.0044,0.021,0.107,0.035,0.049,0.01,0.033,0.021,0.0018,0.0074,0.001,0.004,2109.416,44.33631,1842.0,1610.0,1135.0
59,23B100175,60.4,70.5,28.86,0.125,06NB50 625125,06NB50,06NB50,06NB50,L,T,0.062,0.563,0.0094,0.0039,0.022,0.092,0.033,0.065,0.011,0.0308,0.02,0.0024,0.0102,0.001,0.004,2148.89,44.33419,1902.0,1625.0,1128.0
60,23B100190,59.9,67.2,31.25,0.144999995827675,06NB50 625125,06NB50,06NB50,06NB50,L,T,0.057,0.543,0.0103,0.0031,0.021,0.11,0.036,0.064,0.009,0.0292,0.02,0.0016,0.008,0.001,0.004,2113.97,34.49176,1889.0,1617.0,1130.0
61,23B100193,61.8,69.4,33.26,0.171000003814697,06NB50 625125,06NB50,06NB50,06NB50,L,T,0.061,0.542,0.0087,0.0041,0.014,0.082,0.031,0.049,0.011,0.0287,0.018,0.0027,0.0076,0.0,0.005,2177.51,49.22149,1929.0,1635.0,1122.0
62,23B100199,62.4,69.9,30.76,0.168999999761581,06NB50 625125,06NB50,06NB50,06NB50,L,T,0.061,0.542,0.0087,0.0041,0.014,0.082,0.031,0.049,0.011,0.0287,0.018,0.0027,0.0076,0.0,0.005,2192.63,49.19465,1931.0,1625.0,1130.0
64,23B100220,62.5,70.8,29.5,0.211099997162819,06NB50 625125,06NB50,06NB50,06NB50,L,T,0.062,0.552,0.0114,0.0034,0.025,0.1,0.035,0.06,0.008,0.0325,0.021,0.0016,0.0079,0.001,0.004,2211.818,49.19847,1943.0,1626.0,1131.0
65,23B100225,60.0,68.8,31.06,0.210999995470047,06NB50 625125,06NB50,06NB50,06NB50,L,T,0.062,0.552,0.0114,0.0034,0.025,0.1,0.035,0.06,0.008,0.0325,0.021,0.0016,0.0079,0.001,0.004,2234.84,49.19297,1936.0,1628.0,1130.0
66,23B100227,58.9,69.7,30.48,0.211099997162819,06NB50 625125,06NB50,06NB50,06NB50,L,T,0.062,0.552,0.0114,0.0034,0.025,0.1,0.035,0.06,0.008,0.0325,0.021,0.0016,0.0079,0.001,0.004,2235.974,49.19157,1938.0,1626.0,1128.0
67,23B100229,61.9,69.3,30.04,0.211099997162819,06NB50 625125,06NB50,06NB50,06NB50,L,T,0.057,0.562,0.0083,0.007,0.011,0.096,0.035,0.052,0.01,0.0369,0.019,0.0031,0.0077,0.001,0.005,2237.432,49.18214,1947.0,1626.0,1130.0
68,23B100236,60.6,68.1,31.45,0.210999995470047,06NB50 625125,06NB50,06NB50,06NB50,L,T,0.057,0.562,0.0083,0.007,0.011,0.096,0.035,0.052,0.01,0.0369,0.019,0.0031,0.0077,0.001,0.005,2197.886,49.21493,1961.0,1623.0,1158.0
69,23B100238,61.0,69.0,31.53,0.211099997162819,06NB50 625125,06NB50,06NB50,06NB50,L,T,0.057,0.528,0.0144,0.0017,0.025,0.114,0.038,0.064,0.009,0.0338,0.022,0.0011,0.0078,0.001,0.004,2070.104,49.27049,1893.0,1625.0,1131.0
70,23B100244,57.7,69.0,30.82,0.209099993109703,06NB50 625125,06NB50,06NB50,06NB50,L,T,0.058,0.568,0.0119,0.007,0.008,0.11,0.035,0.057,0.008,0.0207,0.018,0.0011,0.0087,0.0,0.003,2210.54,49.18654,1938.0,1625.0,1128.0
71,23B100250,58.6,69.3,31.79,0.209000006318092,06NB50 625125,06NB50,06NB50,06NB50,L,T,0.058,0.568,0.0119,0.007,0.008,0.11,0.035,0.057,0.008,0.0207,0.018,0.0011,0.0087,0.0,0.003,2227.496,49.19527,1938.0,1628.0,1103.0
76,23B100259,59.9,69.1,28.14,0.115000002086163,06NB50 625125,06NB50,06NB50,06NB50,L,T,0.059,0.561,0.01,0.0046,0.022,0.113,0.034,0.056,0.012,0.0347,0.022,0.0035,0.0072,0.001,0.005,2113.682,34.50722,1909.0,1623.0,1126.0
694,23B151917,60.5,67.5,30.98,0.170200005173683,06NB50 625125,06NB50,06NB50,06NB50,L,T,0.074,0.502,0.0078,0.0012,0.038,0.101,0.032,0.033,0.01,0.0275,0.019,0.0027,0.0093,0.0,0.004,2022.998,44.36115,1842.0,1617.0,1128.0
695,23B151917,63.1,69.5,29.84,0.170200005173683,06NB50 625125,06NB50,06NB50,06NB50,T,T,0.074,0.502,0.0078,0.0012,0.038,0.101,0.032,0.033,0.01,0.0275,0.019,0.0027,0.0093,0.0,0.004,2022.998,44.36115,1842.0,1617.0,1128.0
696,23B151920,61.6,68.6,30.62,0.170000001788139,06NB50 625125,06NB50,06NB50,06NB50,L,T,0.058,0.539,0.0083,0.001,0.021,0.115,0.039,0.049,0.008,0.0309,0.018,0.0019,0.0103,0.0,0.004,2039.576,44.36094,1819.0,1616.0,1139.0
697,23B151920,60.1,67.2,29.81,0.170000001788139,06NB50 625125,06NB50,06NB50,06NB50,T,T,0.058,0.539,0.0083,0.001,0.021,0.115,0.039,0.049,0.008,0.0309,0.018,0.0019,0.0103,0.0,0.004,2039.576,44.36094,1819.0,1616.0,1139.0
707,23B151953,60.2,68.1,28.93,0.153200000524521,06NB50 625125,06NB50,06NB50,06NB50,L,T,0.061,0.589,0.0089,0.0055,0.019,0.098,0.037,0.044,0.01,0.0305,0.016,0.0025,0.0088,0.001,0.004,2129.432,44.31302,1891.0,1623.0,1140.0
708,23B151953,64.2,69.9,28.45,0.153200000524521,06NB50 625125,06NB50,06NB50,06NB50,T,T,0.061,0.589,0.0089,0.0055,0.019,0.098,0.037,0.044,0.01,0.0305,0.016,0.0025,0.0088,0.001,0.004,2129.432,44.31302,1891.0,1623.0,1140.0
742,23B152039,64.9,71.6,33.16,0.23309999704361,06NB50 625125,06NB50,06-W65,06NB50,L,T,0.06,0.571,0.0077,0.0029,0.052,0.119,0.047,0.084,0.009,0.031,0.018,0.0015,0.0092,0.001,0.008,2097.212,54.18663,1877.0,1623.0,1153.0
743,23B152039,66.7,71.7,30.34,0.23309999704361,06NB50 625125,06NB50,06-W65,06NB50,T,T,0.06,0.571,0.0077,0.0029,0.052,0.119,0.047,0.084,0.009,0.031,0.018,0.0015,0.0092,0.001,0.008,2097.212,54.18663,1877.0,1623.0,1153.0
760,23B152107,58.5,70.0,30.98,0.19149999320507,06NB50 625125,06NB50,06NB50,06NB50,L,T,0.056,0.528,0.0074,0.0032,0.041,0.108,0.042,0.041,0.011,0.0297,0.017,0.0025,0.0088,0.0,0.004,2160.104,44.33263,1893.0,1623.0,1140.0
761,23B152107,65.4,70.9,30.42,0.19149999320507,06NB50 625125,06NB50,06NB50,06NB50,T,T,0.056,0.528,0.0074,0.0032,0.041,0.108,0.042,0.041,0.011,0.0297,0.017,0.0025,0.0088,0.0,0.004,2160.104,44.33263,1893.0,1623.0,1140.0
762,23B152110,59.8,67.8,30.91,0.191599994897842,06NB50 625125,06NB50,06NB50,06NB50,L,T,0.058,0.53,0.0061,0.0024,0.025,0.116,0.043,0.045,0.01,0.0339,0.019,0.0016,0.0081,0.001,0.004,2155.478,44.31945,1904.0,1625.0,1139.0
763,23B152110,63.2,68.7,30.3,0.191599994897842,06NB50 625125,06NB50,06NB50,06NB50,T,T,0.058,0.53,0.0061,0.0024,0.025,0.116,0.043,0.045,0.01,0.0339,0.019,0.0016,0.0081,0.001,0.004,2155.478,44.31945,1904.0,1625.0,1139.0
766,23B152119,60.2,67.8,30.71,0.171000003814697,06NB50 625125,06NB50,06NB50,06NB50,L,T,0.061,0.544,0.0062,0.0029,0.024,0.109,0.042,0.046,0.01,0.0316,0.017,0.0018,0.0071,0.001,0.004,2172.056,49.22777,1878.0,1625.0,1135.0
768,23B152127,63.5,70.4,29.53,0.193000003695488,06NB50 625125,06NB50,06NB50,06NB50,L,T,0.058,0.53,0.006,0.003,0.021,0.1,0.044,0.033,0.013,0.0334,0.018,0.0026,0.0086,0.0,0.004,2199.434,49.21917,1889.0,1625.0,1151.0
769,23B152132,62.6,69.8,31.61,0.181999996304512,06NB50 625125,06NB50,06NB50,06NB50,L,T,0.058,0.53,0.006,0.003,0.021,0.1,0.044,0.033,0.013,0.0334,0.018,0.0026,0.0086,0.0,0.004,2239.934,49.27557,1896.0,1628.0,1135.0
770,23B152140,62.7,69.5,29.49,0.211099997162819,06NB50 625125,06NB50,06NB50,06-V60,L,T,0.058,0.536,0.0059,0.005,0.019,0.101,0.041,0.045,0.009,0.0308,0.019,0.0019,0.0097,0.001,0.003,2201.504,49.26595,1931.0,1628.0,1142.0
783,23B152178,67.9,73.1,27.38,0.118100002408028,06NB50 625125,06NB50,06-V60,06NB50,L,T,0.057,0.54,0.0046,0.0021,0.026,0.102,0.041,0.033,0.011,0.0336,0.019,0.0032,0.0076,0.0,0.004,2109.488,34.49435,1880.0,1632.0,1122.0
1076,23B153187,65.1,71.1,29.48,0.187700003385544,06NB50 625125,06NB50,06NB50,06NB50,L,T,0.068,0.523,0.0052,0.0025,0.019,0.099,0.041,0.051,0.011,0.0265,0.019,0.002,0.0096,0.001,0.004,2074.892,54.16691,1875.0,1619.0,1117.0
1086,23B153209,62.9,69.1,28.43,0.124899998307228,06NB50 625125,06NB50,06NB50,06NB50,L,T,0.06,0.559,0.0057,0.0026,0.025,0.098,0.041,0.053,0.013,0.0316,0.016,0.0031,0.0077,0.001,0.005,2070.626,44.3221,1871.0,1596.0,1140.0
1087,23B153209,64.2,69.8,26.11,0.124899998307228,06NB50 625125,06NB50,06NB50,06NB50,T,T,0.06,0.559,0.0057,0.0026,0.025,0.098,0.041,0.053,0.013,0.0316,0.016,0.0031,0.0077,0.001,0.005,2070.626,44.3221,1871.0,1596.0,1140.0
1088,23B153216,60.2,70.0,27.18,0.136999994516373,06NB50 625125,06NB50,06NB50,06NB50,L,T,0.061,0.518,0.005,0.0015,0.019,0.1,0.042,0.047,0.011,0.0273,0.019,0.0019,0.009,0.001,0.004,2033.168,34.5044,1857.0,1621.0,1137.0
1089,23B153219,63.7,71.6,27.53,0.180999994277954,06NB50 625125,06NB50,06NB50,06NB50,L,T,0.061,0.518,0.005,0.0015,0.019,0.1,0.042,0.047,0.011,0.0273,0.019,0.0019,0.009,0.001,0.004,2102.216,49.23965,1866.0,1623.0,1122.0
1090,23B153225,61.1,69.5,28.81,0.168999999761581,06NB50 625125,06NB50,06NB50,06NB50,L,T,0.061,0.574,0.0055,0.0014,0.026,0.105,0.042,0.05,0.013,0.0295,0.019,0.0029,0.008,0.001,0.004,2087.888,49.22028,1866.0,1619.0,1133.0
1091,23B153229,59.7,67.4,31.74,0.168999999761581,06NB50 625125,06NB50,06NB50,06NB50,L,T,0.061,0.574,0.0055,0.0014,0.026,0.105,0.042,0.05,0.013,0.0295,0.019,0.0029,0.008,0.001,0.004,2082.182,49.22434,1857.0,1621.0,1135.0
1092,23B153230,60.5,66.55,16.875,0.168999999761581,06NB50 625125,06NB50,06NB50,06NB50,L,T,0.061,0.574,0.0055,0.0014,0.026,0.105,0.042,0.05,0.013,0.0295,0.019,0.0029,0.008,0.001,0.004,2080.382,49.22516,1853.0,1619.0,1133.0
1093,23B153234,59.9,67.1,31.96,0.190999999642372,06NB50 625125,06NB50,06NB50,06NB50,L,T,0.06,0.544,0.004,0.0029,0.029,0.097,0.041,0.043,0.01,0.0315,0.021,0.0019,0.0079,0.001,0.004,2107.814,49.20604,1878.0,1621.0,1126.0
1094,23B153239,59.7,67.5,30.72,0.190999999642372,06NB50 625125,06NB50,06NB50,06NB50,L,T,0.06,0.544,0.004,0.0029,0.029,0.097,0.041,0.043,0.01,0.0315,0.021,0.0019,0.0079,0.001,0.004,2076.17,49.26081,1857.0,1621.0,1135.0
1095,23B153243,58.7,67.6,27.98,0.151999995112419,06NB50 625125,06NB50,06NB50,06NB50,L,T,0.057,0.533,0.0048,0.0034,0.019,0.096,0.039,0.044,0.01,0.0263,0.019,0.0018,0.0075,0.001,0.004,2077.178,34.49429,1871.0,1619.0,1139.0
1096,23B153247,58.300000000000004,68.5,29.74,0.18209999799728402,06NB50 625125,06NB50,06NB50,06NB50,L,T,0.057,0.533,0.0048,0.0034,0.019,0.09600000000000002,0.039,0.044000000000000004,0.01,0.0263,0.019,0.0018000000000000002,0.0075,0.001,0.004,2088.41,49.21567000000001,1873.0,1621.0,1130.0
1097,23B153248,52.6,64.03333333333333,31.986666666666668,0.181999996304512,06NB50 625125,06NB50,06NB50,06T100,L,T,0.057,0.533,0.0048,0.0034,0.019,0.09600000000000002,0.039,0.044000000000000004,0.01,0.0263,0.019,0.0018000000000000002,0.0075,0.001,0.004,2086.34,49.21838,1864.0,1623.0,1131.0
2176,23B157603,59.4,67.1,32.34,0.191599994897842,06NB50 625125,06NB50,06NB50,06NB50,L,T,0.06,0.521,0.0076,0.0053,0.017,0.081,0.032,0.035,0.012,0.0352,0.019,0.0036,0.0087,0.001,0.004,2145.002,44.28828,1949.0,1619.0,1104.0
2177,23B157603,63.2,70.0,28.31,0.191599994897842,06NB50 625125,06NB50,06NB50,06NB50,T,T,0.06,0.521,0.0076,0.0053,0.017,0.081,0.032,0.035,0.012,0.0352,0.019,0.0036,0.0087,0.001,0.004,2145.002,44.28828,1949.0,1619.0,1104.0
2178,23B157610,61.0,68.8,29.38,0.19149999320507,06NB50 625125,06NB50,06NB50,06NB50,L,T,0.06,0.532,0.0059,0.0036,0.027,0.085,0.035,0.03,0.007,0.0327,0.019,0.002,0.0068,0.001,0.004,2127.434,44.3291,1945.0,1630.0,1133.0
2179,23B157621,64.2,71.7,30.65,0.213100001215935,06NB50 625125,06NB50,06NB50,06NB50,L,T,0.056,0.51,0.006,0.0043,0.015,0.077,0.033,0.035,0.012,0.0253,0.017,0.0028,0.0079,0.001,0.005,2150.762,49.23049,1959.0,1625.0,1142.0
2187,23B157665,62.7,71.2,30.009999999999998,0.209099993109703,06NB50 625125,06NB50,06NB50,06NB50,L,T,0.065,0.57,0.0067,0.0026,0.027,0.093,0.037,0.04,0.007,0.0331,0.02,0.0018,0.0104,0.001,0.004,2080.04,49.25852,1907.0,1621.0,1140.0
2188,23B157665,68.3,73.5,28.19,0.209099993109703,06NB50 625125,06NB50,06NB50,06NB50,T,T,0.065,0.57,0.0067,0.0026,0.027,0.093,0.037,0.04,0.007,0.0331,0.02,0.0018,0.0104,0.001,0.004,2080.04,49.25852,1907.0,1621.0,1140.0
2189,23B157666,62.1,70.85,30.095,0.209099993109703,06NB50 625125,06NB50,06NB50,06NB50,L,T,0.065,0.57,0.0067,0.0026,0.027,0.093,0.037,0.04,0.007,0.0331,0.02,0.0018,0.0104,0.001,0.004,2067.638,49.25686,1896.0,1621.0,1140.0
2190,23B157666,66.2,72.7,27.76,0.209099993109703,06NB50 625125,06NB50,06NB50,06NB50,T,T,0.065,0.57,0.0067,0.0026,0.027,0.093,0.037,0.04,0.007,0.0331,0.02,0.0018,0.0104,0.001,0.004,2067.638,49.25686,1896.0,1621.0,1140.0
2191,23B157669,60.0,71.4,28.27,0.209099993109703,06NB50 625125,06NB50,06NB50,06NB50,L,T,0.065,0.57,0.0067,0.0026,0.027,0.093,0.037,0.04,0.007,0.0331,0.02,0.0018,0.0104,0.001,0.004,2073.614,49.25565,1904.0,1623.0,1137.0
2192,23B157669,64.6,72.1,29.64,0.209099993109703,06NB50 625125,06NB50,06NB50,06NB50,T,T,0.065,0.57,0.0067,0.0026,0.027,0.093,0.037,0.04,0.007,0.0331,0.02,0.0018,0.0104,0.001,0.004,2073.614,49.25565,1904.0,1623.0,1137.0
2193,23B157670,59.2,68.3,31.88,0.209099993109703,06NB50 625125,06NB50,06NB50,06NB50,L,T,0.065,0.57,0.0067,0.0026,0.027,0.093,0.037,0.04,0.007,0.0331,0.02,0.0018,0.0104,0.001,0.004,2078.996,49.2574,1905.0,1621.0,1133.0
2194,23B157670,65.4,70.7,28.34,0.209099993109703,06NB50 625125,06NB50,06NB50,06NB50,T,T,0.065,0.57,0.0067,0.0026,0.027,0.093,0.037,0.04,0.007,0.0331,0.02,0.0018,0.0104,0.001,0.004,2078.996,49.2574,1905.0,1621.0,1133.0
2195,23B157671,65.1,73.0,29.28,0.209099993109703,06NB50 625125,06NB50,06NB50,06NB50,L,T,0.056,0.553,0.0073,0.001,0.045,0.099,0.037,0.043,0.007,0.0295,0.019,0.0021,0.0082,0.001,0.005,2080.724,49.25438,1909.0,1623.0,1137.0
2196,23B157672,60.7,68.1,30.17,0.209099993109703,06NB50 625125,06NB50,06NB50,06NB50,L,T,0.056,0.553,0.0073,0.001,0.045,0.099,0.037,0.043,0.007,0.0295,0.019,0.0021,0.0082,0.001,0.005,2079.932,49.25395,1907.0,1621.0,1137.0
2197,23B157674,57.7,67.7,32.52,0.209099993109703,06NB50 625125,06NB50,06NB50,06NB50,L,T,0.056,0.553,0.0073,0.001,0.045,0.099,0.037,0.043,0.007,0.0295,0.019,0.0021,0.0082,0.001,0.005,2082.578,49.21981,1896.0,1621.0,1137.0
2225,23B157793,63.7,71.3,26.32,0.12899999320507,06NB50 625125,06NB50,06NB50,06NB50,L,T,0.059,0.557,0.0074,0.0028,0.031,0.089,0.034,0.044,0.011,0.0301,0.02,0.003,0.0077,0.001,0.005,2181.47,44.27608,1963.0,1628.0,1130.0
2226,23B157793,63.8,71.9,25.81,0.12899999320507,06NB50 625125,06NB50,06NB50,06NB50,T,T,0.059,0.557,0.0074,0.0028,0.031,0.089,0.034,0.044,0.011,0.0301,0.02,0.003,0.0077,0.001,0.005,2181.47,44.27608,1963.0,1628.0,1130.0
2228,23B157804,61.8,70.2,26.93,0.118000000715256,06NB50 625125,06NB50,06NB50,06NB50,L,T,0.058,0.558,0.0056,0.0031,0.019,0.107,0.041,0.042,0.011,0.0287,0.018,0.0019,0.0068,0.0,0.004,2187.59,34.44818,1968.0,1628.0,1137.0
2229,23B157808,57.9,70.6,26.71,0.118000000715256,06NB50 625125,06NB50,06NB50,06NB50,L,T,0.058,0.558,0.0056,0.0031,0.019,0.107,0.041,0.042,0.011,0.0287,0.018,0.0019,0.0068,0.0,0.004,2184.71,34.46059,1967.0,1632.0,1135.0
2237,23B157841,61.9,70.8,29.29,0.145099997520447,06NB50 625125,06NB50,06NB50,06NB50,L,T,0.06,0.545,0.0078,0.0043,0.026,0.074,0.032,0.047,0.011,0.0323,0.018,0.0034,0.0067,0.001,0.005,2193.8,34.46433,1974.0,1628.0,1130.0
2481,23B158911,60.9,69.7,29.95,0.181999996304512,06NB50 625125,06NB50,06NB51,06NB50,L,T,0.056,0.555,0.0119,0.0041,0.017,0.105,0.044,0.048,0.012,0.0271,0.02,0.0029,0.0083,0.001,0.005,2196.41,49.20704,1995.0,1623.0,1128.0
2572,23B159284,63.2,71.2,28.56,0.202099993824959,06NB50 625125,06NB50,06NB50,06NB50,L,T,0.06,0.513,0.0044,0.0049,0.024,0.095,0.034,0.032,0.013,0.0284,0.019,0.0028,0.009,0.001,0.005,2146.028,49.21447,1959.0,1653.0,1135.0
2573,23B159286,64.1,72.1,27.15,0.151999995112419,06NB50 625125,06NB50,06NB50,06NB50,L,T,0.06,0.513,0.0044,0.0049,0.024,0.095,0.034,0.032,0.013,0.0284,0.019,0.0028,0.009,0.001,0.005,2164.604,34.46677,1965.0,1650.0,1126.0
2576,23B159296,63.9,72.2,26.5,0.128000006079674,06NB50 625125,06NB50,06NB50,06NB50,L,T,0.06,0.535,0.0056,0.0038,0.024,0.117,0.041,0.039,0.009,0.0339,0.018,0.0017,0.0071,0.0,0.004,2184.008,34.47688,1985.0,1652.0,1130.0
2577,23B159296,65.4,73.3,24.53,0.128000006079674,06NB50 625125,06NB50,06NB50,06NB50,T,T,0.06,0.535,0.0056,0.0038,0.024,0.117,0.041,0.039,0.009,0.0339,0.018,0.0017,0.0071,0.0,0.004,2184.008,34.47688,1985.0,1652.0,1130.0
2578,23B159302,59.9,69.3,27.65,0.147100001573563,06NB50 625125,06NB50,06NB50,06NB50,L,T,0.057,0.52,0.0045,0.0032,0.016,0.085,0.031,0.031,0.012,0.0264,0.018,0.0026,0.0063,0.001,0.005,2199.362,34.46913,1994.0,1652.0,1131.0
2579,23B159307,58.3,67.7,30.51,0.171100005507469,06NB50 625125,06NB50,06NB50,06NB50,L,T,0.057,0.52,0.0045,0.0032,0.016,0.085,0.031,0.031,0.012,0.0264,0.018,0.0026,0.0063,0.001,0.005,2220.512,49.20089,1934.0,1653.0,1126.0
2580,23B159311,65.3,72.1,27.9,0.169100001454353,06NB50 625125,06NB50,06NB50,06NB50,L,T,0.055,0.613,0.005,0.0024,0.017,0.123,0.043,0.037,0.01,0.0265,0.017,0.0016,0.011,0.0,0.005,2204.942,49.20333,2003.0,1657.0,1140.0
2581,23B159315,64.6,71.3,28.58,0.169100001454353,06NB50 625125,06NB50,06NB50,06NB50,L,T,0.068,0.556,0.0058,0.0023,0.019,0.102,0.035,0.043,0.012,0.0256,0.02,0.003,0.0083,0.001,0.004,2090.462,49.24188,1961.0,1652.0,1117.0
2582,23B159321,65.9,71.8,29.24,0.19310000538826,06NB50 625125,06NB50,06NB50,06NB50,L,T,0.068,0.556,0.0058,0.0023,0.019,0.102,0.035,0.043,0.012,0.0256,0.02,0.003,0.0083,0.001,0.004,2157.71,49.24499,1995.0,1657.0,1135.0
2583,23B159323,65.9,74.6,27.35,0.19310000538826,06NB50 625125,06NB50,06NB50,06NB50,L,T,0.059,0.528,0.0071,0.0013,0.041,0.111,0.042,0.036,0.009,0.0255,0.019,0.0017,0.0077,0.001,0.005,2178.32,49.21868,1999.0,1648.0,1128.0
2584,23B159331,63.1,70.3,30.59,0.191100001335144,06NB50 625125,06NB50,06NB50,06NB50,L,T,0.059,0.517,0.0065,0.0021,0.024,0.096,0.035,0.038,0.011,0.0246,0.016,0.0028,0.0079,0.001,0.004,2169.194,49.22581,1995.0,1657.0,1131.0
2585,23B159332,62.4,70.0,29.83,0.191100001335144,06NB50 625125,06NB50,06NB50,06NB50,L,T,0.059,0.517,0.0065,0.0021,0.024,0.096,0.035,0.038,0.011,0.0246,0.016,0.0028,0.0079,0.001,0.004,2184.728,49.22664,1990.0,1650.0,1126.0
2586,23B159336,61.2,69.8,28.66,0.152099996805191,06NB50 625125,06NB50,06NB50,06NB50,L,T,0.059,0.517,0.0065,0.0021,0.024,0.096,0.035,0.038,0.011,0.0246,0.016,0.0028,0.0079,0.001,0.004,2181.47,34.4559,1990.0,1652.0,1133.0
2587,23B159337,62.6,69.7,28.79,0.152099996805191,06NB50 625125,06NB50,06NB50,06NB50,L,T,0.059,0.517,0.0065,0.0021,0.024,0.096,0.035,0.038,0.011,0.0246,0.016,0.0028,0.0079,0.001,0.004,2179.22,34.46819,1990.0,1657.0,1133.0
2588,23B159338,67.3,74.1,26.93,0.152099996805191,06NB50 625125,06NB50,06NB50,06NB55,L,T,0.059,0.517,0.0065,0.0021,0.024,0.096,0.035,0.038,0.011,0.0246,0.016,0.0028,0.0079,0.001,0.004,2173.604,34.46299,1992.0,1657.0,1130.0
2598,23B159363,60.4,68.8,29.2,0.210999995470047,06NB50 625125,06NB50,06NB50,06NB50,L,T,0.061,0.584,0.0061,0.0019,0.028,0.114,0.041,0.037,0.008,0.0319,0.018,0.0019,0.007,0.001,0.004,2201.396,49.20699,1992.0,1652.0,1139.0
2610,23B159408,57.4,68.1,30.36,0.145099997520447,06NB50 625125,06NB50,05CSK,06NB50,L,T,0.063,0.501,0.007,0.0034,0.02,0.093,0.037,0.036,0.012,0.0314,0.016,0.0047,0.0094,0.001,0.004,2201.684,39.35461,2004.0,1635.0,1124.0
2611,23B159408,57.7,68.0,27.51,0.145099997520447,06NB50 625125,06NB50,05CSK,06NB50,T,T,0.063,0.501,0.007,0.0034,0.02,0.093,0.037,0.036,0.012,0.0314,0.016,0.0047,0.0094,0.001,0.004,2201.684,39.35461,2004.0,1635.0,1124.0
2826,23B160212,65.2,71.9,29.35,0.191100001335144,06NB50 625125,06NB50,03CSK,03CSK,L,T,0.06,0.542,0.0027,0.0006,0.023,0.102,0.039,0.026,0.013,0.0259,0.019,0.0036,0.0104,0.0,0.004,2135.588,44.29983,1974.0,1626.0,1128.0
2827,23B160215,62.2,70.6,29.01,0.191100001335144,06NB50 625125,06NB50,03CSK,03CSK,L,T,0.06,0.542,0.0027,0.0006,0.023,0.102,0.039,0.026,0.013,0.0259,0.019,0.0036,0.0104,0.0,0.004,2142.158,44.29569,1970.0,1630.0,1133.0
2840,23B160244,61.3,68.1,29.43,0.178100004792213,06NB50 625125,06NB50,03CSK,06NB50,L,T,0.06,0.526,0.005,0.0046,0.01,0.099,0.039,0.039,0.012,0.0248,0.018,0.0029,0.0075,0.0,0.004,2184.53,44.27725,1967.0,1630.0,1122.0
2841,23B160250,51.9,62.8,31.02,0.199000000953674,06NB50 625125,06NB50,06NB50,05CSK,L,T,0.06,0.526,0.005,0.0046,0.01,0.099,0.039,0.039,0.012,0.0248,0.018,0.0029,0.0075,0.0,0.004,2198.984,49.21517,1992.0,1630.0,1133.0
3266,23B161544,66.3,72.2,28.33,0.191100001335144,06NB50 625125,06NB50,06NB51,06NB50,L,T,0.058,0.55,0.0065,0.0027,0.017,0.101,0.037,0.036,0.009,0.0295,0.018,0.0017,0.0083,0.0,0.004,2124.734,44.30851,1961.0,1625.0,1130.0
3267,23B161544,67.3,72.9,29.38,0.191100001335144,06NB50 625125,06NB50,06NB51,06NB50,T,T,0.058,0.55,0.0065,0.0027,0.017,0.101,0.037,0.036,0.009,0.0295,0.018,0.0017,0.0083,0.0,0.004,2124.734,44.30851,1961.0,1625.0,1130.0
3268,23B161547,64.5,71.7,29.31,0.191200003027916,06NB50 625125,06NB50,06NB50,06NB50,L,T,0.058,0.55,0.0065,0.0027,0.017,0.101,0.037,0.036,0.009,0.0295,0.018,0.0017,0.0083,0.0,0.004,2152.526,44.31341,1974.0,1626.0,1135.0
3269,23B161550,65.7,72.3,30.94,0.191100001335144,06NB50 625125,06NB50,06NB50,06NB50,L,T,0.06,0.553,0.0104,0.0015,0.033,0.115,0.038,0.039,0.014,0.0334,0.022,0.0022,0.0097,0.001,0.004,2163.992,44.29337,1976.0,1626.0,1135.0
3270,23B161550,68.1,73.8,28.41,0.191100001335144,06NB50 625125,06NB50,06NB50,06NB50,T,T,0.06,0.553,0.0104,0.0015,0.033,0.115,0.038,0.039,0.014,0.0334,0.022,0.0022,0.0097,0.001,0.004,2163.992,44.29337,1976.0,1626.0,1135.0
3271,23B161554,63.9,72.6,29.68,0.191100001335144,06NB50 625125,06NB50,06NB50,06NB50,L,T,0.06,0.553,0.0104,0.0015,0.033,0.115,0.038,0.039,0.014,0.0334,0.022,0.0022,0.0097,0.001,0.004,2174.432,44.30894,1983.0,1630.0,1135.0
3272,23B161554,66.2,73.8,28.65,0.191100001335144,06NB50 625125,06NB50,06NB50,06NB50,T,T,0.06,0.553,0.0104,0.0015,0.033,0.115,0.038,0.039,0.014,0.0334,0.022,0.0022,0.0097,0.001,0.004,2174.432,44.30894,1983.0,1630.0,1135.0
3273,23B161560,63.4,71.0,30.53,0.191100001335144,06NB50 625125,06NB50,06NB50,06NB50,L,T,0.057,0.541,0.0069,0.0027,0.015,0.122,0.038,0.034,0.014,0.0243,0.02,0.0025,0.0095,0.0,0.004,2165.72,44.30014,1981.0,1630.0,1133.0
3274,23B161560,68.5,72.6,28.72,0.191100001335144,06NB50 625125,06NB50,06NB50,06NB50,T,T,0.057,0.541,0.0069,0.0027,0.015,0.122,0.038,0.034,0.014,0.0243,0.02,0.0025,0.0095,0.0,0.004,2165.72,44.30014,1981.0,1630.0,1133.0
3323,23B161711,62.0,70.4,31.05,0.169100001454353,06NB50 625125,06NB50,06NB50,06NB50,L,T,0.06,0.554,0.0054,0.0026,0.021,0.1,0.036,0.037,0.008,0.0355,0.018,0.0019,0.0057,0.0,0.004,2125.022,49.24504,1949.0,1630.0,1124.0
3324,23B161711,66.8,72.1,25.13,0.169100001454353,06NB50 625125,06NB50,06NB50,06NB50,T,T,0.06,0.554,0.0054,0.0026,0.021,0.1,0.036,0.037,0.008,0.0355,0.018,0.0019,0.0057,0.0,0.004,2125.022,49.24504,1949.0,1630.0,1124.0
3325,23B161716,67.33333333333333,74.06666666666666,24.91,0.169100001454353,06NB50 625125,06NB50,06NB50,06NB55,L,T,0.06,0.554,0.005399999999999999,0.0026,0.021,0.10000000000000002,0.036,0.037,0.008,0.0355,0.018,0.0019,0.0057,0.0,0.004,2083.316,49.26242,1936.0,1630.0,1133.0
