Repository: PNell/TrialTest3

File: Data/StreamlitData032524.csv (part 13 of 96)
,coil_no,YieldStrength,TensileStrength,TotalElongation,coil_thickness,steel_design_description,grade,grade_head,grade_tail,sample_direction,sample_location,c_amount,mn_amount,p_amount,s_amount,si_amount,cu_amount,ni_amount,cr_amount,mo_amount,al_amount,nb_amount,ca_amount,n_amount,ti_amount,v_amount,TF1_EXIT_AVG_BODY,TBC_thickness,TEMP_FM_ENTRY_AVG,TEMP_FM_EXIT_AVG,TEMP_COILING_AVG
3326,23B161716,66.6,73.5,29.025,0.169100001454353,06NB50 625125,06NB50,06NB50,06NB55,T,T,0.06,0.554,0.0054,0.0026,0.021,0.1,0.036,0.037,0.008,0.0355,0.018,0.0019,0.0057,0.0,0.004,2083.316,49.26242,1936.0,1630.0,1133.0
3891,23B163602,60.8,70.2,30.68,0.220899999141693,06NB50 625125,06NB50,06NB50,06NB50,L,T,0.055,0.635,0.0046,0.0,0.027,0.091,0.034,0.041,0.008,0.0302,0.023,0.0023,0.0084,0.0,0.004,2106.86,49.24085,1938.0,1623.0,1122.0
3892,23B163604,62.7,70.5,31.52,0.249899998307228,06NB50 625125,06NB50,06NB50,06NB50,T,T,0.05,0.543,0.005,0.0027,0.017,0.107,0.038,0.046,0.012,0.0269,0.02,0.0,0.0084,0.001,0.004,2098.49,49.21958,1932.0,1626.0,1126.0
3893,23B163609,61.6,68.8,32.63,0.249899998307228,06NB50 625125,06NB50,06NB50,06NB50,L,T,0.068,0.549,0.0042,0.0044,0.02,0.092,0.036,0.039,0.007,0.032,0.016,0.0031,0.0033,0.001,0.004,2095.862,49.24424,1914.0,1623.0,1130.0
3894,23B163609,63.3,70.2,32.39,0.249899998307228,06NB50 625125,06NB50,06NB50,06NB50,T,T,0.068,0.549,0.0042,0.0044,0.02,0.092,0.036,0.039,0.007,0.032,0.016,0.0031,0.0033,0.001,0.004,2095.862,49.24424,1914.0,1623.0,1130.0
3895,23B163610,63.0,69.7,29.98,0.130899995565414,06NB50 625125,06NB50,06NB50,06NB50,L,T,0.068,0.549,0.0042,0.0044,0.02,0.092,0.036,0.039,0.007,0.032,0.016,0.0031,0.0033,0.001,0.004,2094.62,44.33844,1922.0,1621.0,1108.0
3896,23B163610,66.5,71.3,26.28,0.130899995565414,06NB50 625125,06NB50,06NB50,06NB50,T,T,0.068,0.549,0.0042,0.0044,0.02,0.092,0.036,0.039,0.007,0.032,0.016,0.0031,0.0033,0.001,0.004,2094.62,44.33844,1922.0,1621.0,1108.0
3897,23B163618,66.1,72.5,27.33,0.151899993419647,06NB50 625125,06NB50,06NB50,06NB50,L,T,0.06,0.53,0.0051,0.003,0.016,0.106,0.038,0.046,0.013,0.0294,0.019,0.0029,0.0085,0.001,0.004,2099.084,34.47294,1925.0,1621.0,1117.0
3898,23B163618,66.9,72.8,27.18,0.151899993419647,06NB50 625125,06NB50,06NB50,06NB50,T,T,0.06,0.53,0.0051,0.003,0.016,0.106,0.038,0.046,0.013,0.0294,0.019,0.0029,0.0085,0.001,0.004,2099.084,34.47294,1925.0,1621.0,1117.0
3899,23B163619,64.0,71.0,29.41,0.151899993419647,06NB50 625125,06NB50,06NB50,06NB50,L,T,0.06,0.53,0.0051,0.003,0.016,0.106,0.038,0.046,0.013,0.0294,0.019,0.0029,0.0085,0.001,0.004,2097.428,34.47612,1941.0,1623.0,1124.0
3900,23B163619,63.6,72.2,26.97,0.151899993419647,06NB50 625125,06NB50,06NB50,06NB50,T,T,0.06,0.53,0.0051,0.003,0.016,0.106,0.038,0.046,0.013,0.0294,0.019,0.0029,0.0085,0.001,0.004,2097.428,34.47612,1941.0,1623.0,1124.0
3903,23B163627,64.3,71.0,27.86,0.144899994134903,06NB50 625125,06NB50,06NB50,06NB50,T,T,0.058,0.556,0.0046,0.0033,0.019,0.104,0.034,0.039,0.008,0.0306,0.018,0.002,0.0028,0.0,0.004,2108.624,34.47618,1938.0,1621.0,1133.0
3915,23B163659,64.4,69.9,30.25,0.168999999761581,06NB50 625125,06NB50,06NB50,06NB50,L,T,0.061,0.574,0.0059,0.002,0.021,0.103,0.036,0.032,0.01,0.0394,0.022,0.0018,0.0079,0.001,0.004,2155.658,49.22922,1968.0,1621.0,1135.0
3916,23B163671,65.65,74.4,28.185000000000002,0.209099993109703,06NB50 625125,06NB50,06NB50,06NB50,L,T,0.056,0.565,0.0047,0.0017,0.013,0.086,0.036,0.039,0.013,0.0327,0.021,0.0025,0.0099,0.0,0.004,2117.192,34.484,1954.0,1626.0,1131.0
3961,23B163799,62.1,70.4,29.6,0.181999996304512,06NB50 625125,06NB50,06NB50,06NB50,L,T,0.055,0.573,0.0068,0.0039,0.019,0.116,0.036,0.036,0.011,0.035,0.021,0.0017,0.0092,0.001,0.004,2175.89,39.38609,1976.0,1630.0,1121.0
3962,23B163799,63.0,71.3,27.34,0.181999996304512,06NB50 625125,06NB50,06NB50,06NB50,T,T,0.055,0.573,0.0068,0.0039,0.019,0.116,0.036,0.036,0.011,0.035,0.021,0.0017,0.0092,0.001,0.004,2175.89,39.38609,1976.0,1630.0,1121.0
3964,23B163803,63.9,71.9,25.82,0.118000000715256,06NB50 625125,06NB50,06NB50,06NB50,L,T,0.057,0.573,0.006,0.002,0.018,0.104,0.039,0.05,0.014,0.0336,0.018,0.0025,0.0093,0.001,0.004,2166.026,34.47151,1974.0,1630.0,1122.0
3965,23B163808,66.3,71.5,27.37,0.118000000715256,06NB50 625125,06NB50,06NB50,06NB50,L,T,0.057,0.573,0.006,0.002,0.018,0.104,0.039,0.05,0.014,0.0336,0.018,0.0025,0.0093,0.001,0.004,2192.216,34.46307,1974.0,1632.0,1126.0
3966,23B163810,64.0,71.35,26.97,0.118000000715256,06NB50 625125,06NB50,06NB50,06NB50,L,T,0.057,0.529,0.0077,0.0026,0.027,0.096,0.036,0.037,0.009,0.036,0.02,0.0015,0.0092,0.001,0.004,2189.318,34.46457,1970.0,1634.0,1121.0
3967,23B163810,64.95,72.15,25.990000000000002,0.118000000715256,06NB50 625125,06NB50,06NB50,06NB50,T,T,0.057,0.529,0.0077,0.0026,0.027,0.096,0.036,0.037,0.009,0.036,0.02,0.0015,0.0092,0.001,0.004,2189.318,34.46457,1970.0,1634.0,1121.0
4033,23B164072,60.3,69.9,31.37,0.229000002145767,06NB50 625125,06NB50,06NB50,06NB50,L,T,0.059,0.518,0.0059,0.0009,0.03,0.116,0.049,0.033,0.011,0.0299,0.02,0.0019,0.0082,0.001,0.005,2155.406,49.20604,1931.0,1632.0,1121.0
4034,23B164072,64.3,71.3,27.83,0.229000002145767,06NB50 625125,06NB50,06NB50,06NB50,T,T,0.059,0.518,0.0059,0.0009,0.03,0.116,0.049,0.033,0.011,0.0299,0.02,0.0019,0.0082,0.001,0.005,2155.406,49.20604,1931.0,1632.0,1121.0
4035,23B164078,62.1,69.0,31.32,0.229100003838539,06NB50 625125,06NB50,06NB50,06NB50,L,T,0.058,0.552,0.0051,0.0024,0.019,0.097,0.041,0.028,0.013,0.0284,0.017,0.0032,0.0084,0.001,0.004,2127.092,49.25475,1918.0,1632.0,1130.0
4036,23B164079,62.9,69.2,31.98,0.229100003838539,06NB50 625125,06NB50,06NB50,06NB50,L,T,0.058,0.552,0.0051,0.0024,0.019,0.097,0.041,0.028,0.013,0.0284,0.017,0.0032,0.0084,0.001,0.004,2140.052,49.20416,1920.0,1626.0,1126.0
4037,23B164083,61.4,68.5,29.87,0.173099994659424,06NB50 625125,06NB50,06NB50,06NB50,L,T,0.059,0.53,0.007,0.0033,0.019,0.1,0.043,0.03,0.01,0.033,0.019,0.0023,0.0081,0.001,0.004,2178.266,44.27452,1947.0,1625.0,1135.0
4038,23B164085,61.2,69.5,28.46,0.172999992966652,06NB50 625125,06NB50,06NB50,06NB50,L,T,0.059,0.53,0.007,0.0033,0.019,0.1,0.043,0.03,0.01,0.033,0.019,0.0023,0.0081,0.001,0.004,2168.708,44.27527,1945.0,1630.0,1135.0
4039,23B164086,63.3,69.6,29.83,0.173099994659424,06NB50 625125,06NB50,06NB50,06NB55,L,T,0.059,0.53,0.007,0.0033,0.019,0.1,0.043,0.03,0.01,0.033,0.019,0.0023,0.0081,0.001,0.004,2185.142,44.27769,1947.0,1630.0,1128.0
4054,23B164129,62.4,69.3,30.26,0.229100003838539,06NB50 625125,06NB50,06NB50,06NB50,L,T,0.056,0.532,0.0049,0.0038,0.012,0.091,0.036,0.042,0.012,0.0289,0.018,0.0026,0.008,0.0,0.004,2186.978,49.18312,1976.0,1643.0,1119.0
4055,23B164130,59.7,68.9,31.13,0.229100003838539,06NB50 625125,06NB50,06NB50,06NB50,L,T,0.056,0.532,0.0049,0.0038,0.012,0.091,0.036,0.042,0.012,0.0289,0.018,0.0026,0.008,0.0,0.004,2187.896,49.18521,1976.0,1644.0,1137.0
4056,23B164134,62.1,69.5,30.25,0.229100003838539,06NB50 625125,06NB50,06NB50,06NB50,L,T,0.059,0.527,0.005,0.0027,0.015,0.095,0.037,0.036,0.013,0.0285,0.019,0.0021,0.0077,0.001,0.005,2150.42,49.25989,1959.0,1643.0,1122.0
4057,23B164136,62.8,69.4,30.51,0.229100003838539,06NB50 625125,06NB50,06NB50,06NB50,L,T,0.059,0.527,0.005,0.0027,0.015,0.095,0.037,0.036,0.013,0.0285,0.019,0.0021,0.0077,0.001,0.005,2128.028,49.24429,1945.0,1641.0,1124.0
4058,23B164141,64.7,70.3,29.63,0.229000002145767,06NB50 625125,06NB50,06NB50,06NB50,L,T,0.059,0.541,0.0041,0.005,0.019,0.096,0.039,0.037,0.013,0.0303,0.019,0.0033,0.0081,0.001,0.004,2165.648,49.25951,1952.0,1637.0,1133.0
4059,23B164143,63.4,69.5,30.21,0.229100003838539,06NB50 625125,06NB50,06NB50,06NB50,L,T,0.059,0.541,0.0041,0.005,0.019,0.096,0.039,0.037,0.013,0.0303,0.019,0.0033,0.0081,0.001,0.004,2186.888,49.21297,1952.0,1641.0,1121.0
4060,23B164144,61.8,69.7,31.87,0.229100003838539,06NB50 625125,06NB50,06NB50,06NB50,L,T,0.059,0.541,0.0041,0.005,0.019,0.096,0.039,0.037,0.013,0.0303,0.019,0.0033,0.0081,0.001,0.004,2189.66,49.21988,1968.0,1639.0,1121.0
4061,23B164148,61.8,69.9,30.66,0.229000002145767,06NB50 625125,06NB50,06NB50,06NB50,L,T,0.058,0.52,0.0071,0.001,0.034,0.092,0.034,0.032,0.008,0.027,0.02,0.0015,0.0083,0.001,0.005,2194.556,49.19808,1965.0,1641.0,1135.0
4062,23B164150,62.9,69.9,29.53,0.229000002145767,06NB50 625125,06NB50,06NB50,06NB50,L,T,0.058,0.52,0.0071,0.001,0.034,0.092,0.034,0.032,0.008,0.027,0.02,0.0015,0.0083,0.001,0.005,2191.82,49.18993,1970.0,1639.0,1128.0
4063,23B164151,59.5,69.3,31.05,0.229100003838539,06NB50 625125,06NB50,06NB50,06NB50,L,T,0.058,0.52,0.0071,0.001,0.034,0.092,0.034,0.032,0.008,0.027,0.02,0.0015,0.0083,0.001,0.005,2191.208,49.18827,1974.0,1641.0,1121.0
4064,23B164155,60.5,69.0,30.9,0.229000002145767,06NB50 625125,06NB50,06NB50,06NB50,L,T,0.056,0.518,0.0062,0.0044,0.023,0.105,0.036,0.032,0.009,0.0292,0.018,0.0015,0.0087,0.001,0.004,2164.658,49.1916,1941.0,1637.0,1126.0
4065,23B164157,59.8,68.5,31.76,0.229100003838539,06NB50 625125,06NB50,06NB50,06NB50,L,T,0.056,0.518,0.0062,0.0044,0.023,0.105,0.036,0.032,0.009,0.0292,0.018,0.0015,0.0087,0.001,0.004,2159.906,49.1918,1940.0,1635.0,1128.0
4066,23B164158,62.5,68.4,30.41,0.229000002145767,06NB50 625125,06NB50,06NB50,06NB50,L,T,0.056,0.518,0.0062,0.0044,0.023,0.105,0.036,0.032,0.009,0.0292,0.018,0.0015,0.0087,0.001,0.004,2159.33,49.19719,1938.0,1641.0,1128.0
4067,23B164162,64.4,69.4,28.86,0.229100003838539,06NB50 625125,06NB50,06NB50,06NB50,L,T,0.056,0.554,0.0049,0.0041,0.013,0.098,0.038,0.034,0.013,0.0304,0.019,0.0025,0.0078,0.001,0.005,2156.486,49.23484,1941.0,1641.0,1133.0
4068,23B164164,57.7,69.7,30.23,0.229100003838539,06NB50 625125,06NB50,06NB50,06NB50,L,T,0.056,0.554,0.0049,0.0041,0.013,0.098,0.038,0.034,0.013,0.0304,0.019,0.0025,0.0078,0.001,0.005,2154.326,49.23698,1945.0,1637.0,1130.0
4069,23B164165,60.6,70.1,30.64,0.229100003838539,06NB50 625125,06NB50,06NB50,06NB50,L,T,0.056,0.554,0.0049,0.0041,0.013,0.098,0.038,0.034,0.013,0.0304,0.019,0.0025,0.0078,0.001,0.005,2151.482,49.23984,1941.0,1641.0,1131.0
4070,23B164167,61.0,70.5,29.94,0.229100003838539,06NB50 625125,06NB50,06NB50,06NB50,L,T,0.056,0.554,0.0049,0.0041,0.013,0.098,0.038,0.034,0.013,0.0304,0.019,0.0025,0.0078,0.001,0.005,2137.442,49.24129,1938.0,1639.0,1131.0
4071,23B164169,60.4,68.1,31.36,0.229100003838539,06NB50 625125,06NB50,06NB50,06NB50,L,T,0.059,0.565,0.0062,0.0037,0.038,0.104,0.037,0.036,0.008,0.0343,0.02,0.002,0.0078,0.001,0.005,2134.868,49.24788,1931.0,1644.0,1133.0
4072,23B164171,61.2,68.0,30.96,0.229000002145767,06NB50 625125,06NB50,06NB50,06NB50,L,T,0.059,0.565,0.0062,0.0037,0.038,0.104,0.037,0.036,0.008,0.0343,0.02,0.002,0.0078,0.001,0.005,2181.83,49.2196,1958.0,1637.0,1110.0
4617,23B165825,64.9,72.5,29.33,0.221100002527237,06NB50 625125,06NB50,06NB50,06NB50,L,T,0.063,0.529,0.0056,0.0019,0.018,0.095,0.038,0.029,0.01,0.0226,0.02,0.002,0.0118,0.001,0.004,2143.994,49.23789,1920.0,1628.0,1121.0
4618,23B165825,63.9,71.4,30.8,0.221100002527237,06NB50 625125,06NB50,06NB50,06NB50,T,T,0.063,0.529,0.0056,0.0019,0.018,0.095,0.038,0.029,0.01,0.0226,0.02,0.002,0.0118,0.001,0.004,2143.994,49.23789,1920.0,1628.0,1121.0
4647,23B165892,60.8,70.1,29.85,0.179299995303154,06NB50 625125,06NB50,06NB50,06NB50,L,T,0.06,0.564,0.0068,0.0041,0.009,0.086,0.034,0.036,0.012,0.0221,0.019,0.0027,0.0098,0.001,0.005,2147.558,34.47895,1943.0,1632.0,1133.0
4648,23B165892,63.5,71.2,28.48,0.179299995303154,06NB50 625125,06NB50,06NB50,06NB50,T,T,0.06,0.564,0.0068,0.0041,0.009,0.086,0.034,0.036,0.012,0.0221,0.019,0.0027,0.0098,0.001,0.005,2147.558,34.47895,1943.0,1632.0,1133.0
4649,23B165893,60.9,69.7,31.62,0.222100004553795,06NB50 625125,06NB50,06NB50,06NB50,L,T,0.06,0.564,0.0068,0.0041,0.009,0.086,0.034,0.036,0.012,0.0221,0.019,0.0027,0.0098,0.001,0.005,2125.112,34.48525,1940.0,1626.0,1126.0
4650,23B165893,62.1,70.0,30.92,0.222100004553795,06NB50 625125,06NB50,06NB50,06NB50,T,T,0.06,0.564,0.0068,0.0041,0.009,0.086,0.034,0.036,0.012,0.0221,0.019,0.0027,0.0098,0.001,0.005,2125.112,34.48525,1940.0,1626.0,1126.0
4669,23B165939,61.4,70.1,30.68,0.222100004553795,06NB50 625125,06NB50,06NB50,06NB50,L,T,0.058,0.508,0.0062,0.0039,0.01,0.1,0.056,0.037,0.011,0.0239,0.016,0.0022,0.0113,0.0,0.004,2118.506,34.48809,1940.0,1630.0,1121.0
4670,23B165940,59.5,69.8,29.86,0.222100004553795,06NB50 625125,06NB50,06NB50,06NB50,L,T,0.058,0.508,0.0062,0.0039,0.01,0.1,0.056,0.037,0.011,0.0239,0.016,0.0022,0.0113,0.0,0.004,2116.616,34.49026,1936.0,1630.0,1122.0
4671,23B165944,58.1,70.3,27.89,0.222100004553795,06NB50 625125,06NB50,06NB50,06NB50,L,T,0.058,0.508,0.0062,0.0039,0.01,0.1,0.056,0.037,0.011,0.0239,0.016,0.0022,0.0113,0.0,0.004,2120.36,34.48708,1932.0,1628.0,1124.0
4672,23B165947,58.6,67.8,31.8,0.229100003838539,06NB50 625125,06NB50,06NB50,06NB50,L,T,0.062,0.566,0.0065,0.0039,0.014,0.084,0.038,0.035,0.014,0.0295,0.018,0.0024,0.0088,0.001,0.005,2114.816,34.4883,1936.0,1626.0,1121.0
4673,23B165950,64.0,72.2,27.53,0.144999995827675,06NB50 625125,06NB50,06NB50,06NB50,L,T,0.062,0.566,0.0065,0.0039,0.014,0.084,0.038,0.035,0.014,0.0295,0.018,0.0024,0.0088,0.001,0.005,2116.418,34.48559,1932.0,1621.0,1144.0
4675,23B165954,63.7,71.5,26.39,0.0879999995231628,06NB50 625125,06NB50,06NB50,06NB50,L,T,0.061,0.58,0.0073,0.0012,0.033,0.1,0.047,0.04,0.013,0.0304,0.021,0.0016,0.0088,0.001,0.004,2094.044,34.48953,1913.0,1626.0,1117.0
4676,23B165959,62.4,70.9,29.58,0.150099992752075,06NB50 625125,06NB50,06NB50,06NB50,L,T,0.061,0.58,0.0073,0.0012,0.033,0.1,0.047,0.04,0.013,0.0304,0.021,0.0016,0.0088,0.001,0.004,2151.194,34.48301,1941.0,1630.0,1117.0
4882,23B166561,64.1,72.6,27.64,0.193000003695488,06NB50 625125,06NB50,06NB50,06NB50,L,T,0.063,0.537,0.0075,0.0028,0.026,0.093,0.039,0.04,0.011,0.0269,0.018,0.0032,0.0111,0.001,0.005,2163.848,49.22854,1950.0,1628.0,1148.0
4883,23B166561,62.949999999999996,72.1,29.225,0.193000003695488,06NB50 625125,06NB50,06NB50,06NB50,T,T,0.063,0.537,0.0075,0.0028,0.026,0.093,0.039,0.04,0.011,0.0269,0.018,0.0032,0.0111,0.001,0.005,2163.848,49.22854,1950.0,1628.0,1148.0
4884,23B166564,65.8,72.7,26.94,0.0780000016093254,06NB50 625125,06NB50,06NB50,06NB50,L,T,0.063,0.537,0.0075,0.0028,0.026,0.093,0.039,0.04,0.011,0.0269,0.018,0.0032,0.0111,0.001,0.005,2178.896,34.47193,1941.0,1601.0,1099.0
4885,23B166564,69.7,75.7,24.45,0.0780000016093254,06NB50 625125,06NB50,06NB50,06NB50,T,T,0.063,0.537,0.0075,0.0028,0.026,0.093,0.039,0.04,0.011,0.0269,0.018,0.0032,0.0111,0.001,0.005,2178.896,34.47193,1941.0,1601.0,1099.0
4886,23B166576,66.2,72.2,27.26,0.0780000016093254,06NB50 625125,06NB50,06NB50,06NB50,L,T,0.057,0.549,0.0068,0.0031,0.024,0.093,0.04,0.037,0.012,0.0316,0.017,0.0026,0.0112,0.001,0.004,2181.11,34.47234,1929.0,1607.0,1130.0
4887,23B166579,65.9,73.3,25.65,0.0781000033020973,06NB50 625125,06NB50,06NB50,06NB50,L,T,0.057,0.549,0.0068,0.0031,0.024,0.093,0.04,0.037,0.012,0.0316,0.017,0.0026,0.0112,0.001,0.004,2168.258,34.47612,1936.0,1607.0,1126.0
4888,23B166583,58.3,69.1,31.55,0.193200007081032,06NB50 625125,06NB50,06NB50,06NB50,L,T,0.065,0.533,0.0065,0.0024,0.027,0.09,0.04,0.035,0.008,0.028,0.018,0.0018,0.0075,0.001,0.004,2163.452,49.22815,1958.0,1632.0,1176.0
4889,23B166588,61.3,68.9,31.11,0.19310000538826,06NB50 625125,06NB50,06NB50,06NB50,L,T,0.065,0.533,0.0065,0.0024,0.027,0.09,0.04,0.035,0.008,0.028,0.018,0.0018,0.0075,0.001,0.004,2137.37,49.23684,1916.0,1626.0,1119.0
4890,23B166589,58.8,67.5,30.11,0.193000003695488,06NB50 625125,06NB50,06NB50,06NB50,L,T,0.065,0.533,0.0065,0.0024,0.027,0.09,0.04,0.035,0.008,0.028,0.018,0.0018,0.0075,0.001,0.004,2114.186,49.25036,1886.0,1617.0,1119.0
4893,23B166598,66.0,73.2,28.5,0.173099994659424,06NB50 625125,06NB50,06NB50,06NB50,L,T,0.065,0.539,0.0084,0.0003,0.034,0.097,0.039,0.07,0.009,0.0348,0.016,0.0021,0.0114,0.001,0.004,2088.824,44.33806,1914.0,1621.0,1124.0
4894,23B166598,67.2,73.5,28.65,0.173099994659424,06NB50 625125,06NB50,06NB50,06NB50,T,T,0.065,0.539,0.0084,0.0003,0.034,0.097,0.039,0.07,0.009,0.0348,0.016,0.0021,0.0114,0.001,0.004,2088.824,44.33806,1914.0,1621.0,1124.0
5144,23B167668,58.0,68.1,33.47,0.222100004553795,06NB50 625125,06NB50,06NB50,06NB50,L,T,0.06,0.545,0.0063,0.0025,0.029,0.137,0.047,0.049,0.012,0.0338,0.015,0.0015,0.0074,0.001,0.004,2191.622,54.13377,1922.0,1623.0,1162.0
5145,23B167670,61.3,69.5,31.86,0.222100004553795,06NB50 625125,06NB50,06NB50,06NB50,L,T,0.06,0.545,0.0063,0.0025,0.029,0.137,0.047,0.049,0.012,0.0338,0.015,0.0015,0.0074,0.001,0.004,2202.926,54.15561,1929.0,1628.0,1153.0
5146,23B167677,57.2,66.9,29.95,0.222000002861023,06NB50 625125,06NB50,06NB50,06NB50,L,T,0.056,0.53,0.0068,0.001,0.043,0.127,0.044,0.043,0.011,0.0238,0.016,0.002,0.0058,0.0,0.004,2094.224,49.28172,1875.0,1625.0,1149.0
5147,23B167677,65.0,70.6,31.49,0.222000002861023,06NB50 625125,06NB50,06NB50,06NB50,T,T,0.056,0.53,0.0068,0.001,0.043,0.127,0.044,0.043,0.011,0.0238,0.016,0.002,0.0058,0.0,0.004,2094.224,49.28172,1875.0,1625.0,1149.0
7119,23B174261,63.0,70.9,27.63,0.250099986791611,06NB50 625125,06NB50,06NB51,06NB50,T,T,0.062,0.539,0.0061,0.0033,0.029,0.109,0.043,0.04,0.015,0.0332,0.019,0.0011,0.0062,0.0,0.004,2114.258,49.24834,1868.0,1628.0,1117.0
7120,23B174265,62.2,69.9,34.35,0.250099986791611,06NB50 625125,06NB50,06NB50,06NB50,T,T,0.062,0.539,0.0061,0.0033,0.029,0.109,0.043,0.04,0.015,0.0332,0.019,0.0011,0.0062,0.0,0.004,2118.794,49.24896,1868.0,1632.0,1121.0
7133,23B174301,60.2,70.2,28.9,0.125,06NB50 625125,06NB50,06NB51,06NB50,L,T,0.058,0.55,0.0055,0.0028,0.025,0.104,0.042,0.054,0.007,0.0332,0.017,0.003,0.0104,0.0,0.004,2139.098,44.31532,1880.0,1623.0,1133.0
7134,23B174304,59.1,69.1,30.4,0.183100000023842,06NB50 625125,06NB50,06NB50,06NB50,L,T,0.058,0.55,0.0055,0.0028,0.025,0.104,0.042,0.054,0.007,0.0332,0.017,0.003,0.0104,0.0,0.004,2146.712,49.23174,1902.0,1625.0,1117.0
7135,23B174309,58.9,69.0,30.42,0.180999994277954,06NB50 625125,06NB50,06NB50,06NB50,L,T,0.058,0.55,0.0055,0.0028,0.025,0.104,0.042,0.054,0.007,0.0332,0.017,0.003,0.0104,0.0,0.004,2176.898,49.22206,1911.0,1626.0,1130.0
7136,23B174314,62.5,70.9,29.84,0.180999994277954,06NB50 625125,06NB50,06NB50,06NB50,L,T,0.064,0.56,0.0058,0.004,0.026,0.142,0.047,0.05,0.012,0.0331,0.02,0.0011,0.0107,0.001,0.004,2138.108,49.23511,1896.0,1625.0,1133.0
7137,23B174318,61.6,70.6,30.51,0.180999994277954,06NB50 625125,06NB50,06NB50,06NB50,L,T,0.064,0.56,0.0058,0.004,0.026,0.142,0.047,0.05,0.012,0.0331,0.02,0.0011,0.0107,0.001,0.004,2137.64,49.2349,1891.0,1626.0,1133.0
7138,23B174322,62.8,71.1,30.97,0.181099995970726,06NB50 625125,06NB50,06NB50,06NB50,L,T,0.055,0.528,0.006,0.0016,0.04,0.12,0.046,0.063,0.009,0.0364,0.017,0.0024,0.0086,0.001,0.005,2137.838,49.23312,1898.0,1623.0,1124.0
7139,23B174325,59.6,70.5,30.67,0.153999999165535,06NB50 625125,06NB50,06NB50,06NB50,L,T,0.055,0.528,0.006,0.0016,0.04,0.12,0.046,0.063,0.009,0.0364,0.017,0.0024,0.0086,0.001,0.005,2137.982,34.48254,1898.0,1628.0,1121.0
7140,23B174326,61.1,71.0,30.01,0.153999999165535,06NB50 625125,06NB50,06NB50,06NB50,L,T,0.055,0.528,0.006,0.0016,0.04,0.12,0.046,0.063,0.009,0.0364,0.017,0.0024,0.0086,0.001,0.005,2131.412,34.47958,1909.0,1628.0,1121.0
7141,23B174330,60.95,70.69999999999999,28.645000000000003,0.151999995112419,06NB50 625125,06NB50,06NB50,06NB50,L,T,0.062,0.529,0.006,0.0039,0.027,0.148,0.046,0.059,0.012,0.0315,0.018,0.0011,0.0097,0.001,0.004,2141.168,34.47879,1911.0,1630.0,1119.0
7142,23B174330,62.5,71.3,28.25,0.151999995112419,06NB50 625125,06NB50,06NB50,06NB50,T,T,0.062,0.529,0.006,0.0039,0.027,0.148,0.046,0.059,0.012,0.0315,0.018,0.0011,0.0097,0.001,0.004,2141.168,34.47879,1911.0,1630.0,1119.0
7154,23B174360,61.05,70.4,30.520000000000003,0.168999999761581,06NB50 625125,06NB50,06NB50,06NB50,L,T,0.061,0.545,0.0065,0.0023,0.035,0.146,0.047,0.063,0.009,0.0308,0.017,0.0034,0.0156,0.001,0.005,2137.748,49.23759,1936.0,1630.0,1119.0
7155,23B174364,67.4,74.9,25.19,0.0780000016093254,06NB50 625125,06NB50,06NB50,06NB50,L,T,0.061,0.545,0.0065,0.0023,0.035,0.146,0.047,0.063,0.009,0.0308,0.017,0.0034,0.0156,0.001,0.005,2127.974,34.48912,1931.0,1625.0,1119.0
7158,23B174373,61.0,71.4,27.5,0.153999999165535,06NB50 625125,06NB50,06NB50,06NB50,L,T,0.06,0.517,0.0083,0.0027,0.024,0.177,0.059,0.061,0.015,0.0324,0.018,0.0011,0.0115,0.0,0.004,2126.39,34.48395,1914.0,1637.0,1124.0
7159,23B174373,64.7,72.3,26.84,0.153999999165535,06NB50 625125,06NB50,06NB50,06NB50,T,T,0.06,0.517,0.0083,0.0027,0.024,0.177,0.059,0.061,0.015,0.0324,0.018,0.0011,0.0115,0.0,0.004,2126.39,34.48395,1914.0,1637.0,1124.0
7180,23B174416,60.2,70.3,28.01,0.1875,06NB50 625125,06NB50,06NB55,06NB50,L,T,0.059,0.536,0.0053,0.0038,0.025,0.113,0.046,0.049,0.009,0.0303,0.016,0.0024,0.0081,0.001,0.004,2115.662,49.23667,1936.0,1625.0,1124.0
7181,23B174416,63.9,70.8,28.63,0.1875,06NB50 625125,06NB50,06NB55,06NB50,T,T,0.059,0.536,0.0053,0.0038,0.025,0.113,0.046,0.049,0.009,0.0303,0.016,0.0024,0.0081,0.001,0.004,2115.662,49.23667,1936.0,1625.0,1124.0
7188,23B174441,64.8,72.2,27.03,0.118000000715256,06NB50 625125,06NB50,06NB51,06NB50,L,T,0.061,0.518,0.0059,0.0017,0.033,0.146,0.05,0.049,0.009,0.0287,0.021,0.0028,0.0069,0.001,0.005,2120.036,34.48367,1959.0,1626.0,1137.0
7189,23B174441,65.9,73.9,30.41,0.118000000715256,06NB50 625125,06NB50,06NB51,06NB50,T,T,0.061,0.518,0.0059,0.0017,0.033,0.146,0.05,0.049,0.009,0.0287,0.021,0.0028,0.0069,0.001,0.005,2120.036,34.48367,1959.0,1626.0,1137.0
7700,23B176913,59.2,67.8,29.53,0.1875,06NB50 625125,06NB50,06NB50,06NB50,L,T,0.065,0.527,0.0038,0.0019,0.028,0.134,0.043,0.039,0.008,0.0299,0.017,0.0023,0.008,0.001,0.004,2085.872,44.34289,1824.0,1626.0,1097.0
7701,23B176913,61.3,69.4,29.21,0.1875,06NB50 625125,06NB50,06NB50,06NB50,T,T,0.065,0.527,0.0038,0.0019,0.028,0.134,0.043,0.039,0.008,0.0299,0.017,0.0023,0.008,0.001,0.004,2085.872,44.34289,1824.0,1626.0,1097.0
7702,23B176916,62.5,69.7,29.18,0.1875,06NB50 625125,06NB50,06NB50,06NB50,L,T,0.064,0.595,0.0036,0.0028,0.026,0.13,0.041,0.037,0.006,0.0289,0.016,0.0024,0.007,0.001,0.004,2094.512,44.34464,1841.0,1632.0,1108.0
7703,23B176920,63.3,70.7,29.13,0.187000006437302,06NB50 625125,06NB50,06NB50,06NB50,L,T,0.064,0.595,0.0036,0.0028,0.026,0.13,0.041,0.037,0.006,0.0289,0.016,0.0024,0.007,0.001,0.004,2143.238,44.32151,1864.0,1623.0,1187.0
7704,23B176921,58.6,67.8,31.57,0.187099993228912,06NB50 625125,06NB50,06NB50,06NB45,L,T,0.064,0.595,0.0036,0.0028,0.026,0.13,0.041,0.037,0.006,0.0289,0.016,0.0024,0.007,0.001,0.004,2141.852,44.32045,1770.0,1632.0,1162.0
7705,23B176922,56.5,66.4,32.25,0.187000006437302,06NB50 625125,06NB50,06NB50,06NB45,L,T,0.064,0.595,0.0036,0.0028,0.026,0.13,0.041,0.037,0.006,0.0289,0.016,0.0024,0.007,0.001,0.004,2152.112,44.31664,1796.0,1614.0,1149.0
7970,23B177904,69.2,74.0,26.23,0.151999995112419,06NB50 625125,06NB50,06NB55,06NB50,T,T,0.057,0.585,0.013,0.0035,0.027,0.142,0.055,0.055,0.014,0.0371,0.018,0.0028,0.0097,0.001,0.004,2038.568,34.52041,1812.0,1626.0,1117.0
7977,23B177923,63.5,69.2,29.49,0.128000006079674,06NB50 625125,06NB50,06NB50,06NB50,L,T,0.053,0.578,0.0078,0.0022,0.029,0.138,0.043,0.063,0.007,0.0288,0.018,0.0027,0.009,0.001,0.004,2052.41,49.27969,1837.0,1617.0,1115.0
7978,23B177923,64.1,69.9,30.26,0.128000006079674,06NB50 625125,06NB50,06NB50,06NB50,T,T,0.053,0.578,0.0078,0.0022,0.029,0.138,0.043,0.063,0.007,0.0288,0.018,0.0027,0.009,0.001,0.004,2052.41,49.27969,1837.0,1617.0,1115.0
7979,23B177927,59.5,69.8,30.42,0.218899995088577,06NB50 625125,06NB50,06NB50,06NB50,L,T,0.072,0.551,0.0059,0.0058,0.018,0.151,0.043,0.054,0.008,0.0319,0.019,0.0025,0.0099,0.001,0.005,2048.81,49.28236,1873.0,1625.0,1122.0
7980,23B177929,64.7,71.4,30.45,0.146999999880791,06NB50 625125,06NB50,06NB50,06NB50,L,T,0.072,0.551,0.0059,0.0058,0.018,0.151,0.043,0.054,0.008,0.0319,0.019,0.0025,0.0099,0.001,0.005,2024.438,34.51693,1864.0,1621.0,1126.0
7981,23B177936,62.5,71.8,27.93,0.168999999761581,06NB50 625125,06NB50,06NB50,06NB50,L,T,0.061,0.561,0.0066,0.0026,0.037,0.145,0.043,0.053,0.008,0.0317,0.018,0.0032,0.0082,0.001,0.005,1930.568,49.33367,1902.0,1625.0,1133.0
7982,23B177942,62.2,71.1,30.14,0.193000003695488,06NB50 625125,06NB50,06NB50,06NB50,L,T,0.061,0.561,0.0066,0.0026,0.037,0.145,0.043,0.053,0.008,0.0317,0.018,0.0032,0.0082,0.001,0.005,2003.036,49.30335,1833.0,1623.0,1133.0
7983,23B177945,61.0,70.0,30.63,0.19310000538826,06NB50 625125,06NB50,06NB50,06NB50,L,T,0.062,0.51,0.0073,0.0041,0.012,0.14,0.046,0.041,0.009,0.0244,0.017,0.0022,0.0099,0.0,0.004,2035.382,49.28993,1882.0,1625.0,1131.0
7984,23B177951,60.0,70.8,31.81,0.193000003695488,06NB50 625125,06NB50,06NB50,06NB50,L,T,0.062,0.51,0.0073,0.0041,0.012,0.14,0.046,0.041,0.009,0.0244,0.017,0.0022,0.0099,0.0,0.004,2012.504,49.29799,1859.0,1619.0,1128.0
7985,23B177954,60.3,69.7,30.33,0.19310000538826,06NB50 625125,06NB50,06NB50,06NB50,L,T,0.077,0.504,0.0061,0.0034,0.015,0.148,0.047,0.049,0.009,0.0288,0.018,0.0023,0.0094,0.0,0.005,2007.05,49.30067,1835.0,1623.0,1130.0
7986,23B177958,62.2,70.1,30.76,0.19310000538826,06NB50 625125,06NB50,06NB50,06NB50,L,T,0.077,0.504,0.0061,0.0034,0.015,0.148,0.047,0.049,0.009,0.0288,0.018,0.0023,0.0094,0.0,0.005,2030.522,49.28972,1842.0,1635.0,1135.0
7987,23B177963,61.9,69.7,30.72,0.193000003695488,06NB50 625125,06NB50,06NB50,06NB50,L,T,0.061,0.522,0.0066,0.0033,0.022,0.148,0.047,0.041,0.011,0.0313,0.018,0.0031,0.0091,0.001,0.005,2024.672,49.29555,1878.0,1625.0,1135.0
7988,23B177969,60.4,69.7,30.28,0.190999999642372,06NB50 625125,06NB50,06NB50,06NB50,L,T,0.061,0.522,0.0066,0.0033,0.022,0.148,0.047,0.041,0.011,0.0313,0.018,0.0031,0.0091,0.001,0.005,2045.57,49.2905,1869.0,1619.0,1128.0
7989,23B177972,61.4,69.8,29.67,0.190999999642372,06NB50 625125,06NB50,06NB50,06NB50,L,T,0.06,0.51,0.0061,0.0027,0.023,0.138,0.044,0.051,0.009,0.0242,0.016,0.0029,0.0101,0.0,0.005,2031.098,49.29434,1853.0,1617.0,1126.0
7990,23B177979,62.9,70.1,29.14,0.153999999165535,06NB50 625125,06NB50,06NB50,06NB50,L,T,0.06,0.51,0.0061,0.0027,0.023,0.138,0.044,0.051,0.009,0.0242,0.016,0.0029,0.0101,0.0,0.005,2099.48,44.34134,1846.0,1632.0,1121.0
7991,23B177982,62.1,70.4,29.33,0.153999999165535,06NB50 625125,06NB50,06NB50,06NB50,L,T,0.06,0.523,0.0066,0.0045,0.018,0.144,0.043,0.055,0.008,0.0307,0.017,0.0033,0.0099,0.001,0.005,2033.096,44.36271,1841.0,1621.0,1130.0
7992,23B177988,62.6,69.8,30.31,0.152099996805191,06NB50 625125,06NB50,06NB50,06NB50,L,T,0.06,0.523,0.0066,0.0045,0.018,0.144,0.043,0.055,0.008,0.0307,0.017,0.0033,0.0099,0.001,0.005,1890.248,44.41682,1788.0,1621.0,1128.0
7993,23B177991,62.7,70.5,30.18,0.151999995112419,06NB50 625125,06NB50,06NB50,06NB50,L,T,0.063,0.509,0.0067,0.0039,0.026,0.144,0.041,0.057,0.007,0.0277,0.015,0.0025,0.0117,0.001,0.005,1897.952,34.55364,1824.0,1630.0,1135.0
7999,23B178023,59.9,69.0,30.87,0.211099997162819,06NB50 625125,06NB50,06NB50,06NB50,L,T,0.06,0.526,0.0064,0.0022,0.03,0.135,0.041,0.044,0.007,0.0259,0.018,0.0026,0.0071,0.001,0.005,2011.532,49.30359,1886.0,1630.0,1122.0
8000,23B178027,60.1,70.6,31.87,0.211099997162819,06NB50 625125,06NB50,06NB50,06NB50,L,T,0.059,0.541,0.0076,0.0049,0.02,0.137,0.046,0.05,0.01,0.0299,0.018,0.0022,0.01,0.001,0.005,2081.552,49.27247,1893.0,1632.0,1122.0
8001,23B178027,62.4,70.4,28.44,0.211099997162819,06NB50 625125,06NB50,06NB50,06NB50,T,T,0.059,0.541,0.0076,0.0049,0.02,0.137,0.046,0.05,0.01,0.0299,0.018,0.0022,0.01,0.001,0.005,2081.552,49.27247,1893.0,1632.0,1122.0
8013,23B178067,61.3,70.2,31.7,0.211099997162819,06NB50 625125,06NB50,06NB50,06NB50,L,T,0.056,0.513,0.0066,0.003,0.025,0.139,0.039,0.043,0.016,0.03,0.024,0.0021,0.0089,0.001,0.005,1889.276,49.34951,1904.0,1637.0,1119.0
8014,23B178073,59.5,69.7,30.61,0.211099997162819,06NB50 625125,06NB50,06NB50,06NB50,L,T,0.056,0.513,0.0066,0.003,0.025,0.139,0.039,0.043,0.016,0.03,0.024,0.0021,0.0089,0.001,0.005,1892.768,49.35124,1851.0,1630.0,1126.0
8015,23B178076,60.5,70.9,30.26,0.211099997162819,06NB50 625125,06NB50,06NB50,06NB50,L,T,0.06,0.532,0.0083,0.0027,0.023,0.134,0.044,0.052,0.008,0.032,0.018,0.0026,0.0089,0.001,0.005,1896.188,49.34698,1855.0,1623.0,1122.0
8016,23B178076,63.3,71.4,27.18,0.211099997162819,06NB50 625125,06NB50,06NB50,06NB50,T,T,0.06,0.532,0.0083,0.0027,0.023,0.134,0.044,0.052,0.008,0.032,0.018,0.0026,0.0089,0.001,0.005,1896.188,49.34698,1855.0,1623.0,1122.0
8017,23B178082,60.9,70.9,30.93,0.211099997162819,06NB50 625125,06NB50,06NB50,06NB50,L,T,0.06,0.532,0.0083,0.0027,0.023,0.134,0.044,0.052,0.008,0.032,0.018,0.0026,0.0089,0.001,0.005,1894.874,49.3458,1851.0,1623.0,1126.0
8022,23B178086,63.8,72.3,27.96,0.156000003218651,06NB50 625125,06NB50,06NB50,06NB50,L,T,0.061,0.518,0.005,0.0015,0.022,0.142,0.035,0.041,0.016,0.0249,0.024,0.0018,0.0109,0.001,0.005,1893.2,34.5532,1895.0,1623.0,1133.0
8023,23B178086,67.1,73.3,25.25,0.156000003218651,06NB50 625125,06NB50,06NB50,06NB50,T,T,0.061,0.518,0.005,0.0015,0.022,0.142,0.035,0.041,0.016,0.0249,0.024,0.0018,0.0109,0.001,0.005,1893.2,34.5532,1895.0,1623.0,1133.0
8763,23B181255,64.25,72.69999999999999,27.525,0.130999997258186,06NB50 625125,06NB50,06NB50,06NB50,L,T,0.06,0.558,0.0075,0.0022,0.022,0.125,0.043,0.042,0.009,0.0295,0.018,0.0028,0.0102,0.001,0.004,2218.658,44.28667,1904.0,1632.0,1135.0
8764,23B181259,64.6,72.6,26.91,0.130999997258186,06NB50 625125,06NB50,06NB50,06NB50,L,T,0.056,0.536,0.0085,0.0003,0.027,0.118,0.044,0.054,0.011,0.0266,0.018,0.0023,0.0108,0.001,0.004,2211.548,44.29562,1826.0,1628.0,1128.0
8765,23B181259,66.8,72.3,28.75,0.130999997258186,06NB50 625125,06NB50,06NB50,06NB50,T,T,0.056,0.536,0.0085,0.0003,0.027,0.118,0.044,0.054,0.011,0.0266,0.018,0.0023,0.0108,0.001,0.004,2211.548,44.29562,1826.0,1628.0,1128.0
8777,23B181291,62.2,70.0,29.49,0.178000003099442,06NB50 625125,06NB50,06NB50,06NB50,L,T,0.061,0.523,0.0089,0.0015,0.026,0.126,0.043,0.044,0.015,0.0366,0.021,0.0029,0.0086,0.001,0.004,2149.484,49.23525,1873.0,1630.0,1110.0
8778,23B181291,62.9,71.0,26.69,0.178000003099442,06NB50 625125,06NB50,06NB50,06NB50,T,T,0.061,0.523,0.0089,0.0015,0.026,0.126,0.043,0.044,0.015,0.0366,0.021,0.0029,0.0086,0.001,0.004,2149.484,49.23525,1873.0,1630.0,1110.0
8793,23B181376,63.5,71.8,26.95,0.156000003218651,06NB50 625125,06NB50,06NB50,06NB50,L,T,0.061,0.524,0.0068,0.0019,0.013,0.139,0.038,0.045,0.017,0.0323,0.02,0.0021,0.0102,0.0,0.004,2135.822,34.48251,1911.0,1632.0,1124.0
8794,23B181376,64.2,72.2,27.11,0.156000003218651,06NB50 625125,06NB50,06NB50,06NB50,T,T,0.061,0.524,0.0068,0.0019,0.013,0.139,0.038,0.045,0.017,0.0323,0.02,0.0021,0.0102,0.0,0.004,2135.822,34.48251,1911.0,1632.0,1124.0
8924,23B182128,52.099999999999994,63.05,29.72,0.173099994659424,06NB50 625125,06NB50,06NB50,06NB50,L,T,0.056,0.519,0.0066,0.0033,0.016,0.119,0.038,0.042,0.016,0.0288,0.014,0.0027,0.0093,0.0,0.004,2098.868,44.3366,1886.0,1632.0,1124.0
8925,23B182130,61.5,68.9,31.38,0.229100003838539,06NB50 625125,06NB50,06NB50,06NB50,L,T,0.056,0.519,0.0066,0.0033,0.016,0.119,0.038,0.042,0.016,0.0288,0.014,0.0027,0.0093,0.0,0.004,2091.776,49.26229,1878.0,1632.0,1119.0
8926,23B182130,62.1,69.5,28.6,0.229100003838539,06NB50 625125,06NB50,06NB50,06NB50,T,T,0.056,0.519,0.0066,0.0033,0.016,0.119,0.038,0.042,0.016,0.0288,0.014,0.0027,0.0093,0.0,0.004,2091.776,49.26229,1878.0,1632.0,1119.0
8927,23B182131,60.9,69.6,30.05,0.229100003838539,06NB50 625125,06NB50,06NB50,06NB50,L,T,0.059,0.511,0.0064,0.003,0.016,0.131,0.044,0.049,0.01,0.0307,0.018,0.0024,0.0089,0.001,0.005,2114.798,49.25525,1905.0,1628.0,1108.0
8928,23B182133,60.5,69.9,29.25,0.229100003838539,06NB50 625125,06NB50,06NB50,06NB50,L,T,0.059,0.511,0.0064,0.003,0.016,0.131,0.044,0.049,0.01,0.0307,0.018,0.0024,0.0089,0.001,0.005,2121.872,49.2496,1907.0,1626.0,1108.0
8929,23B182136,60.2,69.8,30.02,0.229100003838539,06NB50 625125,06NB50,06NB50,06NB50,L,T,0.061,0.517,0.0068,0.0029,0.009,0.133,0.046,0.047,0.01,0.0295,0.018,0.0024,0.0081,0.001,0.005,2121.926,49.24898,1909.0,1621.0,1126.0
8930,23B182136,62.6,71.0,28.75,0.229100003838539,06NB50 625125,06NB50,06NB50,06NB50,T,T,0.061,0.517,0.0068,0.0029,0.009,0.133,0.046,0.047,0.01,0.0295,0.018,0.0024,0.0081,0.001,0.005,2121.926,49.24898,1909.0,1621.0,1126.0
8931,23B182138,60.1,69.5,30.47,0.229100003838539,06NB50 625125,06NB50,06NB50,06NB50,L,T,0.061,0.517,0.0068,0.0029,0.009,0.133,0.046,0.047,0.01,0.0295,0.018,0.0024,0.0081,0.001,0.005,2124.896,49.24908,1911.0,1628.0,1155.0
8932,23B182139,64.3,73.1,29.56,0.229100003838539,06NB50 625125,06NB50,06NB50,06NB55,L,T,0.061,0.517,0.0068,0.0029,0.009,0.133,0.046,0.047,0.01,0.0295,0.018,0.0024,0.0081,0.001,0.005,2125.958,49.24767,1909.0,1628.0,1137.0
9171,23B183005,61.1,70.1,28.43,0.12950000166893,06NB50 625125,06NB50,06NB50,06NB50,L,T,0.06,0.53,0.0056,0.001,0.025,0.13,0.045,0.041,0.014,0.0321,0.021,0.0025,0.0075,0.001,0.004,2089.976,44.34261,1846.0,1630.0,1139.0
9172,23B183007,63.4,71.0,26.19,0.129600003361702,06NB50 625125,06NB50,06NB50,06NB50,L,T,0.06,0.53,0.0056,0.001,0.025,0.13,0.045,0.041,0.014,0.0321,0.021,0.0025,0.0075,0.001,0.004,2094.476,44.33397,1850.0,1628.0,1128.0
9173,23B183008,60.5,70.4,26.85,0.12950000166893,06NB50 625125,06NB50,06NB50,06NB50,L,T,0.06,0.53,0.0056,0.001,0.025,0.13,0.045,0.041,0.014,0.0321,0.021,0.0025,0.0075,0.001,0.004,2061.428,44.3455,1835.0,1630.0,1124.0
9192,23B183142,61.2,69.5,30.18,0.229100003838539,06NB50 625125,06NB50,05CSK,06NB50,L,T,0.057,0.548,0.0054,0.002,0.014,0.132,0.045,0.042,0.015,0.0289,0.02,0.0026,0.0082,0.001,0.004,2084.216,49.27053,1853.0,1648.0,1121.0
9282,23B183474,60.9,70.19999999999999,27.72,0.12899999320507,06NB50 625125,06NB50,06NB50,06NB50,L,T,0.058,0.576,0.0074,0.0022,0.011,0.13,0.047,0.052,0.009,0.0298,0.018,0.0022,0.0087,0.0,0.008,2041.736,44.35823,1832.0,1616.0,1112.0
9289,23B183492,59.9,69.1,31.89,0.250099986791611,06NB50 625125,06NB50,06NB50,06NB50,L,T,0.059,0.561,0.006,0.0025,0.017,0.123,0.042,0.051,0.014,0.0282,0.019,0.0029,0.0075,0.001,0.005,2128.37,49.24159,1866.0,1632.0,1148.0
9290,23B183492,62.1,69.2,32.24,0.250099986791611,06NB50 625125,06NB50,06NB50,06NB50,T,T,0.059,0.561,0.006,0.0025,0.017,0.123,0.042,0.051,0.014,0.0282,0.019,0.0029,0.0075,0.001,0.005,2128.37,49.24159,1866.0,1632.0,1148.0
9837,23B185723,60.6,68.0,31.81,0.218899995088577,06NB50 625125,06NB50,06NB50,06NB50,L,T,0.055,0.548,0.0054,0.0019,0.015,0.107,0.037,0.043,0.013,0.0314,0.019,0.004,0.0077,0.001,0.005,2117.84,49.24453,1860.0,1626.0,1117.0
9838,23B185723,62.2,69.2,31.76,0.218899995088577,06NB50 625125,06NB50,06NB50,06NB50,T,T,0.055,0.548,0.0054,0.0019,0.015,0.107,0.037,0.043,0.013,0.0314,0.019,0.004,0.0077,0.001,0.005,2117.84,49.24453,1860.0,1626.0,1117.0
9839,23B185727,60.5,69.8,30.5,0.183100000023842,06NB50 625125,06NB50,06NB50,06NB50,L,T,0.056,0.535,0.007,0.0001,0.019,0.112,0.04,0.044,0.015,0.0298,0.017,0.0028,0.0096,0.001,0.005,2147.018,44.3131,1882.0,1630.0,1130.0
9840,23B185731,60.5,70.4,30.67,0.18299999833107,06NB50 625125,06NB50,06NB50,06NB50,L,T,0.056,0.535,0.007,0.0001,0.019,0.112,0.04,0.044,0.015,0.0298,0.017,0.0028,0.0096,0.001,0.005,2123.942,44.33296,1859.0,1628.0,1128.0
9841,23B185734,59.2,68.4,32.06,0.183100000023842,06NB50 625125,06NB50,06NB50,06NB50,L,T,0.057,0.569,0.006,0.0003,0.018,0.106,0.042,0.047,0.013,0.0314,0.017,0.0027,0.0075,0.001,0.004,2133.968,44.42151,1767.0,1628.0,1130.0
9842,23B185739,61.3,70.1,30.17,0.183100000023842,06NB50 625125,06NB50,06NB50,06NB50,L,T,0.057,0.569,0.006,0.0003,0.018,0.106,0.042,0.047,0.013,0.0314,0.017,0.0027,0.0075,0.001,0.004,2148.962,44.31219,1875.0,1626.0,1128.0
9843,23B185742,61.0,70.3,29.47,0.18299999833107,06NB50 625125,06NB50,06NB50,06NB50,L,T,0.058,0.558,0.0069,0.0003,0.02,0.118,0.042,0.045,0.014,0.0227,0.02,0.0026,0.0091,0.001,0.005,2145.704,44.31257,1886.0,1630.0,1130.0
9844,23B185745,62.3,71.7,29.89,0.183100000023842,06NB50 625125,06NB50,06NB50,06NB50,L,T,0.058,0.558,0.0069,0.0003,0.02,0.118,0.042,0.045,0.014,0.0227,0.02,0.0026,0.0091,0.001,0.005,2144.444,44.31394,1882.0,1628.0,1124.0
9881,23B185822,58.7,68.1,31.22,0.1875,06NB50 625125,06NB50,06NB50,06NB50,L,T,0.057,0.515,0.0058,0.0023,0.011,0.119,0.046,0.042,0.014,0.0278,0.017,0.0021,0.0077,0.001,0.004,2049.638,44.3505,1869.0,1626.0,1130.0
9882,23B185822,61.3,69.2,29.0,0.1875,06NB50 625125,06NB50,06NB50,06NB50,T,T,0.057,0.515,0.0058,0.0023,0.011,0.119,0.046,0.042,0.014,0.0278,0.017,0.0021,0.0077,0.001,0.004,2049.638,44.3505,1869.0,1626.0,1130.0
9883,23B185828,63.5,70.6,29.25,0.130999997258186,06NB50 625125,06NB50,06NB50,06NB50,L,T,0.06,0.518,0.0066,0.0035,0.016,0.117,0.053,0.07,0.014,0.042,0.019,0.0032,0.0073,0.001,0.004,2088.662,44.34147,1891.0,1623.0,1133.0
9884,23B185830,60.8,69.8,30.89,0.203099995851517,06NB50 625125,06NB50,06NB50,06NB50,L,T,0.06,0.518,0.0066,0.0035,0.016,0.117,0.053,0.07,0.014,0.042,0.019,0.0032,0.0073,0.001,0.004,2101.334,49.26124,1896.0,1664.0,1189.0
9885,23B185831,62.1,70.0,29.56,0.202999994158745,06NB50 625125,06NB50,06NB50,06NB50,L,T,0.058,0.57,0.0064,0.0047,0.015,0.119,0.048,0.063,0.014,0.0302,0.019,0.0027,0.0077,0.001,0.005,2108.228,49.25549,1893.0,1617.0,1117.0
9886,23B185835,62.4,70.4,29.33,0.125,06NB50 625125,06NB50,06NB50,06NB50,L,T,0.058,0.57,0.0064,0.0047,0.015,0.119,0.048,0.063,0.014,0.0302,0.019,0.0027,0.0077,0.001,0.005,2065.244,44.34585,1889.0,1623.0,1128.0
9887,23B185838,60.3,69.9,31.76,0.181099995970726,06NB50 625125,06NB50,06NB50,06NB50,L,T,0.058,0.57,0.0064,0.0047,0.015,0.119,0.048,0.063,0.014,0.0302,0.019,0.0027,0.0077,0.001,0.005,2047.298,49.27587,1871.0,1628.0,1128.0
9888,23B185841,61.1,70.3,30.68,0.181099995970726,06NB50 625125,06NB50,06NB50,06NB50,L,T,0.062,0.535,0.0053,0.0036,0.022,0.121,0.045,0.04,0.01,0.0314,0.016,0.0027,0.0091,0.001,0.005,2057.288,49.27766,1862.0,1630.0,1119.0
9889,23B185850,61.4,70.5,31.01,0.183100000023842,06NB50 625125,06NB50,06NB50,06NB50,L,T,0.056,0.517,0.0053,0.0033,0.018,0.115,0.044,0.035,0.01,0.0303,0.017,0.0028,0.0001,0.001,0.005,2117.822,49.24986,1889.0,1623.0,1131.0
9890,23B185856,61.9,70.2,28.76,0.152099996805191,06NB50 625125,06NB50,06NB50,06NB50,L,T,0.056,0.517,0.0053,0.0033,0.018,0.115,0.044,0.035,0.01,0.0303,0.017,0.0028,0.0001,0.001,0.005,2097.626,34.49597,1893.0,1628.0,1128.0
9891,23B185859,61.6,70.3,29.46,0.152099996805191,06NB50 625125,06NB50,06NB50,06NB50,L,T,0.062,0.508,0.0051,0.0012,0.029,0.11,0.041,0.034,0.01,0.0267,0.017,0.0026,0.0096,0.001,0.005,2102.324,34.49727,1895.0,1630.0,1128.0
9892,23B185865,62.5,70.9,27.57,0.13400000333786,06NB50 625125,06NB50,[],[],L,T,0.062,0.508,0.0051,0.0012,0.029,0.11,0.041,0.034,0.01,0.0267,0.017,0.0026,0.0096,0.001,0.005,2160.284,34.51119,1925.0,1630.0,1128.0
9893,23B185866,62.6,71.0,29.14,0.134100005030632,06NB50 625125,06NB50,[],[],L,T,0.062,0.508,0.0051,0.0012,0.029,0.11,0.041,0.034,0.01,0.0267,0.017,0.0026,0.0096,0.001,0.005,2147.414,34.51118,1923.0,1630.0,1126.0
9894,23B185868,63.1,70.7,28.01,0.147100001573563,06NB50 625125,06NB50,06NB50,06NB50,L,T,0.055,0.54,0.0055,0.0004,0.02,0.124,0.045,0.049,0.016,0.0301,0.019,0.004,0.0083,0.001,0.005,2168.006,34.49092,1932.0,1630.0,1119.0
9895,23B185877,63.4,70.7,29.7,0.144999995827675,06NB50 625125,06NB50,06NB50,06NB50,L,T,0.06,0.545,0.0046,0.003,0.021,0.111,0.042,0.032,0.009,0.0298,0.019,0.0031,0.0097,0.001,0.005,2127.254,34.48933,1866.0,1628.0,1131.0
9896,23B185882,62.4,70.9,28.77,0.169100001454353,06NB50 625125,06NB50,06NB50,06NB50,L,T,0.06,0.545,0.0046,0.003,0.021,0.111,0.042,0.032,0.009,0.0298,0.019,0.0031,0.0097,0.001,0.005,2087.276,49.26554,1880.0,1623.0,1124.0
9897,23B185885,62.8,70.6,30.24,0.169100001454353,06NB50 625125,06NB50,06NB50,06NB50,L,T,0.061,0.56,0.0057,0.0005,0.018,0.123,0.042,0.04,0.015,0.0316,0.019,0.0027,0.0062,0.001,0.004,2140.754,49.24034,1886.0,1625.0,1130.0
9898,23B185892,61.9,70.8,28.91,0.171100005507469,06NB50 625125,06NB50,06NB50,06NB50,L,T,0.061,0.56,0.0057,0.0005,0.018,0.123,0.042,0.04,0.015,0.0316,0.019,0.0027,0.0062,0.001,0.004,2177.51,49.22289,1911.0,1621.0,1128.0
9899,23B185895,61.1,69.3,31.09,0.19310000538826,06NB50 625125,06NB50,06NB50,06NB50,L,T,0.063,0.523,0.0054,0.0011,0.024,0.118,0.046,0.034,0.009,0.0279,0.017,0.0031,0.0075,0.001,0.005,2182.028,49.21951,1913.0,1621.0,1122.0
9900,23B185897,62.6,70.5,31.03,0.19310000538826,06NB50 625125,06NB50,06NB50,06NB50,L,T,0.063,0.523,0.0054,0.0011,0.024,0.118,0.046,0.034,0.009,0.0279,0.017,0.0031,0.0075,0.001,0.005,2197.328,49.21442,1936.0,1625.0,1126.0
9901,23B185901,61.6,71.3,29.04,0.19310000538826,06NB50 625125,06NB50,06NB50,06NB50,L,T,0.063,0.523,0.0054,0.0011,0.024,0.118,0.046,0.034,0.009,0.0279,0.017,0.0031,0.0075,0.001,0.005,2209.856,49.20305,1927.0,1625.0,1158.0
9902,23B185904,60.5,70.8,30.88,0.19310000538826,06NB50 625125,06NB50,06NB50,06NB50,L,T,0.062,0.521,0.0048,0.0012,0.014,0.119,0.04,0.038,0.013,0.0295,0.016,0.0023,0.0092,0.001,0.004,2188.742,49.21464,1932.0,1626.0,1128.0
9903,23B185910,61.7,70.3,30.35,0.191100001335144,06NB50 625125,06NB50,06NB50,06NB50,L,T,0.062,0.521,0.0048,0.0012,0.014,0.119,0.04,0.038,0.013,0.0295,0.016,0.0023,0.0092,0.001,0.004,2183.504,49.21454,1927.0,1621.0,1124.0
