Repository: PNell/TrialTest3

File: Data/StreamlitData032524.csv (part 14 of 96)
,coil_no,YieldStrength,TensileStrength,TotalElongation,coil_thickness,steel_design_description,grade,grade_head,grade_tail,sample_direction,sample_location,c_amount,mn_amount,p_amount,s_amount,si_amount,cu_amount,ni_amount,cr_amount,mo_amount,al_amount,nb_amount,ca_amount,n_amount,ti_amount,v_amount,TF1_EXIT_AVG_BODY,TBC_thickness,TEMP_FM_ENTRY_AVG,TEMP_FM_EXIT_AVG,TEMP_COILING_AVG
9931,23B185984,69.1,75.8,26.95,0.181600004434586,06NB50 625125,06NB50,06NB50,06NB55,L,T,0.058,0.577,0.0053,0.0,0.018,0.127,0.043,0.046,0.013,0.0326,0.018,0.003,0.0078,0.001,0.005,2172.218,44.31836,1891.0,1628.0,1121.0
9932,23B185984,69.6,78.0,26.77,0.181600004434586,06NB50 625125,06NB50,06NB50,06NB55,T,T,0.058,0.577,0.0053,0.0,0.018,0.127,0.043,0.046,0.013,0.0326,0.018,0.003,0.0078,0.001,0.005,2172.218,44.31836,1891.0,1628.0,1121.0
10117,23B187216,62.3,70.6,31.77,0.229100003838539,06NB50 625125,06NB50,06NB51,06NB50,L,T,0.06,0.553,0.0062,0.0008,0.025,0.12,0.044,0.034,0.009,0.0213,0.018,0.0027,0.01,0.001,0.004,2076.728,49.27233,1857.0,1623.0,1121.0
10118,23B187218,63.1,71.4,30.13,0.229200005531311,06NB50 625125,06NB50,06NB50,06NB50,L,T,0.06,0.553,0.0062,0.0008,0.025,0.12,0.044,0.034,0.009,0.0213,0.018,0.0027,0.01,0.001,0.004,2110.046,49.26262,1878.0,1630.0,1121.0
10147,23B187313,61.05,70.1,30.16,0.178100004792213,06NB50 625125,06NB50,06NB50,06NB50,L,T,0.06,0.575,0.0038,0.0081,0.007,0.124,0.041,0.039,0.012,0.0379,0.017,0.0023,0.0088,0.001,0.005,2112.008,44.32712,1841.0,1630.0,1135.0
10155,23B187333,61.7,69.9,28.4,0.171100005507469,06NB50 625125,06NB50,06NB50,06NB50,L,T,0.061,0.589,0.0073,0.0019,0.025,0.129,0.047,0.042,0.012,0.0328,0.02,0.0026,0.0092,0.001,0.004,2152.112,49.22881,1893.0,1630.0,1115.0
10156,23B187337,60.8,69.1,32.14,0.229100003838539,06NB50 625125,06NB50,06NB50,06NB50,L,T,0.061,0.589,0.0073,0.0019,0.025,0.129,0.047,0.042,0.012,0.0328,0.02,0.0026,0.0092,0.001,0.004,2145.308,49.23713,1931.0,1626.0,1126.0
10157,23B187340,61.2,70.6,31.79,0.229100003838539,06NB50 625125,06NB50,06NB50,06NB50,L,T,0.061,0.545,0.0062,0.0005,0.015,0.115,0.039,0.051,0.012,0.0294,0.017,0.0036,0.0082,0.001,0.004,2145.326,49.24136,1925.0,1628.0,1126.0
10158,23B187340,63.4,70.7,28.51,0.229100003838539,06NB50 625125,06NB50,06NB50,06NB50,T,T,0.061,0.545,0.0062,0.0005,0.015,0.115,0.039,0.051,0.012,0.0294,0.017,0.0036,0.0082,0.001,0.004,2145.326,49.24136,1925.0,1628.0,1126.0
10500,23B188818,65.5,72.7,28.36,0.250099986791611,06NB50 625125,06NB50,06NB60,06NB50,T,T,0.065,0.549,0.0064,0.0022,0.013,0.1,0.04,0.039,0.009,0.0286,0.02,0.0025,0.0074,0.001,0.003,2079.59,49.26696,1839.0,1646.0,1126.0
10501,23B188819,69.6,75.7,28.87,0.250099986791611,06NB50 625125,06NB50,06NB60,06NB50,T,T,0.065,0.549,0.0064,0.0022,0.013,0.1,0.04,0.039,0.009,0.0286,0.02,0.0025,0.0074,0.001,0.003,2094.512,49.25474,1844.0,1623.0,1119.0
10502,23B188823,64.1,71.2,30.0,0.250099986791611,06NB50 625125,06NB50,06NB50,06NB50,T,T,0.065,0.549,0.0064,0.0022,0.013,0.1,0.04,0.039,0.009,0.0286,0.02,0.0025,0.0074,0.001,0.003,2086.646,49.26132,1846.0,1621.0,1124.0
10503,23B188825,60.6,69.4,31.49,0.250099986791611,06NB50 625125,06NB50,06NB50,06NB50,L,T,0.059,0.536,0.0063,0.0018,0.012,0.101,0.036,0.04,0.012,0.0309,0.019,0.0023,0.0044,0.001,0.004,2086.88,49.26212,1848.0,1623.0,1126.0
10504,23B188825,64.6,70.5,29.99,0.250099986791611,06NB50 625125,06NB50,06NB50,06NB50,T,T,0.059,0.536,0.0063,0.0018,0.012,0.101,0.036,0.04,0.012,0.0309,0.019,0.0023,0.0044,0.001,0.004,2086.88,49.26212,1848.0,1623.0,1126.0
10505,23B188830,63.3,71.7,29.76,0.129999995231628,06NB50 625125,06NB50,06NB50,06NB50,L,T,0.059,0.536,0.0063,0.0018,0.012,0.101,0.036,0.04,0.012,0.0309,0.019,0.0023,0.0044,0.001,0.004,2086.466,44.34024,1846.0,1623.0,1128.0
10506,23B188830,66.8,73.0,28.94,0.129999995231628,06NB50 625125,06NB50,06NB50,06NB50,T,T,0.059,0.536,0.0063,0.0018,0.012,0.101,0.036,0.04,0.012,0.0309,0.019,0.0023,0.0044,0.001,0.004,2086.466,44.34024,1846.0,1623.0,1128.0
10516,23B188907,62.099999999999994,70.75,29.865000000000002,0.181600004434586,06NB50 625125,06NB50,06NB50,06NB50,L,T,0.057,0.566,0.0059,0.0017,0.024,0.112,0.041,0.033,0.01,0.0334,0.017,0.0022,0.012,0.001,0.003,2041.178,44.35546,1842.0,1630.0,1133.0
10517,23B188910,58.6,68.6,31.37,0.249099999666214,06NB50 625125,06NB50,06NB50,06NB50,L,T,0.062,0.522,0.006,0.001,0.023,0.109,0.042,0.031,0.011,0.0362,0.017,0.0031,0.0092,0.001,0.004,2049.584,49.28512,1842.0,1625.0,1135.0
10518,23B188910,62.9,70.6,32.92,0.249099999666214,06NB50 625125,06NB50,06NB50,06NB50,T,T,0.062,0.522,0.006,0.001,0.023,0.109,0.042,0.031,0.011,0.0362,0.017,0.0031,0.0092,0.001,0.004,2049.584,49.28512,1842.0,1625.0,1135.0
10519,23B188914,60.65,70.55,30.875,0.178100004792213,06NB50 625125,06NB50,06NB50,06NB50,L,T,0.062,0.522,0.006,0.001,0.023,0.109,0.042,0.031,0.011,0.0362,0.017,0.0031,0.0092,0.001,0.004,2050.844,44.36421,1842.0,1623.0,1128.0
10520,23B188914,62.650000000000006,71.35,25.880000000000003,0.178100004792213,06NB50 625125,06NB50,06NB50,06NB50,T,T,0.062,0.522,0.006,0.001,0.023,0.109,0.042,0.031,0.011,0.0362,0.017,0.0031,0.0092,0.001,0.004,2050.844,44.36421,1842.0,1623.0,1128.0
10521,23B188917,61.7,70.9,27.89,0.118000000715256,06NB50 625125,06NB50,06NB50,06NB50,L,T,0.062,0.544,0.0062,0.0029,0.011,0.108,0.039,0.033,0.014,0.0307,0.016,0.002,0.0063,0.001,0.004,2043.5,34.51275,1848.0,1623.0,1128.0
10522,23B188922,60.2,69.2,31.33,0.178100004792213,06NB50 625125,06NB50,06NB50,06NB50,L,T,0.062,0.544,0.0062,0.0029,0.011,0.108,0.039,0.033,0.014,0.0307,0.016,0.002,0.0063,0.001,0.004,2045.606,49.27656,1830.0,1623.0,1126.0
10527,23B188935,59.9,69.0,32.79,0.229100003838539,06NB50 625125,06NB50,06NB50,06NB50,L,T,0.06,0.532,0.0082,0.0043,0.009,0.115,0.04,0.033,0.012,0.0117,0.018,0.0027,0.0067,0.001,0.004,2054.192,49.28633,1848.0,1625.0,1130.0
10528,23B188935,62.4,71.5,26.11,0.229100003838539,06NB50 625125,06NB50,06NB50,06NB50,T,T,0.06,0.532,0.0082,0.0043,0.009,0.115,0.04,0.033,0.012,0.0117,0.018,0.0027,0.0067,0.001,0.004,2054.192,49.28633,1848.0,1625.0,1130.0
10554,23B188960,60.8,70.8,30.4,0.183100000023842,06NB50 625125,06NB50,06NB50,06NB50,L,T,0.064,0.539,0.0078,0.0042,0.012,0.106,0.04,0.035,0.011,0.0252,0.016,0.0022,0.0095,0.001,0.003,2095.7,49.25743,1927.0,1626.0,1148.0
10555,23B188960,64.8,72.2,28.97,0.183100000023842,06NB50 625125,06NB50,06NB50,06NB50,T,T,0.064,0.539,0.0078,0.0042,0.012,0.106,0.04,0.035,0.011,0.0252,0.016,0.0022,0.0095,0.001,0.003,2095.7,49.25743,1927.0,1626.0,1148.0
10556,23B188967,62.4,71.9,29.96,0.178100004792213,06NB50 625125,06NB50,06NB50,06NB50,L,T,0.06,0.544,0.0078,0.0029,0.019,0.098,0.039,0.035,0.01,0.0317,0.018,0.0024,0.0093,0.001,0.003,2110.622,49.25558,1941.0,1630.0,1131.0
10557,23B188973,62.0,70.4,28.22,0.118100002408028,06NB50 625125,06NB50,06NB50,06NB50,L,T,0.06,0.544,0.0078,0.0029,0.019,0.098,0.039,0.035,0.01,0.0317,0.018,0.0024,0.0093,0.001,0.003,2146.226,34.48329,1950.0,1625.0,1122.0
10817,23B190211,64.5,73.5,27.61,0.134100005030632,06NB50 625125,06NB50,06NB50,06NB50,L,T,0.062,0.588,0.0064,0.0041,0.01,0.11,0.042,0.034,0.01,0.0238,0.016,0.0026,0.0101,0.001,0.003,2109.146,34.49631,1977.0,1632.0,1130.0
11047,23B191302,61.3,70.3,30.29,0.153999999165535,06NB50 625125,06NB50,06NB50,06NB50,L,T,0.064,0.594,0.0107,0.0028,0.017,0.101,0.04,0.048,0.014,0.0307,0.018,0.0024,0.0093,0.001,0.004,2079.014,44.33905,1808.0,1616.0,1131.0
11048,23B191302,62.0,69.3,29.0,0.153999999165535,06NB50 625125,06NB50,06NB50,06NB50,T,T,0.064,0.594,0.0107,0.0028,0.017,0.101,0.04,0.048,0.014,0.0307,0.018,0.0024,0.0093,0.001,0.004,2079.014,44.33905,1808.0,1616.0,1131.0
11062,23B191337,65.6,72.0,29.77,0.129999995231628,06NB50 625125,06NB50,06NB50,06NB50,L,T,0.058,0.537,0.0081,0.0031,0.011,0.097,0.031,0.059,0.014,0.0276,0.021,0.0023,0.0106,0.001,0.004,2043.338,44.35888,1817.0,1619.0,1104.0
11064,23B191345,59.9,68.3,32.25,0.250099986791611,06NB50 625125,06NB50,06NB50,06NB50,L,T,0.042,0.506,0.0072,0.0039,0.01,0.098,0.033,0.053,0.014,0.0205,0.018,0.0013,0.0095,0.001,0.004,2054.156,49.28119,1828.0,1628.0,1094.0
11065,23B191345,60.8,68.8,25.07,0.250099986791611,06NB50 625125,06NB50,06NB50,06NB50,T,T,0.042,0.506,0.0072,0.0039,0.01,0.098,0.033,0.053,0.014,0.0205,0.018,0.0013,0.0095,0.001,0.004,2054.156,49.28119,1828.0,1628.0,1094.0
11066,23B191351,56.7,66.2,30.87,0.1875,06NB50 625125,06NB50,06NB50,06NB50,L,T,0.042,0.506,0.0072,0.0039,0.01,0.098,0.033,0.053,0.014,0.0205,0.018,0.0013,0.0095,0.001,0.004,2029.262,44.35948,1806.0,1625.0,1146.0
11067,23B191351,60.5,68.3,29.8,0.1875,06NB50 625125,06NB50,06NB50,06NB50,T,T,0.042,0.506,0.0072,0.0039,0.01,0.098,0.033,0.053,0.014,0.0205,0.018,0.0013,0.0095,0.001,0.004,2029.262,44.35948,1806.0,1625.0,1146.0
11074,23B191375,63.5,72.8,27.91,0.181600004434586,06NB50 625125,06NB50,06NB50,06NB50,L,T,0.065,0.51,0.0087,0.0007,0.009,0.097,0.035,0.047,0.015,0.0275,0.019,0.0029,0.0088,0.001,0.004,2113.916,44.33102,1832.0,1628.0,1144.0
11075,23B191375,63.4,73.1,27.95,0.181600004434586,06NB50 625125,06NB50,06NB50,06NB50,T,T,0.065,0.51,0.0087,0.0007,0.009,0.097,0.035,0.047,0.015,0.0275,0.019,0.0029,0.0088,0.001,0.004,2113.916,44.33102,1832.0,1628.0,1144.0
11076,23B191376,64.3,73.6,29.24,0.181600004434586,06NB50 625125,06NB50,06NB50,06NB50,L,T,0.062,0.501,0.0072,0.0,0.017,0.1,0.034,0.039,0.014,0.0265,0.019,0.0015,0.0144,0.001,0.004,2114.978,44.32577,1826.0,1630.0,1121.0
11077,23B191376,68.1,75.0,28.63,0.181600004434586,06NB50 625125,06NB50,06NB50,06NB50,T,T,0.062,0.501,0.0072,0.0,0.017,0.1,0.034,0.039,0.014,0.0265,0.019,0.0015,0.0144,0.001,0.004,2114.978,44.32577,1826.0,1630.0,1121.0
11480,23B193179,66.5,74.9,27.01,0.119999997317791,06NB50 625125,06NB50,06NB50,06NB51,L,T,0.063,0.517,0.0042,0.0013,0.013,0.12,0.039,0.05,0.015,0.0327,0.017,0.0026,0.0094,0.001,0.002,2163.848,34.4809,1936.0,1619.0,1131.0
11481,23B193179,70.0,76.3,25.67,0.119999997317791,06NB50 625125,06NB50,06NB50,06NB51,T,T,0.063,0.517,0.0042,0.0013,0.013,0.12,0.039,0.05,0.015,0.0327,0.017,0.0026,0.0094,0.001,0.002,2163.848,34.4809,1936.0,1619.0,1131.0
11532,23B193303,63.0,72.4,30.78,0.181500002741814,06NB50 625125,06NB50,06NB50,06NB50,L,T,0.065,0.586,0.0067,0.0025,0.026,0.117,0.043,0.041,0.012,0.0351,0.02,0.004,0.0091,0.001,0.003,2125.436,44.32013,1873.0,1610.0,1137.0
11533,23B193303,66.9,74.2,29.45,0.181500002741814,06NB50 625125,06NB50,06NB50,06NB50,T,T,0.065,0.586,0.0067,0.0025,0.026,0.117,0.043,0.041,0.012,0.0351,0.02,0.004,0.0091,0.001,0.003,2125.436,44.32013,1873.0,1610.0,1137.0
11557,23B193368,60.7,72.4,30.3,0.229100003838539,06NB50 625125,06NB50,06NB51,06NB50,L,T,0.063,0.587,0.003,0.0,0.055,0.118,0.052,0.056,0.012,0.0343,0.017,0.0029,0.0116,0.001,0.002,2075.738,49.26503,1880.0,1626.0,1121.0
11558,23B193368,60.3,71.3,29.2,0.229100003838539,06NB50 625125,06NB50,06NB51,06NB50,T,T,0.063,0.587,0.003,0.0,0.055,0.118,0.052,0.056,0.012,0.0343,0.017,0.0029,0.0116,0.001,0.002,2075.738,49.26503,1880.0,1626.0,1121.0
11583,23B193391,64.2,73.3,29.3,0.170100003480911,06NB50 625125,06NB50,06NB50,06NB50,L,T,0.063,0.553,0.0043,0.0025,0.012,0.121,0.045,0.036,0.013,0.0309,0.018,0.0026,0.0049,0.001,0.002,2165.864,44.30752,1922.0,1623.0,1139.0
11584,23B193391,65.4,73.3,25.83,0.170100003480911,06NB50 625125,06NB50,06NB50,06NB50,T,T,0.063,0.553,0.0043,0.0025,0.012,0.121,0.045,0.036,0.013,0.0309,0.018,0.0026,0.0049,0.001,0.002,2165.864,44.30752,1922.0,1623.0,1139.0
11591,23B193410,58.7,70.2,30.41,0.187600001692772,06NB50 625125,06NB50,06NB50,06NB50,L,T,0.061,0.505,0.0042,0.0048,0.018,0.122,0.044,0.037,0.014,0.0279,0.018,0.0026,0.0061,0.001,0.002,2168.87,44.30832,1914.0,1623.0,1121.0
11593,23B193414,61.9,70.0,28.6,0.130999997258186,06NB50 625125,06NB50,06NB50,06NB50,L,T,0.064,0.533,0.0073,0.0046,0.022,0.118,0.045,0.039,0.011,0.0293,0.018,0.0026,0.0077,0.001,0.003,2172.11,44.30775,1931.0,1626.0,1128.0
11594,23B193419,55.6,63.4,26.45,0.114600002765656,06NB50 625125,06NB50,06NB50,06NB50,L,T,0.064,0.533,0.0073,0.0046,0.022,0.118,0.045,0.039,0.011,0.0293,0.018,0.0026,0.0077,0.001,0.003,2184.314,39.38744,1938.0,1625.0,1122.0
11595,23B193422,66.2,73.2,24.38,0.125,06NB50 625125,06NB50,06NB50,06NB50,L,T,0.064,0.577,0.0042,0.0031,0.02,0.131,0.052,0.033,0.013,0.027,0.02,0.0026,0.0076,0.001,0.003,2188.472,44.29973,1934.0,1630.0,1121.0
11597,23B193429,57.9,66.5,29.21,0.183100000023842,06NB50 625125,06NB50,06NB50,06NB50,L,T,0.064,0.577,0.0042,0.0031,0.02,0.131,0.052,0.033,0.013,0.027,0.02,0.0026,0.0076,0.001,0.003,2196.806,59.05341,1889.0,1625.0,1180.0
11598,23B193432,60.45,69.75,31.39,0.18299999833107,06NB50 625125,06NB50,06NB50,06NB50,L,T,0.055,0.519,0.0085,0.0025,0.027,0.122,0.045,0.044,0.011,0.0352,0.017,0.003,0.0087,0.001,0.003,2135.336,59.07916,1904.0,1625.0,1135.0
11599,23B193437,61.1,69.9,31.15,0.180999994277954,06NB50 625125,06NB50,06NB50,06NB50,L,T,0.063,0.549,0.0052,0.004,0.017,0.124,0.052,0.035,0.015,0.0305,0.018,0.0029,0.0089,0.001,0.003,2121.098,49.25157,1898.0,1619.0,1126.0
11600,23B193438,62.3,70.3,29.59,0.180999994277954,06NB50 625125,06NB50,06NB50,06NB50,L,T,0.063,0.549,0.0052,0.004,0.017,0.124,0.052,0.035,0.015,0.0305,0.018,0.0029,0.0089,0.001,0.003,2109.938,49.25968,1877.0,1614.0,1124.0
11601,23B193443,61.0,70.1,29.16,0.181099995970726,06NB50 625125,06NB50,06NB50,06NB50,L,T,0.063,0.549,0.0052,0.004,0.017,0.124,0.052,0.035,0.015,0.0305,0.018,0.0029,0.0089,0.001,0.003,2101.316,49.26408,1909.0,1625.0,1130.0
11602,23B193446,61.4,70.8,31.36,0.180999994277954,06NB50 625125,06NB50,06NB50,06NB50,L,T,0.074,0.549,0.0066,0.0034,0.017,0.125,0.044,0.037,0.01,0.0292,0.018,0.0025,0.0099,0.001,0.003,2154.758,49.23651,1945.0,1625.0,1128.0
11603,23B193449,64.7,72.0,29.42,0.118000000715256,06NB50 625125,06NB50,06NB50,06NB50,L,T,0.074,0.549,0.0066,0.0034,0.017,0.125,0.044,0.037,0.01,0.0292,0.018,0.0025,0.0099,0.001,0.003,2182.658,34.47023,1961.0,1625.0,1137.0
11604,23B193454,64.5,72.5,28.47,0.13400000333786,06NB50 625125,06NB50,06NB50,06NB50,L,T,0.064,0.537,0.0037,0.0007,0.014,0.121,0.05,0.036,0.016,0.0313,0.02,0.0024,0.0109,0.001,0.002,2160.752,34.47711,1945.0,1625.0,1131.0
11605,23B193460,62.9,71.5,29.65,0.145099997520447,06NB50 625125,06NB50,06NB50,06NB50,L,T,0.064,0.537,0.0037,0.0007,0.014,0.121,0.05,0.036,0.016,0.0313,0.02,0.0024,0.0109,0.001,0.002,2157.17,34.47632,1934.0,1628.0,1128.0
11606,23B193463,61.5,69.5,30.82,0.144999995827675,06NB50 625125,06NB50,06NB50,06NB50,L,T,0.059,0.53,0.0063,0.004,0.017,0.126,0.045,0.036,0.011,0.0325,0.017,0.0036,0.0075,0.001,0.003,2128.406,34.48253,1936.0,1623.0,1119.0
11607,23B193467,60.2,69.0,30.8,0.169100001454353,06NB50 625125,06NB50,06NB50,06NB50,L,T,0.059,0.53,0.0063,0.004,0.017,0.126,0.045,0.036,0.011,0.0325,0.017,0.0036,0.0075,0.001,0.003,2079.428,49.26254,1891.0,1617.0,1121.0
11608,23B193467,60.8,67.9,28.4,0.169100001454353,06NB50 625125,06NB50,06NB50,06NB50,T,T,0.059,0.53,0.0063,0.004,0.017,0.126,0.045,0.036,0.011,0.0325,0.017,0.0036,0.0075,0.001,0.003,2079.428,49.26254,1891.0,1617.0,1121.0
11609,23B193471,60.6,70.2,30.58,0.19310000538826,06NB50 625125,06NB50,06NB50,06NB50,L,T,0.06,0.548,0.0092,0.0032,0.025,0.094,0.036,0.035,0.008,0.0289,0.02,0.0026,0.0043,0.001,0.003,2129.216,49.24384,1914.0,1630.0,1130.0
11610,23B193476,60.9,69.3,31.25,0.19310000538826,06NB50 625125,06NB50,06NB50,06NB50,L,T,0.06,0.548,0.0092,0.0032,0.025,0.094,0.036,0.035,0.008,0.0289,0.02,0.0026,0.0043,0.001,0.003,2126.876,49.24483,1905.0,1616.0,1122.0
11611,23B193479,61.3,69.9,31.5,0.191100001335144,06NB50 625125,06NB50,06NB50,06NB50,L,T,0.064,0.546,0.007,0.0043,0.023,0.09,0.038,0.036,0.012,0.0338,0.017,0.003,0.0074,0.001,0.002,2130.278,49.2439,1920.0,1625.0,1122.0
11614,23B193492,59.2,66.9,31.13,0.211099997162819,06NB50 625125,06NB50,06NB50,06NB50,L,T,0.056,0.524,0.0102,0.005,0.019,0.081,0.032,0.037,0.008,0.0336,0.016,0.003,0.0064,0.001,0.003,2189.696,49.21398,1940.0,1616.0,1119.0
11881,23B194325,63.6,71.3,32.44,0.229100003838539,06NB50 625125,06NB50,06NB50,06NB50,L,T,0.057,0.592,0.0058,0.0006,0.018,0.141,0.047,0.051,0.009,0.0345,0.018,0.003,0.0091,0.001,0.002,2018.102,49.28776,1779.0,1644.0,1131.0
11882,23B194325,64.0,72.2,28.26,0.229100003838539,06NB50 625125,06NB50,06NB50,06NB50,T,T,0.057,0.592,0.0058,0.0006,0.018,0.141,0.047,0.051,0.009,0.0345,0.018,0.003,0.0091,0.001,0.002,2018.102,49.28776,1779.0,1644.0,1131.0
11883,23B194328,64.2,71.5,31.44,0.229000002145767,06NB50 625125,06NB50,06NB50,06NB50,L,T,0.061,0.55,0.0065,0.0014,0.027,0.136,0.049,0.041,0.01,0.0331,0.021,0.0036,0.0053,0.001,0.003,2057.072,49.27975,1797.0,1625.0,1126.0
11884,23B194330,62.3,70.2,31.42,0.229100003838539,06NB50 625125,06NB50,06NB50,06NB50,L,T,0.061,0.55,0.0065,0.0014,0.027,0.136,0.049,0.041,0.01,0.0331,0.021,0.0036,0.0053,0.001,0.003,2071.202,49.26552,1799.0,1621.0,1124.0
11885,23B194334,61.75,71.0,32.24,0.229100003838539,06NB50 625125,06NB50,06NB50,06NB50,L,T,0.059,0.572,0.0063,0.0018,0.009,0.147,0.049,0.049,0.01,0.0297,0.017,0.003,0.009,0.001,0.003,2028.956,49.28513,1787.0,1625.0,1126.0
11886,23B194337,64.3,72.5,31.22,0.229100003838539,06NB50 625125,06NB50,06NB50,06NB50,L,T,0.065,0.546,0.0075,0.0025,0.03,0.132,0.047,0.037,0.01,0.0301,0.02,0.0027,0.0115,0.002,0.003,2064.668,49.27314,1808.0,1626.0,1124.0
11887,23B194339,64.4,73.1,29.94,0.229100003838539,06NB50 625125,06NB50,06NB50,06NB50,L,T,0.065,0.546,0.0075,0.0025,0.03,0.132,0.047,0.037,0.01,0.0301,0.02,0.0027,0.0115,0.002,0.003,2068.394,49.27075,1803.0,1625.0,1122.0
11888,23B194342,53.45,71.55,30.205,0.229100003838539,06NB50 625125,06NB50,06NB50,06NB50,L,T,0.063,0.556,0.005,0.0006,0.023,0.145,0.045,0.041,0.009,0.0311,0.019,0.0029,0.0092,0.001,0.003,2049.386,49.27063,1790.0,1619.0,1121.0
11889,23B194343,62.5,71.5,31.27,0.229100003838539,06NB50 625125,06NB50,06NB50,06NB50,L,T,0.063,0.556,0.005,0.0006,0.023,0.145,0.045,0.041,0.009,0.0311,0.019,0.0029,0.0092,0.001,0.003,2012.306,49.27938,1779.0,1621.0,1126.0
11890,23B194346,61.2,70.8,31.3,0.229100003838539,06NB50 625125,06NB50,06NB50,06NB50,L,T,0.063,0.543,0.0067,0.0038,0.025,0.127,0.047,0.036,0.01,0.0344,0.021,0.0034,0.0092,0.002,0.003,2036.426,49.28706,1826.0,1644.0,1119.0
11891,23B194348,61.9,70.9,31.14,0.229100003838539,06NB50 625125,06NB50,06NB50,06NB50,L,T,0.063,0.543,0.0067,0.0038,0.025,0.127,0.047,0.036,0.01,0.0344,0.021,0.0034,0.0092,0.002,0.003,2032.88,49.28049,1815.0,1623.0,1119.0
11892,23B194350,60.6,70.1,31.86,0.229100003838539,06NB50 625125,06NB50,06NB50,06NB50,L,T,0.061,0.544,0.0049,0.0024,0.014,0.139,0.044,0.044,0.01,0.0304,0.018,0.0028,0.0078,0.001,0.002,2033.276,49.28638,1817.0,1626.0,1122.0
11893,23B194352,59.0,69.8,31.85,0.229100003838539,06NB50 625125,06NB50,06NB50,06NB50,L,T,0.061,0.544,0.0049,0.0024,0.014,0.139,0.044,0.044,0.01,0.0304,0.018,0.0028,0.0078,0.001,0.002,2032.898,49.2823,1799.0,1626.0,1121.0
11894,23B194353,59.6,69.9,29.3,0.229100003838539,06NB50 625125,06NB50,06NB50,06NB50,L,T,0.061,0.544,0.0049,0.0024,0.014,0.139,0.044,0.044,0.01,0.0304,0.018,0.0028,0.0078,0.001,0.002,2034.536,49.28289,1801.0,1626.0,1121.0
11895,23B194355,62.7,72.7,31.43,0.229100003838539,06NB50 625125,06NB50,06NB50,06NB50,L,T,0.07,0.551,0.006,0.0028,0.029,0.136,0.048,0.04,0.012,0.0221,0.023,0.0025,0.0111,0.001,0.003,2052.896,49.2749,1806.0,1630.0,1126.0
11896,23B194357,63.6,72.2,30.92,0.229100003838539,06NB50 625125,06NB50,06NB50,06NB50,L,T,0.07,0.551,0.006,0.0028,0.029,0.136,0.048,0.04,0.012,0.0221,0.023,0.0025,0.0111,0.001,0.003,2137.046,49.23609,1805.0,1623.0,1124.0
11897,23B194359,59.8,69.9,30.79,0.229100003838539,06NB50 625125,06NB50,06NB50,06NB50,L,T,0.059,0.575,0.0057,0.001,0.016,0.13,0.043,0.041,0.008,0.0308,0.016,0.0028,0.008,0.001,0.002,2124.662,49.23865,1812.0,1617.0,1126.0
11898,23B194361,59.5,69.5,30.41,0.229100003838539,06NB50 625125,06NB50,06NB50,06NB50,L,T,0.059,0.575,0.0057,0.001,0.016,0.13,0.043,0.041,0.008,0.0308,0.016,0.0028,0.008,0.001,0.002,2122.25,49.24463,1814.0,1619.0,1122.0
11899,23B194364,63.5,71.6,30.74,0.229100003838539,06NB50 625125,06NB50,06NB50,06NB50,L,T,0.06,0.554,0.0061,0.003,0.022,0.121,0.047,0.033,0.01,0.0326,0.02,0.0033,0.0105,0.001,0.003,2128.82,49.24455,1823.0,1623.0,1124.0
11900,23B194366,61.3,70.4,31.33,0.229100003838539,06NB50 625125,06NB50,06NB50,06NB50,L,T,0.06,0.554,0.0061,0.003,0.022,0.121,0.047,0.033,0.01,0.0326,0.02,0.0033,0.0105,0.001,0.003,2082.254,49.26096,1810.0,1623.0,1122.0
11901,23B194368,62.6,71.8,30.2,0.229100003838539,06NB50 625125,06NB50,06NB50,06NB50,L,T,0.063,0.584,0.0071,0.0046,0.029,0.135,0.043,0.044,0.01,0.0298,0.021,0.0024,0.0056,0.002,0.004,2111.486,49.26059,1837.0,1630.0,1128.0
11902,23B194370,65.9,74.5,29.59,0.229000002145767,06NB50 625125,06NB50,06NB50,06NB50,L,T,0.063,0.584,0.0071,0.0046,0.029,0.135,0.043,0.044,0.01,0.0298,0.021,0.0024,0.0056,0.002,0.004,2070.68,49.26789,1817.0,1619.0,1124.0
11903,23B194373,62.1,71.0,28.05,0.229100003838539,06NB50 625125,06NB50,06NB50,06NB50,L,T,0.065,0.594,0.0074,0.0025,0.029,0.129,0.043,0.045,0.01,0.0353,0.021,0.0025,0.0077,0.001,0.003,2057.684,49.26367,1810.0,1621.0,1121.0
11904,23B194375,62.8,71.0,30.5,0.229100003838539,06NB50 625125,06NB50,06NB50,06NB50,L,T,0.065,0.594,0.0074,0.0025,0.029,0.129,0.043,0.045,0.01,0.0353,0.021,0.0025,0.0077,0.001,0.003,2062.436,49.26751,1808.0,1625.0,1126.0
11905,23B194377,61.6,70.9,31.75,0.229100003838539,06NB50 625125,06NB50,06NB50,06NB50,L,T,0.063,0.568,0.0068,0.0021,0.03,0.118,0.048,0.037,0.01,0.0435,0.02,0.0028,0.0085,0.002,0.003,2052.734,49.27101,1805.0,1623.0,1121.0
11906,23B194382,62.5,70.9,31.1,0.229100003838539,06NB50 625125,06NB50,06NB50,06NB50,L,T,0.064,0.556,0.0073,0.0035,0.019,0.123,0.047,0.041,0.011,0.0318,0.021,0.0031,0.0095,0.001,0.004,2058.062,49.26815,1803.0,1623.0,1121.0
11907,23B194384,61.2,70.1,30.41,0.229100003838539,06NB50 625125,06NB50,06NB50,06NB50,L,T,0.064,0.556,0.0073,0.0035,0.019,0.123,0.047,0.041,0.011,0.0318,0.021,0.0031,0.0095,0.001,0.004,2058.008,49.26676,1805.0,1621.0,1121.0
11908,23B194387,60.1,69.5,31.69,0.229100003838539,06NB50 625125,06NB50,06NB50,06NB50,L,T,0.063,0.565,0.0065,0.0034,0.024,0.132,0.045,0.048,0.011,0.029,0.02,0.0023,0.0082,0.001,0.004,2056.136,49.26732,1803.0,1619.0,1121.0
11909,23B194389,60.1,68.7,33.8,0.229000002145767,06NB50 625125,06NB50,06NB50,06NB50,L,T,0.063,0.565,0.0065,0.0034,0.024,0.132,0.045,0.048,0.011,0.029,0.02,0.0023,0.0082,0.001,0.004,2057.648,49.26893,1806.0,1621.0,1126.0
11910,23B194391,61.7,70.9,33.23,0.229100003838539,06NB50 625125,06NB50,06NB50,06NB50,L,T,0.065,0.561,0.0063,0.0013,0.03,0.126,0.045,0.045,0.01,0.0318,0.021,0.0033,0.0069,0.001,0.003,2204.042,49.24216,1815.0,1637.0,1155.0
11911,23B194395,60.9,69.3,32.62,0.229100003838539,06NB50 625125,06NB50,06NB50,06NB50,L,T,0.064,0.54,0.005,0.0008,0.03,0.114,0.043,0.034,0.009,0.0297,0.02,0.0036,0.0072,0.001,0.004,2092.496,49.25565,1779.0,1625.0,1173.0
11912,23B194397,61.7,69.7,31.18,0.229100003838539,06NB50 625125,06NB50,06NB50,06NB50,L,T,0.064,0.54,0.005,0.0008,0.03,0.114,0.043,0.034,0.009,0.0297,0.02,0.0036,0.0072,0.001,0.004,2109.74,49.25306,1803.0,1623.0,1130.0
11913,23B194399,60.6,69.2,32.32,0.229100003838539,06NB50 625125,06NB50,06NB50,06NB50,L,T,0.065,0.568,0.0058,0.0005,0.031,0.122,0.043,0.037,0.009,0.0318,0.02,0.003,0.007,0.001,0.003,2063.966,49.2701,1797.0,1625.0,1126.0
11914,23B194401,59.9,69.7,31.89,0.229100003838539,06NB50 625125,06NB50,06NB50,06NB50,L,T,0.065,0.568,0.0058,0.0005,0.031,0.122,0.043,0.037,0.009,0.0318,0.02,0.003,0.007,0.001,0.003,2056.82,49.2666,1814.0,1617.0,1124.0
11915,23B194404,62.3,69.5,31.29,0.229100003838539,06NB50 625125,06NB50,06NB50,06NB50,L,T,0.063,0.553,0.0081,0.0002,0.038,0.127,0.048,0.043,0.007,0.0363,0.017,0.0035,0.0083,0.002,0.003,2058.35,49.26802,1799.0,1623.0,1124.0
11916,23B194406,62.1,70.3,30.81,0.229100003838539,06NB50 625125,06NB50,06NB50,06NB50,L,T,0.063,0.553,0.0081,0.0002,0.038,0.127,0.048,0.043,0.007,0.0363,0.017,0.0035,0.0083,0.002,0.003,2059.25,49.26698,1803.0,1621.0,1122.0
11917,23B194408,62.6,70.1,32.94,0.229100003838539,06NB50 625125,06NB50,06NB50,06NB50,L,T,0.053,0.55,0.0092,0.0003,0.028,0.12,0.044,0.049,0.006,0.0403,0.018,0.0029,0.0075,0.001,0.003,2056.658,49.26554,1796.0,1621.0,1122.0
11918,23B194410,59.7,68.7,33.03,0.229100003838539,06NB50 625125,06NB50,06NB50,06NB50,L,T,0.053,0.55,0.0092,0.0003,0.028,0.12,0.044,0.049,0.006,0.0403,0.018,0.0029,0.0075,0.001,0.003,2156.738,49.22895,1814.0,1623.0,1126.0
11919,23B194413,61.1,71.2,31.5,0.229100003838539,06NB50 625125,06NB50,06NB50,06NB50,L,T,0.06,0.513,0.0089,0.0005,0.018,0.108,0.039,0.067,0.009,0.0326,0.019,0.0037,0.0076,0.001,0.001,2100.29,49.24788,1797.0,1641.0,1128.0
11920,23B194415,65.1,71.0,31.8,0.229100003838539,06NB50 625125,06NB50,06NB50,06NB50,L,T,0.06,0.513,0.0089,0.0005,0.018,0.108,0.039,0.067,0.009,0.0326,0.019,0.0037,0.0076,0.001,0.001,2135.444,49.24193,1851.0,1621.0,1119.0
11921,23B194416,63.6,71.8,31.62,0.229100003838539,06NB50 625125,06NB50,06NB50,06NB51,L,T,0.06,0.513,0.0089,0.0005,0.018,0.108,0.039,0.067,0.009,0.0326,0.019,0.0037,0.0076,0.001,0.001,2115.878,49.24958,1814.0,1625.0,1119.0
12289,23B195968,61.7,71.0,27.37,0.125100001692772,06NB50 625125,06NB50,06NB50,06NB50,L,T,0.064,0.545,0.0066,0.0006,0.052,0.121,0.042,0.049,0.009,0.0382,0.02,0.0025,0.0063,0.002,0.003,2098.238,44.33888,1853.0,1623.0,1126.0
12290,23B195968,62.6,70.8,27.44,0.125100001692772,06NB50 625125,06NB50,06NB50,06NB50,T,T,0.064,0.545,0.0066,0.0006,0.052,0.121,0.042,0.049,0.009,0.0382,0.02,0.0025,0.0063,0.002,0.003,2098.238,44.33888,1853.0,1623.0,1126.0
12297,23B195988,60.7,69.8,31.2,0.229100003838539,06NB50 625125,06NB50,06NB50,06NB50,L,T,0.06,0.565,0.0058,0.0017,0.016,0.115,0.042,0.04,0.009,0.0301,0.017,0.0058,0.0083,0.001,0.003,2103.584,49.2513,1904.0,1623.0,1135.0
12298,23B195988,62.5,70.7,36.22,0.229100003838539,06NB50 625125,06NB50,06NB50,06NB50,T,T,0.06,0.565,0.0058,0.0017,0.016,0.115,0.042,0.04,0.009,0.0301,0.017,0.0058,0.0083,0.001,0.003,2103.584,49.2513,1904.0,1623.0,1135.0
12299,23B195989,60.6,69.8,36.18,0.229100003838539,06NB50 625125,06NB50,06NB50,06NB50,L,T,0.059,0.541,0.004,0.0009,0.02,0.123,0.049,0.038,0.007,0.0312,0.017,0.0026,0.0107,0.0,0.002,2092.496,49.25518,1904.0,1623.0,1131.0
12300,23B195991,59.9,70.4,24.45,0.229100003838539,06NB50 625125,06NB50,06NB50,06NB50,L,T,0.059,0.541,0.004,0.0009,0.02,0.123,0.049,0.038,0.007,0.0312,0.017,0.0026,0.0107,0.0,0.002,2090.588,49.25919,1882.0,1623.0,1110.0
12301,23B195994,55.4,68.1,30.98,0.229100003838539,06NB50 625125,06NB50,06NB50,06NB50,L,T,0.063,0.527,0.005,0.0031,0.022,0.116,0.046,0.031,0.009,0.0391,0.018,0.0021,0.0111,0.001,0.003,2094.836,49.26158,1907.0,1623.0,1131.0
12302,23B195996,61.0,70.5,31.22,0.229100003838539,06NB50 625125,06NB50,06NB50,06NB50,L,T,0.063,0.527,0.005,0.0031,0.022,0.116,0.046,0.031,0.009,0.0391,0.018,0.0021,0.0111,0.001,0.003,2105.474,49.25908,1902.0,1625.0,1128.0
12312,23B196022,64.2,73.6,26.92,0.123999997973442,06NB50 625125,06NB50,06NB50,06NB55,L,T,0.063,0.537,0.0051,0.003,0.016,0.107,0.041,0.037,0.009,0.0333,0.018,0.0031,0.0079,0.001,0.003,2120.018,44.33202,1909.0,1639.0,1135.0
12332,23B196061,59.9,69.6,28.81,0.130999997258186,06NB50 625125,06NB50,06NB50,06NB50,L,T,0.063,0.551,0.0061,0.0033,0.018,0.123,0.045,0.045,0.01,0.0206,0.016,0.0024,0.0089,0.001,0.003,2138.378,44.32689,1905.0,1634.0,1133.0
12333,23B196066,62.2,72.1,31.19,0.183100000023842,06NB50 625125,06NB50,06NB50,06NB51,L,T,0.063,0.551,0.0061,0.0033,0.018,0.123,0.045,0.045,0.01,0.0206,0.016,0.0024,0.0089,0.001,0.003,2136.56,49.24019,1905.0,1639.0,1128.0
12344,23B196084,59.9,69.6,31.82,0.211099997162819,06NB50 625125,06NB50,06NB50,06NB50,L,T,0.061,0.512,0.0058,0.0026,0.014,0.12,0.043,0.038,0.007,0.0238,0.016,0.0027,0.0085,0.0,0.001,2141.6,49.23978,1909.0,1637.0,1130.0
12345,23B196084,61.3,69.8,30.43,0.211099997162819,06NB50 625125,06NB50,06NB50,06NB50,T,T,0.061,0.512,0.0058,0.0026,0.014,0.12,0.043,0.038,0.007,0.0238,0.016,0.0027,0.0085,0.0,0.001,2141.6,49.23978,1909.0,1637.0,1130.0
12728,23B197496,60.7,70.0,30.63,0.190099999308586,06NB50 625125,06NB50,06NB55,06NB50,L,T,0.064,0.584,0.0075,0.0022,0.022,0.143,0.04,0.044,0.009,0.0326,0.017,0.0026,0.0091,0.001,0.003,2172.362,44.30597,1889.0,1630.0,1173.0
12729,23B197496,65.45,73.15,28.21,0.190099999308586,06NB50 625125,06NB50,06NB55,06NB50,T,T,0.064,0.584,0.0075,0.0022,0.022,0.143,0.04,0.044,0.009,0.0326,0.017,0.0026,0.0091,0.001,0.003,2172.362,44.30597,1889.0,1630.0,1173.0
12730,23B197499,63.7,72.4,23.45,0.250099986791611,06NB50 625125,06NB50,06NB50,06NB50,T,T,0.064,0.584,0.0075,0.0022,0.022,0.143,0.04,0.044,0.009,0.0326,0.017,0.0026,0.0091,0.001,0.003,2167.574,49.22901,1900.0,1628.0,1158.0
12731,23B197504,60.3,72.2,27.92,0.181500002741814,06NB50 625125,06NB50,06NB50,06NB50,L,T,0.063,0.54,0.0062,0.0022,0.013,0.152,0.05,0.04,0.008,0.0303,0.017,0.0027,0.009,0.001,0.002,2155.478,44.31473,1880.0,1626.0,1133.0
12732,23B197504,64.8,73.8,26.61,0.181500002741814,06NB50 625125,06NB50,06NB50,06NB50,T,T,0.063,0.54,0.0062,0.0022,0.013,0.152,0.05,0.04,0.008,0.0303,0.017,0.0027,0.009,0.001,0.002,2155.478,44.31473,1880.0,1626.0,1133.0
12733,23B197509,63.6,72.95,27.935,0.125,06NB50 625125,06NB50,06NB50,06NB50,L,T,0.063,0.54,0.0062,0.0022,0.013,0.152,0.05,0.04,0.008,0.0303,0.017,0.0027,0.009,0.001,0.002,2132.06,44.32352,1868.0,1621.0,1133.0
12734,23B197512,62.4,71.0,28.13,0.125,06NB50 625125,06NB50,06NB50,06NB50,L,T,0.062,0.499,0.0078,0.0025,0.025,0.149,0.041,0.04,0.009,0.0312,0.018,0.0027,0.0089,0.001,0.003,2143.274,44.32109,1878.0,1623.0,1124.0
12735,23B197515,58.7,69.5,32.51,0.229100003838539,06NB50 625125,06NB50,06NB50,06NB50,L,T,0.062,0.499,0.0078,0.0025,0.025,0.149,0.041,0.04,0.009,0.0312,0.018,0.0027,0.0089,0.001,0.003,2156.18,49.23845,1889.0,1623.0,1131.0
12738,23B197526,58.7,71.1,29.57,0.211099997162819,06NB50 625125,06NB50,06NB40,06NB50,L,T,0.059,0.542,0.0064,0.0025,0.028,0.139,0.041,0.036,0.009,0.0379,0.017,0.0028,0.0095,0.001,0.003,2164.334,49.23173,1839.0,1626.0,1142.0
12741,23B197537,64.1,73.8,29.47,0.209000006318092,06NB50 625125,06NB50,06NB50,06NB50,L,T,0.06,0.579,0.0054,0.0,0.022,0.128,0.041,0.039,0.008,0.0339,0.019,0.0027,0.0097,0.001,0.002,2078.024,49.27088,1859.0,1628.0,1131.0
12742,23B197537,65.2,74.2,28.84,0.209000006318092,06NB50 625125,06NB50,06NB50,06NB50,T,T,0.06,0.579,0.0054,0.0,0.022,0.128,0.041,0.039,0.008,0.0339,0.019,0.0027,0.0097,0.001,0.002,2078.024,49.27088,1859.0,1628.0,1131.0
12990,23B198477,58.2,68.1,34.44,0.229000002145767,06NB50 625125,06NB50,06NB50,06NB50,L,T,0.063,0.524,0.0057,0.0035,0.016,0.122,0.04,0.043,0.009,0.029,0.018,0.0026,0.0032,0.001,0.003,1972.958,49.3031,1839.0,1619.0,1140.0
12991,23B198477,61.5,69.5,29.49,0.229000002145767,06NB50 625125,06NB50,06NB50,06NB50,T,T,0.063,0.524,0.0057,0.0035,0.016,0.122,0.04,0.043,0.009,0.029,0.018,0.0026,0.0032,0.001,0.003,1972.958,49.3031,1839.0,1619.0,1140.0
13004,23B198504,61.2,69.4,30.94,0.229000002145767,06NB50 625125,06NB50,06NB50,06NB50,L,T,0.06,0.543,0.007,0.0008,0.016,0.132,0.042,0.046,0.01,0.0312,0.016,0.0032,0.0098,0.001,0.003,2119.442,49.2576,1880.0,1628.0,1151.0
13005,23B198506,58.9,69.0,32.82,0.229000002145767,06NB50 625125,06NB50,06NB50,06NB50,L,T,0.06,0.543,0.007,0.0008,0.016,0.132,0.042,0.046,0.01,0.0312,0.016,0.0032,0.0098,0.001,0.003,2136.992,49.24018,1871.0,1621.0,1128.0
13006,23B198509,59.1,68.1,34.49,0.229000002145767,06NB50 625125,06NB50,06NB50,06NB50,L,T,0.056,0.512,0.0059,0.0008,0.018,0.13,0.039,0.041,0.007,0.0388,0.022,0.0027,0.0086,0.001,0.002,2139.278,49.24625,1891.0,1623.0,1110.0
13007,23B198510,58.2,67.4,32.03,0.229000002145767,06NB50 625125,06NB50,06NB50,06NB50,L,T,0.056,0.512,0.0059,0.0008,0.018,0.13,0.039,0.041,0.007,0.0388,0.022,0.0027,0.0086,0.001,0.002,2146.658,49.2403,1889.0,1623.0,1126.0
13008,23B198513,60.9,69.5,29.36,0.229000002145767,06NB50 625125,06NB50,06NB50,06NB50,L,T,0.065,0.554,0.0066,0.003,0.017,0.134,0.043,0.047,0.009,0.0321,0.016,0.0027,0.0083,0.001,0.003,2147.486,49.24233,1886.0,1625.0,1104.0
13009,23B198515,61.6,70.3,29.32,0.229000002145767,06NB50 625125,06NB50,06NB50,06NB50,L,T,0.065,0.554,0.0066,0.003,0.017,0.134,0.043,0.047,0.009,0.0321,0.016,0.0027,0.0083,0.001,0.003,2148.872,49.24234,1902.0,1626.0,1117.0
13010,23B198517,59.2,68.9,30.13,0.229000002145767,06NB50 625125,06NB50,06NB50,06NB50,L,T,0.065,0.527,0.0062,0.0002,0.017,0.131,0.043,0.042,0.007,0.0311,0.015,0.0031,0.0082,0.001,0.002,2153.462,49.24613,1916.0,1625.0,1119.0
13011,23B198519,60.0,69.7,25.76,0.229000002145767,06NB50 625125,06NB50,06NB50,06NB50,L,T,0.065,0.527,0.0062,0.0002,0.017,0.131,0.043,0.042,0.007,0.0311,0.015,0.0031,0.0082,0.001,0.002,2160.878,49.24057,1911.0,1626.0,1119.0
13012,23B198522,60.6,70.8,31.26,0.229000002145767,06NB50 625125,06NB50,06NB50,06NB50,L,T,0.061,0.516,0.0072,0.0034,0.019,0.121,0.04,0.051,0.009,0.0298,0.018,0.0024,0.0096,0.001,0.003,2155.442,49.24326,1911.0,1626.0,1119.0
13013,23B198524,61.2,70.6,31.32,0.229000002145767,06NB50 625125,06NB50,06NB50,06NB50,L,T,0.061,0.516,0.0072,0.0034,0.019,0.121,0.04,0.051,0.009,0.0298,0.018,0.0024,0.0096,0.001,0.003,2134.76,49.25047,1907.0,1623.0,1119.0
13014,23B198526,59.5,68.9,26.48,0.229000002145767,06NB50 625125,06NB50,06NB50,06NB50,L,T,0.062,0.526,0.0076,0.0045,0.013,0.124,0.039,0.038,0.008,0.034,0.018,0.0029,0.0082,0.001,0.002,2132.402,49.25525,1902.0,1626.0,1119.0
13015,23B198528,58.7,67.7,31.37,0.229000002145767,06NB50 625125,06NB50,06NB50,06NB50,L,T,0.062,0.526,0.0076,0.0045,0.013,0.124,0.039,0.038,0.008,0.034,0.018,0.0029,0.0082,0.001,0.002,2132.402,49.25409,1900.0,1625.0,1119.0
13016,23B198531,61.4,69.4,31.57,0.229000002145767,06NB50 625125,06NB50,06NB50,06NB50,L,T,0.064,0.57,0.0048,0.0018,0.023,0.125,0.041,0.04,0.008,0.0368,0.019,0.0026,0.0097,0.002,0.003,2128.784,49.2565,1907.0,1625.0,1119.0
13017,23B198533,59.400000000000006,68.1,31.43,0.229000002145767,06NB50 625125,06NB50,06NB50,06NB50,L,T,0.064,0.57,0.0048,0.0018,0.023,0.125,0.041,0.04,0.008,0.0368,0.019,0.0026,0.0097,0.002,0.003,2097.194,49.2623,1868.0,1625.0,1119.0
13018,23B198536,59.3,68.6,31.25,0.229000002145767,06NB50 625125,06NB50,06NB50,06NB50,L,T,0.064,0.565,0.0067,0.0001,0.028,0.126,0.04,0.037,0.008,0.0276,0.016,0.0025,0.0086,0.001,0.002,2093.702,49.26895,1862.0,1625.0,1121.0
13019,23B198540,60.9,70.0,31.4,0.229000002145767,06NB50 625125,06NB50,06NB50,06NB50,L,T,0.063,0.523,0.0055,0.0041,0.023,0.128,0.041,0.042,0.01,0.036,0.017,0.0026,0.0097,0.002,0.003,2103.962,49.25825,1857.0,1625.0,1121.0
13020,23B198542,57.25,66.85,25.494999999999997,0.229000002145767,06NB50 625125,06NB50,06NB50,06NB50,L,T,0.063,0.523,0.0055,0.0041,0.023,0.128,0.041,0.042,0.01,0.036,0.017,0.0026,0.0097,0.002,0.003,2108.3,49.26113,1868.0,1625.0,1119.0
13021,23B198545,58.8,68.0,31.28,0.229000002145767,06NB50 625125,06NB50,06NB50,06NB50,L,T,0.059,0.511,0.006,0.0042,0.016,0.122,0.041,0.033,0.008,0.0388,0.018,0.0029,0.008,0.001,0.002,2110.172,49.26065,1868.0,1625.0,1119.0
13022,23B198547,59.7,67.6,37.42,0.229000002145767,06NB50 625125,06NB50,06NB50,06NB50,L,T,0.059,0.511,0.006,0.0042,0.016,0.122,0.041,0.033,0.008,0.0388,0.018,0.0029,0.008,0.001,0.002,2086.664,49.26611,1855.0,1623.0,1121.0
13023,23B198550,59.2,68.8,35.15,0.229000002145767,06NB50 625125,06NB50,06NB50,06NB50,L,T,0.064,0.547,0.0058,0.0016,0.025,0.125,0.042,0.04,0.009,0.0331,0.017,0.0028,0.0088,0.002,0.003,2108.804,49.26139,1848.0,1623.0,1117.0
13024,23B198552,59.1,68.6,31.41,0.229000002145767,06NB50 625125,06NB50,06NB50,06NB50,L,T,0.064,0.547,0.0058,0.0016,0.025,0.125,0.042,0.04,0.009,0.0331,0.017,0.0028,0.0088,0.002,0.003,2117.066,49.25228,1859.0,1621.0,1117.0
13025,23B198554,58.75,68.25,31.494999999999997,0.229000002145767,06NB50 625125,06NB50,06NB50,06NB50,L,T,0.06,0.543,0.0069,0.0028,0.023,0.12,0.041,0.035,0.007,0.0335,0.016,0.003,0.0078,0.001,0.002,2124.32,49.25638,1862.0,1623.0,1119.0
13026,23B198559,60.0,70.0,31.39,0.229000002145767,06NB50 625125,06NB50,06NB50,06NB50,L,T,0.064,0.566,0.0043,0.0032,0.022,0.117,0.041,0.039,0.009,0.0338,0.017,0.0022,0.0078,0.001,0.003,2098.58,49.2636,1848.0,1623.0,1115.0
13027,23B198561,60.7,69.6,32.4,0.229000002145767,06NB50 625125,06NB50,06NB50,06NB50,L,T,0.064,0.566,0.0043,0.0032,0.022,0.117,0.041,0.039,0.009,0.0338,0.017,0.0022,0.0078,0.001,0.003,2096.294,49.26372,1851.0,1621.0,1117.0
13028,23B198564,58.5,67.3,32.62,0.229000002145767,06NB50 625125,06NB50,06NB50,06NB50,L,T,0.064,0.543,0.0058,0.0037,0.018,0.117,0.04,0.037,0.007,0.035,0.018,0.0027,0.0063,0.001,0.002,2099.48,49.26375,1853.0,1623.0,1119.0
13029,23B198566,58.8,66.8,34.7,0.229000002145767,06NB50 625125,06NB50,06NB50,06NB50,L,T,0.064,0.543,0.0058,0.0037,0.018,0.117,0.04,0.037,0.007,0.035,0.018,0.0027,0.0063,0.001,0.002,2100.128,49.26376,1844.0,1625.0,1119.0
13030,23B198568,59.2,68.1,32.96,0.229000002145767,06NB50 625125,06NB50,06NB50,06NB50,L,T,0.065,0.537,0.0054,0.0029,0.024,0.116,0.04,0.036,0.008,0.0324,0.016,0.0026,0.0087,0.002,0.003,2099.354,49.26256,1855.0,1621.0,1117.0
13031,23B198570,58.2,68.2,32.57,0.229000002145767,06NB50 625125,06NB50,06NB50,06NB50,L,T,0.065,0.537,0.0054,0.0029,0.024,0.116,0.04,0.036,0.008,0.0324,0.016,0.0026,0.0087,0.002,0.003,2113.016,49.26261,1857.0,1623.0,1115.0
13032,23B198573,57.6,68.9,32.28,0.229000002145767,06NB50 625125,06NB50,06NB50,06NB50,L,T,0.063,0.56,0.0055,0.0024,0.024,0.127,0.041,0.036,0.008,0.0395,0.019,0.0027,0.0079,0.001,0.002,2100.344,49.26015,1860.0,1623.0,1119.0
13033,23B198575,58.8,68.2,34.22,0.229000002145767,06NB50 625125,06NB50,06NB50,06NB50,L,T,0.063,0.56,0.0055,0.0024,0.024,0.127,0.041,0.036,0.008,0.0395,0.019,0.0027,0.0079,0.001,0.002,2103.314,49.26218,1866.0,1621.0,1126.0
13034,23B198578,59.2,68.7,30.83,0.229000002145767,06NB50 625125,06NB50,06NB50,06NB50,L,T,0.064,0.539,0.0046,0.0049,0.022,0.112,0.039,0.035,0.009,0.0328,0.017,0.0024,0.009,0.001,0.003,2122.502,49.25222,1866.0,1623.0,1131.0
13035,23B198580,59.0,68.7,31.52,0.229000002145767,06NB50 625125,06NB50,06NB50,06NB50,L,T,0.064,0.539,0.0046,0.0049,0.022,0.112,0.039,0.035,0.009,0.0328,0.017,0.0024,0.009,0.001,0.003,2112.278,49.25425,1862.0,1621.0,1126.0
13036,23B198582,60.0,69.8,31.32,0.229000002145767,06NB50 625125,06NB50,06NB50,06NB50,L,T,0.061,0.538,0.0052,0.0021,0.02,0.126,0.041,0.035,0.007,0.0325,0.019,0.0024,0.0098,0.001,0.002,2121.728,49.25083,1869.0,1628.0,1128.0
13037,23B198584,60.7,69.8,32.99,0.229000002145767,06NB50 625125,06NB50,06NB50,06NB50,L,T,0.061,0.538,0.0052,0.0021,0.02,0.126,0.041,0.035,0.007,0.0325,0.019,0.0024,0.0098,0.001,0.002,2151.842,49.24092,1886.0,1621.0,1124.0
13038,23B198587,59.9,68.7,34.0,0.229000002145767,06NB50 625125,06NB50,06NB50,06NB50,L,T,0.062,0.56,0.0049,0.0,0.018,0.115,0.04,0.032,0.007,0.0311,0.018,0.0031,0.0078,0.001,0.002,2088.068,54.16317,1864.0,1619.0,1124.0
13039,23B198589,59.2,67.9,31.35,0.229000002145767,06NB50 625125,06NB50,06NB50,06NB50,L,T,0.062,0.56,0.0049,0.0,0.018,0.115,0.04,0.032,0.007,0.0311,0.018,0.0031,0.0078,0.001,0.002,2044.346,39.42773,1833.0,1617.0,1121.0
13040,23B198592,58.3,67.4,34.16,0.229000002145767,06NB50 625125,06NB50,06NB50,06NB50,L,T,0.061,0.51,0.0046,0.0014,0.018,0.106,0.039,0.037,0.009,0.0302,0.017,0.0029,0.0071,0.001,0.004,2053.292,34.5111,1842.0,1621.0,1121.0
13041,23B198593,59.3,67.5,32.32,0.229000002145767,06NB50 625125,06NB50,06NB50,06NB50,L,T,0.061,0.51,0.0046,0.0014,0.018,0.106,0.039,0.037,0.009,0.0302,0.017,0.0029,0.0071,0.001,0.004,2019.092,34.51947,1832.0,1619.0,1121.0
13042,23B198596,57.5,66.8,32.11,0.229000002145767,06NB50 625125,06NB50,06NB50,06NB50,L,T,0.064,0.534,0.0055,0.0015,0.014,0.118,0.04,0.034,0.007,0.03,0.017,0.0034,0.0078,0.001,0.002,2025.914,39.43416,1832.0,1617.0,1128.0
13043,23B198598,57.9,67.9,29.16,0.229000002145767,06NB50 625125,06NB50,06NB50,06NB50,L,T,0.064,0.534,0.0055,0.0015,0.014,0.118,0.04,0.034,0.007,0.03,0.017,0.0034,0.0078,0.001,0.002,2020.046,39.43552,1823.0,1617.0,1128.0
13044,23B198601,60.900000000000006,69.35,30.34,0.229000002145767,06NB50 625125,06NB50,06NB50,06NB50,L,T,0.064,0.518,0.0046,0.0012,0.016,0.113,0.039,0.041,0.009,0.0217,0.016,0.0035,0.0077,0.001,0.003,2017.382,44.36503,1826.0,1617.0,1121.0
13045,23B198607,59.65,69.3,29.93,0.229000002145767,06NB50 625125,06NB50,06NB50,06NB50,L,T,0.061,0.566,0.0062,0.0017,0.013,0.116,0.041,0.036,0.007,0.0315,0.017,0.0029,0.0089,0.0,0.002,1989.806,44.37443,1826.0,1621.0,1128.0
13046,23B198610,58.9,68.7,30.05,0.229000002145767,06NB50 625125,06NB50,06NB50,06NB50,L,T,0.06,0.534,0.0045,0.0033,0.014,0.107,0.044,0.042,0.009,0.0283,0.017,0.0031,0.0079,0.001,0.003,2037.704,44.3564,1830.0,1619.0,1126.0
13047,23B198612,59.0,68.4,33.97,0.229000002145767,06NB50 625125,06NB50,06NB50,06NB50,L,T,0.06,0.534,0.0045,0.0033,0.014,0.107,0.044,0.042,0.009,0.0283,0.017,0.0031,0.0079,0.001,0.003,2036.912,44.36171,1835.0,1619.0,1126.0
