Repository: PNell/TrialTest3

File: Data/StreamlitData032524.csv (part 15 of 96)
,coil_no,YieldStrength,TensileStrength,TotalElongation,coil_thickness,steel_design_description,grade,grade_head,grade_tail,sample_direction,sample_location,c_amount,mn_amount,p_amount,s_amount,si_amount,cu_amount,ni_amount,cr_amount,mo_amount,al_amount,nb_amount,ca_amount,n_amount,ti_amount,v_amount,TF1_EXIT_AVG_BODY,TBC_thickness,TEMP_FM_ENTRY_AVG,TEMP_FM_EXIT_AVG,TEMP_COILING_AVG
13048,23B198614,59.9,69.6,30.35,0.229000002145767,06NB50 625125,06NB50,06NB50,06NB50,L,T,0.062,0.518,0.0061,0.0018,0.014,0.111,0.043,0.042,0.007,0.0258,0.017,0.0031,0.0072,0.0,0.002,2001.686,44.37226,1823.0,1619.0,1124.0
13049,23B198617,60.7,68.8,31.46,0.229000002145767,06NB50 625125,06NB50,06NB50,06NB50,L,T,0.062,0.518,0.0061,0.0018,0.014,0.111,0.043,0.042,0.007,0.0258,0.017,0.0031,0.0072,0.0,0.002,1976.18,49.30611,1806.0,1617.0,1121.0
13050,23B198620,61.5,70.5,30.87,0.229000002145767,06NB50 625125,06NB50,06NB50,06NB50,L,T,0.062,0.555,0.0049,0.0034,0.017,0.115,0.041,0.045,0.009,0.0278,0.016,0.0028,0.0099,0.001,0.003,2005.736,49.30077,1828.0,1623.0,1126.0
13051,23B198621,60.6,70.1,32.18,0.229000002145767,06NB50 625125,06NB50,06NB50,06NB50,L,T,0.062,0.555,0.0049,0.0034,0.017,0.115,0.041,0.045,0.009,0.0278,0.016,0.0028,0.0099,0.001,0.003,2005.304,49.30343,1823.0,1625.0,1119.0
13052,23B198624,61.0,70.7,31.02,0.229000002145767,06NB50 625125,06NB50,06NB50,06NB50,L,T,0.064,0.563,0.0051,0.001,0.015,0.103,0.039,0.034,0.006,0.0348,0.017,0.0029,0.0097,0.001,0.002,2026.256,49.30118,1835.0,1630.0,1126.0
13053,23B198626,60.9,70.2,29.6,0.229000002145767,06NB50 625125,06NB50,06NB50,06NB50,L,T,0.064,0.563,0.0051,0.001,0.015,0.103,0.039,0.034,0.006,0.0348,0.017,0.0029,0.0097,0.001,0.002,2076.638,49.27341,1853.0,1625.0,1122.0
13054,23B198629,59.7,69.8,30.83,0.229000002145767,06NB50 625125,06NB50,06NB50,06NB50,L,T,0.058,0.557,0.0075,0.0015,0.027,0.108,0.04,0.052,0.009,0.0327,0.019,0.0026,0.0082,0.001,0.003,2040.116,49.27873,1835.0,1621.0,1119.0
13055,23B198631,60.5,69.5,29.96,0.229000002145767,06NB50 625125,06NB50,06NB50,06NB50,L,T,0.058,0.557,0.0075,0.0015,0.027,0.108,0.04,0.052,0.009,0.0327,0.019,0.0026,0.0082,0.001,0.003,1987.448,49.30163,1817.0,1623.0,1119.0
13056,23B198634,61.5,69.6,30.91,0.229000002145767,06NB50 625125,06NB50,06NB50,06NB50,L,T,0.063,0.558,0.0058,0.0011,0.02,0.108,0.039,0.038,0.006,0.0354,0.018,0.0033,0.0085,0.001,0.002,2117.21,49.2444,1866.0,1619.0,1119.0
13057,23B198636,60.0,69.2,32.84,0.229000002145767,06NB50 625125,06NB50,06NB50,06NB50,L,T,0.063,0.558,0.0058,0.0011,0.02,0.108,0.039,0.038,0.006,0.0354,0.018,0.0033,0.0085,0.001,0.002,2086.106,44.33545,1859.0,1621.0,1119.0
13058,23B198638,61.3,70.8,29.94,0.229000002145767,06NB50 625125,06NB50,06NB50,06NB50,L,T,0.06,0.536,0.0062,0.0033,0.013,0.114,0.04,0.041,0.008,0.0285,0.015,0.003,0.011,0.001,0.003,2085.152,44.33464,1853.0,1623.0,1119.0
13059,23B198640,61.5,70.7,30.63,0.229000002145767,06NB50 625125,06NB50,06NB50,06NB50,L,T,0.06,0.536,0.0062,0.0033,0.013,0.114,0.04,0.041,0.008,0.0285,0.015,0.003,0.011,0.001,0.003,2085.548,44.33595,1853.0,1621.0,1119.0
13060,23B198643,62.4,71.3,29.94,0.229000002145767,06NB50 625125,06NB50,06NB50,06NB50,L,T,0.063,0.556,0.0056,0.001,0.022,0.122,0.044,0.036,0.008,0.0339,0.018,0.0026,0.009,0.001,0.002,2085.476,44.33665,1851.0,1621.0,1122.0
13061,23B198645,62.2,70.9,30.89,0.229000002145767,06NB50 625125,06NB50,06NB50,06NB50,L,T,0.063,0.556,0.0056,0.001,0.022,0.122,0.044,0.036,0.008,0.0339,0.018,0.0026,0.009,0.001,0.002,2068.142,44.34104,1842.0,1621.0,1124.0
13062,23B198649,62.1,71.7,29.99,0.229000002145767,06NB50 625125,06NB50,06NB50,06NB50,L,T,0.059,0.521,0.0048,0.0016,0.015,0.108,0.037,0.033,0.008,0.029,0.016,0.0025,0.0103,0.001,0.003,2148.602,44.31731,1882.0,1623.0,1128.0
13063,23B198652,59.1,68.6,32.94,0.229000002145767,06NB50 625125,06NB50,06NB50,06NB50,L,T,0.062,0.553,0.0046,0.0008,0.016,0.117,0.04,0.035,0.007,0.0242,0.017,0.0035,0.0078,0.001,0.002,2079.644,44.33119,1853.0,1619.0,1121.0
13064,23B198652,62.6,70.7,30.51,0.229000002145767,06NB50 625125,06NB50,06NB50,06NB50,T,T,0.062,0.553,0.0046,0.0008,0.016,0.117,0.04,0.035,0.007,0.0242,0.017,0.0035,0.0078,0.001,0.002,2079.644,44.33119,1853.0,1619.0,1121.0
13416,23B200122,63.3,73.0,31.39,0.12899999320507,06NB50 625125,06NB50,06NB50,06NB50,L,T,0.055,0.547,0.0075,0.0,0.029,0.125,0.038,0.041,0.008,0.033,0.018,0.0039,0.0088,0.001,0.003,2134.976,49.24216,1909.0,1625.0,1112.0
13417,23B200122,66.8,73.4,27.04,0.12899999320507,06NB50 625125,06NB50,06NB50,06NB50,T,T,0.055,0.547,0.0075,0.0,0.029,0.125,0.038,0.041,0.008,0.033,0.018,0.0039,0.0088,0.001,0.003,2134.976,49.24216,1909.0,1625.0,1112.0
13418,23B200124,61.5,71.6,29.87,0.125,06NB50 625125,06NB50,06NB50,06NB50,L,T,0.065,0.609,0.0101,0.0008,0.025,0.124,0.041,0.051,0.009,0.0307,0.019,0.0036,0.0081,0.002,0.005,2110.532,49.25355,1896.0,1623.0,1131.0
13419,23B200124,65.2,73.4,22.47,0.125,06NB50 625125,06NB50,06NB50,06NB50,T,T,0.065,0.609,0.0101,0.0008,0.025,0.124,0.041,0.051,0.009,0.0307,0.019,0.0036,0.0081,0.002,0.005,2110.532,49.25355,1896.0,1623.0,1131.0
13422,23B200129,62.9,71.9,30.19,0.229000002145767,06NB50 625125,06NB50,06NB50,06NB50,L,T,0.065,0.625,0.0103,0.0001,0.021,0.115,0.038,0.047,0.008,0.0366,0.021,0.0033,0.0079,0.001,0.003,2130.404,49.25313,1916.0,1625.0,1126.0
13423,23B200131,63.9,72.9,29.86,0.229000002145767,06NB50 625125,06NB50,06NB50,06NB50,L,T,0.065,0.625,0.0103,0.0001,0.021,0.115,0.038,0.047,0.008,0.0366,0.021,0.0033,0.0079,0.001,0.003,2143.994,49.24095,1905.0,1628.0,1131.0
13424,23B200135,56.4,65.1,29.94,0.229000002145767,06NB50 625125,06NB50,06NB50,06NB50,L,T,0.062,0.556,0.008,0.0,0.029,0.124,0.041,0.034,0.01,0.0375,0.018,0.0034,0.0076,0.001,0.003,2118.398,49.25601,1898.0,1623.0,1126.0
13425,23B200138,50.2,71.65,29.89,0.229000002145767,06NB50 625125,06NB50,06NB50,06NB50,L,T,0.062,0.573,0.0082,0.0,0.022,0.118,0.039,0.042,0.008,0.0317,0.016,0.0034,0.0089,0.001,0.003,2112.386,49.25689,1889.0,1623.0,1124.0
13426,23B200140,62.0,71.3,31.67,0.229000002145767,06NB50 625125,06NB50,06NB50,06NB50,L,T,0.062,0.573,0.0082,0.0,0.022,0.118,0.039,0.042,0.008,0.0317,0.016,0.0034,0.0089,0.001,0.003,2109.092,49.25502,1880.0,1628.0,1128.0
13427,23B200142,62.2,71.3,31.55,0.229000002145767,06NB50 625125,06NB50,06NB50,06NB50,L,T,0.065,0.567,0.0061,0.0034,0.015,0.125,0.041,0.037,0.008,0.035,0.019,0.0026,0.0091,0.001,0.003,2112.8,49.25857,1887.0,1630.0,1133.0
13428,23B200144,62.4,71.2,32.01,0.229000002145767,06NB50 625125,06NB50,06NB50,06NB50,L,T,0.065,0.567,0.0061,0.0034,0.015,0.125,0.041,0.037,0.008,0.035,0.019,0.0026,0.0091,0.001,0.003,2127.776,49.24841,1907.0,1628.0,1126.0
13429,23B200146,64.7,72.7,31.0,0.229000002145767,06NB50 625125,06NB50,06NB50,06NB50,L,T,0.063,0.528,0.0078,0.0,0.027,0.119,0.038,0.04,0.008,0.0356,0.02,0.0031,0.0093,0.002,0.003,2130.332,49.24756,1904.0,1626.0,1126.0
13430,23B200148,63.3,72.7,30.11,0.229000002145767,06NB50 625125,06NB50,06NB50,06NB50,L,T,0.063,0.528,0.0078,0.0,0.027,0.119,0.038,0.04,0.008,0.0356,0.02,0.0031,0.0093,0.002,0.003,2128.334,49.24879,1907.0,1626.0,1119.0
13431,23B200151,63.0,72.5,23.74,0.229000002145767,06NB50 625125,06NB50,06NB50,06NB50,L,T,0.065,0.532,0.0075,0.0024,0.027,0.128,0.04,0.046,0.007,0.0395,0.018,0.0032,0.009,0.002,0.003,2125.922,49.2467,1907.0,1630.0,1126.0
13432,23B200153,65.5,72.4,33.0,0.229000002145767,06NB50 625125,06NB50,06NB50,06NB50,L,T,0.065,0.532,0.0075,0.0024,0.027,0.128,0.04,0.046,0.007,0.0395,0.018,0.0032,0.009,0.002,0.003,2098.04,49.25872,1902.0,1625.0,1121.0
13433,23B200158,59.7,69.3,30.73,0.229000002145767,06NB50 625125,06NB50,06NB50,06NB50,L,T,0.062,0.599,0.0086,0.005,0.027,0.127,0.04,0.05,0.008,0.0228,0.016,0.0021,0.0088,0.001,0.004,2101.982,49.2563,1891.0,1625.0,1122.0
13434,23B200160,58.6,67.6,31.0,0.229000002145767,06NB50 625125,06NB50,06NB50,06NB50,L,T,0.065,0.59,0.0046,0.003,0.015,0.121,0.039,0.051,0.008,0.0216,0.019,0.0014,0.0019,0.001,0.003,2127.848,49.24929,1904.0,1625.0,1124.0
13435,23B200162,59.2,68.6,33.51,0.229000002145767,06NB50 625125,06NB50,06NB50,06NB50,L,T,0.065,0.59,0.0046,0.003,0.015,0.121,0.039,0.051,0.008,0.0216,0.019,0.0014,0.0019,0.001,0.003,2112.35,49.25207,1902.0,1621.0,1121.0
13436,23B200164,62.4,71.1,29.26,0.229000002145767,06NB50 625125,06NB50,06NB50,06NB50,L,T,0.065,0.53,0.0069,0.0026,0.018,0.131,0.04,0.04,0.008,0.033,0.017,0.003,0.0089,0.001,0.003,2102.216,49.26169,1902.0,1626.0,1122.0
13437,23B200166,60.3,68.5,29.02,0.229000002145767,06NB50 625125,06NB50,06NB50,06NB50,L,T,0.065,0.53,0.0069,0.0026,0.018,0.131,0.04,0.04,0.008,0.033,0.017,0.003,0.0089,0.001,0.003,2116.364,49.25369,1869.0,1637.0,1126.0
13438,23B200169,58.7,67.6,29.98,0.229000002145767,06NB50 625125,06NB50,06NB50,06NB50,L,T,0.063,0.562,0.0053,0.0012,0.025,0.124,0.039,0.05,0.008,0.04,0.017,0.0027,0.0026,0.001,0.003,2117.498,49.25425,1902.0,1628.0,1119.0
13439,23B200171,62.1,71.2,32.47,0.229000002145767,06NB50 625125,06NB50,06NB50,06NB50,L,T,0.063,0.562,0.0053,0.0012,0.025,0.124,0.039,0.05,0.008,0.04,0.017,0.0027,0.0026,0.001,0.003,2118.164,49.25306,1893.0,1628.0,1126.0
13458,23B200224,64.6,73.0,26.01,0.0856999978423119,06NB50 625125,06NB50,06NB50,06NB50,L,T,0.058,0.546,0.0069,0.0008,0.024,0.121,0.038,0.04,0.008,0.0232,0.02,0.0029,0.0101,0.002,0.003,2089.634,39.41686,1914.0,1650.0,1122.0
13459,23B200224,66.4,74.6,24.95,0.0856999978423119,06NB50 625125,06NB50,06NB50,06NB50,T,T,0.058,0.546,0.0069,0.0008,0.024,0.121,0.038,0.04,0.008,0.0232,0.02,0.0029,0.0101,0.002,0.003,2089.634,39.41686,1914.0,1650.0,1122.0
13461,23B200229,61.5,71.3,30.07,0.183300003409386,06NB50 625125,06NB50,06NB50,06NB50,L,T,0.058,0.58,0.008,0.001,0.017,0.129,0.039,0.041,0.009,0.0312,0.016,0.0026,0.0072,0.001,0.003,2114.924,44.3334,1904.0,1623.0,1130.0
13462,23B200233,59.0,70.4,31.18,0.183300003409386,06NB50 625125,06NB50,06NB50,06NB50,L,T,0.058,0.58,0.008,0.001,0.017,0.129,0.039,0.041,0.009,0.0312,0.016,0.0026,0.0072,0.001,0.003,2112.944,44.33279,1914.0,1632.0,1131.0
13463,23B200236,60.1,70.6,28.03,0.130999997258186,06NB50 625125,06NB50,06NB50,06NB50,L,T,0.064,0.557,0.0066,0.0028,0.016,0.122,0.038,0.042,0.008,0.0329,0.018,0.0042,0.007,0.001,0.003,2117.75,44.33489,1911.0,1626.0,1133.0
13464,23B200241,57.9,70.9,29.82,0.202999994158745,06NB50 625125,06NB50,06NB50,06NB50,L,T,0.064,0.557,0.0066,0.0028,0.016,0.122,0.038,0.042,0.008,0.0329,0.018,0.0042,0.007,0.001,0.003,2091.632,49.253,1900.0,1625.0,1135.0
13465,23B200243,59.8,71.3,30.27,0.202999994158745,06NB50 625125,06NB50,06NB50,06NB50,L,T,0.063,0.524,0.0097,0.0022,0.017,0.128,0.038,0.042,0.008,0.0337,0.019,0.0029,0.0077,0.001,0.003,2109.254,49.25566,1932.0,1630.0,1131.0
13466,23B200249,60.2,70.9,26.5,0.13400000333786,06NB50 625125,06NB50,06NB50,06NB50,L,T,0.063,0.524,0.0097,0.0022,0.017,0.128,0.038,0.042,0.008,0.0337,0.019,0.0029,0.0077,0.001,0.003,2125.436,34.48769,1916.0,1623.0,1119.0
13467,23B200252,60.4,69.6,29.72,0.13400000333786,06NB50 625125,06NB50,06NB50,06NB50,L,T,0.061,0.543,0.0063,0.0034,0.013,0.123,0.037,0.039,0.008,0.0303,0.017,0.0032,0.0086,0.001,0.003,2123.618,34.48677,1929.0,1630.0,1121.0
13468,23B200252,62.3,72.8,27.88,0.13400000333786,06NB50 625125,06NB50,06NB50,06NB50,T,T,0.061,0.543,0.0063,0.0034,0.013,0.123,0.037,0.039,0.008,0.0303,0.017,0.0032,0.0086,0.001,0.003,2123.618,34.48677,1929.0,1630.0,1121.0
13471,23B200262,60.3,70.6,30.87,0.19310000538826,06NB50 625125,06NB50,06NB50,06NB50,L,T,0.059,0.563,0.0095,0.0009,0.019,0.148,0.037,0.044,0.008,0.035,0.019,0.0029,0.0073,0.001,0.003,2163.74,54.14895,1900.0,1626.0,1180.0
13472,23B200262,61.3,72.7,29.74,0.19310000538826,06NB50 625125,06NB50,06NB50,06NB50,T,T,0.059,0.563,0.0095,0.0009,0.019,0.148,0.037,0.044,0.008,0.035,0.019,0.0029,0.0073,0.001,0.003,2163.74,54.14895,1900.0,1626.0,1180.0
13473,23B200265,59.3,71.2,31.8,0.193000003695488,06NB50 625125,06NB50,06NB50,06NB50,L,T,0.059,0.563,0.0095,0.0009,0.019,0.148,0.037,0.044,0.008,0.035,0.019,0.0029,0.0073,0.001,0.003,2150.294,49.23261,1911.0,1626.0,1133.0
13474,23B200268,61.6,71.9,29.75,0.171000003814697,06NB50 625125,06NB50,06NB50,06NB50,L,T,0.06,0.559,0.0061,0.0002,0.028,0.119,0.036,0.032,0.007,0.0349,0.02,0.0032,0.0081,0.002,0.003,2095.034,49.25986,1934.0,1625.0,1142.0
13475,23B200268,63.4,73.6,31.91,0.171000003814697,06NB50 625125,06NB50,06NB50,06NB50,T,T,0.06,0.559,0.0061,0.0002,0.028,0.119,0.036,0.032,0.007,0.0349,0.02,0.0032,0.0081,0.002,0.003,2095.034,49.25986,1934.0,1625.0,1142.0
13683,23B201161,65.2,73.1,30.22,0.174999997019768,06NB50 625125,06NB50,06NV65,06NB50,L,T,0.059,0.6,0.0061,0.0014,0.029,0.128,0.042,0.042,0.009,0.0336,0.023,0.0018,0.007,0.002,0.005,2117.858,44.3172,1871.0,1614.0,1115.0
13684,23B201161,65.5,72.5,26.24,0.174999997019768,06NB50 625125,06NB50,06NV65,06NB50,T,T,0.059,0.6,0.0061,0.0014,0.029,0.128,0.042,0.042,0.009,0.0336,0.023,0.0018,0.007,0.002,0.005,2117.858,44.3172,1871.0,1614.0,1115.0
13691,23B201182,61.5,70.6,32.05,0.183300003409386,06NB50 625125,06NB50,06NB50,06NB50,L,T,0.064,0.568,0.0063,0.0006,0.025,0.128,0.046,0.041,0.009,0.0326,0.019,0.0028,0.0076,0.001,0.002,2130.53,44.324,1914.0,1621.0,1144.0
13692,23B201185,61.3,70.0,32.545,0.183300003409386,06NB50 625125,06NB50,06NB50,06NB50,L,T,0.062,0.596,0.0104,0.0044,0.02,0.128,0.048,0.044,0.009,0.0272,0.02,0.0035,0.0091,0.002,0.004,2142.464,44.32021,1916.0,1626.0,1131.0
13693,23B201197,61.0,70.0,27.69,0.125,06NB50 625125,06NB50,06NB50,06NB50,L,T,0.063,0.553,0.006,0.0013,0.019,0.121,0.044,0.041,0.008,0.031,0.019,0.0024,0.0071,0.001,0.003,2125.544,44.32625,1905.0,1625.0,1097.0
13694,23B201197,60.2,70.0,33.66,0.125,06NB50 625125,06NB50,06NB50,06NB50,T,T,0.063,0.553,0.006,0.0013,0.019,0.121,0.044,0.041,0.008,0.031,0.019,0.0024,0.0071,0.001,0.003,2125.544,44.32625,1905.0,1625.0,1097.0
13697,23B201209,63.1,71.5,28.78,0.18299999833107,06NB50 625125,06NB50,06NB50,06NB50,L,T,0.062,0.571,0.0053,0.0014,0.021,0.121,0.044,0.037,0.008,0.0324,0.02,0.003,0.0074,0.001,0.003,2146.064,49.23832,1893.0,1632.0,1157.0
13698,23B201215,57.8,69.7,24.15,0.18299999833107,06NB50 625125,06NB50,06NB50,06NB50,L,T,0.062,0.571,0.0053,0.0014,0.021,0.121,0.044,0.037,0.008,0.0324,0.02,0.003,0.0074,0.001,0.003,2134.76,49.24435,1911.0,1623.0,1139.0
13699,23B201218,62.550000000000004,71.30000000000001,32.84,0.180999994277954,06NB50 625125,06NB50,06NB50,06NB50,L,T,0.069,0.596,0.0083,0.0028,0.021,0.118,0.043,0.04,0.008,0.0276,0.022,0.0027,0.01,0.001,0.003,2072.192,49.26998,1886.0,1621.0,1139.0
13700,23B201225,64.3,71.3,30.339999999999996,0.151999995112419,06NB50 625125,06NB50,06NB50,06NB50,L,T,0.062,0.578,0.006,0.0005,0.031,0.135,0.046,0.039,0.008,0.0338,0.021,0.0017,0.0077,0.002,0.003,2128.838,34.48727,1916.0,1630.0,1140.0
13701,23B201231,61.6,70.8,27.42,0.128000006079674,06NB50 625125,06NB50,06NB50,06NB50,L,T,0.062,0.578,0.006,0.0005,0.031,0.135,0.046,0.039,0.008,0.0338,0.021,0.0017,0.0077,0.002,0.003,2133.932,34.48693,1914.0,1630.0,1128.0
13702,23B201234,59.2,69.1,30.93,0.144999995827675,06NB50 625125,06NB50,06NB50,06NB50,L,T,0.065,0.566,0.0088,0.0042,0.015,0.116,0.042,0.038,0.008,0.0307,0.018,0.0027,0.0091,0.001,0.003,2133.788,34.48668,1920.0,1628.0,1124.0
13703,23B201234,60.9,71.8,28.6,0.144999995827675,06NB50 625125,06NB50,06NB50,06NB50,T,T,0.065,0.566,0.0088,0.0042,0.015,0.116,0.042,0.038,0.008,0.0307,0.018,0.0027,0.0091,0.001,0.003,2133.788,34.48668,1920.0,1628.0,1124.0
13704,23B201240,61.5,70.7,30.13,0.144999995827675,06NB50 625125,06NB50,06NB50,06NB55,L,T,0.065,0.566,0.0088,0.0042,0.015,0.116,0.042,0.038,0.008,0.0307,0.018,0.0027,0.0091,0.001,0.003,2136.326,34.48689,1931.0,1634.0,1117.0
13705,23B201240,62.3,72.6,27.04,0.144999995827675,06NB50 625125,06NB50,06NB50,06NB55,T,T,0.065,0.566,0.0088,0.0042,0.015,0.116,0.042,0.038,0.008,0.0307,0.018,0.0027,0.0091,0.001,0.003,2136.326,34.48689,1931.0,1634.0,1117.0
13708,23B201251,60.6,69.9,30.4,0.156000003218651,06NB50 625125,06NB50,06NB50,06NB50,L,T,0.056,0.586,0.0095,0.005,0.014,0.118,0.04,0.04,0.008,0.0229,0.017,0.0023,0.0101,0.001,0.004,2145.128,34.48283,1916.0,1630.0,1103.0
13709,23B201257,60.5,68.9,33.42,0.211099997162819,06NB50 625125,06NB50,06NB50,06NB50,L,T,0.056,0.586,0.0095,0.005,0.014,0.118,0.04,0.04,0.008,0.0229,0.017,0.0023,0.0101,0.001,0.004,2156.396,49.23356,1904.0,1632.0,1122.0
13710,23B201260,60.5,69.2,29.56,0.211099997162819,06NB50 625125,06NB50,06NB50,06NB50,L,T,0.064,0.523,0.0066,0.0024,0.02,0.126,0.041,0.037,0.007,0.0239,0.019,0.0025,0.0083,0.001,0.003,2154.164,49.233,1909.0,1630.0,1117.0
13711,23B201266,61.4,69.5,31.46,0.210999995470047,06NB50 625125,06NB50,06NB50,06NB50,L,T,0.064,0.523,0.0066,0.0024,0.02,0.126,0.041,0.037,0.007,0.0239,0.019,0.0025,0.0083,0.001,0.003,2154.524,49.23344,1916.0,1626.0,1126.0
13712,23B201269,59.7,69.2,32.73,0.211099997162819,06NB50 625125,06NB50,06NB50,06NB50,L,T,0.061,0.531,0.0075,0.0034,0.017,0.129,0.038,0.034,0.008,0.0341,0.018,0.0026,0.0095,0.001,0.003,2151.698,49.23569,1916.0,1630.0,1126.0
13713,23B201275,58.5,68.5,33.17,0.209099993109703,06NB50 625125,06NB50,06NB50,06NB50,L,T,0.061,0.531,0.0075,0.0034,0.017,0.129,0.038,0.034,0.008,0.0341,0.018,0.0026,0.0095,0.001,0.003,2150.582,49.23703,1911.0,1625.0,1117.0
13714,23B201278,60.3,70.1,32.95,0.209000006318092,06NB50 625125,06NB50,06NB50,06NB50,L,T,0.062,0.526,0.0055,0.0018,0.02,0.129,0.039,0.036,0.008,0.0347,0.02,0.0025,0.0094,0.001,0.002,2159.708,49.2341,1925.0,1619.0,1112.0
13715,23B201284,60.7,71.3,31.35,0.209000006318092,06NB50 625125,06NB50,06NB50,06NB50,L,T,0.062,0.526,0.0055,0.0018,0.02,0.129,0.039,0.036,0.008,0.0347,0.02,0.0025,0.0094,0.001,0.002,2180.3,49.22148,1931.0,1628.0,1130.0
13716,23B201287,58.7,68.4,31.87,0.229000002145767,06NB50 625125,06NB50,06NB50,06NB50,L,T,0.062,0.554,0.008,0.0031,0.016,0.133,0.038,0.038,0.008,0.035,0.018,0.0026,0.0088,0.001,0.003,2150.546,49.23932,1923.0,1628.0,1122.0
13717,23B201289,59.2,69.1,30.15,0.229000002145767,06NB50 625125,06NB50,06NB50,06NB50,L,T,0.062,0.554,0.008,0.0031,0.016,0.133,0.038,0.038,0.008,0.035,0.018,0.0026,0.0088,0.001,0.003,2167.682,49.23335,1931.0,1625.0,1155.0
13718,23B201293,63.3,72.7,31.51,0.229000002145767,06NB50 625125,06NB50,06NB50,06NB50,L,T,0.064,0.56,0.004,0.0011,0.014,0.136,0.04,0.033,0.006,0.0283,0.018,0.0027,0.0069,0.001,0.002,2145.704,49.25267,1943.0,1632.0,1124.0
13719,23B201295,62.9,72.4,28.46,0.229100003838539,06NB50 625125,06NB50,06NB50,06NB50,L,T,0.064,0.56,0.004,0.0011,0.014,0.136,0.04,0.033,0.006,0.0283,0.018,0.0027,0.0069,0.001,0.002,2149.592,49.24301,1927.0,1628.0,1121.0
14088,23B203057,61.6,70.9,34.42,0.229000002145767,06NB50 625125,06NB50,06NB55,06NB50,L,T,0.063,0.565,0.0049,0.0023,0.015,0.137,0.04,0.043,0.01,0.0436,0.021,0.0029,0.008,0.001,0.004,2129.306,49.24276,1922.0,1661.0,1112.0
14089,23B203059,61.9,70.2,31.09,0.229000002145767,06NB50 625125,06NB50,06NB50,06NB50,L,T,0.063,0.565,0.0049,0.0023,0.015,0.137,0.04,0.043,0.01,0.0436,0.021,0.0029,0.008,0.001,0.004,2047.784,49.27277,1904.0,1664.0,1128.0
14090,23B203062,60.6,71.7,35.16,0.229000002145767,06NB50 625125,06NB50,06NB50,06NB50,L,T,0.063,0.563,0.0046,0.0026,0.02,0.124,0.038,0.039,0.009,0.0349,0.02,0.0026,0.0096,0.001,0.003,2073.884,49.28129,1886.0,1655.0,1126.0
14091,23B203066,59.4,70.4,35.83,0.229000002145767,06NB50 625125,06NB50,06NB50,06NB50,L,T,0.062,0.584,0.0064,0.0048,0.011,0.134,0.042,0.045,0.011,0.0298,0.018,0.0021,0.01,0.001,0.004,2108.48,49.25744,1922.0,1664.0,1124.0
14092,23B203068,60.0,70.4,31.41,0.229000002145767,06NB50 625125,06NB50,06NB50,06NB50,L,T,0.062,0.584,0.0064,0.0048,0.011,0.134,0.042,0.045,0.011,0.0298,0.018,0.0021,0.01,0.001,0.004,2125.634,49.25166,1947.0,1655.0,1119.0
14098,23B203082,57.2,67.9,31.94,0.136999994516373,06NB50 625125,06NB50,06NB50,06NB50,L,T,0.066,0.608,0.0069,0.0031,0.018,0.135,0.047,0.043,0.012,0.0316,0.017,0.0034,0.0079,0.001,0.004,2059.772,34.50923,1905.0,1634.0,1128.0
14099,23B203082,63.6,72.6,29.75,0.136999994516373,06NB50 625125,06NB50,06NB50,06NB50,T,T,0.066,0.608,0.0069,0.0031,0.018,0.135,0.047,0.043,0.012,0.0316,0.017,0.0034,0.0079,0.001,0.004,2059.772,34.50923,1905.0,1634.0,1128.0
14100,23B203084,60.2,69.7,35.55,0.180999994277954,06NB50 625125,06NB50,06NB50,06NB50,L,T,0.065,0.568,0.0053,0.003,0.021,0.121,0.041,0.032,0.008,0.0345,0.016,0.003,0.0074,0.001,0.002,2066.54,49.27296,1821.0,1625.0,1128.0
14101,23B203084,62.7,71.1,32.87,0.180999994277954,06NB50 625125,06NB50,06NB50,06NB50,T,T,0.065,0.568,0.0053,0.003,0.021,0.121,0.041,0.032,0.008,0.0345,0.016,0.003,0.0074,0.001,0.002,2066.54,49.27296,1821.0,1625.0,1128.0
14102,23B203087,59.1,69.6,34.58,0.180999994277954,06NB50 625125,06NB50,06NB50,06NB50,L,T,0.065,0.568,0.0053,0.003,0.021,0.121,0.041,0.032,0.008,0.0345,0.016,0.003,0.0074,0.001,0.002,2103.548,49.26143,1898.0,1621.0,1126.0
14103,23B203087,61.7,71.9,28.34,0.180999994277954,06NB50 625125,06NB50,06NB50,06NB50,T,T,0.065,0.568,0.0053,0.003,0.021,0.121,0.041,0.032,0.008,0.0345,0.016,0.003,0.0074,0.001,0.002,2103.548,49.26143,1898.0,1621.0,1126.0
14106,23B203099,62.8,72.4,30.41,0.168999999761581,06NB50 625125,06NB50,06NB50,06NB50,L,T,0.063,0.574,0.0042,0.0005,0.022,0.116,0.043,0.037,0.007,0.0358,0.02,0.0034,0.0136,0.001,0.003,2076.152,49.27948,1923.0,1632.0,1128.0
14107,23B203105,62.9,72.1,30.01,0.168999999761581,06NB50 625125,06NB50,06NB50,06NB50,L,T,0.063,0.574,0.0042,0.0005,0.022,0.116,0.043,0.037,0.007,0.0358,0.02,0.0034,0.0136,0.001,0.003,2113.124,49.24439,1923.0,1630.0,1130.0
14108,23B203107,61.2,70.8,35.88,0.190999999642372,06NB50 625125,06NB50,06NB50,06NB50,L,T,0.06,0.57,0.0059,0.0015,0.025,0.123,0.045,0.042,0.012,0.0372,0.019,0.003,0.008,0.002,0.004,2140.16,49.23963,1920.0,1625.0,1124.0
14109,23B203113,60.1,69.7,33.29,0.190999999642372,06NB50 625125,06NB50,06NB50,06NB50,L,T,0.06,0.57,0.0059,0.0015,0.025,0.123,0.045,0.042,0.012,0.0372,0.019,0.003,0.008,0.002,0.004,2134.454,49.23894,1923.0,1632.0,1117.0
14110,23B203116,60.0,70.9,27.8,0.190999999642372,06NB50 625125,06NB50,06NB50,06NB50,L,T,0.061,0.552,0.0048,0.003,0.015,0.116,0.04,0.038,0.008,0.0306,0.019,0.0031,0.0077,0.001,0.003,2130.188,49.24312,1916.0,1630.0,1117.0
14111,23B203122,62.2,72.6,25.92,0.151999995112419,06NB50 625125,06NB50,06NB50,06NB50,L,T,0.061,0.552,0.0048,0.003,0.015,0.116,0.04,0.038,0.008,0.0306,0.019,0.0031,0.0077,0.001,0.003,2128.082,34.48877,1931.0,1625.0,1119.0
14112,23B203125,60.0,71.1,32.28,0.151999995112419,06NB50 625125,06NB50,06NB50,06NB50,L,T,0.065,0.595,0.005,0.0035,0.018,0.127,0.044,0.042,0.012,0.0302,0.015,0.002,0.0085,0.001,0.004,2147.846,34.48165,1938.0,1646.0,1124.0
14113,23B203130,59.3,71.4,31.47,0.209000006318092,06NB50 625125,06NB50,06NB50,06NB50,L,T,0.065,0.595,0.005,0.0035,0.018,0.127,0.044,0.042,0.012,0.0302,0.015,0.002,0.0085,0.001,0.004,2137.172,49.23914,1902.0,1632.0,1128.0
14114,23B203133,55.9,68.8,35.1,0.209000006318092,06NB50 625125,06NB50,06NB50,06NB50,L,T,0.063,0.542,0.0043,0.0007,0.023,0.109,0.037,0.036,0.008,0.0311,0.018,0.0029,0.0088,0.002,0.003,2146.964,49.23469,1929.0,1626.0,1128.0
14115,23B203133,63.5,72.4,28.68,0.209000006318092,06NB50 625125,06NB50,06NB50,06NB50,T,T,0.063,0.542,0.0043,0.0007,0.023,0.109,0.037,0.036,0.008,0.0311,0.018,0.0029,0.0088,0.002,0.003,2146.964,49.23469,1929.0,1626.0,1128.0
14527,23B205983,60.4,68.5,34.0,0.229100003838539,06NB50 625125,06NB50,06NB50,06NB50,L,T,0.062,0.544,0.0083,0.0023,0.021,0.144,0.048,0.046,0.01,0.0345,0.017,0.0024,0.0078,0.001,0.004,2091.83,49.29756,1866.0,1628.0,1128.0
14528,23B205983,62.1,70.4,32.43,0.229100003838539,06NB50 625125,06NB50,06NB50,06NB50,T,T,0.062,0.544,0.0083,0.0023,0.021,0.144,0.048,0.046,0.01,0.0345,0.017,0.0024,0.0078,0.001,0.004,2091.83,49.29756,1866.0,1628.0,1128.0
14529,23B205985,61.4,71.6,32.12,0.229100003838539,06NB50 625125,06NB50,06NB50,06NB50,L,T,0.058,0.559,0.0092,0.0,0.048,0.127,0.044,0.04,0.008,0.0322,0.021,0.0034,0.0092,0.002,0.002,2091.308,49.28544,1869.0,1626.0,1126.0
14530,23B205987,61.8,71.4,31.33,0.229000002145767,06NB50 625125,06NB50,06NB50,06NB50,L,T,0.058,0.559,0.0092,0.0,0.048,0.127,0.044,0.04,0.008,0.0322,0.021,0.0034,0.0092,0.002,0.002,2093.612,49.29103,1868.0,1619.0,1121.0
14564,23B206067,59.3,70.7,29.82,0.181500002741814,06NB50 625125,06NB50,06NB50,06NB50,L,T,0.071,0.573,0.0103,0.0003,0.036,0.129,0.046,0.05,0.01,0.0321,0.018,0.0027,0.0084,0.002,0.004,2054.696,44.41082,1779.0,1630.0,1126.0
14565,23B206073,61.8,70.2,30.62,0.130999997258186,06NB50 625125,06NB50,06NB50,06NB50,L,T,0.071,0.573,0.0103,0.0003,0.036,0.129,0.046,0.05,0.01,0.0321,0.018,0.0027,0.0084,0.002,0.004,2094.782,44.40557,1848.0,1617.0,1122.0
14566,23B206076,61.849999999999994,71.05000000000001,27.985,0.130999997258186,06NB50 625125,06NB50,06NB50,06NB50,L,T,0.062,0.511,0.009,0.002,0.03,0.142,0.048,0.057,0.011,0.0297,0.019,0.0024,0.0086,0.002,0.004,2117.444,44.39647,1842.0,1621.0,1117.0
14569,23B206084,60.3,70.2,29.13,0.144999995827675,06NB50 625125,06NB50,06NB50,06NB50,L,T,0.059,0.57,0.0048,0.0013,0.028,0.128,0.047,0.027,0.009,0.0369,0.017,0.0037,0.0069,0.001,0.002,2109.452,34.49503,1886.0,1630.0,1119.0
14570,23B206091,58.3,70.2,30.51,0.193000003695488,06NB50 625125,06NB50,06NB50,06NB50,L,T,0.059,0.57,0.0048,0.0013,0.028,0.128,0.047,0.027,0.009,0.0369,0.017,0.0037,0.0069,0.001,0.002,2110.658,49.25412,1882.0,1626.0,1119.0
14571,23B206094,58.6,68.7,29.19,0.190999999642372,06NB50 625125,06NB50,06NB50,06NB50,L,T,0.065,0.573,0.0093,0.0033,0.022,0.14,0.048,0.05,0.011,0.0301,0.018,0.0024,0.0093,0.001,0.004,2085.224,49.2573,1878.0,1625.0,1130.0
14572,23B206094,65.4,71.0,31.18,0.190999999642372,06NB50 625125,06NB50,06NB50,06NB50,T,T,0.065,0.573,0.0093,0.0033,0.022,0.14,0.048,0.05,0.011,0.0301,0.018,0.0024,0.0093,0.001,0.004,2085.224,49.2573,1878.0,1625.0,1130.0
14575,23B206101,60.1,68.6,32.1,0.156000003218651,06NB50 625125,06NB50,06NB50,06NB50,L,T,0.059,0.529,0.0097,0.0028,0.021,0.135,0.048,0.054,0.011,0.036,0.017,0.003,0.0117,0.001,0.004,2098.616,34.49888,1893.0,1630.0,1189.0
14578,23B206116,58.7,70.5,30.57,0.222100004553795,06NB50 625125,06NB50,06NB50,06NB50,L,T,0.058,0.505,0.0053,0.001,0.021,0.126,0.045,0.033,0.009,0.0335,0.017,0.0038,0.0074,0.001,0.002,2149.952,49.23601,1940.0,1630.0,1106.0
14593,23B206168,63.7,74.5,27.57,0.156100004911423,06NB50 625125,06NB50,06NB51,06NB50,L,T,0.063,0.596,0.0082,0.0024,0.023,0.126,0.044,0.05,0.01,0.029,0.017,0.002,0.009,0.001,0.004,2128.226,34.48665,1880.0,1650.0,1162.0
14594,23B206168,64.5,75.6,24.05,0.156100004911423,06NB50 625125,06NB50,06NB51,06NB50,T,T,0.063,0.596,0.0082,0.0024,0.023,0.126,0.044,0.05,0.01,0.029,0.017,0.002,0.009,0.001,0.004,2128.226,34.48665,1880.0,1650.0,1162.0
14595,23B206169,64.0,72.9,31.24,0.156100004911423,06NB50 625125,06NB50,06NB51,06NB50,L,T,0.063,0.596,0.0082,0.0024,0.023,0.126,0.044,0.05,0.01,0.029,0.017,0.002,0.009,0.001,0.004,2136.29,34.48498,1886.0,1646.0,1153.0
14596,23B206169,63.0,72.9,25.66,0.156100004911423,06NB50 625125,06NB50,06NB51,06NB50,T,T,0.063,0.596,0.0082,0.0024,0.023,0.126,0.044,0.05,0.01,0.029,0.017,0.002,0.009,0.001,0.004,2136.29,34.48498,1886.0,1646.0,1153.0
14597,23B206175,61.8,72.7,26.55,0.156000003218651,06NB50 625125,06NB50,06NB50,06NB50,L,T,0.063,0.596,0.0082,0.0024,0.023,0.126,0.044,0.05,0.01,0.029,0.017,0.002,0.009,0.001,0.004,2137.334,34.48576,1898.0,1637.0,1121.0
14598,23B206175,66.4,73.8,23.9,0.156000003218651,06NB50 625125,06NB50,06NB50,06NB50,T,T,0.063,0.596,0.0082,0.0024,0.023,0.126,0.044,0.05,0.01,0.029,0.017,0.002,0.009,0.001,0.004,2137.334,34.48576,1898.0,1637.0,1121.0
14603,23B206195,61.6,71.4,27.69,0.118000000715256,06NB50 625125,06NB50,06NB55,06NB50,L,T,0.06,0.562,0.0076,0.0034,0.012,0.114,0.043,0.041,0.009,0.0255,0.018,0.003,0.0086,0.001,0.003,2166.152,34.47542,1936.0,1643.0,1139.0
15043,23B208010,62.0,69.6,32.1,0.229100003838539,06NB50 625125,06NB50,06NB50,06NB50,L,T,0.056,0.537,0.0076,0.0033,0.023,0.156,0.045,0.041,0.009,0.0435,0.017,0.0027,0.008,0.001,0.004,2094.746,49.25852,1902.0,1625.0,1113.0
15044,23B208012,62.3,69.0,32.41,0.229100003838539,06NB50 625125,06NB50,06NB50,06NB50,L,T,0.057,0.531,0.0087,0.0048,0.017,0.147,0.042,0.047,0.01,0.034,0.016,0.0022,0.0086,0.001,0.004,2086.214,49.26283,1900.0,1619.0,1115.0
15085,23B208113,64.7,71.1,31.22,0.209099993109703,06NB50 625125,06NB50,06NB50,06NB50,L,T,0.059,0.549,0.0077,0.0034,0.019,0.165,0.046,0.048,0.01,0.0311,0.018,0.0027,0.0087,0.001,0.003,2099.102,49.28052,1839.0,1646.0,1122.0
15086,23B208115,62.7,69.5,33.09,0.229000002145767,06NB50 625125,06NB50,06NB50,06NB50,L,T,0.059,0.549,0.0077,0.0034,0.019,0.165,0.046,0.048,0.01,0.0311,0.018,0.0027,0.0087,0.001,0.003,2111.9,49.27677,1869.0,1625.0,1119.0
15087,23B208119,60.5,69.5,32.66,0.229100003838539,06NB50 625125,06NB50,06NB50,06NB50,L,T,0.058,0.533,0.0092,0.0029,0.016,0.145,0.044,0.058,0.009,0.0345,0.017,0.0025,0.0091,0.001,0.003,2012.144,49.3126,1823.0,1625.0,1122.0
15088,23B208121,61.7,69.5,32.6,0.229100003838539,06NB50 625125,06NB50,06NB50,06NB50,L,T,0.058,0.533,0.0092,0.0029,0.016,0.145,0.044,0.058,0.009,0.0345,0.017,0.0025,0.0091,0.001,0.003,2116.49,49.27827,1851.0,1628.0,1126.0
15311,23B208833,62.4,71.5,29.965000000000003,0.211099997162819,06NB50 625125,06NB50,06NB50,06NB50,L,T,0.062,0.559,0.0077,0.0039,0.012,0.147,0.045,0.047,0.009,0.0323,0.015,0.0019,0.0087,0.001,0.002,2149.484,49.23646,1923.0,1621.0,1119.0
15312,23B208836,60.3,71.4,29.51,0.210999995470047,06NB50 625125,06NB50,06NB50,06NB50,L,T,0.062,0.559,0.0077,0.0039,0.012,0.147,0.045,0.047,0.009,0.0323,0.015,0.0019,0.0087,0.001,0.002,2181.218,49.22661,1923.0,1628.0,1135.0
15313,23B208839,64.7,73.1,30.5,0.211099997162819,06NB50 625125,06NB50,06NB50,06NB50,L,T,0.059,0.536,0.0088,0.0036,0.013,0.147,0.041,0.05,0.01,0.0286,0.018,0.0027,0.01,0.0,0.004,2175.116,49.23071,1925.0,1626.0,1124.0
15314,23B208845,62.4,71.4,33.2,0.210999995470047,06NB50 625125,06NB50,06NB50,06NB50,L,T,0.059,0.536,0.0088,0.0036,0.013,0.147,0.041,0.05,0.01,0.0286,0.018,0.0027,0.01,0.0,0.004,2175.386,49.22822,1936.0,1626.0,1122.0
15315,23B208848,64.9,71.5,31.6,0.211099997162819,06NB50 625125,06NB50,06NB50,06NB50,L,T,0.061,0.56,0.0082,0.0027,0.016,0.15,0.043,0.043,0.01,0.0301,0.019,0.0017,0.0107,0.001,0.002,2169.41,49.22999,1936.0,1626.0,1128.0
15316,23B208848,67.0,72.8,30.66,0.211099997162819,06NB50 625125,06NB50,06NB50,06NB50,T,T,0.061,0.56,0.0082,0.0027,0.016,0.15,0.043,0.043,0.01,0.0301,0.019,0.0017,0.0107,0.001,0.002,2169.41,49.22999,1936.0,1626.0,1128.0
15325,23B208876,65.3,72.5,29.56,0.181500002741814,06NB50 625125,06NB50,06NB50,06NB50,L,T,0.061,0.526,0.0086,0.004,0.015,0.136,0.046,0.053,0.01,0.0331,0.016,0.0027,0.0087,0.001,0.004,2179.436,49.22265,1934.0,1623.0,1126.0
15326,23B208876,69.5,73.5,29.0,0.181500002741814,06NB50 625125,06NB50,06NB50,06NB50,T,T,0.061,0.526,0.0086,0.004,0.015,0.136,0.046,0.053,0.01,0.0331,0.016,0.0027,0.0087,0.001,0.004,2179.436,49.22265,1934.0,1623.0,1126.0
15328,23B208881,63.2,71.5,28.22,0.156000003218651,06NB50 625125,06NB50,06NB50,06NB50,L,T,0.062,0.542,0.0078,0.0021,0.014,0.135,0.038,0.043,0.008,0.029,0.019,0.0015,0.0092,0.001,0.002,2173.55,34.47598,1938.0,1625.0,1103.0
15329,23B208881,63.1,72.5,27.05,0.156000003218651,06NB50 625125,06NB50,06NB50,06NB50,T,T,0.062,0.542,0.0078,0.0021,0.014,0.135,0.038,0.043,0.008,0.029,0.019,0.0015,0.0092,0.001,0.002,2173.55,34.47598,1938.0,1625.0,1103.0
15332,23B208888,62.2,70.2,29.4,0.156100004911423,06NB50 625125,06NB50,06NB50,06NB50,L,T,0.064,0.515,0.0117,0.0016,0.028,0.148,0.045,0.055,0.01,0.0347,0.016,0.0023,0.0091,0.001,0.004,2155.316,34.48227,1932.0,1623.0,1117.0
15333,23B208888,65.5,72.8,28.24,0.156100004911423,06NB50 625125,06NB50,06NB50,06NB50,T,T,0.064,0.515,0.0117,0.0016,0.028,0.148,0.045,0.055,0.01,0.0347,0.016,0.0023,0.0091,0.001,0.004,2155.316,34.48227,1932.0,1623.0,1117.0
15397,24B209480,61.6,71.2,29.39,0.172999992966652,06NB50 625125,06NB50,06NB50,06NB50,L,T,0.06,0.522,0.007,0.0016,0.017,0.133,0.04,0.049,0.009,0.0304,0.016,0.0031,0.0074,0.001,0.004,2095.322,44.34064,1904.0,1630.0,1119.0
15409,24B209500,62.2,72.7,29.88,0.183400005102158,06NB50 625125,06NB50,06NB50,06NB50,L,T,0.062,0.514,0.0092,0.0042,0.013,0.15,0.046,0.051,0.011,0.0263,0.016,0.0025,0.0082,0.001,0.004,2072.03,44.35902,1907.0,1637.0,1099.0
15410,24B209500,65.5,75.2,29.85,0.183400005102158,06NB50 625125,06NB50,06NB50,06NB50,T,T,0.062,0.514,0.0092,0.0042,0.013,0.15,0.046,0.051,0.011,0.0263,0.016,0.0025,0.0082,0.001,0.004,2072.03,44.35902,1907.0,1637.0,1099.0
15411,24B209507,63.95,73.6,26.57,0.183400005102158,06NB50 625125,06NB50,06NB50,06NB50,L,T,0.065,0.535,0.0063,0.0,0.027,0.12,0.045,0.049,0.01,0.0284,0.019,0.002,0.0099,0.001,0.002,2111.828,44.33645,1927.0,1632.0,1113.0
15412,24B209514,62.8,72.19999999999999,29.855,0.183400005102158,06NB50 625125,06NB50,06NB50,06NB50,L,T,0.065,0.565,0.0098,0.0005,0.043,0.147,0.056,0.06,0.011,0.0326,0.017,0.0024,0.0082,0.002,0.004,2111.09,44.32224,1925.0,1625.0,1113.0
15415,24B209525,62.4,68.8,29.81,0.250099986791611,06NB50 625125,06NB50,06NB50,06NB50,T,T,0.062,0.514,0.0045,0.0027,0.012,0.112,0.042,0.044,0.01,0.0233,0.018,0.0022,0.0073,0.001,0.002,2176.772,49.21893,1959.0,1626.0,1124.0
15416,24B209529,62.7,70.6,28.84,0.250099986791611,06NB50 625125,06NB50,06NB50,06NB50,T,T,0.062,0.514,0.0045,0.0027,0.012,0.112,0.042,0.044,0.01,0.0233,0.018,0.0022,0.0073,0.001,0.002,2161.13,49.22599,1950.0,1630.0,1124.0
15417,24B209532,66.1,73.1,27.48,0.250099986791611,06NB50 625125,06NB50,06NB50,06NB50,T,T,0.061,0.517,0.0086,0.0032,0.013,0.143,0.056,0.055,0.009,0.0319,0.018,0.003,0.0083,0.001,0.004,2216.444,49.20635,1974.0,1628.0,1124.0
15426,24B209572,59.4,69.4,29.59,0.181600004434586,06NB50 625125,06NB50,06NB50,06NB50,L,T,0.057,0.574,0.0075,0.0014,0.024,0.108,0.043,0.053,0.01,0.0385,0.016,0.0018,0.0086,0.002,0.002,2076.278,44.34909,1878.0,1626.0,1124.0
15427,24B209572,65.5,73.9,22.65,0.181600004434586,06NB50 625125,06NB50,06NB50,06NB50,T,T,0.057,0.574,0.0075,0.0014,0.024,0.108,0.043,0.053,0.01,0.0385,0.016,0.0018,0.0086,0.002,0.002,2076.278,44.34909,1878.0,1626.0,1124.0
15432,24B209586,60.7,68.5,32.59,0.127100005745888,06NB50 625125,06NB50,06NB50,06NB50,L,T,0.055,0.588,0.0064,0.0081,0.013,0.121,0.043,0.047,0.011,0.0483,0.015,0.0027,0.0062,0.001,0.002,2059.754,44.35134,1884.0,1626.0,1119.0
15448,24B209633,63.1,69.8,31.73,0.203099995851517,06NB50 625125,06NB50,06NB51,06NB50,L,T,0.061,0.537,0.0077,0.0025,0.023,0.135,0.047,0.043,0.012,0.034,0.017,0.003,0.0081,0.001,0.004,2158.988,49.23049,1940.0,1626.0,1117.0
15449,24B209638,60.8,67.7,30.93,0.202999994158745,06NB50 625125,06NB50,06NB50,06NB50,L,T,0.061,0.537,0.0077,0.0025,0.023,0.135,0.047,0.043,0.012,0.034,0.017,0.003,0.0081,0.001,0.004,2180.246,49.22286,1947.0,1628.0,1155.0
15450,24B209641,62.1,69.5,31.59,0.203099995851517,06NB50 625125,06NB50,06NB50,06NB50,L,T,0.064,0.555,0.0107,0.0041,0.015,0.126,0.048,0.051,0.011,0.0336,0.017,0.003,0.0077,0.001,0.004,2169.122,49.22894,1950.0,1626.0,1128.0
15451,24B209641,66.3,71.5,29.73,0.203099995851517,06NB50 625125,06NB50,06NB50,06NB50,T,T,0.064,0.555,0.0107,0.0041,0.015,0.126,0.048,0.051,0.011,0.0336,0.017,0.003,0.0077,0.001,0.004,2169.122,49.22894,1950.0,1626.0,1128.0
15515,24B209825,64.1,73.7,27.62,0.178100004792213,06NB50 625125,06NB50,06NB55,06NB50,L,T,0.063,0.551,0.0133,0.0044,0.022,0.137,0.05,0.054,0.011,0.034,0.018,0.0029,0.0083,0.001,0.004,2132.996,44.32666,1918.0,1628.0,1133.0
15516,24B209825,68.2,74.5,26.58,0.178100004792213,06NB50 625125,06NB50,06NB55,06NB50,T,T,0.063,0.551,0.0133,0.0044,0.022,0.137,0.05,0.054,0.011,0.034,0.018,0.0029,0.0083,0.001,0.004,2132.996,44.32666,1918.0,1628.0,1133.0
15517,24B209830,64.8,73.3,26.73,0.137099996209145,06NB50 625125,06NB50,06NB50,06NB50,L,T,0.063,0.551,0.0133,0.0044,0.022,0.137,0.05,0.054,0.011,0.034,0.018,0.0029,0.0083,0.001,0.004,2157.422,34.47679,1920.0,1634.0,1115.0
15518,24B209830,68.5,75.0,26.59,0.137099996209145,06NB50 625125,06NB50,06NB50,06NB50,T,T,0.063,0.551,0.0133,0.0044,0.022,0.137,0.05,0.054,0.011,0.034,0.018,0.0029,0.0083,0.001,0.004,2157.422,34.47679,1920.0,1634.0,1115.0
15519,24B209834,63.5,71.0,27.42,0.137099996209145,06NB50 625125,06NB50,06NB50,06NB50,L,T,0.059,0.528,0.0136,0.0044,0.019,0.102,0.04,0.052,0.009,0.0356,0.016,0.0027,0.0059,0.001,0.004,2158.376,34.47976,1931.0,1626.0,1117.0
15520,24B209840,62.8,71.0,28.4,0.181099995970726,06NB50 625125,06NB50,06NB50,06NB50,L,T,0.059,0.528,0.0136,0.0044,0.019,0.102,0.04,0.052,0.009,0.0356,0.016,0.0027,0.0059,0.001,0.004,2159.402,49.23227,1940.0,1632.0,1121.0
15685,24B210671,66.4,72.4,30.05,0.194000005722046,06NB50 625125,06NB50,06NB50,06NB50,L,T,0.061,0.547,0.0075,0.0035,0.02,0.126,0.038,0.061,0.008,0.0323,0.018,0.0028,0.0089,0.001,0.003,2176.79,44.30918,1988.0,1625.0,1128.0
15980,24B211609,71.8,81.2,19.54,0.178000003099442,06NB50 625125,06NB50,06NB50,06T80H,L,T,0.055,0.529,0.008,0.0037,0.017,0.128,0.042,0.043,0.01,0.0347,0.017,0.0026,0.009,0.001,0.003,2182.514,44.30209,1920.0,1628.0,1130.0
16089,24B212082,64.8,73.1,31.21,0.136999994516373,06NB50 625125,06NB50,06NB55,06NB50,L,T,0.063,0.587,0.013,0.0021,0.023,0.133,0.04,0.063,0.01,0.03,0.021,0.0025,0.0083,0.001,0.004,2082.254,34.4969,1886.0,1653.0,1126.0
16090,24B212087,63.7,72.2,31.45,0.180999994277954,06NB50 625125,06NB50,06NB50,06NB50,L,T,0.063,0.587,0.013,0.0021,0.023,0.133,0.04,0.063,0.01,0.03,0.021,0.0025,0.0083,0.001,0.004,2075.378,49.26616,1871.0,1652.0,1126.0
16091,24B212090,60.6,70.55,32.305,0.181099995970726,06NB50 625125,06NB50,06NB50,06NB50,L,T,0.062,0.574,0.0147,0.0019,0.028,0.125,0.041,0.071,0.009,0.0344,0.018,0.0025,0.0101,0.001,0.004,2075.666,49.26548,1878.0,1650.0,1124.0
16101,24B212117,61.5,69.8,30.42,0.144999995827675,06NB50 625125,06NB50,06NB50,06NB50,L,T,0.056,0.538,0.0079,0.0025,0.022,0.124,0.04,0.05,0.01,0.03,0.017,0.0025,0.0102,0.001,0.004,2044.112,34.50842,1864.0,1646.0,1126.0
16102,24B212117,59.4,68.5,31.0,0.144999995827675,06NB50 625125,06NB50,06NB50,06NB50,T,T,0.056,0.538,0.0079,0.0025,0.022,0.124,0.04,0.05,0.01,0.03,0.017,0.0025,0.0102,0.001,0.004,2044.112,34.50842,1864.0,1646.0,1126.0
16107,24B212130,60.0,70.6,32.77,0.168999999761581,06NB50 625125,06NB50,06NB50,06NB50,L,T,0.06,0.518,0.0079,0.0044,0.015,0.134,0.044,0.06,0.011,0.035,0.016,0.0026,0.0087,0.001,0.004,2131.754,49.24367,1907.0,1646.0,1119.0
16108,24B212136,61.5,70.7,30.87,0.168999999761581,06NB50 625125,06NB50,06NB50,06NB50,L,T,0.06,0.518,0.0079,0.0044,0.015,0.134,0.044,0.06,0.011,0.035,0.016,0.0026,0.0087,0.001,0.004,2107.922,49.25213,1880.0,1648.0,1126.0
16109,24B212140,62.1,72.5,31.6,0.168999999761581,06NB50 625125,06NB50,06NB50,06NB50,L,T,0.057,0.538,0.0064,0.0017,0.022,0.123,0.038,0.047,0.009,0.0314,0.018,0.003,0.01,0.001,0.003,2157.17,49.23144,1909.0,1655.0,1126.0
16110,24B212145,64.7,73.3,32.93,0.171100005507469,06NB50 625125,06NB50,06NB50,06NB50,L,T,0.057,0.538,0.0064,0.0017,0.022,0.123,0.038,0.047,0.009,0.0314,0.018,0.003,0.01,0.001,0.003,2172.974,49.22422,1875.0,1648.0,1101.0
16111,24B212146,67.3,76.8,28.73,0.171000003814697,06NB50 625125,06NB50,06NB50,06NB55,L,T,0.057,0.538,0.0064,0.0017,0.022,0.123,0.038,0.047,0.009,0.0314,0.018,0.003,0.01,0.001,0.003,2171.228,49.22719,1873.0,1641.0,1117.0
16118,24B212164,64.0,72.1,30.76,0.193000003695488,06NB50 625125,06NB50,06NB55,06NB50,L,T,0.062,0.59,0.0062,0.0039,0.016,0.111,0.042,0.053,0.01,0.0287,0.015,0.0025,0.0084,0.001,0.004,2130.872,49.23851,1898.0,1652.0,1117.0
16119,24B212165,63.6,72.4,31.97,0.19310000538826,06NB50 625125,06NB50,06NB55,06NB50,L,T,0.062,0.59,0.0062,0.0039,0.016,0.111,0.042,0.053,0.01,0.0287,0.015,0.0025,0.0084,0.001,0.004,2150.33,49.2294,1904.0,1653.0,1119.0
16120,24B212166,63.2,72.1,33.39,0.193000003695488,06NB50 625125,06NB50,06NB50,06NB50,L,T,0.062,0.59,0.0062,0.0039,0.016,0.111,0.042,0.053,0.01,0.0287,0.015,0.0025,0.0084,0.001,0.004,2150.528,49.23027,1902.0,1648.0,1140.0
16121,24B212170,63.7,72.6,33.28,0.193000003695488,06NB50 625125,06NB50,06NB50,06NB50,L,T,0.062,0.59,0.0062,0.0039,0.016,0.111,0.042,0.053,0.01,0.0287,0.015,0.0025,0.0084,0.001,0.004,2150.384,49.23165,1898.0,1648.0,1128.0
16122,24B212174,62.9,71.8,30.7,0.190999999642372,06NB50 625125,06NB50,06NB50,06NB50,L,T,0.055,0.526,0.0064,0.0029,0.016,0.117,0.039,0.047,0.009,0.0296,0.018,0.0029,0.0086,0.001,0.004,2153.138,49.23199,1898.0,1657.0,1128.0
16123,24B212180,61.6,70.9,32.22,0.190999999642372,06NB50 625125,06NB50,06NB50,06NB50,L,T,0.055,0.526,0.0064,0.0029,0.016,0.117,0.039,0.047,0.009,0.0296,0.018,0.0029,0.0086,0.001,0.004,2121.692,49.24146,1907.0,1646.0,1124.0
16124,24B212183,64.0,71.1,32.36,0.190999999642372,06NB50 625125,06NB50,06NB50,06NB50,L,T,0.061,0.541,0.0058,0.0032,0.015,0.104,0.049,0.056,0.012,0.0352,0.017,0.0029,0.0079,0.001,0.003,2129.126,49.23889,1916.0,1648.0,1124.0
16125,24B212188,63.7,71.5,32.73,0.190999999642372,06NB50 625125,06NB50,06NB50,06NB50,L,T,0.061,0.541,0.0058,0.0032,0.015,0.104,0.049,0.056,0.012,0.0352,0.017,0.0029,0.0079,0.001,0.003,2126.912,49.23896,1918.0,1652.0,1126.0
