Repository: PNell/TrialTest3

File: Data/StreamlitData032524.csv (part 16 of 96)
,coil_no,YieldStrength,TensileStrength,TotalElongation,coil_thickness,steel_design_description,grade,grade_head,grade_tail,sample_direction,sample_location,c_amount,mn_amount,p_amount,s_amount,si_amount,cu_amount,ni_amount,cr_amount,mo_amount,al_amount,nb_amount,ca_amount,n_amount,ti_amount,v_amount,TF1_EXIT_AVG_BODY,TBC_thickness,TEMP_FM_ENTRY_AVG,TEMP_FM_EXIT_AVG,TEMP_COILING_AVG
16126,24B212192,62.0,71.9,31.44,0.151999995112419,06NB50 625125,06NB50,06NB50,06NB50,L,T,0.058,0.549,0.0073,0.0005,0.033,0.123,0.042,0.052,0.01,0.0359,0.019,0.0028,0.008,0.002,0.004,2125.544,34.48383,1909.0,1655.0,1119.0
16127,24B212192,64.3,73.5,25.94,0.151999995112419,06NB50 625125,06NB50,06NB50,06NB50,T,T,0.058,0.549,0.0073,0.0005,0.033,0.123,0.042,0.052,0.01,0.0359,0.019,0.0028,0.008,0.002,0.004,2125.544,34.48383,1909.0,1655.0,1119.0
16167,24B212317,63.4,69.2,25.51,0.0716999992728233,06NB50 625125,06NB50,06NB50,06NB50,L,T,0.061,0.529,0.007,0.0016,0.015,0.128,0.046,0.041,0.011,0.0296,0.015,0.0036,0.0072,0.001,0.003,2123.708,34.48376,1936.0,1608.0,1119.0
16168,24B212317,66.1,71.5,28.35,0.0716999992728233,06NB50 625125,06NB50,06NB50,06NB50,T,T,0.061,0.529,0.007,0.0016,0.015,0.128,0.046,0.041,0.011,0.0296,0.015,0.0036,0.0072,0.001,0.003,2123.708,34.48376,1936.0,1608.0,1119.0
16450,24B213357,61.0,69.2,31.04,0.232099995017052,06NB50 625125,06NB50,06NB50,06NB50,L,T,0.056,0.537,0.0071,0.0016,0.021,0.142,0.04,0.046,0.011,0.035,0.016,0.0043,0.004,0.001,0.004,2128.388,49.25507,1889.0,1626.0,1124.0
16451,24B213357,66.6,72.1,31.56,0.232099995017052,06NB50 625125,06NB50,06NB50,06NB50,T,T,0.056,0.537,0.0071,0.0016,0.021,0.142,0.04,0.046,0.011,0.035,0.016,0.0043,0.004,0.001,0.004,2128.388,49.25507,1889.0,1626.0,1124.0
16687,24B214219,58.4,66.8,30.9,0.183300003409386,06NB50 625125,06NB50,06NB50,06NB50,L,T,0.061,0.57,0.0047,0.0033,0.019,0.107,0.038,0.036,0.01,0.0276,0.016,0.0035,0.0089,0.001,0.003,2077.646,39.44104,1871.0,1634.0,1117.0
16688,24B214221,62.0,72.9,28.5,0.183300003409386,06NB50 625125,06NB50,06NB50,06NB50,L,T,0.061,0.569,0.0061,0.0011,0.021,0.113,0.036,0.053,0.01,0.0334,0.017,0.0029,0.0088,0.001,0.003,2147.396,39.42094,1916.0,1634.0,1133.0
16689,24B214226,62.1,73.0,30.314999999999998,0.183300003409386,06NB50 625125,06NB50,06NB50,06NB50,L,T,0.061,0.569,0.0061,0.0011,0.021,0.113,0.036,0.053,0.01,0.0334,0.017,0.0029,0.0088,0.001,0.003,2152.112,39.407,1916.0,1626.0,1146.0
16690,24B214230,62.3,73.3,30.25,0.183300003409386,06NB50 625125,06NB50,06NB50,06NB50,L,T,0.058,0.526,0.0058,0.0029,0.009,0.118,0.04,0.042,0.01,0.0295,0.018,0.0027,0.0083,0.0,0.003,2160.644,39.40383,1914.0,1653.0,1148.0
16691,24B214230,64.5,72.0,27.13,0.183300003409386,06NB50 625125,06NB50,06NB50,06NB50,T,T,0.058,0.526,0.0058,0.0029,0.009,0.118,0.04,0.042,0.01,0.0295,0.018,0.0027,0.0083,0.0,0.003,2160.644,39.40383,1914.0,1653.0,1148.0
16694,24B214237,63.3,70.7,30.91,0.229100003838539,06NB50 625125,06NB50,06NB50,06NB50,L,T,0.059,0.519,0.0069,0.0017,0.018,0.115,0.036,0.051,0.011,0.0295,0.017,0.0032,0.0076,0.001,0.003,2139.152,39.40927,1931.0,1650.0,1131.0
16695,24B214239,62.7,70.8,31.37,0.229100003838539,06NB50 625125,06NB50,06NB50,06NB50,L,T,0.059,0.519,0.0069,0.0017,0.018,0.115,0.036,0.051,0.011,0.0295,0.017,0.0032,0.0076,0.001,0.003,2112.17,39.42114,1905.0,1646.0,1122.0
16931,24B215211,61.0,70.0,34.88,0.23199999332428,06NB50 625125,06NB50,06NB50,06NB50,L,T,0.062,0.536,0.0059,0.0,0.032,0.107,0.038,0.048,0.011,0.0362,0.017,0.0039,0.0097,0.001,0.004,2063.084,49.26334,1884.0,1619.0,1128.0
16932,24B215216,61.9,71.3,28.58,0.184000000357628,06NB50 625125,06NB50,06NB50,06NB50,L,T,0.062,0.536,0.0059,0.0,0.032,0.107,0.038,0.048,0.011,0.0362,0.017,0.0039,0.0097,0.001,0.004,2055.83,44.34052,1878.0,1621.0,1108.0
16933,24B215217,60.1,71.1,27.83,0.184000000357628,06NB50 625125,06NB50,06NB50,06NB50,L,T,0.056,0.549,0.0079,0.0005,0.025,0.109,0.037,0.032,0.01,0.0314,0.022,0.0036,0.0102,0.001,0.004,2053.454,44.34585,1886.0,1626.0,1122.0
16934,24B215217,64.0,72.7,30.27,0.184000000357628,06NB50 625125,06NB50,06NB50,06NB50,T,T,0.056,0.549,0.0079,0.0005,0.025,0.109,0.037,0.032,0.01,0.0314,0.022,0.0036,0.0102,0.001,0.004,2053.454,44.34585,1886.0,1626.0,1122.0
16959,24B215279,61.3,70.8,31.2,0.172999992966652,06NB50 625125,06NB50,06NB50,06NB50,L,T,0.061,0.586,0.0076,0.0004,0.026,0.105,0.035,0.052,0.012,0.0352,0.018,0.0035,0.0094,0.001,0.004,2112.62,44.32486,1862.0,1625.0,1113.0
16977,24B215324,62.6,72.1,31.51,0.229100003838539,06NB50 625125,06NB50,06NB50,06NB50,L,T,0.063,0.558,0.0089,0.0016,0.02,0.105,0.036,0.056,0.01,0.0322,0.019,0.003,0.0093,0.001,0.004,2071.04,49.25816,1857.0,1628.0,1130.0
16978,24B215324,66.9,73.8,26.28,0.229100003838539,06NB50 625125,06NB50,06NB50,06NB50,T,T,0.063,0.558,0.0089,0.0016,0.02,0.105,0.036,0.056,0.01,0.0322,0.019,0.003,0.0093,0.001,0.004,2071.04,49.25816,1857.0,1628.0,1130.0
16979,24B215325,61.8,73.0,31.07,0.180000007152557,06NB50 625125,06NB50,06NB50,06NB51,L,T,0.063,0.558,0.0089,0.0016,0.02,0.105,0.036,0.056,0.01,0.0322,0.019,0.003,0.0093,0.001,0.004,2079.644,44.332,1851.0,1619.0,1112.0
17012,24B215393,63.949999999999996,72.15,30.259999999999998,0.154100000858307,06NB50 625125,06NB50,06NB50,06NB50,L,T,0.059,0.561,0.0099,0.0006,0.028,0.113,0.038,0.047,0.011,0.034,0.017,0.0029,0.0088,0.001,0.003,2143.508,44.31721,1837.0,1639.0,1117.0
17013,24B215393,65.1,72.6,29.31,0.154100000858307,06NB50 625125,06NB50,06NB50,06NB50,T,T,0.059,0.561,0.0099,0.0006,0.028,0.113,0.038,0.047,0.011,0.034,0.017,0.0029,0.0088,0.001,0.003,2143.508,44.31721,1837.0,1639.0,1117.0
17055,24B215516,63.0,71.8,32.49,0.250099986791611,06NB50 625125,06NB50,06NB45,06NB50,L,T,0.06,0.535,0.0075,0.0006,0.024,0.108,0.04,0.052,0.01,0.0311,0.019,0.0029,0.009,0.001,0.003,2161.022,49.22482,1914.0,1628.0,1124.0
17056,24B215516,65.4,72.7,30.63,0.250099986791611,06NB50 625125,06NB50,06NB45,06NB50,T,T,0.06,0.535,0.0075,0.0006,0.024,0.108,0.04,0.052,0.01,0.0311,0.019,0.0029,0.009,0.001,0.003,2161.022,49.22482,1914.0,1628.0,1124.0
17057,24B215523,66.8,76.0,27.0,0.114600002765656,06NB50 625125,06NB50,06NB50,06NB50,L,T,0.06,0.535,0.0075,0.0006,0.024,0.108,0.04,0.052,0.01,0.0311,0.019,0.0029,0.009,0.001,0.003,2166.296,39.39521,1925.0,1623.0,1128.0
17058,24B215523,66.5,75.8,25.53,0.114600002765656,06NB50 625125,06NB50,06NB50,06NB50,T,T,0.06,0.535,0.0075,0.0006,0.024,0.108,0.04,0.052,0.01,0.0311,0.019,0.0029,0.009,0.001,0.003,2166.296,39.39521,1925.0,1623.0,1128.0
17061,24B215532,61.8,71.4,26.57,0.129999995231628,06NB50 625125,06NB50,06NB50,06NB50,L,T,0.059,0.536,0.0113,0.0045,0.012,0.11,0.036,0.074,0.01,0.0298,0.017,0.0032,0.0109,0.001,0.003,2200.838,34.46871,1936.0,1623.0,1122.0
17062,24B215532,64.9,73.6,27.05,0.129999995231628,06NB50 625125,06NB50,06NB50,06NB50,T,T,0.059,0.536,0.0113,0.0045,0.012,0.11,0.036,0.074,0.01,0.0298,0.017,0.0032,0.0109,0.001,0.003,2200.838,34.46871,1936.0,1623.0,1122.0
17065,24B215541,63.2,73.5,29.64,0.171000003814697,06NB50 625125,06NB50,06NB50,06NB50,L,T,0.064,0.54,0.0093,0.0017,0.026,0.107,0.042,0.059,0.01,0.0216,0.018,0.0028,0.0097,0.001,0.003,2156.162,49.23427,1918.0,1628.0,1126.0
17066,24B215547,60.6,71.6,30.67,0.153999999165535,06NB50 625125,06NB50,06NB50,06NB50,L,T,0.064,0.54,0.0093,0.0017,0.026,0.107,0.042,0.059,0.01,0.0216,0.018,0.0028,0.0097,0.001,0.003,2187.32,34.46705,1940.0,1625.0,1124.0
17157,24B215939,65.3,73.9,28.31,0.250099986791611,06NB50 625125,06NB50,06NB50,06NB50,T,T,0.064,0.558,0.0064,0.0006,0.024,0.109,0.038,0.038,0.011,0.034,0.018,0.0029,0.0075,0.001,0.003,2091.416,49.25922,1925.0,1619.0,1124.0
17158,24B215942,65.6,73.3,29.79,0.250099986791611,06NB50 625125,06NB50,06NB50,06NB50,T,T,0.064,0.558,0.0064,0.0006,0.024,0.109,0.038,0.038,0.011,0.034,0.018,0.0029,0.0075,0.001,0.003,2157.584,49.23037,1961.0,1626.0,1131.0
17159,24B215946,65.2,72.7,28.53,0.250099986791611,06NB50 625125,06NB50,06NB50,06NB50,T,T,0.064,0.527,0.0067,0.0012,0.022,0.105,0.036,0.043,0.01,0.034,0.018,0.0029,0.0083,0.001,0.003,2171.624,49.22263,1958.0,1625.0,1130.0
17161,24B215953,63.6,74.6,29.26,0.181999996304512,06NB50 625125,06NB50,06NB50,06NB50,L,T,0.062,0.551,0.0061,0.0018,0.014,0.109,0.037,0.034,0.011,0.029,0.018,0.0028,0.0093,0.001,0.003,2171.192,44.30554,1954.0,1626.0,1131.0
17162,24B215958,65.0,73.3,29.7,0.12950000166893,06NB50 625125,06NB50,06NB50,06NB50,L,T,0.062,0.551,0.0061,0.0018,0.014,0.109,0.037,0.034,0.011,0.029,0.018,0.0028,0.0093,0.001,0.003,2170.958,44.30484,1950.0,1625.0,1126.0
17163,24B215961,64.6,74.5,30.08,0.12950000166893,06NB50 625125,06NB50,06NB50,06NB50,L,T,0.058,0.545,0.0065,0.0017,0.018,0.107,0.038,0.052,0.011,0.0313,0.02,0.0031,0.0027,0.001,0.004,2165.198,44.30537,1952.0,1626.0,1126.0
17164,24B215961,69.2,75.9,26.2,0.12950000166893,06NB50 625125,06NB50,06NB50,06NB50,T,T,0.058,0.545,0.0065,0.0017,0.018,0.107,0.038,0.052,0.011,0.0313,0.02,0.0031,0.0027,0.001,0.004,2165.198,44.30537,1952.0,1626.0,1126.0
17169,24B215974,62.0,72.9,29.0,0.211099997162819,06NB50 625125,06NB50,06NB50,06NB50,L,H,0.06,0.506,0.0044,0.0011,0.021,0.109,0.037,0.033,0.011,0.0312,0.018,0.0029,0.0112,0.001,0.003,2155.568,49.22626,1947.0,1628.0,1122.0
17170,24B215977,61.2,71.8,27.7,0.211099997162819,06NB50 625125,06NB50,06NB50,06NB50,L,T,0.064,0.516,0.0071,0.0015,0.019,0.108,0.04,0.059,0.011,0.0311,0.018,0.0033,0.0073,0.001,0.003,2152.904,49.22616,1949.0,1626.0,1119.0
17171,24B215982,61.5,71.6,31.73,0.209099993109703,06NB50 625125,06NB50,06NB50,06NB50,L,T,0.064,0.516,0.0071,0.0015,0.019,0.108,0.04,0.059,0.011,0.0311,0.018,0.0033,0.0073,0.001,0.003,2152.634,49.22669,1938.0,1630.0,1126.0
17172,24B215985,61.2,71.0,31.5,0.209000006318092,06NB50 625125,06NB50,06NB50,06NB50,L,T,0.063,0.516,0.0053,0.0022,0.011,0.107,0.038,0.036,0.011,0.0334,0.017,0.0027,0.008,0.001,0.003,2125.742,49.23428,1859.0,1610.0,1124.0
17173,24B215991,63.3,71.9,33.22,0.209000006318092,06NB50 625125,06NB50,06NB50,06NB50,L,T,0.063,0.516,0.0053,0.0022,0.011,0.107,0.038,0.036,0.011,0.0334,0.017,0.0027,0.008,0.001,0.003,2105.6,49.24477,1857.0,1617.0,1122.0
17494,24B217560,65.35,73.7,33.730000000000004,0.12899999320507,06NB50 625125,06NB50,06NB50,06NB50,L,T,0.057,0.551,0.0037,0.0,0.028,0.098,0.038,0.05,0.008,0.0353,0.016,0.0031,0.0103,0.001,0.003,2102.09,44.34315,1904.0,1626.0,1101.0
17525,24B217653,62.3,73.1,32.0,0.156000003218651,06NB50 625125,06NB50,06NB50,06NB50,L,T,0.065,0.532,0.0086,0.0024,0.01,0.102,0.036,0.062,0.009,0.026,0.017,0.0039,0.0082,0.0,0.003,2105.618,34.48718,1898.0,1652.0,1122.0
17526,24B217653,65.7,74.7,30.0,0.156000003218651,06NB50 625125,06NB50,06NB50,06NB50,T,T,0.065,0.532,0.0086,0.0024,0.01,0.102,0.036,0.062,0.009,0.026,0.017,0.0039,0.0082,0.0,0.003,2105.618,34.48718,1898.0,1652.0,1122.0
17527,24B217661,63.550000000000004,73.15,30.564999999999998,0.174999997019768,06NB50 625125,06NB50,06NB50,06NB50,L,T,0.061,0.557,0.0047,0.0006,0.014,0.117,0.036,0.042,0.008,0.0269,0.018,0.0024,0.0078,0.001,0.003,2193.404,49.20994,1932.0,1652.0,1122.0
17919,24B219689,60.4,69.6,32.7,0.244100004434586,06NB50 625125,06NB50,06NB50,06NB50,T,T,0.06,0.516,0.0103,0.0027,0.017,0.092,0.028,0.057,0.0,0.0244,0.019,0.003,0.0054,0.001,0.003,2166.476,49.22348,1922.0,1630.0,1128.0
17923,24B219704,59.6,70.1,31.37,0.181600004434586,06NB50 625125,06NB50,06NB50,06NB50,L,T,0.065,0.563,0.0103,0.0027,0.02,0.125,0.042,0.072,0.003,0.0283,0.019,0.003,0.0081,0.001,0.003,2162.966,44.30666,1918.0,1628.0,1126.0
17924,24B219704,61.0,72.2,28.51,0.181600004434586,06NB50 625125,06NB50,06NB50,06NB50,T,T,0.065,0.563,0.0103,0.0027,0.02,0.125,0.042,0.072,0.003,0.0283,0.019,0.003,0.0081,0.001,0.003,2162.966,44.30666,1918.0,1628.0,1126.0
17927,24B219713,62.2,71.3,28.93,0.130999997258186,06NB50 625125,06NB50,06NB50,06NB50,L,T,0.062,0.542,0.0142,0.0026,0.021,0.093,0.032,0.06,0.0,0.0284,0.018,0.0028,0.0065,0.001,0.004,2180.498,44.29895,1927.0,1626.0,1142.0
17928,24B219713,63.7,73.3,26.79,0.130999997258186,06NB50 625125,06NB50,06NB50,06NB50,T,T,0.062,0.542,0.0142,0.0026,0.021,0.093,0.032,0.06,0.0,0.0284,0.018,0.0028,0.0065,0.001,0.004,2180.498,44.29895,1927.0,1626.0,1142.0
17929,24B219716,63.6,72.6,28.64,0.131099998950958,06NB50 625125,06NB50,06NB50,06NB50,L,T,0.065,0.558,0.01,0.0008,0.02,0.12,0.041,0.058,0.002,0.026,0.018,0.0022,0.0088,0.001,0.003,2182.1,44.30087,1916.0,1632.0,1124.0
18244,24B220611,61.8,70.3,31.09,0.181500002741814,06NB50 625125,06NB50,06NB50,06NB50,L,T,0.064,0.533,0.0119,0.0024,0.019,0.13,0.043,0.054,0.0,0.0313,0.019,0.0029,0.008,0.001,0.004,2133.77,44.32089,1913.0,1628.0,1099.0
18245,24B220611,65.4,71.4,27.79,0.181500002741814,06NB50 625125,06NB50,06NB50,06NB50,T,T,0.064,0.533,0.0119,0.0024,0.019,0.13,0.043,0.054,0.0,0.0313,0.019,0.0029,0.008,0.001,0.004,2133.77,44.32089,1913.0,1628.0,1099.0
18261,24B220660,67.1,74.1,30.29,0.187600001692772,06NB50 625125,06NB50,06NB50,06NB55,L,T,0.062,0.55,0.0123,0.0003,0.022,0.128,0.041,0.061,0.001,0.0306,0.017,0.0032,0.0077,0.001,0.004,2170.634,44.30677,1938.0,1632.0,1126.0
18262,24B220660,67.0,74.9,29.51,0.187600001692772,06NB50 625125,06NB50,06NB50,06NB55,T,T,0.062,0.55,0.0123,0.0003,0.022,0.128,0.041,0.061,0.001,0.0306,0.017,0.0032,0.0077,0.001,0.004,2170.634,44.30677,1938.0,1632.0,1126.0
18278,24B220699,58.7,69.5,30.11,0.145099997520447,06NB50 625125,06NB50,06NB50,06NB50,L,T,0.062,0.525,0.0086,0.004,0.015,0.121,0.043,0.047,0.005,0.0284,0.016,0.0027,0.0072,0.001,0.003,2169.05,34.4731,1922.0,1625.0,1139.0
18279,24B220699,61.8,71.4,29.57,0.145099997520447,06NB50 625125,06NB50,06NB50,06NB50,T,T,0.062,0.525,0.0086,0.004,0.015,0.121,0.043,0.047,0.005,0.0284,0.016,0.0027,0.0072,0.001,0.003,2169.05,34.4731,1922.0,1625.0,1139.0
18280,24B220701,61.3,72.2,31.17,0.124499998986721,06NB50 625125,06NB50,06NB50,06NB50,L,T,0.064,0.514,0.0063,0.0034,0.012,0.127,0.043,0.041,0.0,0.0288,0.017,0.0029,0.008,0.001,0.003,2173.802,34.4702,1932.0,1630.0,1131.0
18281,24B220701,62.7,71.9,28.2,0.124499998986721,06NB50 625125,06NB50,06NB50,06NB50,T,T,0.064,0.514,0.0063,0.0034,0.012,0.127,0.043,0.041,0.0,0.0288,0.017,0.0029,0.008,0.001,0.003,2173.802,34.4702,1932.0,1630.0,1131.0
18284,24B220707,58.9,69.9,30.37,0.154100000858307,06NB50 625125,06NB50,06NB50,06NB60,L,T,0.064,0.514,0.0063,0.0034,0.012,0.127,0.043,0.041,0.0,0.0288,0.017,0.0029,0.008,0.001,0.003,2163.38,34.46956,1931.0,1626.0,1130.0
18288,24B220717,67.7,74.1,29.75,0.240099996328354,06NB50 625125,06NB50,06NB60,06NB50,T,T,0.065,0.572,0.0068,0.0024,0.018,0.124,0.044,0.046,0.003,0.0302,0.019,0.0024,0.0103,0.001,0.003,2163.11,49.215,1920.0,1623.0,1128.0
18289,24B220718,65.5,73.5,32.09,0.239999994635582,06NB50 625125,06NB50,06NB60,06NB50,T,T,0.065,0.572,0.0068,0.0024,0.018,0.124,0.044,0.046,0.003,0.0302,0.019,0.0024,0.0103,0.001,0.003,2159.996,49.2197,1913.0,1625.0,1128.0
18296,24B220733,66.7,73.3,30.9,0.0716999992728233,06NB50 625125,06NB50,06NB50,06NB50,L,T,0.063,0.532,0.0064,0.0016,0.019,0.124,0.04,0.046,0.0,0.0307,0.017,0.0031,0.0088,0.001,0.003,2154.956,34.47098,1929.0,1643.0,1146.0
18297,24B220733,68.6,74.9,26.09,0.0716999992728233,06NB50 625125,06NB50,06NB50,06NB50,T,T,0.063,0.532,0.0064,0.0016,0.019,0.124,0.04,0.046,0.0,0.0307,0.017,0.0031,0.0088,0.001,0.003,2154.956,34.47098,1929.0,1643.0,1146.0
18360,24B220952,59.0,68.1,33.88,0.183100000023842,06NB50 625125,06NB50,06NB50,06NB50,L,T,0.061,0.538,0.0072,0.005,0.012,0.106,0.04,0.054,0.0,0.0332,0.019,0.0022,0.007,0.001,0.003,2135.282,44.32011,1893.0,1619.0,1113.0
18361,24B220959,66.5,74.1,28.02,0.114600002765656,06NB50 625125,06NB50,06NB50,06NB55,L,T,0.061,0.538,0.0072,0.005,0.012,0.106,0.04,0.054,0.0,0.0332,0.019,0.0022,0.007,0.001,0.003,2181.038,39.39056,1914.0,1623.0,1130.0
18362,24B220960,68.6,78.7,26.29,0.114600002765656,06NB50 625125,06NB50,06NB50,06NB55,L,T,0.061,0.538,0.0072,0.005,0.012,0.106,0.04,0.054,0.0,0.0332,0.019,0.0022,0.007,0.001,0.003,2169.284,39.39588,1925.0,1625.0,1126.0
18603,24B221940,63.8,71.2,29.63,0.187600001692772,06NB50 625125,06NB50,06NB50,06NB50,L,T,0.065,0.512,0.0084,0.0,0.028,0.126,0.044,0.048,0.001,0.0331,0.017,0.0037,0.009,0.001,0.004,2059.016,44.36196,1801.0,1637.0,1122.0
18807,24B222713,62.3,72.2,30.41,0.18299999833107,06NB50 625125,06NB50,06NB50,06NB50,L,T,0.062,0.536,0.0054,0.0009,0.019,0.124,0.042,0.034,0.0,0.0314,0.018,0.0022,0.0113,0.001,0.004,2176.844,49.22208,1916.0,1628.0,1124.0
18808,24B222718,64.3,73.7,31.31,0.178000003099442,06NB50 625125,06NB50,06NB50,06NB50,L,T,0.062,0.536,0.0054,0.0009,0.019,0.124,0.042,0.034,0.0,0.0314,0.018,0.0022,0.0113,0.001,0.004,2182.856,49.22305,1925.0,1628.0,1119.0
18809,24B222723,59.1,69.8,31.77,0.129999995231628,06NB50 625125,06NB50,06NB50,06NB50,L,T,0.063,0.527,0.0046,0.0044,0.007,0.131,0.04,0.033,0.0,0.0258,0.016,0.0029,0.0067,0.001,0.003,2168.276,34.47447,1904.0,1619.0,1121.0
18810,24B222723,62.4,71.6,30.72,0.129999995231628,06NB50 625125,06NB50,06NB50,06NB50,T,T,0.063,0.527,0.0046,0.0044,0.007,0.131,0.04,0.033,0.0,0.0258,0.016,0.0029,0.0067,0.001,0.003,2168.276,34.47447,1904.0,1619.0,1121.0
18813,24B222732,60.0,69.0,33.18,0.171000003814697,06NB50 625125,06NB50,06NB50,06NB50,L,T,0.06,0.534,0.0042,0.0027,0.014,0.121,0.04,0.032,0.001,0.031,0.018,0.0032,0.008,0.001,0.004,2121.62,49.2454,1891.0,1625.0,1131.0
18814,24B222736,60.1,69.8,33.81,0.19310000538826,06NB50 625125,06NB50,06NB50,06NB50,L,T,0.06,0.534,0.0042,0.0027,0.014,0.121,0.04,0.032,0.001,0.031,0.018,0.0032,0.008,0.001,0.004,2139.566,49.23788,1891.0,1632.0,1135.0
18815,24B222740,61.1,71.0,33.26,0.153999999165535,06NB50 625125,06NB50,06NB50,06NB50,L,T,0.063,0.522,0.0063,0.0028,0.013,0.141,0.038,0.038,0.001,0.032,0.017,0.0023,0.008,0.001,0.003,2152.922,34.47832,1900.0,1617.0,1139.0
18816,24B222740,62.9,72.0,30.4,0.153999999165535,06NB50 625125,06NB50,06NB50,06NB50,T,T,0.063,0.522,0.0063,0.0028,0.013,0.141,0.038,0.038,0.001,0.032,0.017,0.0023,0.008,0.001,0.003,2152.922,34.47832,1900.0,1617.0,1139.0
18819,24B222747,61.6,71.7,31.63,0.210999995470047,06NB50 625125,06NB50,06NB50,06NB50,L,T,0.063,0.535,0.0048,0.0007,0.016,0.119,0.04,0.033,0.001,0.0337,0.018,0.0024,0.0118,0.001,0.004,2127.902,49.24125,1887.0,1623.0,1142.0
18820,24B222747,65.0,73.6,27.47,0.210999995470047,06NB50 625125,06NB50,06NB50,06NB50,T,T,0.063,0.535,0.0048,0.0007,0.016,0.119,0.04,0.033,0.001,0.0337,0.018,0.0024,0.0118,0.001,0.004,2127.902,49.24125,1887.0,1623.0,1142.0
18877,24B223057,64.1,73.3,29.07,0.181500002741814,06NB50 625125,06NB50,06NB50,06NB51,L,T,0.065,0.529,0.005,0.0011,0.021,0.114,0.041,0.033,0.0,0.0331,0.017,0.0027,0.0057,0.002,0.003,2148.944,44.31702,1902.0,1632.0,1128.0
18878,24B223057,68.0,75.2,29.05,0.181500002741814,06NB50 625125,06NB50,06NB50,06NB51,T,T,0.065,0.529,0.005,0.0011,0.021,0.114,0.041,0.033,0.0,0.0331,0.017,0.0027,0.0057,0.002,0.003,2148.944,44.31702,1902.0,1632.0,1128.0
18914,24B223179,56.9,70.0,28.98,0.211099997162819,06NB50 625125,06NB50,06NB50,06NB50,L,T,0.061,0.532,0.0043,0.0041,0.012,0.121,0.044,0.035,0.001,0.0318,0.015,0.0033,0.0059,0.001,0.004,2110.334,49.25024,1893.0,1639.0,1128.0
18915,24B223183,64.6,72.1,28.93,0.210999995470047,06NB50 625125,06NB50,06NB50,06NB50,L,T,0.061,0.532,0.0043,0.0041,0.012,0.121,0.044,0.035,0.001,0.0318,0.015,0.0033,0.0059,0.001,0.004,2112.584,49.242,1898.0,1632.0,1072.0
18998,24B223476,62.7,71.8,30.48,0.210999995470047,06NB50 625125,06NB50,06NB50,06NB51,L,T,0.065,0.539,0.0143,0.002,0.023,0.13,0.041,0.055,0.0,0.0297,0.016,0.0023,0.0083,0.001,0.003,2141.15,49.23216,1927.0,1639.0,1122.0
18999,24B223476,68.4,73.7,28.32,0.210999995470047,06NB50 625125,06NB50,06NB50,06NB51,T,T,0.065,0.539,0.0143,0.002,0.023,0.13,0.041,0.055,0.0,0.0297,0.016,0.0023,0.0083,0.001,0.003,2141.15,49.23216,1927.0,1639.0,1122.0
19220,24B224373,62.8,71.0,30.57,0.23199999332428,06NB50 625125,06NB50,06NB50,06NB50,L,T,0.065,0.525,0.0084,0.0011,0.025,0.104,0.036,0.031,0.0,0.0303,0.018,0.0027,0.0064,0.001,0.002,2190.65,54.13581,1940.0,1625.0,1124.0
19221,24B224373,64.5,71.8,29.91,0.23199999332428,06NB50 625125,06NB50,06NB50,06NB50,T,T,0.065,0.525,0.0084,0.0011,0.025,0.104,0.036,0.031,0.0,0.0303,0.018,0.0027,0.0064,0.001,0.002,2190.65,54.13581,1940.0,1625.0,1124.0
19222,24B224375,61.0,70.1,32.47,0.229000002145767,06NB50 625125,06NB50,06NB50,06NB50,L,T,0.062,0.53,0.0091,0.0016,0.013,0.119,0.039,0.052,0.0,0.0313,0.015,0.0028,0.0033,0.001,0.002,2144.21,54.18807,1943.0,1625.0,1126.0
19249,24B224448,57.6,69.5,33.44,0.185100004076958,06NB50 625125,06NB50,06NB50,06NB50,L,T,0.065,0.541,0.0078,0.0014,0.03,0.091,0.034,0.044,0.0,0.0232,0.017,0.0025,0.0061,0.001,0.003,2165.108,59.0685,1943.0,1625.0,1113.0
19250,24B224448,65.6,73.5,19.77,0.185100004076958,06NB50 625125,06NB50,06NB50,06NB50,T,T,0.065,0.541,0.0078,0.0014,0.03,0.091,0.034,0.044,0.0,0.0232,0.017,0.0025,0.0061,0.001,0.003,2165.108,59.0685,1943.0,1625.0,1113.0
19251,24B224451,62.9,71.5,31.08,0.130999997258186,06NB50 625125,06NB50,06NB50,06NB50,L,T,0.06,0.51,0.0083,0.0026,0.014,0.135,0.039,0.055,0.001,0.0284,0.017,0.0027,0.0059,0.001,0.003,2167.7,59.08161,1945.0,1623.0,1124.0
19252,24B224456,58.6,70.0,31.41,0.174999997019768,06NB50 625125,06NB50,06NB50,06NB50,L,T,0.06,0.51,0.0083,0.0026,0.014,0.135,0.039,0.055,0.001,0.0284,0.017,0.0027,0.0059,0.001,0.003,2141.852,59.08817,1941.0,1625.0,1122.0
19253,24B224459,57.1,69.6,31.16,0.174999997019768,06NB50 625125,06NB50,06NB50,06NB50,L,T,0.06,0.512,0.0089,0.0,0.036,0.099,0.036,0.045,0.0,0.0373,0.019,0.0029,0.0067,0.002,0.002,2151.59,59.0823,1934.0,1626.0,1121.0
19254,24B224464,60.7,72.0,32.69,0.174999997019768,06NB50 625125,06NB50,06NB50,06NB50,L,T,0.06,0.512,0.0089,0.0,0.036,0.099,0.036,0.045,0.0,0.0373,0.019,0.0029,0.0067,0.002,0.002,2148.188,59.08532,1938.0,1625.0,1121.0
19255,24B224467,56.9,69.6,33.78,0.174999997019768,06NB50 625125,06NB50,06NB50,06NB50,L,T,0.063,0.516,0.0093,0.0011,0.017,0.127,0.04,0.052,0.0,0.0326,0.015,0.0025,0.0078,0.001,0.002,2167.502,59.07634,1945.0,1623.0,1121.0
19541,24B225394,61.5,70.25,30.75,0.194100007414818,06NB50 625125,06NB50,06NB50,06NB50,L,T,0.056,0.54,0.0097,0.0008,0.03,0.095,0.043,0.043,0.0,0.0381,0.023,0.0032,0.0106,0.001,0.003,2104.754,44.34653,1853.0,1641.0,1128.0
19552,24B225422,61.6,68.9,33.0,0.229000002145767,06NB50 625125,06NB50,06NB50,06NB50,L,T,0.056,0.51,0.0078,0.0015,0.015,0.092,0.039,0.04,0.0,0.0269,0.015,0.0024,0.0082,0.001,0.002,2139.314,49.26258,1905.0,1619.0,1153.0
19609,24B225571,61.3,71.7,32.35,0.232099995017052,06NB50 625125,06NB50,06NB50,06-V50,L,T,0.063,0.53,0.0106,0.0015,0.023,0.107,0.034,0.053,0.0,0.0288,0.02,0.0026,0.0079,0.001,0.003,2070.284,49.26353,1913.0,1623.0,1121.0
19610,24B225571,62.7,71.7,31.05,0.232099995017052,06NB50 625125,06NB50,06NB50,06-V50,T,T,0.063,0.53,0.0106,0.0015,0.023,0.107,0.034,0.053,0.0,0.0288,0.02,0.0026,0.0079,0.001,0.003,2070.284,49.26353,1913.0,1623.0,1121.0
19652,24B225661,63.6,73.6,30.61,0.137099996209145,06NB50 625125,06NB50,06-V60,06NB50,L,T,0.058,0.593,0.0165,0.0048,0.022,0.108,0.041,0.06,0.0,0.0353,0.019,0.0027,0.0078,0.001,0.007,2152.13,34.47818,1931.0,1655.0,1151.0
19653,24B225662,64.4,71.6,31.67,0.137099996209145,06NB50 625125,06NB50,06-V60,06NB50,L,T,0.058,0.593,0.0165,0.0048,0.022,0.108,0.041,0.06,0.0,0.0353,0.019,0.0027,0.0078,0.001,0.007,2162.264,34.4744,1887.0,1632.0,1124.0
19654,24B225668,60.9,72.5,29.95,0.180999994277954,06NB50 625125,06NB50,06NB50,06-V50,L,T,0.058,0.593,0.0165,0.0048,0.022,0.108,0.041,0.06,0.0,0.0353,0.019,0.0027,0.0078,0.001,0.007,2091.434,49.2531,1900.0,1625.0,1122.0
19655,24B225669,63.6,73.9,29.12,0.151999995112419,06NB50 625125,06NB50,06NB50,06-V50,L,T,0.058,0.593,0.0165,0.0048,0.022,0.108,0.041,0.06,0.0,0.0353,0.019,0.0027,0.0078,0.001,0.007,2092.82,34.49326,1904.0,1617.0,1122.0
19662,24B225688,61.9,73.4,30.95,0.144999995827675,06NB50 625125,06NB50,06-V50,06NB50,L,T,0.06,0.525,0.0123,0.0012,0.021,0.104,0.039,0.042,0.0,0.0286,0.015,0.0021,0.0105,0.001,0.003,2172.092,34.46705,1943.0,1632.0,1121.0
19663,24B225689,63.1,73.2,27.91,0.144999995827675,06NB50 625125,06NB50,06-V50,06NB50,L,T,0.06,0.525,0.0123,0.0012,0.021,0.104,0.039,0.042,0.0,0.0286,0.015,0.0021,0.0105,0.001,0.003,2181.866,34.46236,1945.0,1625.0,1121.0
19664,24B225695,62.2,72.6,27.51,0.168999999761581,06NB50 625125,06NB50,06NB50,06NB50,L,T,0.06,0.525,0.0123,0.0012,0.021,0.104,0.039,0.042,0.0,0.0286,0.015,0.0021,0.0105,0.001,0.003,2183.666,49.20921,1936.0,1625.0,1126.0
19665,24B225704,60.7,72.2,30.85,0.169100001454353,06NB50 625125,06NB50,06NB50,06NB50,L,T,0.064,0.541,0.0107,0.0017,0.023,0.114,0.04,0.04,0.0,0.0354,0.017,0.003,0.0094,0.001,0.003,2134.13,49.22952,1918.0,1623.0,1126.0
19666,24B225706,61.2,72.7,29.98,0.169100001454353,06NB50 625125,06NB50,06NB50,06NB50,L,T,0.064,0.515,0.0108,0.0029,0.014,0.11,0.039,0.035,0.0,0.0271,0.017,0.0027,0.009,0.001,0.002,2141.6,49.24685,1916.0,1626.0,1119.0
19667,24B225713,61.2,71.1,31.01,0.190999999642372,06NB50 625125,06NB50,06NB50,06NB50,L,T,0.064,0.515,0.0108,0.0029,0.014,0.11,0.039,0.035,0.0,0.0271,0.017,0.0027,0.009,0.001,0.002,2052.374,49.27392,1875.0,1619.0,1126.0
19668,24B225714,63.3,75.4,31.16,0.190999999642372,06NB50 625125,06NB50,06NB50,06-V60,L,T,0.064,0.515,0.0108,0.0029,0.014,0.11,0.039,0.035,0.0,0.0271,0.017,0.0027,0.009,0.001,0.002,2073.65,49.26537,1886.0,1628.0,1121.0
19753,24B226020,59.0,69.1,32.51,0.229100003838539,06NB50 625125,06NB50,06NB50,06NB50,L,T,0.059,0.546,0.0134,0.0036,0.039,0.087,0.035,0.043,0.0,0.0265,0.017,0.0023,0.0071,0.001,0.003,2032.934,49.26893,1869.0,1616.0,1124.0
19754,24B226020,63.6,70.4,30.66,0.229100003838539,06NB50 625125,06NB50,06NB50,06NB50,T,T,0.059,0.546,0.0134,0.0036,0.039,0.087,0.035,0.043,0.0,0.0265,0.017,0.0023,0.0071,0.001,0.003,2032.934,49.26893,1869.0,1616.0,1124.0
19755,24B226023,62.3,71.1,30.3,0.229100003838539,06NB50 625125,06NB50,06NB50,06NB50,L,T,0.063,0.556,0.0083,0.0009,0.026,0.101,0.042,0.031,0.0,0.0357,0.016,0.0027,0.0092,0.001,0.002,2100.956,49.26025,1911.0,1628.0,1122.0
19756,24B226025,60.9,70.6,31.49,0.229100003838539,06NB50 625125,06NB50,06NB50,06NB50,L,T,0.063,0.556,0.0083,0.0009,0.026,0.101,0.042,0.031,0.0,0.0357,0.016,0.0027,0.0092,0.001,0.002,2089.778,49.26807,1902.0,1623.0,1121.0
19757,24B226028,60.5,71.0,31.34,0.229100003838539,06NB50 625125,06NB50,06NB50,06NB50,L,T,0.055,0.546,0.0086,0.0021,0.042,0.082,0.033,0.034,0.0,0.0322,0.019,0.0025,0.0084,0.003,0.004,2117.822,49.25448,1920.0,1625.0,1126.0
19758,24B226030,61.0,71.3,33.77,0.229100003838539,06NB50 625125,06NB50,06NB50,06NB50,L,T,0.055,0.546,0.0086,0.0021,0.042,0.082,0.033,0.034,0.0,0.0322,0.019,0.0025,0.0084,0.003,0.004,2116.004,49.25853,1916.0,1623.0,1122.0
19759,24B226032,62.0,70.8,31.4,0.229000002145767,06NB50 625125,06NB50,06NB50,06NB50,L,T,0.059,0.536,0.0078,0.0041,0.024,0.11,0.043,0.027,0.0,0.0333,0.015,0.0028,0.0105,0.001,0.002,2133.446,49.25363,1936.0,1625.0,1126.0
19760,24B226034,60.5,70.35,25.700000000000003,0.229100003838539,06NB50 625125,06NB50,06NB50,06NB50,L,T,0.059,0.536,0.0078,0.0041,0.024,0.11,0.043,0.027,0.0,0.0333,0.015,0.0028,0.0105,0.001,0.002,2124.446,49.25495,1927.0,1628.0,1124.0
19761,24B226037,62.7,69.8,32.77,0.229000002145767,06NB50 625125,06NB50,06NB50,06NB50,L,T,0.059,0.521,0.0093,0.0021,0.022,0.096,0.036,0.031,0.0,0.0297,0.018,0.0001,0.0086,0.001,0.002,2058.458,49.27566,1886.0,1623.0,1126.0
19762,24B226040,61.4,71.6,30.58,0.229000002145767,06NB50 625125,06NB50,06NB50,06NB50,L,T,0.059,0.521,0.0093,0.0021,0.022,0.096,0.036,0.031,0.0,0.0297,0.018,0.0001,0.0086,0.001,0.002,2047.892,49.28241,1873.0,1623.0,1124.0
19763,24B226042,62.4,72.5,31.58,0.229000002145767,06NB50 625125,06NB50,06NB50,06NB50,L,T,0.063,0.526,0.0078,0.0038,0.014,0.11,0.043,0.031,0.0,0.0325,0.02,0.0027,0.0099,0.001,0.002,2069.78,49.27653,1880.0,1626.0,1126.0
19764,24B226044,61.0,71.7,32.58,0.229000002145767,06NB50 625125,06NB50,06NB50,06NB50,L,T,0.063,0.526,0.0078,0.0038,0.014,0.11,0.043,0.031,0.0,0.0325,0.02,0.0027,0.0099,0.001,0.002,2114.402,49.24872,1913.0,1623.0,1126.0
19765,24B226046,60.2,70.1,31.92,0.229100003838539,06NB50 625125,06NB50,06NB50,06NB50,L,T,0.064,0.523,0.0083,0.0016,0.021,0.136,0.047,0.036,0.0,0.025,0.018,0.0026,0.0087,0.001,0.002,2118.02,49.25112,1909.0,1621.0,1122.0
19766,24B226049,62.1,71.6,32.56,0.229100003838539,06NB50 625125,06NB50,06NB50,06NB50,L,T,0.064,0.523,0.0083,0.0016,0.021,0.136,0.047,0.036,0.0,0.025,0.018,0.0026,0.0087,0.001,0.002,2123.834,49.24707,1914.0,1625.0,1124.0
19767,24B226050,60.6,70.4,33.41,0.229100003838539,06NB50 625125,06NB50,06NB50,06NB50,L,T,0.061,0.503,0.0102,0.0013,0.027,0.121,0.037,0.037,0.0,0.0305,0.02,0.0025,0.0105,0.001,0.002,2126.12,49.24811,1916.0,1626.0,1126.0
19768,24B226051,61.5,70.9,31.7,0.229100003838539,06NB50 625125,06NB50,06NB50,06NB50,L,T,0.061,0.503,0.0102,0.0013,0.027,0.121,0.037,0.037,0.0,0.0305,0.02,0.0025,0.0105,0.001,0.002,2130.548,49.24543,1914.0,1628.0,1124.0
19769,24B226053,62.4,71.9,33.52,0.229100003838539,06NB50 625125,06NB50,06NB50,06NB50,L,T,0.061,0.503,0.0102,0.0013,0.027,0.121,0.037,0.037,0.0,0.0305,0.02,0.0025,0.0105,0.001,0.002,2132.708,49.24135,1905.0,1626.0,1121.0
19770,24B226055,61.3,70.3,35.02,0.229100003838539,06NB50 625125,06NB50,06NB50,06NB50,L,T,0.064,0.513,0.0106,0.0031,0.022,0.107,0.04,0.045,0.0,0.029,0.018,0.0028,0.0091,0.001,0.003,2131.214,49.2551,1923.0,1625.0,1124.0
19771,24B226062,60.4,70.5,34.79,0.229100003838539,06NB50 625125,06NB50,06NB50,06NB50,L,T,0.064,0.555,0.0085,0.0021,0.022,0.119,0.043,0.036,0.0,0.0344,0.017,0.0027,0.0072,0.002,0.002,2106.932,49.25108,1898.0,1626.0,1117.0
19772,24B226065,60.2,68.2,33.44,0.229100003838539,06NB50 625125,06NB50,06NB50,06NB50,L,T,0.065,0.512,0.0092,0.0023,0.017,0.108,0.041,0.035,0.0,0.0324,0.017,0.0025,0.008,0.001,0.002,2111.216,49.26148,1859.0,1623.0,1121.0
19773,24B226067,65.4,74.3,30.96,0.229100003838539,06NB50 625125,06NB50,06NB50,06NB55,L,T,0.065,0.512,0.0092,0.0023,0.017,0.108,0.041,0.035,0.0,0.0324,0.017,0.0025,0.008,0.001,0.002,2099.804,49.26512,1902.0,1628.0,1119.0
19819,24B226193,63.5,73.4,31.94,0.229100003838539,06NB50 625125,06NB50,06NB50,06NB50,L,T,0.062,0.521,0.0082,0.0039,0.013,0.116,0.047,0.052,0.0,0.0324,0.018,0.0025,0.0095,0.001,0.002,2168.258,49.22751,1925.0,1623.0,1126.0
19820,24B226195,63.2,72.6,30.8,0.229100003838539,06NB50 625125,06NB50,06NB50,06NB50,L,T,0.063,0.515,0.0091,0.0031,0.015,0.111,0.042,0.04,0.0,0.0305,0.021,0.003,0.0094,0.001,0.003,2178.194,49.22408,1941.0,1626.0,1126.0
19821,24B226200,63.9,72.6,31.32,0.211099997162819,06NB50 625125,06NB50,06NB50,06NB50,L,T,0.063,0.515,0.0091,0.0031,0.015,0.111,0.042,0.04,0.0,0.0305,0.021,0.003,0.0094,0.001,0.003,2179.13,49.21566,1932.0,1625.0,1122.0
19991,24B226974,64.1,72.6,29.97,0.108000002801418,06NB50 625125,06NB50,06NB50,06NB50,L,T,0.062,0.544,0.008,0.0012,0.013,0.121,0.044,0.05,0.0,0.0276,0.017,0.0026,0.0087,0.001,0.005,2149.574,34.4777,1950.0,1630.0,1122.0
19992,24B226978,65.9,72.9,27.72,0.108000002801418,06NB50 625125,06NB50,06NB50,06NB50,L,T,0.062,0.519,0.0085,0.0023,0.014,0.123,0.045,0.053,0.0,0.0298,0.016,0.0024,0.0088,0.001,0.002,2155.424,34.47764,1945.0,1630.0,1124.0
19993,24B226984,67.25,74.15,27.475,0.108000002801418,06NB50 625125,06NB50,06NB50,06NB50,L,T,0.062,0.519,0.0085,0.0023,0.014,0.123,0.045,0.053,0.0,0.0298,0.016,0.0024,0.0088,0.001,0.002,2153.228,34.47894,1945.0,1632.0,1121.0
19994,24B226987,62.1,72.8,26.87,0.16609999537468,06NB50 625125,06NB50,06NB50,06NB50,L,T,0.064,0.538,0.0094,0.0013,0.02,0.108,0.04,0.044,0.0,0.0343,0.017,0.0034,0.0098,0.001,0.002,2143.49,49.23953,1918.0,1628.0,1126.0
19995,24B226993,65.6,73.3,30.69,0.16609999537468,06NB50 625125,06NB50,06NB50,06NB50,L,T,0.064,0.538,0.0094,0.0013,0.02,0.108,0.04,0.044,0.0,0.0343,0.017,0.0034,0.0098,0.001,0.002,2153.444,49.23491,1943.0,1630.0,1128.0
19996,24B226996,59.9,71.2,29.79,0.165999993681908,06NB50 625125,06NB50,06NB50,06NB50,L,T,0.058,0.535,0.0102,0.0014,0.02,0.117,0.043,0.053,0.0,0.0325,0.017,0.0029,0.0086,0.001,0.003,2170.472,49.22107,1949.0,1625.0,1124.0
19997,24B227003,65.2,72.8,30.18,0.16609999537468,06NB50 625125,06NB50,06NB50,06NB50,L,T,0.058,0.535,0.0102,0.0014,0.02,0.117,0.043,0.053,0.0,0.0325,0.017,0.0029,0.0086,0.001,0.003,2169.824,49.22033,1931.0,1630.0,1126.0
19998,24B227006,62.5,72.4,29.12,0.16609999537468,06NB50 625125,06NB50,06NB50,06NB50,L,T,0.062,0.526,0.0105,0.0007,0.022,0.116,0.04,0.052,0.0,0.0322,0.019,0.0023,0.0088,0.001,0.003,2174.036,49.2215,1945.0,1626.0,1122.0
19999,24B227012,61.3,70.8,30.97,0.221000000834465,06NB50 625125,06NB50,06NB50,06NB50,L,T,0.062,0.526,0.0105,0.0007,0.022,0.116,0.04,0.052,0.0,0.0322,0.019,0.0023,0.0088,0.001,0.003,2176.664,49.21536,1947.0,1625.0,1115.0
20000,24B227015,63.4,71.4,31.46,0.221100002527237,06NB50 625125,06NB50,06NB50,06NB50,L,T,0.062,0.518,0.0111,0.0026,0.018,0.117,0.042,0.058,0.0,0.0318,0.018,0.003,0.0076,0.001,0.003,2173.568,49.221,1931.0,1628.0,1126.0
20001,24B227022,62.5,70.9,32.2,0.221100002527237,06NB50 625125,06NB50,06NB50,06NB50,L,T,0.062,0.518,0.0111,0.0026,0.018,0.117,0.042,0.058,0.0,0.0318,0.018,0.003,0.0076,0.001,0.003,2174.306,49.22194,1941.0,1625.0,1126.0
20002,24B227025,62.3,70.7,32.13,0.23309999704361,06NB50 625125,06NB50,06NB50,06NB50,L,T,0.065,0.582,0.0109,0.0037,0.017,0.118,0.044,0.052,0.0,0.0203,0.017,0.0032,0.0153,0.001,0.003,2165.918,49.22135,1940.0,1626.0,1128.0
20003,24B227032,63.4,70.9,26.4,0.221100002527237,06NB50 625125,06NB50,06NB50,06NB50,L,T,0.065,0.582,0.0109,0.0037,0.017,0.118,0.044,0.052,0.0,0.0203,0.017,0.0032,0.0153,0.001,0.003,2163.272,49.22342,1934.0,1628.0,1128.0
20004,24B227035,60.7,69.4,32.19,0.221100002527237,06NB50 625125,06NB50,06NB50,06NB50,L,T,0.064,0.535,0.0089,0.0018,0.017,0.116,0.041,0.055,0.0,0.0299,0.018,0.0021,0.0083,0.001,0.002,2160.572,49.22457,1911.0,1626.0,1124.0
20005,24B227041,59.2,68.5,32.11,0.221100002527237,06NB50 625125,06NB50,06NB50,06NB50,L,T,0.064,0.535,0.0089,0.0018,0.017,0.116,0.041,0.055,0.0,0.0299,0.018,0.0021,0.0083,0.001,0.002,2020.01,49.28352,1850.0,1626.0,1124.0
20006,24B227044,59.2,69.6,29.87,0.16609999537468,06NB50 625125,06NB50,06NB50,06NB50,L,T,0.064,0.565,0.0088,0.0058,0.006,0.118,0.043,0.057,0.0,0.0188,0.014,0.0023,0.0091,0.0,0.002,2017.328,49.28604,1850.0,1623.0,1122.0
20007,24B227051,60.4,72.1,29.16,0.165999993681908,06NB50 625125,06NB50,06NB50,06-V50,L,T,0.064,0.565,0.0088,0.0058,0.006,0.118,0.043,0.057,0.0,0.0188,0.014,0.0023,0.0091,0.0,0.002,2042.888,49.27963,1860.0,1632.0,1126.0
20008,24B227052,56.6,70.1,29.33,0.181500002741814,06NB50 625125,06NB50,06NB50,06-V50,L,T,0.064,0.565,0.0088,0.0058,0.006,0.118,0.043,0.057,0.0,0.0188,0.014,0.0023,0.0091,0.0,0.002,2080.832,49.26623,1891.0,1628.0,1126.0
6508,23B172209,64.57,76.78,34.8,0.7189000248909,06NB55 550000,06NB55,06NB55,06NB55,T,T,0.062,0.877,0.0081,0.0004,0.02,0.117,0.041,0.054,0.007,0.0285,0.028,0.0031,0.0094,0.001,0.005,2065.19,54.18411,1844.0,1553.0,991.0
7967,23B177899,65.5,74.0,34.89,0.489100009202957,06NB55 550000,06NB55,06NB55,06NB55,T,T,0.055,0.878,0.0071,0.0026,0.014,0.153,0.048,0.053,0.008,0.029,0.025,0.0021,0.0101,0.0,0.005,2017.22,54.22582,1785.0,1572.0,946.0
7968,23B177900,70.2,76.6,34.16,0.488999992609024,06NB55 550000,06NB55,06NB55,06NB55,T,T,0.055,0.878,0.0071,0.0026,0.014,0.153,0.048,0.053,0.008,0.029,0.025,0.0021,0.0101,0.0,0.005,2039.846,54.22224,1783.0,1554.0,941.0
8774,23B181282,64.3,75.0,36.85,0.599399983882904,06NB55 550000,06NB55,06NB55,06NB55,T,T,0.059,0.882,0.0084,0.0033,0.019,0.128,0.047,0.041,0.01,0.0307,0.026,0.0029,0.0096,0.001,0.005,2136.938,54.1615,1864.0,1581.0,1014.0
434,23B150861,65.8,76.1,29.06,0.502099990844727,06NB55 600000,06NB55,06NB55,06NB55,T,T,0.056,0.868,0.0071,0.0028,0.023,0.1,0.038,0.047,0.011,0.0289,0.027,0.0017,0.0092,0.001,0.005,2099.516,54.17408,1949.0,1605.0,1027.0
6913,23B173510,64.75,73.69999999999999,31.39,0.501999974250793,06NB55 600000,06NB55,06NB55,06NB55,T,T,0.058,0.878,0.0084,0.0045,0.024,0.137,0.045,0.047,0.016,0.0337,0.029,0.0014,0.0082,0.001,0.005,2041.556,54.20524,1799.0,1603.0,1023.0
10136,23B187267,66.1,76.8,29.65,0.499000012874603,06NB55 600000,06NB55,06NB55,06NB55,T,T,0.056,0.905,0.0073,0.0023,0.022,0.105,0.04,0.048,0.013,0.0204,0.026,0.0027,0.0102,0.001,0.005,2057.324,54.19708,1833.0,1594.0,998.0
10547,23B188956,63.5,75.1,34.43,0.493099987506866,06NB55 600000,06NB55,06NB55,06NB55,T,T,0.06,0.871,0.0083,0.0006,0.037,0.097,0.037,0.033,0.01,0.038,0.029,0.0026,0.0086,0.002,0.004,2177.564,54.13825,1965.0,1601.0,1049.0
14082,23B203043,54.7,64.6,42.41,0.501900017261505,06NB55 600000,06NB55,05NT51,06NB55,T,T,0.065,0.925,0.0061,0.0034,0.01,0.134,0.038,0.052,0.01,0.0279,0.026,0.002,0.009,0.001,0.005,1942.232,54.25375,1810.0,1563.0,1029.0
14512,23B205943,69.7,77.9,29.81,0.504299998283386,06NB55 600000,06NB55,06NB55,06NB55,T,T,0.062,0.876,0.0084,0.0027,0.018,0.123,0.041,0.028,0.007,0.0326,0.026,0.0042,0.0082,0.001,0.004,2118.29,54.16781,1889.0,1599.0,982.0
14513,23B205945,69.5,75.0,33.5,0.504100024700165,06NB55 600000,06NB55,06NB55,06NB55,T,T,0.062,0.876,0.0084,0.0027,0.018,0.123,0.041,0.028,0.007,0.0326,0.026,0.0042,0.0082,0.001,0.004,2071.22,54.19381,1862.0,1569.0,966.0
14548,23B206025,69.7,75.8,33.9,0.503899991512299,06NB55 600000,06NB55,06NB55,06NB55,T,T,0.06,0.852,0.0089,0.0035,0.023,0.136,0.047,0.046,0.011,0.0277,0.027,0.0023,0.0035,0.001,0.004,2089.364,54.20338,1853.0,1610.0,996.0
15509,24B209816,69.5,76.6,29.08,0.494199991226196,06NB55 600000,06NB55,06NB55,06NB55,T,T,0.063,0.851,0.0098,0.0008,0.037,0.132,0.047,0.054,0.011,0.0469,0.026,0.0025,0.0056,0.002,0.004,2124.302,49.24763,1914.0,1599.0,1004.0
15510,24B209817,63.1,77.2,32.01,0.494100004434586,06NB55 600000,06NB55,06NB55,06NB55,T,T,0.063,0.851,0.0098,0.0008,0.037,0.132,0.047,0.054,0.011,0.0469,0.026,0.0025,0.0056,0.002,0.004,2127.794,49.24111,1918.0,1601.0,966.0
17008,24B215384,65.7,76.9,36.46,0.618799984455109,06NB55 600000,06NB55,06NB55,06NB55,T,T,0.059,0.886,0.0079,0.0001,0.025,0.1,0.034,0.043,0.01,0.0317,0.024,0.003,0.0087,0.001,0.005,2134.958,54.16642,1866.0,1596.0,960.0
17009,24B215385,66.3,76.8,34.83,0.618900001049042,06NB55 600000,06NB55,06NB55,06NB55,T,T,0.059,0.886,0.0079,0.0001,0.025,0.1,0.034,0.043,0.01,0.0317,0.024,0.003,0.0087,0.001,0.005,2147.342,54.15697,1857.0,1598.0,971.0
17934,24B219737,64.1,73.4,39.24,0.753700017929077,06NB55 600000,06NB55,06NB55,06NB55,T,T,0.063,0.874,0.013,0.0023,0.021,0.121,0.042,0.069,0.008,0.0315,0.026,0.0025,0.0085,0.001,0.004,2161.616,54.1441,1850.0,1596.0,989.0
17935,24B219738,65.0,73.5,40.51,0.753499984741211,06NB55 600000,06NB55,06NB55,06NB55,T,T,0.063,0.874,0.013,0.0023,0.021,0.121,0.042,0.069,0.008,0.0315,0.026,0.0025,0.0085,0.001,0.004,2171.21,54.13842,1848.0,1594.0,996.0
17936,24B219742,67.0,74.8,40.82,0.753700017929077,06NB55 600000,06NB55,06NB55,06NB55,T,T,0.06,0.879,0.0151,0.0007,0.034,0.113,0.036,0.063,0.007,0.0313,0.027,0.0024,0.0092,0.002,0.004,2150.222,54.14992,1851.0,1596.0,991.0
17937,24B219744,66.7,74.6,41.52,0.753899991512299,06NB55 600000,06NB55,06NB55,06NB55,T,T,0.06,0.879,0.0151,0.0007,0.034,0.113,0.036,0.063,0.007,0.0313,0.027,0.0024,0.0092,0.002,0.004,2161.058,54.14351,1851.0,1587.0,971.0
17938,24B219750,67.9,74.5,38.66,0.753700017929077,06NB55 600000,06NB55,06NB55,06NB55,T,T,0.057,0.912,0.012,0.0048,0.014,0.121,0.045,0.059,0.007,0.0321,0.028,0.0028,0.0091,0.001,0.004,2167.664,54.14112,1851.0,1594.0,995.0
18366,24B220975,64.5,74.2,38.07,0.754100024700165,06NB55 600000,06NB55,06NB55,06NB55,T,T,0.061,0.877,0.0095,0.0016,0.034,0.116,0.043,0.048,0.009,0.0343,0.025,0.0026,0.0077,0.001,0.004,2166.728,54.14468,1880.0,1628.0,1079.0
19211,24B224346,67.9,76.6,33.04,0.493800014257431,06NB55 600000,06NB55,06NB55,06NB55,T,T,0.052,0.857,0.0085,0.0008,0.014,0.094,0.033,0.058,0.007,0.0283,0.025,0.0029,0.0029,0.001,0.004,2146.568,59.08416,1938.0,1567.0,878.0
19230,24B224394,62.4,73.4,36.82,0.493999987840652,06NB55 600000,06NB55,06NB55,06NB55,T,T,0.051,0.875,0.0089,0.0012,0.027,0.086,0.03,0.036,0.005,0.0335,0.029,0.0028,0.0067,0.002,0.003,2174.468,59.07234,1970.0,1590.0,1009.0
19231,24B224397,66.3,74.6,35.06,0.493900001049042,06NB55 600000,06NB55,06NB55,06NB55,T,T,0.051,0.875,0.0089,0.0012,0.027,0.086,0.03,0.036,0.005,0.0335,0.029,0.0028,0.0067,0.002,0.003,2179.94,59.06149,1970.0,1589.0,995.0
19588,24B225528,69.2,77.0,35.23,0.501999974250793,06NB55 600000,06NB55,06NV65,06NB55,T,T,0.054,0.896,0.0089,0.001,0.026,0.115,0.04,0.053,0.005,0.0324,0.027,0.0029,0.0076,0.001,0.005,2121.098,49.23261,1895.0,1583.0,924.0
15,23B100044,61.9,71.3,29.82,0.244100004434586,06NB55 625025,06NB55,06NB55,06NB55,L,T,0.057,0.865,0.0107,0.009,0.011,0.096,0.034,0.048,0.011,0.0323,0.029,0.0028,0.0086,0.0,0.005,2089.724,49.26002,1880.0,1621.0,1032.0
16,23B100044,65.6,72.7,28.22,0.244100004434586,06NB55 625025,06NB55,06NB55,06NB55,T,T,0.057,0.865,0.0107,0.009,0.011,0.096,0.034,0.048,0.011,0.0323,0.029,0.0028,0.0086,0.0,0.005,2089.724,49.26002,1880.0,1621.0,1032.0
