Repository: PNell/TrialTest3

File: Data/StreamlitData032524.csv (part 17 of 96)
,coil_no,YieldStrength,TensileStrength,TotalElongation,coil_thickness,steel_design_description,grade,grade_head,grade_tail,sample_direction,sample_location,c_amount,mn_amount,p_amount,s_amount,si_amount,cu_amount,ni_amount,cr_amount,mo_amount,al_amount,nb_amount,ca_amount,n_amount,ti_amount,v_amount,TF1_EXIT_AVG_BODY,TBC_thickness,TEMP_FM_ENTRY_AVG,TEMP_FM_EXIT_AVG,TEMP_COILING_AVG
17,23B100049,65.5,72.7,26.33,0.097900003194809,06NB55 625025,06NB55,06NB55,06NB55,L,T,0.057,0.865,0.0107,0.009,0.011,0.096,0.034,0.048,0.011,0.0323,0.029,0.0028,0.0086,0.0,0.005,2058.512,39.43446,1853.0,1594.0,1032.0
18,23B100049,63.2,72.3,24.82,0.097900003194809,06NB55 625025,06NB55,06NB55,06NB55,T,T,0.057,0.865,0.0107,0.009,0.011,0.096,0.034,0.048,0.011,0.0323,0.029,0.0028,0.0086,0.0,0.005,2058.512,39.43446,1853.0,1594.0,1032.0
21,23B100059,69.2,76.1,25.79,0.097900003194809,06NB55 625025,06NB55,06NB55,06NB55,L,T,0.061,0.933,0.0124,0.0072,0.023,0.098,0.037,0.057,0.014,0.033,0.026,0.0026,0.0107,0.0,0.005,2113.304,39.40963,1878.0,1605.0,1029.0
22,23B100063,70.7,77.7,25.22,0.0979999974370003,06NB55 625025,06NB55,06NB55,06NB55,L,T,0.061,0.933,0.0124,0.0072,0.023,0.098,0.037,0.057,0.014,0.033,0.026,0.0026,0.0107,0.0,0.005,2108.174,39.41746,1891.0,1601.0,1029.0
23,23B100071,63.4,74.6,25.51,0.097900003194809,06NB55 625025,06NB55,06NB55,06NB55,L,T,0.076,0.851,0.0101,0.0045,0.016,0.095,0.036,0.052,0.01,0.028,0.027,0.0016,0.01,0.001,0.005,2121.224,39.42007,1869.0,1596.0,1032.0
24,23B100075,66.5,76.0,24.26,0.097900003194809,06NB55 625025,06NB55,06NB55,06NB55,L,T,0.065,0.9,0.0112,0.0023,0.019,0.093,0.032,0.07,0.012,0.0274,0.025,0.0032,0.0096,0.001,0.006,2084.162,39.43219,1880.0,1621.0,1018.0
25,23B100078,67.3,75.1,25.98,0.097900003194809,06NB55 625025,06NB55,06NB55,06NB55,L,T,0.065,0.9,0.0112,0.0023,0.019,0.093,0.032,0.07,0.012,0.0274,0.025,0.0032,0.0096,0.001,0.006,2151.428,39.39785,1896.0,1625.0,1029.0
26,23B100081,65.3,74.5,26.66,0.097900003194809,06NB55 625025,06NB55,06NB55,06NB55,L,T,0.058,0.872,0.0102,0.002,0.02,0.093,0.033,0.052,0.009,0.0287,0.03,0.0018,0.0079,0.0,0.004,2135.336,39.40551,1889.0,1625.0,1032.0
27,23B100086,66.3,75.4,24.92,0.097900003194809,06NB55 625025,06NB55,06NB55,06NB55,L,T,0.058,0.872,0.0102,0.002,0.02,0.093,0.033,0.052,0.009,0.0287,0.03,0.0018,0.0079,0.0,0.004,2117.534,39.41452,1880.0,1625.0,1031.0
28,23B100086,68.5,76.5,24.08,0.097900003194809,06NB55 625025,06NB55,06NB55,06NB55,T,T,0.058,0.872,0.0102,0.002,0.02,0.093,0.033,0.052,0.009,0.0287,0.03,0.0018,0.0079,0.0,0.004,2117.534,39.41452,1880.0,1625.0,1031.0
29,23B100089,66.7,75.6,23.88,0.0979999974370003,06NB55 625025,06NB55,06NB55,06NB55,L,T,0.059,0.888,0.0114,0.0035,0.016,0.1,0.034,0.064,0.013,0.0314,0.032,0.0027,0.0074,0.001,0.005,2117.552,39.42192,1886.0,1626.0,1027.0
30,23B100096,68.5,77.1,24.86,0.12049999833107,06NB55 625025,06NB55,06NB55,06NB55,L,T,0.055,0.926,0.0134,0.0037,0.015,0.099,0.037,0.069,0.011,0.0298,0.03,0.0016,0.0089,0.0,0.005,2144.75,44.33035,1914.0,1630.0,1031.0
31,23B100098,69.1,77.2,23.63,0.0895000025629997,06NB55 625025,06NB55,06NB55,06NB55,L,T,0.055,0.926,0.0134,0.0037,0.015,0.099,0.037,0.069,0.011,0.0298,0.03,0.0016,0.0089,0.0,0.005,2129.288,39.40064,1905.0,1621.0,1027.0
43,23B100127,65.8,74.1,29.11,0.244000002741814,06NB55 625025,06NB55,06NB55,06NB55,L,T,0.055,0.9,0.0099,0.0046,0.02,0.103,0.038,0.044,0.011,0.035,0.028,0.0019,0.0102,0.001,0.007,2115.986,49.25597,1882.0,1621.0,1022.0
44,23B100127,71.3,77.3,26.48,0.244000002741814,06NB55 625025,06NB55,06NB55,06NB55,T,T,0.055,0.9,0.0099,0.0046,0.02,0.103,0.038,0.044,0.011,0.035,0.028,0.0019,0.0102,0.001,0.007,2115.986,49.25597,1882.0,1621.0,1022.0
435,23B150865,71.6,77.8,25.12,0.185100004076958,06NB55 625025,06NB55,06NB55,06NB55,T,T,0.056,0.868,0.0071,0.0028,0.023,0.1,0.038,0.047,0.011,0.0289,0.027,0.0017,0.0092,0.001,0.005,2079.626,44.33967,1929.0,1625.0,1020.0
436,23B150866,68.8,76.4,26.02,0.185100004076958,06NB55 625025,06NB55,06NB55,06NB55,L,T,0.056,0.869,0.0059,0.0053,0.014,0.1,0.037,0.041,0.012,0.0278,0.028,0.0027,0.0087,0.0,0.005,2081.192,44.33812,1932.0,1625.0,1022.0
437,23B150866,72.4,77.9,26.15,0.185100004076958,06NB55 625025,06NB55,06NB55,06NB55,T,T,0.056,0.869,0.0059,0.0053,0.014,0.1,0.037,0.041,0.012,0.0278,0.028,0.0027,0.0087,0.0,0.005,2081.192,44.33812,1932.0,1625.0,1022.0
438,23B150873,62.9,73.6,28.09,0.150299996137619,06NB55 625025,06NB55,06NB55,06NB55,L,T,0.055,0.887,0.0067,0.005,0.017,0.098,0.041,0.047,0.009,0.0332,0.027,0.0016,0.0099,0.001,0.004,2107.616,49.2484,1837.0,1632.0,1011.0
439,23B150878,69.2,74.5,26.59,0.097900003194809,06NB55 625025,06NB55,06NB55,06NB55,L,T,0.055,0.887,0.0067,0.005,0.017,0.098,0.041,0.047,0.009,0.0332,0.027,0.0016,0.0099,0.001,0.004,2199.488,39.36823,1943.0,1607.0,1032.0
454,23B150966,65.6,75.5,26.1,0.0979999974370003,06NB55 625025,06NB55,06NB55,06NB55,L,T,0.059,0.847,0.0056,0.0023,0.024,0.108,0.043,0.048,0.01,0.0233,0.027,0.0024,0.0124,0.001,0.005,2093.468,44.35696,1900.0,1605.0,1031.0
455,23B150967,70.0,77.9,24.42,0.0979999974370003,06NB55 625025,06NB55,06NB55,06NB55,L,T,0.059,0.847,0.0056,0.0023,0.024,0.108,0.043,0.048,0.01,0.0233,0.027,0.0024,0.0124,0.001,0.005,2077.718,39.4164,1911.0,1603.0,1029.0
456,23B150970,68.5,76.9,24.57,0.097900003194809,06NB55 625025,06NB55,06NB55,06NB55,L,T,0.059,0.847,0.0056,0.0023,0.024,0.108,0.043,0.048,0.01,0.0233,0.027,0.0024,0.0124,0.001,0.005,2116.382,39.40306,1920.0,1605.0,1023.0
457,23B150973,69.1,75.7,25.79,0.097900003194809,06NB55 625025,06NB55,06NB55,06NB55,L,T,0.057,0.924,0.0077,0.0042,0.012,0.11,0.044,0.038,0.009,0.0311,0.027,0.0019,0.0103,0.0,0.004,2106.374,39.38384,1913.0,1603.0,1029.0
458,23B150976,71.0,77.1,25.43,0.0979999974370003,06NB55 625025,06NB55,06NB55,06NB55,L,T,0.057,0.924,0.0077,0.0042,0.012,0.11,0.044,0.038,0.009,0.0311,0.027,0.0019,0.0103,0.0,0.004,2114.006,39.41232,1914.0,1599.0,1029.0
459,23B150979,69.6,77.2,25.18,0.0979999974370003,06NB55 625025,06NB55,06NB55,06NB55,L,T,0.052,0.85,0.0052,0.0023,0.018,0.102,0.04,0.037,0.012,0.0281,0.027,0.0024,0.0112,0.0,0.005,2136.002,39.38074,1918.0,1603.0,1032.0
460,23B150983,71.0,78.0,25.21,0.097900003194809,06NB55 625025,06NB55,06NB55,06NB55,L,T,0.052,0.85,0.0052,0.0023,0.018,0.102,0.04,0.037,0.012,0.0281,0.027,0.0024,0.0112,0.0,0.005,2149.322,39.38035,1925.0,1601.0,1027.0
461,23B150994,68.6,76.1,24.91,0.097900003194809,06NB55 625025,06NB55,06NB55,06NB55,L,T,0.061,0.86,0.0055,0.0022,0.02,0.106,0.041,0.041,0.012,0.0216,0.025,0.0026,0.0084,0.001,0.005,2142.014,39.37861,1920.0,1605.0,1029.0
462,23B150997,75.7,80.2,24.0,0.097900003194809,06NB55 625025,06NB55,06NB55,06NB55,L,H,0.061,0.86,0.0055,0.0022,0.02,0.106,0.041,0.041,0.012,0.0216,0.025,0.0026,0.0084,0.001,0.005,2173.604,39.37332,1931.0,1603.0,1025.0
463,23B150998,68.0,76.2,24.52,0.097900003194809,06NB55 625025,06NB55,06NB55,06NB55,L,T,0.061,0.86,0.0055,0.0022,0.02,0.106,0.041,0.041,0.012,0.0216,0.025,0.0026,0.0084,0.001,0.005,2182.118,39.37196,1927.0,1605.0,1027.0
464,23B151002,69.2,78.0,24.57,0.097900003194809,06NB55 625025,06NB55,06NB55,06NB55,L,T,0.055,0.87,0.0059,0.0034,0.014,0.101,0.04,0.04,0.012,0.0283,0.026,0.0026,0.0096,0.0,0.004,2179.22,39.3712,1929.0,1599.0,1027.0
465,23B151005,68.5,75.9,24.39,0.097900003194809,06NB55 625025,06NB55,06NB55,06NB55,L,T,0.055,0.87,0.0059,0.0034,0.014,0.101,0.04,0.04,0.012,0.0283,0.026,0.0026,0.0096,0.0,0.004,2148.08,39.37742,1916.0,1599.0,1029.0
466,23B151014,69.7,77.1,24.44,0.097900003194809,06NB55 625025,06NB55,06NB55,06NB55,L,T,0.056,0.859,0.0067,0.0023,0.017,0.105,0.038,0.043,0.01,0.0326,0.03,0.002,0.0088,0.0,0.004,2170.544,39.37111,1923.0,1601.0,1025.0
467,23B151017,68.0,76.6,25.27,0.097900003194809,06NB55 625025,06NB55,06NB55,06NB55,L,T,0.055,0.898,0.0069,0.0051,0.017,0.104,0.038,0.047,0.012,0.0277,0.023,0.0016,0.0096,0.0,0.004,2172.236,39.36845,1929.0,1603.0,1027.0
468,23B151021,70.1,76.4,22.55,0.097900003194809,06NB55 625025,06NB55,06NB55,06NB55,L,T,0.055,0.898,0.0069,0.0051,0.017,0.104,0.038,0.047,0.012,0.0277,0.023,0.0016,0.0096,0.0,0.004,2143.832,39.40865,1914.0,1598.0,1025.0
701,23B151938,65.1,75.1,24.87,0.097900003194809,06NB55 625025,06NB55,06NB50,06NB55,L,T,0.065,0.847,0.0076,0.0007,0.033,0.106,0.037,0.036,0.009,0.0297,0.027,0.0018,0.0103,0.001,0.004,2001.434,39.43771,1853.0,1619.0,1045.0
702,23B151942,65.5,74.7,24.97,0.097900003194809,06NB55 625025,06NB55,06NB55,06NB55,L,T,0.065,0.847,0.0076,0.0007,0.033,0.106,0.037,0.036,0.009,0.0297,0.027,0.0018,0.0103,0.001,0.004,2104.322,39.4064,1893.0,1623.0,1031.0
703,23B151945,65.6,75.5,24.64,0.097900003194809,06NB55 625025,06NB55,06NB55,06NB55,L,T,0.051,0.938,0.0083,0.0033,0.019,0.106,0.038,0.034,0.012,0.022,0.024,0.0025,0.0088,0.0,0.005,2132.762,39.39034,1891.0,1621.0,1040.0
704,23B151948,64.6,73.8,26.04,0.097900003194809,06NB55 625025,06NB55,06NB55,06NB55,L,T,0.051,0.938,0.0083,0.0033,0.019,0.106,0.038,0.034,0.012,0.022,0.024,0.0025,0.0088,0.0,0.005,2140.376,39.38669,1898.0,1621.0,1031.0
839,23B152361,67.9,74.3,28.64,0.249099999666214,06NB55 625025,06NB55,06NB55,06NB55,L,T,0.057,0.884,0.0063,0.004,0.025,0.087,0.034,0.038,0.01,0.0288,0.028,0.0016,0.0088,0.001,0.005,2109.596,49.23617,1871.0,1621.0,1032.0
840,23B152361,71.0,75.4,27.38,0.249099999666214,06NB55 625025,06NB55,06NB55,06NB55,T,T,0.057,0.884,0.0063,0.004,0.025,0.087,0.034,0.038,0.01,0.0288,0.028,0.0016,0.0088,0.001,0.005,2109.596,49.23617,1871.0,1621.0,1032.0
843,23B152371,63.9,74.4,28.89,0.368800014257431,06NB55 625025,06NB55,06NB55,06NC51,L,T,0.053,0.904,0.0078,0.003,0.019,0.085,0.032,0.043,0.012,0.035,0.026,0.0025,0.0099,0.0,0.004,2134.076,59.12899,1916.0,1648.0,1058.0
844,23B152371,67.2,76.3,28.19,0.368800014257431,06NB55 625025,06NB55,06NB55,06NC51,T,T,0.053,0.904,0.0078,0.003,0.019,0.085,0.032,0.043,0.012,0.035,0.026,0.0025,0.0099,0.0,0.004,2134.076,59.12899,1916.0,1648.0,1058.0
1080,23B153201,66.7,74.1,29.46,0.244000002741814,06NB55 625025,06NB55,06NB50,06NB55,L,T,0.053,0.888,0.0057,0.002,0.026,0.098,0.043,0.052,0.011,0.029,0.028,0.0019,0.0092,0.001,0.004,2033.276,49.27852,1857.0,1619.0,1047.0
1081,23B153201,63.4,71.8,29.15,0.244000002741814,06NB55 625025,06NB55,06NB50,06NB55,T,T,0.053,0.888,0.0057,0.002,0.026,0.098,0.043,0.052,0.011,0.029,0.028,0.0019,0.0092,0.001,0.004,2033.276,49.27852,1857.0,1619.0,1047.0
1082,23B153206,64.3,73.9,23.27,0.097900003194809,06NB55 625025,06NB55,06NB55,06NB50,L,T,0.053,0.888,0.0057,0.002,0.026,0.098,0.043,0.052,0.011,0.029,0.028,0.0019,0.0092,0.001,0.004,2118.02,39.41375,1877.0,1617.0,1027.0
1083,23B153206,68.5,74.8,22.89,0.097900003194809,06NB55 625025,06NB55,06NB55,06NB50,T,T,0.053,0.888,0.0057,0.002,0.026,0.098,0.043,0.052,0.011,0.029,0.028,0.0019,0.0092,0.001,0.004,2118.02,39.41375,1877.0,1617.0,1027.0
1665,23B155619,69.0,76.2,26.86,0.125,06NB55 625025,06NB55,06NB55,06NB55,L,T,0.058,0.859,0.007,0.0,0.041,0.123,0.04,0.041,0.011,0.0346,0.028,0.0016,0.0074,0.001,0.005,2113.304,39.41367,1889.0,1603.0,1029.0
1666,23B155632,69.5,76.1,27.41,0.115000002086163,06NB55 625025,06NB55,06NB55,06NB55,L,T,0.064,0.836,0.0075,0.0043,0.011,0.118,0.046,0.043,0.013,0.0299,0.026,0.003,0.0098,0.0,0.004,2159.744,34.48278,1898.0,1580.0,1040.0
1667,23B155633,70.2,77.2,23.52,0.0995000004768372,06NB55 625025,06NB55,06NB55,06NB55,L,T,0.064,0.836,0.0075,0.0043,0.011,0.118,0.046,0.043,0.013,0.0299,0.026,0.003,0.0098,0.0,0.004,2200.1,34.4675,1913.0,1574.0,1027.0
1668,23B155635,72.1,77.4,24.51,0.0996000021696091,06NB55 625025,06NB55,06NB55,06NB55,L,T,0.054,0.887,0.0062,0.0,0.035,0.117,0.037,0.042,0.011,0.027,0.028,0.0014,0.0088,0.001,0.005,2186.42,34.47627,1902.0,1574.0,1032.0
1669,23B155637,73.2,78.7,25.47,0.0996000021696091,06NB55 625025,06NB55,06NB55,06NB55,L,T,0.054,0.887,0.0062,0.0,0.035,0.117,0.037,0.042,0.011,0.027,0.028,0.0014,0.0088,0.001,0.005,2192.108,34.47275,1916.0,1578.0,1036.0
1670,23B155639,73.0,79.0,24.61,0.0996000021696091,06NB55 625025,06NB55,06NB55,06NB55,L,T,0.059,0.869,0.0076,0.0017,0.015,0.125,0.049,0.053,0.013,0.0335,0.029,0.0029,0.0102,0.001,0.005,2201.54,34.46561,1922.0,1576.0,1032.0
1671,23B155644,70.2,76.5,28.58,0.0995000004768372,06NB55 625025,06NB55,06NB55,06NB55,L,T,0.058,0.883,0.0071,0.0,0.027,0.117,0.038,0.04,0.011,0.0327,0.028,0.0021,0.0076,0.001,0.005,2087.924,34.49855,1855.0,1565.0,1034.0
1672,23B155649,70.7,78.1,24.79,0.0996000021696091,06NB55 625025,06NB55,06NB55,06NB55,L,T,0.054,0.89,0.0089,0.0029,0.02,0.113,0.044,0.045,0.013,0.0368,0.03,0.0023,0.0114,0.001,0.005,2125.742,39.3931,1895.0,1565.0,1034.0
1742,23B155834,67.5,75.6,27.22,0.129999995231628,06NB55 625025,06NB55,06NB55,06NB55,L,T,0.052,0.868,0.0056,0.0012,0.028,0.111,0.036,0.042,0.011,0.0307,0.029,0.0015,0.0076,0.001,0.007,2180.228,34.47572,1941.0,1576.0,1025.0
1743,23B155834,72.4,78.1,24.24,0.129999995231628,06NB55 625025,06NB55,06NB55,06NB55,T,T,0.052,0.868,0.0056,0.0012,0.028,0.111,0.036,0.042,0.011,0.0307,0.029,0.0015,0.0076,0.001,0.007,2180.228,34.47572,1941.0,1576.0,1025.0
1744,23B155836,68.7,74.9,23.8,0.0995000004768372,06NB55 625025,06NB55,06NB55,06NB55,L,T,0.052,0.868,0.0056,0.0012,0.028,0.111,0.036,0.042,0.011,0.0307,0.029,0.0015,0.0076,0.001,0.007,2193.242,34.47767,1936.0,1574.0,1034.0
1745,23B155836,73.2,77.2,24.94,0.0995000004768372,06NB55 625025,06NB55,06NB55,06NB55,T,T,0.052,0.868,0.0056,0.0012,0.028,0.111,0.036,0.042,0.011,0.0307,0.029,0.0015,0.0076,0.001,0.007,2193.242,34.47767,1936.0,1574.0,1034.0
2141,23B157487,66.5,76.4,25.77,0.150099992752075,06NB55 625025,06NB55,06NB55,06NB55,L,T,0.061,0.88,0.0079,0.0009,0.018,0.11,0.038,0.049,0.013,0.0284,0.029,0.0035,0.0118,0.0,0.005,2213.456,44.27934,1963.0,1652.0,1031.0
2143,23B157496,65.3,75.6,25.0,0.134499996900558,06NB55 625025,06NB55,06NB55,06NB55,L,T,0.062,0.897,0.0066,0.0005,0.035,0.107,0.036,0.037,0.009,0.0286,0.028,0.002,0.0113,0.0,0.004,2127.578,44.30956,1938.0,1648.0,1040.0
2144,23B157500,67.9,75.8,25.44,0.097900003194809,06NB55 625025,06NB55,06NB55,06NB55,L,T,0.055,0.869,0.0079,0.0005,0.033,0.099,0.037,0.049,0.013,0.0352,0.026,0.0025,0.0092,0.001,0.005,2158.61,39.38521,1965.0,1646.0,1038.0
2145,23B157501,66.5,75.2,26.27,0.097900003194809,06NB55 625025,06NB55,06NB55,06NB55,L,T,0.055,0.869,0.0079,0.0005,0.033,0.099,0.037,0.049,0.013,0.0352,0.026,0.0025,0.0092,0.001,0.005,2161.4,39.39096,1963.0,1648.0,1040.0
2146,23B157507,67.6,75.3,25.95,0.0996000021696091,06NB55 625025,06NB55,06NB55,06NB55,L,T,0.052,0.861,0.0072,0.001,0.031,0.098,0.036,0.033,0.008,0.0321,0.027,0.0016,0.0091,0.0,0.004,2141.366,39.3813,1961.0,1653.0,1032.0
2147,23B157508,66.6,74.5,25.56,0.0996000021696091,06NB55 625025,06NB55,06NB55,06NB55,L,T,0.052,0.861,0.0072,0.001,0.031,0.098,0.036,0.033,0.008,0.0321,0.027,0.0016,0.0091,0.0,0.004,2143.958,39.38232,1947.0,1648.0,1032.0
2148,23B157517,68.5,75.1,21.83,0.0996000021696091,06NB55 625025,06NB55,06NB55,06NB55,L,T,0.055,0.859,0.0072,0.002,0.024,0.101,0.035,0.037,0.01,0.0303,0.029,0.0017,0.0068,0.001,0.005,2119.892,39.39363,1947.0,1648.0,1032.0
2149,23B157518,66.6,75.1,26.82,0.0996000021696091,06NB55 625025,06NB55,06NB55,06NB55,L,T,0.055,0.859,0.0072,0.002,0.024,0.101,0.035,0.037,0.01,0.0303,0.029,0.0017,0.0068,0.001,0.005,2100.794,39.40503,1927.0,1648.0,1036.0
2150,23B157524,67.6,76.0,26.65,0.0996000021696091,06NB55 625025,06NB55,06NB55,06NB55,L,T,0.054,0.881,0.0082,0.0025,0.02,0.097,0.036,0.038,0.008,0.0352,0.027,0.0019,0.0077,0.0,0.004,2142.446,39.37804,1954.0,1646.0,1032.0
2151,23B157529,69.7,78.2,23.59,0.0996000021696091,06NB55 625025,06NB55,06NB55,06NB55,L,T,0.059,0.879,0.0075,0.0024,0.019,0.094,0.036,0.045,0.014,0.0336,0.027,0.0029,0.0091,0.001,0.005,2139.314,39.37833,1950.0,1652.0,1041.0
2152,23B157539,67.9,76.4,25.11,0.0926999971270561,06NB55 625025,06NB55,06NB55,06NB55,L,T,0.055,0.889,0.0076,0.0026,0.024,0.101,0.039,0.038,0.008,0.0306,0.027,0.0021,0.0102,0.0,0.004,2126.606,39.40995,1950.0,1655.0,1041.0
2153,23B157542,68.0,75.6,24.58,0.092799998819828,06NB55 625025,06NB55,06NB55,06NB55,L,T,0.053,0.921,0.0083,0.0044,0.016,0.1,0.039,0.043,0.014,0.0304,0.026,0.0038,0.0086,0.001,0.005,2155.442,39.36436,1968.0,1653.0,1038.0
2154,23B157544,67.7,75.4,23.83,0.0829000025987625,06NB55 625025,06NB55,06NB55,06NB55,L,T,0.053,0.921,0.0083,0.0044,0.016,0.1,0.039,0.043,0.014,0.0304,0.026,0.0038,0.0086,0.001,0.005,2169.986,39.36422,1961.0,1650.0,1050.0
2155,23B157546,68.4,76.7,23.0,0.0829000025987625,06NB55 625025,06NB55,06NB55,06NB55,L,T,0.064,0.938,0.0079,0.0038,0.026,0.116,0.042,0.041,0.011,0.0309,0.029,0.0019,0.0066,0.001,0.005,2155.964,39.36858,1950.0,1653.0,1036.0
2156,23B157548,67.9,75.9,23.36,0.0829000025987625,06NB55 625025,06NB55,06NB55,06NB55,L,T,0.064,0.938,0.0079,0.0038,0.026,0.116,0.042,0.041,0.011,0.0309,0.029,0.0019,0.0066,0.001,0.005,2098.742,39.39641,1947.0,1655.0,1029.0
2157,23B157549,69.4,77.6,23.94,0.0829000025987625,06NB55 625025,06NB55,06NB55,06NB55,L,T,0.064,0.938,0.0079,0.0038,0.026,0.116,0.042,0.041,0.011,0.0309,0.029,0.0019,0.0066,0.001,0.005,2155.208,39.4001,1970.0,1662.0,1025.0
2158,23B157551,69.0,77.0,24.23,0.0828000009059906,06NB55 625025,06NB55,06NB55,06NB55,L,T,0.059,0.873,0.0066,0.0042,0.013,0.101,0.037,0.043,0.014,0.0313,0.029,0.0029,0.0107,0.001,0.005,2073.02,39.38259,1909.0,1641.0,1032.0
2159,23B157553,69.0,77.1,25.85,0.0829000025987625,06NB55 625025,06NB55,06NB55,06NB55,L,T,0.059,0.873,0.0066,0.0042,0.013,0.101,0.037,0.043,0.014,0.0313,0.029,0.0029,0.0107,0.001,0.005,2131.862,39.39708,1940.0,1652.0,1034.0
2160,23B157554,68.8,76.8,25.79,0.0829000025987625,06NB55 625025,06NB55,06NB55,06NB55,L,T,0.059,0.873,0.0066,0.0042,0.013,0.101,0.037,0.043,0.014,0.0313,0.029,0.0029,0.0107,0.001,0.005,2143.652,39.40104,1945.0,1653.0,1032.0
2161,23B157556,67.7,75.4,24.4,0.0829000025987625,06NB55 625025,06NB55,06NB55,06NB55,L,T,0.064,0.872,0.0077,0.005,0.023,0.106,0.042,0.036,0.01,0.0265,0.029,0.0019,0.0076,0.001,0.005,2154.434,39.36845,1943.0,1655.0,1031.0
2162,23B157558,68.25,75.19999999999999,22.895,0.0829000025987625,06NB55 625025,06NB55,06NB55,06NB55,L,T,0.064,0.872,0.0077,0.005,0.023,0.106,0.042,0.036,0.01,0.0265,0.029,0.0019,0.0076,0.001,0.005,2141.222,39.37333,1940.0,1655.0,1029.0
2163,23B157559,67.6,74.8,25.19,0.0829000025987625,06NB55 625025,06NB55,06NB55,06NB55,L,T,0.064,0.872,0.0077,0.005,0.023,0.106,0.042,0.036,0.01,0.0265,0.029,0.0019,0.0076,0.001,0.005,2141.474,39.38071,1936.0,1655.0,1031.0
2164,23B157561,67.2,75.4,26.02,0.0829000025987625,06NB55 625025,06NB55,06NB55,06NB55,L,T,0.055,0.893,0.0071,0.0036,0.016,0.097,0.04,0.043,0.014,0.029,0.024,0.0033,0.0078,0.001,0.005,2157.746,39.37777,1950.0,1657.0,1032.0
2165,23B157564,67.6,74.7,23.0,0.0829000025987625,06NB55 625025,06NB55,06NB55,06NB55,L,T,0.055,0.893,0.0071,0.0036,0.016,0.097,0.04,0.043,0.014,0.029,0.024,0.0033,0.0078,0.001,0.005,2143.544,39.36357,1958.0,1650.0,1036.0
2166,23B157570,71.2,77.3,24.69,0.0828000009059906,06NB55 625025,06NB55,06NB55,06NB55,L,T,0.06,0.966,0.0071,0.005,0.023,0.091,0.042,0.035,0.008,0.0302,0.029,0.0021,0.0109,0.001,0.005,2179.238,39.36142,1958.0,1648.0,1022.0
2167,23B157576,65.9,74.4,24.43,0.0828000009059906,06NB55 625025,06NB55,06NB55,06NB55,L,T,0.061,0.873,0.0068,0.0073,0.01,0.092,0.037,0.035,0.014,0.0305,0.021,0.0029,0.0086,0.0,0.004,2085.476,39.38369,1909.0,1646.0,1034.0
2181,23B157626,67.2,74.6,26.93,0.180099993944168,06NB55 625025,06NB55,06NB50,06NB55,L,T,0.055,0.919,0.0071,0.0022,0.023,0.081,0.032,0.03,0.007,0.0244,0.028,0.0017,0.01,0.001,0.005,2158.088,49.19436,1952.0,1625.0,1031.0
2182,23B157627,65.5,75.1,25.92,0.165099993348122,06NB55 625025,06NB55,06NB55,06NB55,L,T,0.055,0.919,0.0071,0.0022,0.023,0.081,0.032,0.03,0.007,0.0244,0.028,0.0017,0.01,0.001,0.005,2159.06,49.2237,1956.0,1626.0,1058.0
2183,23B157641,69.6,75.6,27.93,0.190099999308586,06NB55 625025,06NB55,06NB55,06NB55,L,T,0.059,0.874,0.0088,0.0029,0.017,0.084,0.035,0.04,0.013,0.0299,0.026,0.0032,0.0076,0.001,0.005,2077.538,49.25369,1920.0,1621.0,1027.0
2184,23B157641,67.7,74.0,27.45,0.190099999308586,06NB55 625025,06NB55,06NB55,06NB55,T,T,0.059,0.874,0.0088,0.0029,0.017,0.084,0.035,0.04,0.013,0.0299,0.026,0.0032,0.0076,0.001,0.005,2077.538,49.25369,1920.0,1621.0,1027.0
2185,23B157646,70.5,76.4,25.55,0.238100007176399,06NB55 625025,06NB55,06NB55,06NB55,T,T,0.053,0.942,0.0078,0.0053,0.025,0.095,0.038,0.04,0.009,0.0314,0.03,0.0027,0.0077,0.001,0.005,2123.402,49.23863,1932.0,1621.0,1040.0
2186,23B157649,70.3,77.6,26.87,0.238100007176399,06NB55 625025,06NB55,06NB55,06NB55,T,T,0.053,0.942,0.0078,0.0053,0.025,0.095,0.038,0.04,0.009,0.0314,0.03,0.0027,0.0077,0.001,0.005,2143.814,49.22375,1945.0,1621.0,1041.0
2199,23B157681,66.6,73.7,26.61,0.126499995589256,06NB55 625025,06NB55,06NB55,06NB55,L,T,0.059,0.872,0.0064,0.0012,0.018,0.108,0.035,0.036,0.007,0.0255,0.027,0.0023,0.0081,0.0,0.004,2094.17,44.30387,1898.0,1646.0,1058.0
2200,23B157686,65.7,75.6,26.79,0.126499995589256,06NB55 625025,06NB55,06NB55,06NB55,L,T,0.056,0.88,0.0061,0.0005,0.025,0.105,0.041,0.037,0.016,0.0323,0.027,0.0027,0.0101,0.001,0.005,2089.886,44.31387,1889.0,1648.0,1043.0
2201,23B157693,64.7,74.1,26.29,0.126599997282028,06NB55 625025,06NB55,06NB55,06NB55,L,T,0.071,0.88,0.0063,0.0011,0.026,0.111,0.039,0.038,0.008,0.0252,0.027,0.002,0.0071,0.0,0.004,2094.134,44.31432,1889.0,1644.0,1041.0
2202,23B157699,67.7,75.7,25.32,0.126599997282028,06NB55 625025,06NB55,06NB55,06NB55,L,T,0.051,0.916,0.0057,0.0002,0.031,0.095,0.038,0.033,0.015,0.0321,0.029,0.0028,0.0092,0.001,0.005,2100.11,44.32706,1896.0,1648.0,1027.0
2203,23B157700,65.2,75.5,26.99,0.126599997282028,06NB55 625025,06NB55,06NB55,06NB55,L,T,0.051,0.916,0.0057,0.0002,0.031,0.095,0.038,0.033,0.015,0.0321,0.029,0.0028,0.0092,0.001,0.005,2098.274,44.32739,1943.0,1677.0,1022.0
2204,23B157700,68.9,77.9,23.48,0.126599997282028,06NB55 625025,06NB55,06NB55,06NB55,T,T,0.051,0.916,0.0057,0.0002,0.031,0.095,0.038,0.033,0.015,0.0321,0.029,0.0028,0.0092,0.001,0.005,2098.274,44.32739,1943.0,1677.0,1022.0
2205,23B157713,63.9,74.9,23.36,0.126499995589256,06NB55 625025,06NB55,06NB55,06NB55,L,T,0.057,0.874,0.0053,0.0043,0.009,0.099,0.039,0.029,0.015,0.0239,0.025,0.0043,0.0093,0.0,0.005,2124.662,44.31423,1914.0,1652.0,1032.0
2206,23B157717,62.0,72.6,23.4,0.126499995589256,06NB55 625025,06NB55,06NB55,06NB55,L,T,0.057,0.874,0.0053,0.0043,0.009,0.099,0.039,0.029,0.015,0.0239,0.025,0.0043,0.0093,0.0,0.005,2055.92,44.32875,1873.0,1646.0,1041.0
2207,23B157719,69.2,76.6,24.72,0.126499995589256,06NB55 625025,06NB55,06NB55,06NB55,L,T,0.053,0.854,0.0065,0.0012,0.028,0.116,0.043,0.045,0.009,0.0278,0.029,0.0024,0.0107,0.001,0.004,2094.908,44.31108,1905.0,1652.0,1022.0
2208,23B157720,65.0,75.7,24.81,0.126499995589256,06NB55 625025,06NB55,06NB55,06NB55,L,T,0.053,0.854,0.0065,0.0012,0.028,0.116,0.043,0.045,0.009,0.0278,0.029,0.0024,0.0107,0.001,0.004,2100.488,44.32686,1898.0,1648.0,1022.0
2209,23B157721,65.8,74.8,28.18,0.126499995589256,06NB55 625025,06NB55,06NB55,06NB55,L,T,0.053,0.854,0.0065,0.0012,0.028,0.116,0.043,0.045,0.009,0.0278,0.029,0.0024,0.0107,0.001,0.004,2102.18,44.31862,1898.0,1648.0,1023.0
2210,23B157727,64.5,75.9,25.34,0.126499995589256,06NB55 625025,06NB55,06NB55,06NB55,L,T,0.054,0.905,0.0051,0.0026,0.017,0.103,0.036,0.034,0.015,0.031,0.027,0.0025,0.0077,0.0,0.005,2150.978,44.29176,1954.0,1657.0,1031.0
2211,23B157734,65.4,75.0,26.05,0.126499995589256,06NB55 625025,06NB55,06NB55,06NB55,L,T,0.059,0.923,0.0069,0.0034,0.028,0.115,0.042,0.046,0.011,0.0327,0.028,0.0016,0.009,0.001,0.005,2109.416,59.0906,1931.0,1646.0,1052.0
2212,23B157735,63.7,75.5,27.09,0.126599997282028,06NB55 625025,06NB55,06NB55,06NB55,L,T,0.059,0.923,0.0069,0.0034,0.028,0.115,0.042,0.046,0.011,0.0327,0.028,0.0016,0.009,0.001,0.005,2144.282,44.28461,1932.0,1650.0,1047.0
2213,23B157741,63.5,73.0,27.04,0.126599997282028,06NB55 625025,06NB55,06NB55,06NB55,L,T,0.057,0.897,0.0059,0.0037,0.017,0.099,0.037,0.039,0.014,0.0212,0.023,0.0027,0.0075,0.001,0.005,2143.796,44.28216,1931.0,1652.0,1032.0
2214,23B157748,63.8,73.6,26.36,0.13459999859333,06NB55 625025,06NB55,06NB55,06NB55,L,T,0.058,0.894,0.0064,0.0019,0.031,0.109,0.038,0.039,0.009,0.037,0.028,0.0023,0.0067,0.001,0.005,2174.81,44.28049,1950.0,1653.0,1020.0
2215,23B157749,65.1,74.0,26.63,0.134499996900558,06NB55 625025,06NB55,06NB55,06NB55,L,T,0.058,0.894,0.0064,0.0019,0.031,0.109,0.038,0.039,0.009,0.037,0.028,0.0023,0.0067,0.001,0.005,2170.256,44.27806,1943.0,1650.0,1023.0
2216,23B157755,62.7,73.4,27.12,0.13459999859333,06NB55 625025,06NB55,06NB55,06NB55,L,T,0.054,0.894,0.0064,0.0028,0.013,0.099,0.035,0.041,0.014,0.0203,0.026,0.0031,0.0076,0.001,0.005,2161.058,44.28114,1941.0,1653.0,1027.0
2217,23B157762,63.8,74.0,28.0,0.13459999859333,06NB55 625025,06NB55,06NB55,06NB55,L,T,0.06,0.909,0.0066,0.0027,0.028,0.11,0.038,0.044,0.009,0.0314,0.029,0.0018,0.0084,0.001,0.005,2169.14,44.27518,1949.0,1655.0,1025.0
2218,23B157763,63.4,74.4,27.66,0.13459999859333,06NB55 625025,06NB55,06NB55,06NB55,L,T,0.06,0.909,0.0066,0.0027,0.028,0.11,0.038,0.044,0.009,0.0314,0.029,0.0018,0.0084,0.001,0.005,2170.22,44.27611,1943.0,1655.0,1025.0
2219,23B157769,64.3,74.3,26.55,0.13459999859333,06NB55 625025,06NB55,06NB55,06NB55,L,T,0.061,0.975,0.0068,0.004,0.022,0.108,0.037,0.041,0.009,0.0322,0.028,0.0021,0.0077,0.001,0.005,2173.82,44.27931,1947.0,1652.0,1029.0
2220,23B157770,64.4,74.6,26.84,0.13459999859333,06NB55 625025,06NB55,06NB55,06NB55,L,T,0.061,0.975,0.0068,0.004,0.022,0.108,0.037,0.041,0.009,0.0322,0.028,0.0021,0.0077,0.001,0.005,2174.684,44.27142,1949.0,1653.0,1027.0
2221,23B157776,64.6,73.2,27.09,0.13459999859333,06NB55 625025,06NB55,06NB55,06NB55,L,T,0.058,0.917,0.0063,0.0018,0.022,0.097,0.034,0.043,0.015,0.0319,0.026,0.0032,0.0069,0.001,0.006,2175.548,44.27421,1949.0,1653.0,1029.0
2222,23B157780,61.7,72.4,27.56,0.13459999859333,06NB55 625025,06NB55,06NB55,06NB50,L,T,0.058,0.917,0.0063,0.0018,0.022,0.097,0.034,0.043,0.015,0.0319,0.026,0.0032,0.0069,0.001,0.006,2183.198,44.27375,1952.0,1657.0,1029.0
2244,23B157855,69.8,77.6,24.23,0.126599997282028,06NB55 625025,06NB55,06NB55,06NB55,T,T,0.065,0.868,0.0096,0.0016,0.024,0.095,0.033,0.053,0.013,0.0249,0.027,0.0031,0.0102,0.001,0.005,2067.746,44.33216,1889.0,1625.0,1005.0
2245,23B157856,66.9,76.5,26.77,0.134499996900558,06NB55 625025,06NB55,06NB55,06NB55,L,T,0.065,0.868,0.0096,0.0016,0.024,0.095,0.033,0.053,0.013,0.0249,0.027,0.0031,0.0102,0.001,0.005,2082.29,44.31877,1907.0,1625.0,1016.0
2246,23B157856,71.7,78.6,26.17,0.134499996900558,06NB55 625025,06NB55,06NB55,06NB55,T,T,0.065,0.868,0.0096,0.0016,0.024,0.095,0.033,0.053,0.013,0.0249,0.027,0.0031,0.0102,0.001,0.005,2082.29,44.31877,1907.0,1625.0,1016.0
2247,23B157863,68.0,75.44999999999999,25.990000000000002,0.0996000021696091,06NB55 625025,06NB55,06NB55,06NB55,L,T,0.054,0.86,0.0062,0.0027,0.018,0.097,0.042,0.038,0.017,0.0289,0.028,0.0046,0.0078,0.001,0.005,2201.108,39.36372,1959.0,1632.0,1032.0
2248,23B157865,67.7,74.8,26.43,0.0996000021696091,06NB55 625025,06NB55,06NB55,06NB55,L,T,0.052,0.882,0.0062,0.0021,0.028,0.119,0.039,0.035,0.01,0.0347,0.027,0.0019,0.008,0.001,0.005,2208.182,39.35596,1959.0,1628.0,1027.0
2249,23B157866,68.5,75.5,27.33,0.0996000021696091,06NB55 625025,06NB55,06NB55,06NB55,L,T,0.052,0.882,0.0062,0.0021,0.028,0.119,0.039,0.035,0.01,0.0347,0.027,0.0019,0.008,0.001,0.005,2212.376,39.36988,1959.0,1632.0,1027.0
2250,23B157867,67.4,75.2,26.63,0.0996000021696091,06NB55 625025,06NB55,06NB55,06NB55,L,T,0.052,0.882,0.0062,0.0021,0.028,0.119,0.039,0.035,0.01,0.0347,0.027,0.0019,0.008,0.001,0.005,2185.016,39.36215,1956.0,1628.0,1027.0
2251,23B157870,69.1,77.1,25.24,0.0996000021696091,06NB55 625025,06NB55,06NB55,06NB55,L,T,0.058,0.914,0.0075,0.0046,0.016,0.104,0.052,0.064,0.026,0.0387,0.026,0.0035,0.0097,0.001,0.005,2180.48,39.36747,1954.0,1630.0,1031.0
2252,23B157872,69.3,75.8,26.72,0.0995000004768372,06NB55 625025,06NB55,06NB55,06NB55,L,T,0.058,0.914,0.0075,0.0046,0.016,0.104,0.052,0.064,0.026,0.0387,0.026,0.0035,0.0097,0.001,0.005,2171.408,39.36826,1954.0,1630.0,1031.0
2253,23B157877,69.0,77.0,25.65,0.0926999971270561,06NB55 625025,06NB55,06NB55,06NB55,L,T,0.057,0.898,0.006,0.0019,0.024,0.1,0.045,0.042,0.011,0.0307,0.028,0.0016,0.0088,0.0,0.005,2161.346,39.39081,1959.0,1655.0,1038.0
2254,23B157878,69.4,76.5,24.88,0.0926999971270561,06NB55 625025,06NB55,06NB55,06NB55,L,T,0.057,0.898,0.006,0.0019,0.024,0.1,0.045,0.042,0.011,0.0307,0.028,0.0016,0.0088,0.0,0.005,2161.58,39.36359,1956.0,1653.0,1038.0
2255,23B157882,68.1,75.5,24.54,0.0926999971270561,06NB55 625025,06NB55,06NB55,06NB55,L,T,0.051,0.861,0.0066,0.0017,0.017,0.086,0.042,0.045,0.02,0.0324,0.027,0.0031,0.0111,0.0,0.006,2162.408,39.39238,1959.0,1657.0,1031.0
2256,23B157886,69.1,77.2,24.9,0.0828000009059906,06NB55 625025,06NB55,06NB55,06NB55,L,T,0.054,0.899,0.006,0.0032,0.028,0.104,0.043,0.034,0.01,0.029,0.028,0.0021,0.0118,0.001,0.005,2138.918,39.39795,1949.0,1655.0,1029.0
2257,23B157887,68.5,76.9,22.99,0.0828000009059906,06NB55 625025,06NB55,06NB55,06NB55,L,T,0.054,0.899,0.006,0.0032,0.028,0.104,0.043,0.034,0.01,0.029,0.028,0.0021,0.0118,0.001,0.005,2138.054,39.39721,1950.0,1655.0,1034.0
2258,23B157888,65.2,75.3,26.59,0.114399999380112,06NB55 625025,06NB55,06NB55,06NB55,L,T,0.054,0.899,0.006,0.0032,0.028,0.104,0.043,0.034,0.01,0.029,0.028,0.0021,0.0118,0.001,0.005,2138.126,39.39809,1952.0,1657.0,1029.0
2261,23B157896,65.3,74.4,26.92,0.114399999380112,06NB55 625025,06NB55,06NB55,06NB55,L,T,0.053,0.9,0.0072,0.0036,0.013,0.102,0.04,0.039,0.009,0.0274,0.024,0.0014,0.0103,0.0,0.004,2145.2,39.39671,1959.0,1655.0,1040.0
2262,23B157901,66.8,76.1,25.17,0.11429999768734,06NB55 625025,06NB55,06NB55,06NB55,L,T,0.054,0.906,0.0064,0.0024,0.013,0.094,0.037,0.04,0.016,0.0321,0.027,0.0029,0.0115,0.0,0.006,2160.662,39.36494,1963.0,1650.0,1032.0
2263,23B157903,67.7,76.6,25.17,0.11429999768734,06NB55 625025,06NB55,06NB55,06NB55,L,T,0.054,0.906,0.0064,0.0024,0.013,0.094,0.037,0.04,0.016,0.0321,0.027,0.0029,0.0115,0.0,0.006,2160.446,39.39178,1961.0,1652.0,1032.0
2264,23B157907,68.3,76.2,25.5,0.11429999768734,06NB55 625025,06NB55,06NB55,06NB55,L,T,0.058,0.859,0.0069,0.0039,0.019,0.106,0.035,0.041,0.014,0.0202,0.029,0.0027,0.0132,0.0,0.005,2161.058,39.36288,1963.0,1655.0,1034.0
2265,23B157911,64.5,74.6,27.36,0.153799995779991,06NB55 625025,06NB55,06NB55,06NB55,L,T,0.051,0.873,0.0068,0.0029,0.024,0.111,0.041,0.037,0.01,0.0286,0.026,0.0017,0.0113,0.0,0.004,2166.8,44.27434,1967.0,1655.0,1023.0
2266,23B157913,64.3,74.1,27.81,0.153799995779991,06NB55 625025,06NB55,06NB55,06NB55,L,T,0.051,0.873,0.0068,0.0029,0.024,0.111,0.041,0.037,0.01,0.0286,0.026,0.0017,0.0113,0.0,0.004,2168.888,44.30696,1963.0,1650.0,1025.0
2267,23B157916,66.1,75.0,26.83,0.153799995779991,06NB55 625025,06NB55,06NB55,06NB55,L,T,0.05,0.915,0.0063,0.0013,0.026,0.103,0.041,0.035,0.015,0.034,0.026,0.0031,0.0074,0.001,0.005,2197.688,44.27279,1976.0,1653.0,1034.0
2268,23B157918,65.2,75.1,27.55,0.153799995779991,06NB55 625025,06NB55,06NB55,06NB55,L,T,0.05,0.915,0.0063,0.0013,0.026,0.103,0.041,0.035,0.015,0.034,0.026,0.0031,0.0074,0.001,0.005,2156.63,44.28487,1968.0,1653.0,1036.0
2269,23B157921,64.6,74.8,27.51,0.153799995779991,06NB55 625025,06NB55,06NB55,06NB55,L,T,0.064,0.87,0.0073,0.0027,0.025,0.113,0.041,0.038,0.01,0.0357,0.027,0.0018,0.0083,0.0,0.004,2142.266,44.28724,1954.0,1655.0,1025.0
2270,23B157923,64.5,74.5,26.97,0.153799995779991,06NB55 625025,06NB55,06NB55,06NB55,L,T,0.064,0.87,0.0073,0.0027,0.025,0.113,0.041,0.038,0.01,0.0357,0.027,0.0018,0.0083,0.0,0.004,2143.526,44.28688,1945.0,1653.0,1023.0
2438,23B158666,62.8,70.6,30.63,0.243100002408028,06NB55 625025,06NB55,06NB55,06NB55,L,T,0.051,0.881,0.0059,0.0024,0.02,0.109,0.041,0.041,0.009,0.0355,0.026,0.0018,0.0077,0.002,0.005,2130.782,49.23095,1952.0,1625.0,1047.0
2439,23B158666,66.5,73.4,27.54,0.243100002408028,06NB55 625025,06NB55,06NB55,06NB55,T,T,0.051,0.881,0.0059,0.0024,0.02,0.109,0.041,0.041,0.009,0.0355,0.026,0.0018,0.0077,0.002,0.005,2130.782,49.23095,1952.0,1625.0,1047.0
2468,23B158850,65.5,73.6,28.44,0.244100004434586,06NB55 625025,06NB55,06-V50,06NB55,L,T,0.057,0.863,0.0065,0.0015,0.025,0.122,0.04,0.038,0.009,0.0328,0.027,0.002,0.008,0.001,0.007,2179.202,49.21392,1985.0,1637.0,1043.0
2469,23B158850,67.3,75.4,24.47,0.244100004434586,06NB55 625025,06NB55,06-V50,06NB55,T,T,0.057,0.863,0.0065,0.0015,0.025,0.122,0.04,0.038,0.009,0.0328,0.027,0.002,0.008,0.001,0.007,2179.202,49.21392,1985.0,1637.0,1043.0
2470,23B158857,64.7,73.4,27.37,0.153699994087219,06NB55 625025,06NB55,06NB55,06NB55,L,T,0.053,0.868,0.0104,0.0031,0.011,0.107,0.044,0.046,0.013,0.0293,0.027,0.0027,0.0081,0.001,0.005,2178.158,34.44351,1985.0,1628.0,1029.0
2471,23B158866,66.7,74.3,26.33,0.118299998342991,06NB55 625025,06NB55,06NB55,06NB55,L,T,0.059,0.886,0.0056,0.0015,0.024,0.122,0.039,0.033,0.009,0.0324,0.031,0.0018,0.0077,0.0,0.005,2127.866,34.47646,1963.0,1630.0,1036.0
2472,23B158872,65.0,73.4,26.37,0.118299998342991,06NB55 625025,06NB55,06NB55,06NB55,L,T,0.059,0.886,0.0056,0.0015,0.024,0.122,0.039,0.033,0.009,0.0324,0.031,0.0018,0.0077,0.0,0.005,2154.434,34.46557,1972.0,1630.0,1032.0
2473,23B158875,66.1,73.7,25.46,0.118299998342991,06NB55 625025,06NB55,06NB55,06NB55,L,T,0.057,0.877,0.0098,0.0031,0.012,0.106,0.047,0.048,0.013,0.0282,0.026,0.0037,0.0085,0.001,0.005,2199.2,34.45818,1990.0,1632.0,1029.0
2474,23B158880,66.9,73.7,27.93,0.118299998342991,06NB55 625025,06NB55,06NB55,06NB55,L,T,0.057,0.877,0.0098,0.0031,0.012,0.106,0.047,0.048,0.013,0.0282,0.026,0.0037,0.0085,0.001,0.005,2189.948,34.46037,1985.0,1632.0,1029.0
2475,23B158884,67.4,74.1,27.15,0.118400000035763,06NB55 625025,06NB55,06NB55,06NB55,L,T,0.056,0.895,0.0057,0.0039,0.027,0.111,0.039,0.03,0.008,0.0293,0.027,0.0018,0.0086,0.001,0.005,2207.174,34.45503,1992.0,1632.0,1032.0
2476,23B158889,67.1,73.5,26.72,0.118299998342991,06NB55 625025,06NB55,06NB55,06NB55,L,T,0.056,0.895,0.0057,0.0039,0.027,0.111,0.039,0.03,0.008,0.0293,0.027,0.0018,0.0086,0.001,0.005,2185.592,34.43338,1972.0,1626.0,1036.0
2494,23B158953,65.2,76.1,24.25,0.181099995970726,06NB55 625025,06NB55,06NB50,06NB55,L,T,0.056,0.859,0.0071,0.0032,0.01,0.118,0.04,0.046,0.014,0.031,0.028,0.0027,0.0094,0.001,0.005,2150.114,44.28413,1958.0,1630.0,1020.0
2495,23B158953,66.2,77.5,24.86,0.181099995970726,06NB55 625025,06NB55,06NB50,06NB55,T,T,0.056,0.859,0.0071,0.0032,0.01,0.118,0.04,0.046,0.014,0.031,0.028,0.0027,0.0094,0.001,0.005,2150.114,44.28413,1958.0,1630.0,1020.0
2496,23B158956,68.0,75.5,25.04,0.134100005030632,06NB55 625025,06NB55,06NB55,06NB55,L,T,0.056,0.859,0.0071,0.0032,0.01,0.118,0.04,0.046,0.014,0.031,0.028,0.0027,0.0094,0.001,0.005,2168.024,44.27598,1958.0,1625.0,1022.0
2497,23B158956,69.7,77.5,23.68,0.134100005030632,06NB55 625025,06NB55,06NB55,06NB55,T,T,0.056,0.859,0.0071,0.0032,0.01,0.118,0.04,0.046,0.014,0.031,0.028,0.0027,0.0094,0.001,0.005,2168.024,44.27598,1958.0,1625.0,1022.0
2498,23B158958,66.1,75.1,25.85,0.126499995589256,06NB55 625025,06NB55,06NB55,06NB55,L,T,0.056,0.859,0.0071,0.0032,0.01,0.118,0.04,0.046,0.014,0.031,0.028,0.0027,0.0094,0.001,0.005,2179.058,44.27213,1958.0,1628.0,1027.0
2499,23B158958,69.7,77.5,24.12,0.126499995589256,06NB55 625025,06NB55,06NB55,06NB55,T,T,0.056,0.859,0.0071,0.0032,0.01,0.118,0.04,0.046,0.014,0.031,0.028,0.0027,0.0094,0.001,0.005,2179.058,44.27213,1958.0,1628.0,1027.0
2500,23B158960,66.8,75.0,27.72,0.126499995589256,06NB55 625025,06NB55,06NB55,06NB55,L,T,0.057,0.907,0.0062,0.004,0.023,0.132,0.043,0.046,0.009,0.0242,0.025,0.0018,0.0099,0.001,0.004,2183.594,44.27093,1959.0,1628.0,1032.0
2501,23B158964,67.6,75.8,26.84,0.134499996900558,06NB55 625025,06NB55,06NB55,06NB55,L,T,0.057,0.907,0.0062,0.004,0.023,0.132,0.043,0.046,0.009,0.0242,0.025,0.0018,0.0099,0.001,0.004,2229.584,44.26194,1983.0,1632.0,1032.0
2502,23B158966,65.9,74.2,29.11,0.13459999859333,06NB55 625025,06NB55,06NB55,06NB55,L,T,0.062,0.905,0.0085,0.0019,0.025,0.114,0.043,0.051,0.014,0.0346,0.028,0.0032,0.0083,0.001,0.005,2232.644,44.25037,1977.0,1630.0,1031.0
2503,23B158967,66.4,74.5,29.15,0.134499996900558,06NB55 625025,06NB55,06NB55,06NB55,L,T,0.062,0.905,0.0085,0.0019,0.025,0.114,0.043,0.051,0.014,0.0346,0.028,0.0032,0.0083,0.001,0.005,2233.49,44.25008,1979.0,1626.0,1025.0
2504,23B158971,64.9,74.4,27.53,0.0996000021696091,06NB55 625025,06NB55,06NB55,06NB55,L,T,0.065,0.931,0.0098,0.0042,0.015,0.145,0.042,0.063,0.01,0.0201,0.027,0.0031,0.0084,0.0,0.006,2114.528,39.38198,1949.0,1628.0,1034.0
2505,23B158973,63.9,73.9,22.854999999999997,0.0996000021696091,06NB55 625025,06NB55,06NB55,06NB55,L,T,0.065,0.931,0.0098,0.0042,0.015,0.145,0.042,0.063,0.01,0.0201,0.027,0.0031,0.0084,0.0,0.006,2107.49,39.37876,1931.0,1628.0,1036.0
2506,23B158975,72.6,79.4,24.83,0.0996000021696091,06NB55 625025,06NB55,06NB55,06NV65,L,T,0.065,0.931,0.0098,0.0042,0.015,0.145,0.042,0.063,0.01,0.0201,0.027,0.0031,0.0084,0.0,0.006,2108.03,39.37913,1940.0,1630.0,1034.0
2561,23B159260,63.9,75.3,24.4,0.153799995779991,06NB55 625025,06NB55,06NB55,06NB55,L,T,0.059,0.884,0.0067,0.005,0.022,0.078,0.032,0.035,0.014,0.0454,0.028,0.0031,0.0086,0.001,0.007,2153.336,44.28266,1972.0,1657.0,1029.0
2562,23B159264,65.7,75.5,24.71,0.153799995779991,06NB55 625025,06NB55,06NB55,06NB55,L,T,0.06,0.86,0.0062,0.0029,0.023,0.118,0.042,0.042,0.01,0.0322,0.026,0.0018,0.0093,0.0,0.005,2140.358,44.31555,1954.0,1650.0,1031.0
2563,23B159268,66.7,76.2,24.34,0.153799995779991,06NB55 625025,06NB55,06NB55,06NB55,L,T,0.056,0.906,0.0065,0.0044,0.019,0.092,0.035,0.035,0.015,0.0217,0.025,0.0024,0.0097,0.001,0.005,2097.194,44.33952,1936.0,1652.0,1032.0
2564,23B159268,68.4,77.3,24.81,0.153799995779991,06NB55 625025,06NB55,06NB55,06NB55,T,T,0.056,0.906,0.0065,0.0044,0.019,0.092,0.035,0.035,0.015,0.0217,0.025,0.0024,0.0097,0.001,0.005,2097.194,44.33952,1936.0,1652.0,1032.0
2565,23B159274,67.2,74.4,25.41,0.114500001072884,06NB55 625025,06NB55,06NB55,06NB50,L,T,0.056,0.906,0.0065,0.0044,0.019,0.092,0.035,0.035,0.015,0.0217,0.025,0.0024,0.0097,0.001,0.005,2147.774,39.37725,1958.0,1646.0,1032.0
2566,23B159274,69.4,76.4,24.47,0.114500001072884,06NB55 625025,06NB55,06NB55,06NB50,T,T,0.056,0.906,0.0065,0.0044,0.019,0.092,0.035,0.035,0.015,0.0217,0.025,0.0024,0.0097,0.001,0.005,2147.774,39.37725,1958.0,1646.0,1032.0
2590,23B159343,69.2,76.45,22.505000000000003,0.0799999982118607,06NB55 625025,06NB55,06NB55,06NB55,L,T,0.056,0.831,0.0077,0.0015,0.031,0.111,0.042,0.037,0.009,0.0322,0.025,0.0018,0.0078,0.0,0.004,2195.996,34.46,1981.0,1655.0,1025.0
2591,23B159349,62.8,74.4,25.73,0.190099999308586,06NB55 625025,06NB55,06NB55,06NB55,L,T,0.05,0.861,0.0077,0.0033,0.02,0.106,0.039,0.046,0.015,0.0274,0.025,0.003,0.0075,0.001,0.005,2195.366,49.20855,1990.0,1650.0,1034.0
2592,23B159349,65.0,75.3,25.07,0.190099999308586,06NB55 625025,06NB55,06NB55,06NB55,T,T,0.05,0.861,0.0077,0.0033,0.02,0.106,0.039,0.046,0.015,0.0274,0.025,0.003,0.0075,0.001,0.005,2195.366,49.20855,1990.0,1650.0,1034.0
2593,23B159354,65.5,75.1,23.94,0.118299998342991,06NB55 625025,06NB55,06NB55,06NB50,L,T,0.05,0.861,0.0077,0.0033,0.02,0.106,0.039,0.046,0.015,0.0274,0.025,0.003,0.0075,0.001,0.005,2195.186,34.46121,1990.0,1652.0,1036.0
2594,23B159354,68.6,76.4,23.48,0.118299998342991,06NB55 625025,06NB55,06NB55,06NB50,T,T,0.05,0.861,0.0077,0.0033,0.02,0.106,0.039,0.046,0.015,0.0274,0.025,0.003,0.0075,0.001,0.005,2195.186,34.46121,1990.0,1652.0,1036.0
2595,23B159355,63.7,73.3,25.3,0.118299998342991,06NB55 625025,06NB55,06NB55,06NB50,L,T,0.05,0.861,0.0077,0.0033,0.02,0.106,0.039,0.046,0.015,0.0274,0.025,0.003,0.0075,0.001,0.005,2194.484,34.46349,1988.0,1652.0,1034.0
2596,23B159355,65.0,73.4,24.09,0.118299998342991,06NB55 625025,06NB55,06NB55,06NB50,T,T,0.05,0.861,0.0077,0.0033,0.02,0.106,0.039,0.046,0.015,0.0274,0.025,0.003,0.0075,0.001,0.005,2194.484,34.46349,1988.0,1652.0,1034.0
3220,23B161426,68.4,76.7,26.09,0.307000011205673,06NB55 625025,06NB55,06NC51,06NB55,L,T,0.055,0.888,0.0069,0.0001,0.025,0.122,0.04,0.04,0.009,0.0319,0.032,0.002,0.0102,0.0,0.004,2202.44,49.19414,1968.0,1634.0,1054.0
3221,23B161426,70.5,79.3,25.63,0.307000011205673,06NB55 625025,06NB55,06NC51,06NB55,T,T,0.055,0.888,0.0069,0.0001,0.025,0.122,0.04,0.04,0.009,0.0319,0.032,0.002,0.0102,0.0,0.004,2202.44,49.19414,1968.0,1634.0,1054.0
3222,23B161432,67.0,76.3,29.08,0.17509999871254,06NB55 625025,06NB55,06NB55,06NB55,L,T,0.062,0.891,0.0063,0.001,0.024,0.098,0.04,0.034,0.01,0.0164,0.027,0.002,0.0058,0.0,0.005,2132.258,49.23066,1936.0,1623.0,1018.0
3223,23B161437,66.9,75.4,26.41,0.126599997282028,06NB55 625025,06NB55,06NB55,06NB55,L,T,0.062,0.891,0.0063,0.001,0.024,0.098,0.04,0.034,0.01,0.0164,0.027,0.002,0.0058,0.0,0.005,2106.356,44.3313,1918.0,1623.0,1029.0
3224,23B161439,67.0,75.2,28.36,0.126599997282028,06NB55 625025,06NB55,06NB55,06NB55,L,T,0.051,0.896,0.0068,0.0026,0.018,0.102,0.037,0.034,0.01,0.0317,0.029,0.002,0.0074,0.001,0.005,2108.048,44.33048,1925.0,1628.0,1023.0
