Repository: PNell/TrialTest3

File: Data/StreamlitData032524.csv (part 18 of 96)
,coil_no,YieldStrength,TensileStrength,TotalElongation,coil_thickness,steel_design_description,grade,grade_head,grade_tail,sample_direction,sample_location,c_amount,mn_amount,p_amount,s_amount,si_amount,cu_amount,ni_amount,cr_amount,mo_amount,al_amount,nb_amount,ca_amount,n_amount,ti_amount,v_amount,TF1_EXIT_AVG_BODY,TBC_thickness,TEMP_FM_ENTRY_AVG,TEMP_FM_EXIT_AVG,TEMP_COILING_AVG
3225,23B161444,68.4,75.9,27.77,0.13459999859333,06NB55 625025,06NB55,06NB55,06NB55,L,T,0.051,0.896,0.0068,0.0026,0.018,0.102,0.037,0.034,0.01,0.0317,0.029,0.002,0.0074,0.001,0.005,2110.928,44.31707,1927.0,1625.0,1022.0
3226,23B161447,69.8,78.8,27.2,0.13459999859333,06NB55 625025,06NB55,06NB55,06NB55,L,T,0.059,0.908,0.0063,0.0017,0.014,0.107,0.039,0.05,0.009,0.0261,0.032,0.0018,0.0118,0.0,0.005,2105.222,44.31681,1920.0,1628.0,1025.0
3227,23B161449,71.6,78.9,26.85,0.13459999859333,06NB55 625025,06NB55,06NB55,06NB55,L,T,0.059,0.908,0.0063,0.0017,0.014,0.107,0.039,0.05,0.009,0.0261,0.032,0.0018,0.0118,0.0,0.005,2096.492,44.31611,1920.0,1623.0,1029.0
3228,23B161453,68.6,75.3,26.99,0.13459999859333,06NB55 625025,06NB55,06NB55,06NB55,L,T,0.05,0.881,0.0067,0.0037,0.015,0.125,0.042,0.03,0.012,0.0314,0.028,0.0019,0.0082,0.0,0.005,2111.054,44.31517,1927.0,1625.0,1027.0
3229,23B161456,70.7,77.2,23.81,0.0979999974370003,06NB55 625025,06NB55,06NB55,06NB55,L,T,0.05,0.881,0.0067,0.0037,0.015,0.125,0.042,0.03,0.012,0.0314,0.028,0.0019,0.0082,0.0,0.005,2091.38,39.39297,1931.0,1623.0,1043.0
3230,23B161460,70.8,76.8,26.18,0.0995000004768372,06NB55 625025,06NB55,06NB55,06NB55,L,T,0.05,0.889,0.0073,0.0048,0.012,0.11,0.042,0.038,0.01,0.0191,0.029,0.0018,0.0088,0.0,0.005,2097.266,39.39406,1931.0,1625.0,1027.0
3231,23B161461,70.4,76.6,26.01,0.0995000004768372,06NB55 625025,06NB55,06NB55,06NB55,L,T,0.05,0.889,0.0073,0.0048,0.012,0.11,0.042,0.038,0.01,0.0191,0.029,0.0018,0.0088,0.0,0.005,2094.332,39.40113,1938.0,1628.0,1027.0
3232,23B161462,67.7,76.1,25.03,0.0995000004768372,06NB55 625025,06NB55,06NB55,06NB55,L,T,0.05,0.889,0.0073,0.0048,0.012,0.11,0.042,0.038,0.01,0.0191,0.029,0.0018,0.0088,0.0,0.005,2091.812,39.3961,1927.0,1628.0,1029.0
3233,23B161464,64.3,76.7,25.86,0.0995000004768372,06NB55 625025,06NB55,06NB55,06NB55,L,T,0.05,0.889,0.0073,0.0048,0.012,0.11,0.042,0.038,0.01,0.0191,0.029,0.0018,0.0088,0.0,0.005,2081.552,39.40942,1925.0,1632.0,1031.0
3234,23B161465,67.9,76.6,25.3,0.0995000004768372,06NB55 625025,06NB55,06NB55,06NB55,L,T,0.05,0.889,0.0073,0.0048,0.012,0.11,0.042,0.038,0.01,0.0191,0.029,0.0018,0.0088,0.0,0.005,2092.622,39.40975,1934.0,1632.0,1029.0
3235,23B161467,70.1,77.9,24.99,0.0996000021696091,06NB55 625025,06NB55,06NB55,06NB55,L,T,0.05,0.95,0.0072,0.0039,0.028,0.104,0.041,0.038,0.009,0.0376,0.028,0.0026,0.0102,0.001,0.005,2165.792,39.38748,1965.0,1634.0,1032.0
3236,23B161469,73.5,78.2,25.03,0.0996000021696091,06NB55 625025,06NB55,06NB55,06NB55,L,T,0.05,0.95,0.0072,0.0039,0.028,0.104,0.041,0.038,0.009,0.0376,0.028,0.0026,0.0102,0.001,0.005,2162.012,39.39538,1970.0,1632.0,1031.0
3237,23B161477,67.9,76.2,25.19,0.0996000021696091,06NB55 625025,06NB55,06NB55,06NB55,L,T,0.064,0.891,0.0078,0.0019,0.022,0.109,0.036,0.042,0.009,0.0273,0.025,0.0019,0.0098,0.0,0.004,2100.452,39.39048,1932.0,1623.0,1031.0
3238,23B161479,68.3,74.9,28.25,0.0996000021696091,06NB55 625025,06NB55,06NB55,06NB55,L,T,0.052,0.864,0.0074,0.0034,0.016,0.11,0.039,0.05,0.011,0.0349,0.026,0.002,0.0078,0.001,0.004,2104.358,39.39268,1936.0,1630.0,1027.0
3239,23B161483,69.7,76.5,25.21,0.0996000021696091,06NB55 625025,06NB55,06NB55,06NB55,L,T,0.052,0.864,0.0074,0.0034,0.016,0.11,0.039,0.05,0.011,0.0349,0.026,0.002,0.0078,0.001,0.004,2108.3,39.39245,1936.0,1632.0,1027.0
3240,23B161484,66.3,75.3,26.73,0.0996000021696091,06NB55 625025,06NB55,06NB55,06NB55,L,T,0.051,0.871,0.0075,0.0015,0.017,0.108,0.038,0.053,0.011,0.0365,0.028,0.002,0.0077,0.0,0.005,2109.308,39.39163,1938.0,1630.0,1029.0
3241,23B161487,66.2,75.3,26.22,0.0996000021696091,06NB55 625025,06NB55,06NB55,06NB55,L,T,0.051,0.871,0.0075,0.0015,0.017,0.108,0.038,0.053,0.011,0.0365,0.028,0.002,0.0077,0.0,0.005,2122.52,39.38705,1941.0,1630.0,1027.0
3242,23B161488,67.0,75.1,27.41,0.0996000021696091,06NB55 625025,06NB55,06NB55,06NB55,L,T,0.055,0.876,0.0075,0.0031,0.021,0.091,0.036,0.049,0.01,0.0387,0.026,0.0018,0.0082,0.001,0.005,2125.94,39.39743,1952.0,1632.0,1029.0
3243,23B161489,68.4,74.8,26.39,0.0996000021696091,06NB55 625025,06NB55,06NB55,06NB55,L,T,0.055,0.876,0.0075,0.0031,0.021,0.091,0.036,0.049,0.01,0.0387,0.026,0.0018,0.0082,0.001,0.005,2120.594,39.39491,1941.0,1630.0,1027.0
3244,23B161490,68.0,75.4,26.89,0.0996000021696091,06NB55 625025,06NB55,06NB55,06NB55,L,T,0.055,0.876,0.0075,0.0031,0.021,0.091,0.036,0.049,0.01,0.0387,0.026,0.0018,0.0082,0.001,0.005,2120.486,39.38658,1943.0,1630.0,1027.0
3245,23B161493,70.9,76.7,26.99,0.0996000021696091,06NB55 625025,06NB55,06NB55,06NB55,L,T,0.062,0.908,0.0063,0.0025,0.023,0.09,0.034,0.041,0.01,0.0382,0.027,0.0023,0.0083,0.001,0.004,2120.27,39.39553,1941.0,1630.0,1025.0
3246,23B161495,69.2,76.8,28.33,0.0996000021696091,06NB55 625025,06NB55,06NB55,06NB55,L,T,0.062,0.908,0.0063,0.0025,0.023,0.09,0.034,0.041,0.01,0.0382,0.027,0.0023,0.0083,0.001,0.004,2119.19,39.39291,1941.0,1630.0,1027.0
3247,23B161498,67.6,76.0,23.74,0.0996000021696091,06NB55 625025,06NB55,06NB55,06NB55,L,T,0.055,0.902,0.0063,0.0038,0.023,0.162,0.04,0.044,0.01,0.0307,0.027,0.0016,0.008,0.001,0.004,2115.644,39.38649,1943.0,1630.0,1025.0
3248,23B161500,68.4,75.8,28.71,0.0996000021696091,06NB55 625025,06NB55,06NB55,06NB55,L,T,0.055,0.902,0.0063,0.0038,0.023,0.162,0.04,0.044,0.01,0.0307,0.027,0.0016,0.008,0.001,0.004,2114.042,39.39189,1938.0,1632.0,1025.0
3249,23B161502,67.0,75.7,25.31,0.0996000021696091,06NB55 625025,06NB55,06NB55,06NB55,L,T,0.052,0.9,0.0065,0.0019,0.025,0.131,0.039,0.036,0.011,0.0381,0.026,0.0017,0.0079,0.0,0.004,2111.738,39.39109,1936.0,1630.0,1029.0
3250,23B161504,66.9,75.1,25.07,0.0996000021696091,06NB55 625025,06NB55,06NB55,06NB55,L,T,0.052,0.9,0.0065,0.0019,0.025,0.131,0.039,0.036,0.011,0.0381,0.026,0.0017,0.0079,0.0,0.004,2118.164,39.39012,1940.0,1630.0,1025.0
3251,23B161507,69.1,75.6,27.92,0.0996000021696091,06NB55 625025,06NB55,06NB55,06NB55,L,T,0.057,0.897,0.0073,0.0055,0.019,0.14,0.043,0.036,0.016,0.0294,0.027,0.0027,0.0093,0.001,0.005,2112.944,39.40478,1940.0,1632.0,1034.0
3252,23B161509,65.2,74.5,25.74,0.0996000021696091,06NB55 625025,06NB55,06NB55,06NB55,L,T,0.057,0.897,0.0073,0.0055,0.019,0.14,0.043,0.036,0.016,0.0294,0.027,0.0027,0.0093,0.001,0.005,2119.892,39.39236,1941.0,1628.0,1031.0
3253,23B161510,66.1,74.0,28.51,0.0996000021696091,06NB55 625025,06NB55,06NB55,06NB55,L,T,0.057,0.897,0.0073,0.0055,0.019,0.14,0.043,0.036,0.016,0.0294,0.027,0.0027,0.0093,0.001,0.005,2123.366,39.39234,1943.0,1630.0,1031.0
3254,23B161512,66.0,75.5,27.63,0.150099992752075,06NB55 625025,06NB55,06NB55,06NB55,L,T,0.056,0.87,0.0072,0.0019,0.027,0.12,0.039,0.039,0.011,0.0346,0.025,0.0015,0.0089,0.001,0.004,2118.902,39.39339,1943.0,1626.0,1027.0
3255,23B161515,69.6,76.2,26.92,0.0996000021696091,06NB55 625025,06NB55,06NB55,06NB55,L,T,0.056,0.87,0.0072,0.0019,0.027,0.12,0.039,0.039,0.011,0.0346,0.025,0.0015,0.0089,0.001,0.004,2087.348,39.39419,1931.0,1625.0,1032.0
3256,23B161516,70.3,75.9,28.16,0.0996000021696091,06NB55 625025,06NB55,06NB55,06NB55,L,T,0.055,0.878,0.0079,0.0021,0.032,0.156,0.044,0.046,0.018,0.0259,0.03,0.004,0.0095,0.001,0.005,2110.208,39.39578,1941.0,1630.0,1032.0
3257,23B161518,66.4,75.7,24.98,0.0996000021696091,06NB55 625025,06NB55,06NB55,06NB55,L,T,0.055,0.878,0.0079,0.0021,0.032,0.156,0.044,0.046,0.018,0.0259,0.03,0.004,0.0095,0.001,0.005,2107.058,39.39985,1938.0,1630.0,1029.0
3258,23B161519,66.8,75.5,27.54,0.0996000021696091,06NB55 625025,06NB55,06NB55,06NB55,L,T,0.055,0.878,0.0079,0.0021,0.032,0.156,0.044,0.046,0.018,0.0259,0.03,0.004,0.0095,0.001,0.005,2104.88,39.40068,1936.0,1630.0,1031.0
3259,23B161521,61.9,73.2,32.46,0.200299993157387,06NB55 625025,06NB55,06NB55,06NB55,L,T,0.055,0.852,0.008,0.0013,0.033,0.107,0.037,0.042,0.011,0.0393,0.026,0.0016,0.0073,0.0,0.004,2110.226,39.39913,1887.0,1637.0,1031.0
3260,23B161524,65.2,75.1,28.67,0.180099993944168,06NB55 625025,06NB55,06NB55,06NB55,L,T,0.055,0.852,0.008,0.0013,0.033,0.107,0.037,0.042,0.011,0.0393,0.026,0.0016,0.0073,0.0,0.004,2200.514,39.38002,1981.0,1628.0,1029.0
3309,23B161692,67.6,76.3,28.95,0.250400006771088,06NB55 625025,06NB55,06NB55,06NB55,L,T,0.062,0.887,0.0065,0.0005,0.032,0.119,0.042,0.04,0.01,0.0288,0.025,0.0026,0.009,0.001,0.005,2149.916,49.23102,1967.0,1632.0,1020.0
3310,23B161692,74.4,80.0,25.07,0.250400006771088,06NB55 625025,06NB55,06NB55,06NB55,T,T,0.062,0.887,0.0065,0.0005,0.032,0.119,0.042,0.04,0.01,0.0288,0.025,0.0026,0.009,0.001,0.005,2149.916,49.23102,1967.0,1632.0,1020.0
3311,23B161695,71.3,76.2,26.41,0.175200000405312,06NB55 625025,06NB55,06NB55,06NB55,L,T,0.062,0.887,0.0065,0.0005,0.032,0.119,0.042,0.04,0.01,0.0288,0.025,0.0026,0.009,0.001,0.005,2102.72,44.31517,1952.0,1626.0,1081.0
3312,23B161695,72.6,78.2,25.05,0.175200000405312,06NB55 625025,06NB55,06NB55,06NB55,T,T,0.062,0.887,0.0065,0.0005,0.032,0.119,0.042,0.04,0.01,0.0288,0.025,0.0026,0.009,0.001,0.005,2102.72,44.31517,1952.0,1626.0,1081.0
3313,23B161698,69.9,75.8,27.72,0.17509999871254,06NB55 625025,06NB55,06NB55,06NB55,L,T,0.062,0.887,0.0065,0.0005,0.032,0.119,0.042,0.04,0.01,0.0288,0.025,0.0026,0.009,0.001,0.005,2111.18,44.30663,1943.0,1628.0,1034.0
3314,23B161698,71.4,77.1,29.23,0.17509999871254,06NB55 625025,06NB55,06NB55,06NB55,T,T,0.062,0.887,0.0065,0.0005,0.032,0.119,0.042,0.04,0.01,0.0288,0.025,0.0026,0.009,0.001,0.005,2111.18,44.30663,1943.0,1628.0,1034.0
3327,23B161724,68.7,76.3,28.71,0.301600009202957,06NB55 625025,06NB55,06NB55,06NB55,L,T,0.056,0.867,0.0126,0.002,0.018,0.126,0.044,0.054,0.017,0.0326,0.029,0.0031,0.0095,0.001,0.005,2121.008,49.24238,1956.0,1632.0,1052.0
3328,23B161724,70.9,78.5,24.73,0.301600009202957,06NB55 625025,06NB55,06NB55,06NB55,T,T,0.056,0.867,0.0126,0.002,0.018,0.126,0.044,0.054,0.017,0.0326,0.029,0.0031,0.0095,0.001,0.005,2121.008,49.24238,1956.0,1632.0,1052.0
3329,23B161727,69.0,76.5,28.17,0.301699995994568,06NB55 625025,06NB55,06NB55,06NB55,T,T,0.055,0.913,0.0103,0.0035,0.022,0.118,0.044,0.049,0.016,0.0285,0.026,0.0024,0.0093,0.001,0.005,2142.32,49.23136,1968.0,1625.0,1034.0
3330,23B161740,65.9,74.8,29.57,0.118299998342991,06NB55 625025,06NB55,06NB55,06CSK,L,T,0.062,0.861,0.0051,0.0005,0.024,0.15,0.047,0.042,0.012,0.0251,0.028,0.0016,0.0106,0.0,0.005,2195.618,34.46582,1985.0,1625.0,1022.0
3331,23B161741,60.7,70.0,33.4,0.118299998342991,06NB55 625025,06NB55,06NB55,06CSK,L,T,0.062,0.861,0.0051,0.0005,0.024,0.15,0.047,0.042,0.012,0.0251,0.028,0.0016,0.0106,0.0,0.005,2192.828,34.46818,1983.0,1623.0,1027.0
3775,23B163302,70.1,77.1,27.39,0.249099999666214,06NB55 625025,06NB55,06-V50,06NB55,L,T,0.055,0.95,0.0073,0.0019,0.024,0.099,0.045,0.049,0.016,0.034,0.028,0.003,0.0064,0.001,0.005,2131.376,49.20274,1945.0,1630.0,1011.0
3776,23B163302,71.2,78.7,27.79,0.249099999666214,06NB55 625025,06NB55,06-V50,06NB55,T,T,0.055,0.95,0.0073,0.0019,0.024,0.099,0.045,0.049,0.016,0.034,0.028,0.003,0.0064,0.001,0.005,2131.376,49.20274,1945.0,1630.0,1011.0
3777,23B163303,70.8,77.0,28.46,0.249099999666214,06NB55 625025,06NB55,06NB55,06NB55,L,T,0.055,0.95,0.0073,0.0019,0.024,0.099,0.045,0.049,0.016,0.034,0.028,0.003,0.0064,0.001,0.005,2130.512,49.24021,1940.0,1625.0,1068.0
3778,23B163303,70.4,77.9,26.43,0.249099999666214,06NB55 625025,06NB55,06NB55,06NB55,T,T,0.055,0.95,0.0073,0.0019,0.024,0.099,0.045,0.049,0.016,0.034,0.028,0.003,0.0064,0.001,0.005,2130.512,49.24021,1940.0,1625.0,1068.0
3779,23B163309,70.8,75.3,26.17,0.130999997258186,06NB55 625025,06NB55,06NB55,06NB55,L,T,0.054,0.893,0.0051,0.0038,0.021,0.099,0.038,0.039,0.011,0.0405,0.024,0.0024,0.0096,0.001,0.005,2161.454,44.26873,1940.0,1619.0,1032.0
3780,23B163310,67.1,73.8,27.57,0.126499995589256,06NB55 625025,06NB55,06NB55,06NB55,L,T,0.054,0.893,0.0051,0.0038,0.021,0.099,0.038,0.039,0.011,0.0405,0.024,0.0024,0.0096,0.001,0.005,2095.412,44.29011,1904.0,1623.0,1018.0
3855,23B163510,69.6,75.6,26.15,0.0996000021696091,06NB55 625025,06NB55,06NB55,06NB55,L,T,0.053,0.893,0.0052,0.0013,0.021,0.102,0.037,0.043,0.009,0.036,0.027,0.002,0.008,0.001,0.005,2128.766,34.46169,1945.0,1630.0,1029.0
3856,23B163511,69.2,75.5,26.99,0.0996000021696091,06NB55 625025,06NB55,06NB55,06NB55,L,T,0.053,0.893,0.0052,0.0013,0.021,0.102,0.037,0.043,0.009,0.036,0.027,0.002,0.008,0.001,0.005,2110.784,34.47091,1936.0,1630.0,1032.0
3857,23B163512,68.0,75.5,26.92,0.0996000021696091,06NB55 625025,06NB55,06NB55,06NB55,L,T,0.053,0.893,0.0052,0.0013,0.021,0.102,0.037,0.043,0.009,0.036,0.027,0.002,0.008,0.001,0.005,2115.392,34.4729,1925.0,1632.0,1034.0
3858,23B163513,69.7,75.9,26.15,0.0996000021696091,06NB55 625025,06NB55,06NB55,06NB55,L,T,0.053,0.893,0.0052,0.0013,0.021,0.102,0.037,0.043,0.009,0.036,0.027,0.002,0.008,0.001,0.005,2122.142,34.47227,1925.0,1632.0,1029.0
3859,23B163514,68.0,75.5,24.36,0.0996000021696091,06NB55 625025,06NB55,06NB55,06NB55,L,T,0.053,0.893,0.0052,0.0013,0.021,0.102,0.037,0.043,0.009,0.036,0.027,0.002,0.008,0.001,0.005,2121.836,34.4714,1923.0,1630.0,1029.0
3860,23B163516,68.4,74.5,26.814999999999998,0.0996000021696091,06NB55 625025,06NB55,06NB55,06NB55,L,T,0.053,0.901,0.0043,0.0019,0.018,0.108,0.04,0.041,0.015,0.0378,0.028,0.005,0.0081,0.001,0.005,2124.392,34.46601,1932.0,1630.0,1029.0
3861,23B163516,67.6,75.4,26.12,0.0996000021696091,06NB55 625025,06NB55,06NB55,06NB55,T,T,0.053,0.901,0.0043,0.0019,0.018,0.108,0.04,0.041,0.015,0.0378,0.028,0.005,0.0081,0.001,0.005,2124.392,34.46601,1932.0,1630.0,1029.0
3862,23B163519,68.6,76.3,25.79,0.0996000021696091,06NB55 625025,06NB55,06NB55,06NB55,L,T,0.052,0.894,0.0051,0.0027,0.025,0.103,0.041,0.038,0.01,0.0344,0.028,0.0023,0.0081,0.001,0.005,2126.696,34.45946,1940.0,1630.0,1023.0
3863,23B163521,67.5,75.2,28.2,0.0996000021696091,06NB55 625025,06NB55,06NB55,06NB55,L,T,0.052,0.894,0.0051,0.0027,0.025,0.103,0.041,0.038,0.01,0.0344,0.028,0.0023,0.0081,0.001,0.005,2116.472,39.38193,1932.0,1630.0,1023.0
3864,23B163523,68.3,74.5,25.44,0.0996000021696091,06NB55 625025,06NB55,06NB55,06NB55,L,T,0.052,0.894,0.0051,0.0027,0.025,0.103,0.041,0.038,0.01,0.0344,0.028,0.0023,0.0081,0.001,0.005,2111.0,39.37851,1934.0,1628.0,1027.0
3865,23B163524,67.5,73.9,29.0,0.150099992752075,06NB55 625025,06NB55,06NB55,06NB55,L,T,0.059,0.863,0.0071,0.0025,0.019,0.111,0.041,0.061,0.015,0.034,0.028,0.0039,0.0083,0.001,0.005,2110.172,39.41554,1936.0,1628.0,1020.0
3866,23B163526,68.8,74.8,26.81,0.0995000004768372,06NB55 625025,06NB55,06NB55,06NB55,L,T,0.059,0.863,0.0071,0.0025,0.019,0.111,0.041,0.061,0.015,0.034,0.028,0.0039,0.0083,0.001,0.005,2160.032,39.36702,1954.0,1623.0,1027.0
3867,23B163529,67.8,75.0,27.28,0.0996000021696091,06NB55 625025,06NB55,06NB55,06NB55,L,T,0.055,0.861,0.0059,0.0022,0.022,0.115,0.038,0.038,0.01,0.0348,0.027,0.0016,0.0084,0.0,0.005,2129.198,39.39616,1940.0,1630.0,1031.0
3868,23B163529,67.6,75.4,28.78,0.0996000021696091,06NB55 625025,06NB55,06NB55,06NB55,T,T,0.055,0.861,0.0059,0.0022,0.022,0.115,0.038,0.038,0.01,0.0348,0.027,0.0016,0.0084,0.0,0.005,2129.198,39.39616,1940.0,1630.0,1031.0
3869,23B163530,70.3,76.4,25.79,0.0996000021696091,06NB55 625025,06NB55,06NB55,06NB55,L,T,0.055,0.861,0.0059,0.0022,0.022,0.115,0.038,0.038,0.01,0.0348,0.027,0.0016,0.0084,0.0,0.005,2131.79,39.40643,1941.0,1630.0,1031.0
3870,23B163530,73.6,77.7,25.11,0.0996000021696091,06NB55 625025,06NB55,06NB55,06NB55,T,T,0.055,0.861,0.0059,0.0022,0.022,0.115,0.038,0.038,0.01,0.0348,0.027,0.0016,0.0084,0.0,0.005,2131.79,39.40643,1941.0,1630.0,1031.0
3885,23B163579,69.7,78.0,25.56,0.113600000739098,06NB55 625025,06NB55,06NB55,06NB55,L,T,0.059,0.891,0.008,0.0027,0.021,0.127,0.044,0.075,0.015,0.0133,0.031,0.0048,0.0104,0.001,0.005,2140.682,34.45703,1943.0,1630.0,1031.0
3886,23B163590,69.8,76.4,27.63,0.133599996566772,06NB55 625025,06NB55,06NB55,06NB55,L,T,0.054,0.908,0.0076,0.0001,0.028,0.124,0.043,0.063,0.009,0.0337,0.027,0.003,0.005,0.0,0.004,2111.99,44.29365,1938.0,1621.0,1029.0
3887,23B163593,67.3,74.7,28.38,0.133599996566772,06NB55 625025,06NB55,06NB55,06NB55,L,T,0.055,0.881,0.0081,0.0002,0.032,0.118,0.041,0.066,0.014,0.0303,0.027,0.0028,0.0101,0.001,0.005,2100.236,44.29755,1929.0,1628.0,1027.0
3888,23B163594,69.4,76.1,26.79,0.133599996566772,06NB55 625025,06NB55,06NB55,06NB55,L,T,0.055,0.881,0.0081,0.0002,0.032,0.118,0.041,0.066,0.014,0.0303,0.027,0.0028,0.0101,0.001,0.005,2102.612,44.29606,1927.0,1630.0,1025.0
3889,23B163597,68.0,74.5,29.74,0.200100004673004,06NB55 625025,06NB55,06NB55,06NB50,L,T,0.055,0.881,0.0081,0.0002,0.032,0.118,0.041,0.066,0.014,0.0303,0.027,0.0028,0.0101,0.001,0.005,2162.408,54.16166,1900.0,1630.0,1034.0
3919,23B163674,65.8,75.5,28.33,0.301499992609024,06NB55 625025,06NB55,06NB50,06NB50,L,T,0.052,0.845,0.0059,0.0017,0.019,0.09,0.039,0.042,0.015,0.0274,0.028,0.0023,0.0108,0.001,0.005,2141.24,34.479,1967.0,1625.0,1038.0
3920,23B163674,67.3,76.9,27.36,0.301499992609024,06NB55 625025,06NB55,06NB50,06NB50,T,T,0.052,0.845,0.0059,0.0017,0.019,0.09,0.039,0.042,0.015,0.0274,0.028,0.0023,0.0108,0.001,0.005,2141.24,34.479,1967.0,1625.0,1038.0
3921,23B163681,67.7,76.3,27.12,0.301499992609024,06NB55 625025,06NB55,06NB50,06NB55,L,T,0.052,0.845,0.0059,0.0017,0.019,0.09,0.039,0.042,0.015,0.0274,0.028,0.0023,0.0108,0.001,0.005,2175.872,34.46449,1976.0,1628.0,1016.0
3922,23B163681,68.8,77.9,26.73,0.301499992609024,06NB55 625025,06NB55,06NB50,06NB55,T,T,0.052,0.845,0.0059,0.0017,0.019,0.09,0.039,0.042,0.015,0.0274,0.028,0.0023,0.0108,0.001,0.005,2175.872,34.46449,1976.0,1628.0,1016.0
3923,23B163683,68.3,77.4,27.38,0.301499992609024,06NB55 625025,06NB55,06NB50,06NB55,T,T,0.06,0.909,0.008,0.0027,0.029,0.106,0.041,0.042,0.01,0.0354,0.032,0.0019,0.0087,0.001,0.005,2171.732,34.46557,1976.0,1628.0,1020.0
3924,23B163689,68.9,78.2,27.12,0.301499992609024,06NB55 625025,06NB55,06NB55,06NB55,T,T,0.06,0.909,0.008,0.0027,0.029,0.106,0.041,0.042,0.01,0.0354,0.032,0.0019,0.0087,0.001,0.005,2175.692,34.46388,1981.0,1630.0,1025.0
3925,23B163693,69.7,75.5,26.31,0.118299998342991,06NB55 625025,06NB55,06NB55,06NB55,L,T,0.05,0.932,0.0067,0.0031,0.018,0.098,0.041,0.043,0.016,0.0407,0.029,0.0039,0.0106,0.001,0.005,2192.522,34.4405,1992.0,1623.0,1020.0
3926,23B163693,71.3,77.0,24.74,0.118299998342991,06NB55 625025,06NB55,06NB55,06NB55,T,T,0.05,0.932,0.0067,0.0031,0.018,0.098,0.041,0.043,0.016,0.0407,0.029,0.0039,0.0106,0.001,0.005,2192.522,34.4405,1992.0,1623.0,1020.0
3927,23B163695,68.6,75.1,27.6,0.118299998342991,06NB55 625025,06NB55,06NB55,06NB55,L,T,0.05,0.932,0.0067,0.0031,0.018,0.098,0.041,0.043,0.016,0.0407,0.029,0.0039,0.0106,0.001,0.005,2201.918,34.44811,1994.0,1630.0,1027.0
3928,23B163695,69.9,75.6,27.64,0.118299998342991,06NB55 625025,06NB55,06NB55,06NB55,T,T,0.05,0.932,0.0067,0.0031,0.018,0.098,0.041,0.043,0.016,0.0407,0.029,0.0039,0.0106,0.001,0.005,2201.918,34.44811,1994.0,1630.0,1027.0
3929,23B163700,70.7,77.2,26.23,0.118299998342991,06NB55 625025,06NB55,06NB55,06NB55,L,T,0.053,0.851,0.0074,0.0023,0.008,0.098,0.04,0.044,0.016,0.0248,0.027,0.002,0.0137,0.0,0.004,2194.718,34.46379,1995.0,1630.0,1023.0
3930,23B163705,70.0,76.7,26.17,0.118299998342991,06NB55 625025,06NB55,06NB55,06NB55,L,T,0.053,0.851,0.0074,0.0023,0.008,0.098,0.04,0.044,0.016,0.0248,0.027,0.002,0.0137,0.0,0.004,2203.178,34.45632,1992.0,1632.0,1025.0
3931,23B163709,65.6,75.5,27.97,0.150000005960464,06NB55 625025,06NB55,06NB55,06NB55,L,T,0.056,0.907,0.0056,0.0018,0.023,0.105,0.047,0.038,0.015,0.0312,0.029,0.0028,0.0087,0.001,0.005,2231.348,49.17414,1979.0,1630.0,1016.0
3932,23B163714,69.1,75.6,26.67,0.118299998342991,06NB55 625025,06NB55,06NB55,06NB55,L,T,0.056,0.907,0.0056,0.0018,0.023,0.105,0.047,0.038,0.015,0.0312,0.029,0.0028,0.0087,0.001,0.005,2149.052,34.47283,1963.0,1625.0,1034.0
3933,23B163717,68.2,76.2,27.18,0.118299998342991,06NB55 625025,06NB55,06NB55,06NB55,L,T,0.053,0.896,0.0082,0.0045,0.019,0.102,0.042,0.043,0.016,0.0371,0.027,0.0025,0.0116,0.001,0.004,2161.724,34.47658,1981.0,1632.0,1031.0
3934,23B163722,69.8,76.0,26.97,0.118299998342991,06NB55 625025,06NB55,06NB55,06NB55,L,T,0.053,0.896,0.0082,0.0045,0.019,0.102,0.042,0.043,0.016,0.0371,0.027,0.0025,0.0116,0.001,0.004,2179.904,34.46689,1985.0,1632.0,1032.0
3935,23B163725,68.1,75.0,26.36,0.118299998342991,06NB55 625025,06NB55,06NB55,06NB55,L,T,0.058,0.886,0.0065,0.0054,0.016,0.117,0.044,0.04,0.011,0.0391,0.03,0.0018,0.0128,0.001,0.004,2194.826,34.46406,1983.0,1634.0,1027.0
3936,23B163726,67.2,74.8,26.85,0.118299998342991,06NB55 625025,06NB55,06NB55,06NB55,L,T,0.058,0.886,0.0065,0.0054,0.016,0.117,0.044,0.04,0.011,0.0391,0.03,0.0018,0.0128,0.001,0.004,2198.876,34.45998,1986.0,1632.0,1027.0
3937,23B163741,68.0,74.5,27.89,0.118299998342991,06NB55 625025,06NB55,06NB55,06NB55,L,T,0.051,0.854,0.0075,0.0014,0.021,0.101,0.043,0.048,0.016,0.0306,0.027,0.0027,0.0095,0.001,0.005,2210.756,34.45459,1983.0,1632.0,1029.0
3942,23B163752,69.1,76.8,26.28,0.118299998342991,06NB55 625025,06NB55,06NB55,06NB55,L,T,0.051,0.904,0.0076,0.0037,0.018,0.103,0.038,0.042,0.017,0.0396,0.027,0.0031,0.0069,0.001,0.004,2213.366,34.45294,1997.0,1632.0,1025.0
3943,23B163756,70.2,77.0,25.74,0.129999995231628,06NB55 625025,06NB55,06NB55,06NB55,L,T,0.051,0.904,0.0076,0.0037,0.018,0.103,0.038,0.042,0.017,0.0396,0.027,0.0031,0.0069,0.001,0.004,2225.426,34.44468,1999.0,1630.0,1036.0
3944,23B163758,69.3,77.5,25.51,0.118299998342991,06NB55 625025,06NB55,06NB55,06NB55,L,T,0.051,0.904,0.0076,0.0037,0.018,0.103,0.038,0.042,0.017,0.0396,0.027,0.0031,0.0069,0.001,0.004,2223.086,34.45527,2001.0,1632.0,1036.0
3945,23B163761,68.7,75.2,25.9,0.118299998342991,06NB55 625025,06NB55,06NB55,06NB55,L,T,0.052,0.924,0.0078,0.003,0.02,0.1,0.039,0.042,0.01,0.0347,0.026,0.0016,0.0107,0.001,0.005,2224.652,34.43317,1997.0,1630.0,1029.0
3946,23B163765,69.5,74.8,26.97,0.118299998342991,06NB55 625025,06NB55,06NB55,06NB55,L,T,0.052,0.924,0.0078,0.003,0.02,0.1,0.039,0.042,0.01,0.0347,0.026,0.0016,0.0107,0.001,0.005,2227.334,34.43047,1995.0,1632.0,1027.0
3947,23B163769,70.2,75.7,25.89,0.118299998342991,06NB55 625025,06NB55,06NB55,06NB55,L,T,0.056,0.87,0.0075,0.0017,0.02,0.103,0.041,0.054,0.016,0.029,0.029,0.0023,0.0098,0.001,0.005,2229.638,34.45353,1990.0,1632.0,1025.0
3948,23B163774,68.4,74.5,27.33,0.118299998342991,06NB55 625025,06NB55,06NB55,06NB55,L,T,0.056,0.87,0.0075,0.0017,0.02,0.103,0.041,0.054,0.016,0.029,0.029,0.0023,0.0098,0.001,0.005,2125.778,34.4692,1965.0,1623.0,1025.0
3949,23B163776,69.4,75.8,26.03,0.118299998342991,06NB55 625025,06NB55,06NB55,06NB55,L,T,0.056,0.87,0.0075,0.0017,0.02,0.103,0.041,0.054,0.016,0.029,0.029,0.0023,0.0098,0.001,0.005,2135.282,34.49303,1967.0,1634.0,1031.0
3951,23B163785,68.6,74.3,26.82,0.114699997007847,06NB55 625025,06NB55,06NB55,06NB55,L,T,0.054,0.922,0.0091,0.003,0.023,0.116,0.039,0.043,0.011,0.0336,0.029,0.0017,0.0069,0.001,0.005,2172.47,34.47044,1979.0,1632.0,1031.0
3952,23B163785,69.6,75.6,26.71,0.114699997007847,06NB55 625025,06NB55,06NB55,06NB55,T,T,0.054,0.922,0.0091,0.003,0.023,0.116,0.039,0.043,0.011,0.0336,0.029,0.0017,0.0069,0.001,0.005,2172.47,34.47044,1979.0,1632.0,1031.0
3953,23B163790,61.2,73.6,26.0,0.244000002741814,06NB55 625025,06NB55,06NB55,06NB50,L,T,0.054,0.922,0.0091,0.003,0.023,0.116,0.039,0.043,0.011,0.0336,0.029,0.0017,0.0069,0.001,0.005,2177.186,49.20886,1974.0,1628.0,1038.0
3954,23B163790,67.4,75.9,24.74,0.244000002741814,06NB55 625025,06NB55,06NB55,06NB50,T,T,0.054,0.922,0.0091,0.003,0.023,0.116,0.039,0.043,0.011,0.0336,0.029,0.0017,0.0069,0.001,0.005,2177.186,49.20886,1974.0,1628.0,1038.0
4042,23B164090,66.4,75.5,32.3,0.494300007820129,06NB55 625025,06NB55,06NB55,06NB55,T,T,0.053,0.882,0.0074,0.0032,0.016,0.095,0.037,0.036,0.014,0.0279,0.023,0.0034,0.0091,0.001,0.005,2081.606,54.19239,1900.0,1621.0,1050.0
4043,23B164098,69.9,77.7,25.27,0.244100004434586,06NB55 625025,06NB55,06NB55,06NB55,T,T,0.059,0.922,0.007,0.0047,0.023,0.102,0.04,0.036,0.014,0.0304,0.026,0.0028,0.0108,0.001,0.005,2083.298,49.23431,1896.0,1625.0,1011.0
4044,23B164108,69.1,74.7,26.32,0.181999996304512,06NB55 625025,06NB55,06NB55,06NB55,L,T,0.054,0.854,0.009,0.0059,0.009,0.093,0.038,0.034,0.011,0.0111,0.024,0.002,0.0089,0.0,0.005,2096.42,44.33378,1900.0,1626.0,1031.0
4045,23B164108,68.7,76.0,24.51,0.181999996304512,06NB55 625025,06NB55,06NB55,06NB55,T,T,0.054,0.854,0.009,0.0059,0.009,0.093,0.038,0.034,0.011,0.0111,0.024,0.002,0.0089,0.0,0.005,2096.42,44.33378,1900.0,1626.0,1031.0
4046,23B164112,69.0,77.6,24.55,0.130999997258186,06NB55 625025,06NB55,06NB55,06NB55,L,T,0.054,0.854,0.009,0.0059,0.009,0.093,0.038,0.034,0.011,0.0111,0.024,0.002,0.0089,0.0,0.005,2089.022,44.33873,1887.0,1617.0,1068.0
4047,23B164113,67.2,74.2,27.74,0.126499995589256,06NB55 625025,06NB55,06NB55,06NB55,L,T,0.052,0.886,0.006,0.0016,0.018,0.093,0.038,0.04,0.014,0.0309,0.025,0.0032,0.0088,0.001,0.005,2094.116,44.33954,1896.0,1625.0,1034.0
4048,23B164116,71.15,75.5,22.564999999999998,0.0995000004768372,06NB55 625025,06NB55,06NB55,06NB55,L,T,0.052,0.886,0.006,0.0016,0.018,0.093,0.038,0.04,0.014,0.0309,0.025,0.0032,0.0088,0.001,0.005,2161.04,39.37126,1949.0,1630.0,1027.0
4049,23B164118,67.3,75.5,23.65,0.0995000004768372,06NB55 625025,06NB55,06NB55,06NB55,L,T,0.052,0.936,0.0086,0.0036,0.009,0.087,0.037,0.035,0.014,0.0299,0.025,0.0028,0.008,0.0,0.005,2192.828,39.36557,1965.0,1646.0,1034.0
4050,23B164120,62.7,75.2,25.42,0.0995000004768372,06NB55 625025,06NB55,06NB55,06NB55,L,T,0.052,0.936,0.0086,0.0036,0.009,0.087,0.037,0.035,0.014,0.0299,0.025,0.0028,0.008,0.0,0.005,2213.546,39.35765,1976.0,1646.0,1032.0
4051,23B164121,67.6,75.4,25.59,0.0995000004768372,06NB55 625025,06NB55,06NB55,06NB55,L,T,0.052,0.936,0.0086,0.0036,0.009,0.087,0.037,0.035,0.014,0.0299,0.025,0.0028,0.008,0.0,0.005,2188.724,39.35915,1976.0,1644.0,1034.0
4052,23B164124,70.5,77.1,24.81,0.0995000004768372,06NB55 625025,06NB55,06NB55,06NB55,L,T,0.057,0.89,0.0086,0.003,0.018,0.101,0.037,0.036,0.01,0.0264,0.028,0.0016,0.0102,0.001,0.005,2186.042,39.35969,1972.0,1644.0,1027.0
4053,23B164126,69.0,76.3,23.86,0.0995000004768372,06NB55 625025,06NB55,06NB55,06NB50,L,T,0.057,0.89,0.0086,0.003,0.018,0.101,0.037,0.036,0.01,0.0264,0.028,0.0016,0.0102,0.001,0.005,2192.972,39.36469,1970.0,1646.0,1031.0
4097,23B164249,70.0,80.1,20.28,0.244100004434586,06NB55 625025,06NB55,06NB55,06NB55,L,T,0.069,0.916,0.0068,0.0004,0.048,0.131,0.043,0.047,0.012,0.0323,0.028,0.0021,0.0128,0.001,0.005,2133.482,49.21854,1949.0,1619.0,1056.0
4098,23B164249,73.8,83.4,21.9,0.244100004434586,06NB55 625025,06NB55,06NB55,06NB55,T,T,0.069,0.916,0.0068,0.0004,0.048,0.131,0.043,0.047,0.012,0.0323,0.028,0.0021,0.0128,0.001,0.005,2133.482,49.21854,1949.0,1619.0,1056.0
4113,23B164305,66.9,75.6,28.83,0.312099993228912,06NB55 625025,06NB55,06NB55,06NB55,L,T,0.054,0.873,0.0076,0.0012,0.036,0.095,0.042,0.034,0.01,0.0378,0.028,0.0017,0.0089,0.001,0.004,2128.37,49.24443,1945.0,1621.0,1002.0
4114,23B164305,69.2,77.4,25.88,0.312099993228912,06NB55 625025,06NB55,06NB55,06NB55,T,T,0.054,0.873,0.0076,0.0012,0.036,0.095,0.042,0.034,0.01,0.0378,0.028,0.0017,0.0089,0.001,0.004,2128.37,49.24443,1945.0,1621.0,1002.0
4120,23B164319,67.1,75.9,28.25,0.366899996995926,06NB55 625025,06NB55,06NB55,06NB55,L,T,0.055,0.851,0.0079,0.004,0.018,0.102,0.042,0.042,0.011,0.0281,0.026,0.0018,0.0074,0.001,0.005,2122.52,49.25871,1961.0,1628.0,1050.0
4121,23B164319,70.6,77.7,28.15,0.366899996995926,06NB55 625025,06NB55,06NB55,06NB55,T,T,0.055,0.851,0.0079,0.004,0.018,0.102,0.042,0.042,0.011,0.0281,0.026,0.0018,0.0074,0.001,0.005,2122.52,49.25871,1961.0,1628.0,1050.0
4122,23B164325,69.3,77.6,26.95,0.306499987840652,06NB55 625025,06NB55,06NB55,06NB55,T,T,0.057,0.867,0.0069,0.0016,0.024,0.115,0.041,0.048,0.016,0.0317,0.026,0.003,0.0084,0.001,0.005,2126.282,49.20829,1954.0,1623.0,1063.0
4123,23B164328,69.3,78.8,27.31,0.368999987840652,06NB55 625025,06NB55,06NB55,06NB55,T,T,0.057,0.867,0.0069,0.0016,0.024,0.115,0.041,0.048,0.016,0.0317,0.026,0.003,0.0084,0.001,0.005,2159.798,54.14998,1990.0,1634.0,1025.0
4124,23B164334,67.95,76.44999999999999,28.15,0.369100004434586,06NB55 625025,06NB55,06NB55,06NB55,T,T,0.052,0.858,0.0094,0.0038,0.02,0.106,0.048,0.046,0.011,0.0352,0.027,0.0017,0.0077,0.001,0.004,2176.232,54.1179,1992.0,1623.0,1034.0
4125,23B164337,63.6,76.0,34.01,0.493900001049042,06NB55 625025,06NB55,06NB55,06NB55,T,T,0.052,0.858,0.0094,0.0038,0.02,0.106,0.048,0.046,0.011,0.0352,0.027,0.0017,0.0077,0.001,0.004,2172.29,54.14006,1986.0,1603.0,1025.0
4155,23B164407,68.3,75.9,23.87,0.0984999984502792,06NB55 625025,06NB55,06NB55,06NB55,L,T,0.054,0.901,0.0078,0.0047,0.019,0.132,0.054,0.042,0.011,0.0327,0.03,0.0017,0.009,0.001,0.004,2186.294,34.46912,1976.0,1623.0,1047.0
4156,23B164407,71.8,78.2,20.2,0.0984999984502792,06NB55 625025,06NB55,06NB55,06NB55,T,T,0.054,0.901,0.0078,0.0047,0.019,0.132,0.054,0.042,0.011,0.0327,0.03,0.0017,0.009,0.001,0.004,2186.294,34.46912,1976.0,1623.0,1047.0
4157,23B164409,64.4,74.2,26.89,0.244100004434586,06NB55 625025,06NB55,06NB55,06MN40,L,T,0.054,0.901,0.0078,0.0047,0.019,0.132,0.054,0.042,0.011,0.0327,0.03,0.0017,0.009,0.001,0.004,2188.094,49.21267,1990.0,1630.0,1011.0
4158,23B164409,67.0,75.3,24.97,0.244100004434586,06NB55 625025,06NB55,06NB55,06MN40,T,T,0.054,0.901,0.0078,0.0047,0.019,0.132,0.054,0.042,0.011,0.0327,0.03,0.0017,0.009,0.001,0.004,2188.094,49.21267,1990.0,1630.0,1011.0
4165,23B164429,68.5,77.2,25.19,0.244000002741814,06NB55 625025,06NB55,06NB55,06NB55,L,T,0.052,0.877,0.0053,0.0064,0.022,0.115,0.043,0.046,0.017,0.0356,0.026,0.0042,0.0089,0.001,0.005,2208.488,49.20651,1997.0,1635.0,1036.0
4166,23B164429,71.3,78.3,24.18,0.244000002741814,06NB55 625025,06NB55,06NB55,06NB55,T,T,0.052,0.877,0.0053,0.0064,0.022,0.115,0.043,0.046,0.017,0.0356,0.026,0.0042,0.0089,0.001,0.005,2208.488,49.20651,1997.0,1635.0,1036.0
4167,23B164432,69.5,76.4,24.48,0.118299998342991,06NB55 625025,06NB55,06NB55,06NB55,L,T,0.052,0.877,0.0053,0.0064,0.022,0.115,0.043,0.046,0.017,0.0356,0.026,0.0042,0.0089,0.001,0.005,2209.856,34.4604,1990.0,1625.0,1054.0
4168,23B164432,71.2,78.6,21.43,0.118299998342991,06NB55 625025,06NB55,06NB55,06NB55,T,T,0.052,0.877,0.0053,0.0064,0.022,0.115,0.043,0.046,0.017,0.0356,0.026,0.0042,0.0089,0.001,0.005,2209.856,34.4604,1990.0,1625.0,1054.0
4587,23B165745,73.8,83.2,24.92,0.373800009489059,06NB55 625025,06NB55,06NV65,06NB55,T,T,0.052,0.893,0.0093,0.0014,0.021,0.094,0.034,0.041,0.015,0.0311,0.029,0.0031,0.0105,0.001,0.008,2109.308,54.17123,1920.0,1679.0,1059.0
4588,23B165746,73.1,82.1,27.1,0.374000012874603,06NB55 625025,06NB55,06NV65,06NB55,T,T,0.052,0.893,0.0093,0.0014,0.021,0.094,0.034,0.041,0.015,0.0311,0.029,0.0031,0.0105,0.001,0.008,2134.598,54.17038,1922.0,1662.0,1047.0
4590,23B165753,72.0,79.4,25.72,0.185100004076958,06NB55 625025,06NB55,06NB55,06NB55,L,T,0.063,0.876,0.0079,0.0007,0.03,0.103,0.035,0.033,0.01,0.0271,0.029,0.0015,0.0055,0.001,0.004,2104.628,44.33361,1913.0,1628.0,1022.0
4591,23B165753,74.2,80.8,24.38,0.185100004076958,06NB55 625025,06NB55,06NB55,06NB55,T,T,0.063,0.876,0.0079,0.0007,0.03,0.103,0.035,0.033,0.01,0.0271,0.029,0.0015,0.0055,0.001,0.004,2104.628,44.33361,1913.0,1628.0,1022.0
4592,23B165760,68.5,76.7,27.3,0.180000007152557,06NB55 625025,06NB55,06NB55,06NB55,L,T,0.056,0.854,0.0075,0.003,0.014,0.106,0.036,0.032,0.01,0.0298,0.027,0.0018,0.0111,0.0,0.004,2162.732,59.06756,1823.0,1625.0,1018.0
4593,23B165761,69.4,75.9,27.37,0.150000005960464,06NB55 625025,06NB55,06NB55,06NB55,L,T,0.056,0.854,0.0075,0.003,0.014,0.106,0.036,0.032,0.01,0.0298,0.027,0.0018,0.0111,0.0,0.004,2140.358,39.38998,1923.0,1662.0,1041.0
4594,23B165764,68.6,75.7,24.96,0.0828000009059906,06NB55 625025,06NB55,06NB55,06NB55,L,T,0.055,0.899,0.0068,0.0073,0.011,0.104,0.037,0.034,0.012,0.0262,0.028,0.0026,0.0094,0.001,0.005,2166.476,39.39508,1922.0,1652.0,1022.0
4596,23B165777,71.6,78.8,23.67,0.11429999768734,06NB55 625025,06NB55,06NB55,06NB55,L,T,0.061,0.927,0.0096,0.0003,0.034,0.097,0.034,0.047,0.01,0.0336,0.033,0.0016,0.0119,0.001,0.005,2084.648,39.42135,1886.0,1655.0,1036.0
4597,23B165781,70.4,77.6,28.72,0.11429999768734,06NB55 625025,06NB55,06NB55,06NB55,L,T,0.061,0.903,0.0091,0.0004,0.024,0.095,0.037,0.048,0.015,0.0315,0.028,0.0034,0.0096,0.001,0.005,2079.932,39.41937,1889.0,1655.0,1038.0
4598,23B165783,70.5,77.4,25.63,0.11429999768734,06NB55 625025,06NB55,06NB55,06NB55,L,T,0.061,0.903,0.0091,0.0004,0.024,0.095,0.037,0.048,0.015,0.0315,0.028,0.0034,0.0096,0.001,0.005,2060.564,39.42041,1871.0,1655.0,1032.0
4599,23B165784,69.5,76.7,26.32,0.11429999768734,06NB55 625025,06NB55,06NB55,06NB55,L,T,0.061,0.903,0.0091,0.0004,0.024,0.095,0.037,0.048,0.015,0.0315,0.028,0.0034,0.0096,0.001,0.005,2087.186,39.41757,1889.0,1657.0,1029.0
4600,23B165787,67.2,74.7,25.8,0.11429999768734,06NB55 625025,06NB55,06NB55,06NB55,L,T,0.051,0.87,0.0078,0.0014,0.023,0.106,0.04,0.032,0.01,0.0304,0.026,0.0022,0.0095,0.001,0.005,2085.458,39.41824,1902.0,1655.0,1027.0
4601,23B165789,66.4,75.2,27.5,0.114399999380112,06NB55 625025,06NB55,06NB55,06NB55,L,T,0.051,0.87,0.0078,0.0014,0.023,0.106,0.04,0.032,0.01,0.0304,0.026,0.0022,0.0095,0.001,0.005,2093.918,39.42175,1905.0,1659.0,1025.0
4602,23B165790,64.9,75.5,26.45,0.11429999768734,06NB55 625025,06NB55,06NB55,06NB55,L,T,0.051,0.87,0.0078,0.0014,0.023,0.106,0.04,0.032,0.01,0.0304,0.026,0.0022,0.0095,0.001,0.005,2127.74,39.41077,1909.0,1657.0,1025.0
4603,23B165791,61.7,74.9,24.65,0.114399999380112,06NB55 625025,06NB55,06NB55,06NB55,L,T,0.052,0.886,0.0096,0.0029,0.019,0.096,0.039,0.046,0.015,0.0284,0.026,0.0034,0.0097,0.001,0.005,2137.46,39.40318,1925.0,1655.0,1022.0
4604,23B165792,65.8,75.3,26.72,0.114399999380112,06NB55 625025,06NB55,06NB55,06NB55,L,T,0.052,0.886,0.0096,0.0029,0.019,0.096,0.039,0.046,0.015,0.0284,0.026,0.0034,0.0097,0.001,0.005,2147.234,39.40529,1927.0,1657.0,1020.0
4605,23B165798,63.5,73.8,27.63,0.153799995779991,06NB55 625025,06NB55,06NB55,06NB55,L,T,0.053,0.83,0.0063,0.003,0.017,0.106,0.04,0.03,0.012,0.0324,0.025,0.0014,0.0095,0.001,0.005,2197.112,44.30438,1934.0,1655.0,1018.0
4606,23B165799,63.3,74.0,28.11,0.153699994087219,06NB55 625025,06NB55,06NB55,06NB55,L,T,0.053,0.83,0.0063,0.003,0.017,0.106,0.04,0.03,0.012,0.0324,0.025,0.0014,0.0095,0.001,0.005,2202.278,44.30126,1934.0,1655.0,1020.0
4607,23B165800,63.6,74.6,27.45,0.153699994087219,06NB55 625025,06NB55,06NB55,06NB55,L,T,0.053,0.83,0.0063,0.003,0.017,0.106,0.04,0.03,0.012,0.0324,0.025,0.0014,0.0095,0.001,0.005,2180.642,44.30575,1929.0,1655.0,1022.0
4608,23B165805,65.4,76.0,27.34,0.153500005602837,06NB55 625025,06NB55,06NB55,06NB55,L,T,0.055,0.884,0.0077,0.0028,0.021,0.103,0.038,0.046,0.016,0.0302,0.025,0.0047,0.0095,0.001,0.005,2168.366,44.30693,1941.0,1659.0,1018.0
4609,23B165808,65.2,75.6,28.1,0.153799995779991,06NB55 625025,06NB55,06NB55,06NB55,L,T,0.054,0.895,0.0066,0.0025,0.018,0.1,0.039,0.031,0.012,0.0307,0.028,0.0019,0.0093,0.001,0.005,2120.504,44.33015,1918.0,1655.0,1025.0
4610,23B165810,62.9,75.4,25.88,0.11429999768734,06NB55 625025,06NB55,06NB55,06NB55,L,T,0.054,0.895,0.0066,0.0025,0.018,0.1,0.039,0.031,0.012,0.0307,0.028,0.0019,0.0093,0.001,0.005,2130.566,39.40702,1920.0,1657.0,1045.0
4632,23B165860,71.7,79.0,26.21,0.250099986791611,06NB55 625025,06NB55,06NB55,06NB55,T,T,0.053,0.878,0.0076,0.0032,0.026,0.101,0.039,0.036,0.016,0.0287,0.026,0.0028,0.0099,0.001,0.005,2119.658,49.24038,1925.0,1632.0,1031.0
4633,23B165865,67.8,75.8,28.28,0.244100004434586,06NB55 625025,06NB55,06NB55,06NB55,L,T,0.052,0.882,0.0063,0.0032,0.015,0.098,0.037,0.033,0.011,0.0268,0.027,0.0014,0.0092,0.001,0.005,2120.234,49.24054,1931.0,1626.0,1034.0
4634,23B165865,69.9,77.5,27.18,0.244100004434586,06NB55 625025,06NB55,06NB55,06NB55,T,T,0.052,0.882,0.0063,0.0032,0.015,0.098,0.037,0.033,0.011,0.0268,0.027,0.0014,0.0092,0.001,0.005,2120.234,49.24054,1931.0,1626.0,1034.0
4635,23B165866,68.5,75.9,26.61,0.17509999871254,06NB55 625025,06NB55,06NB55,06NB55,L,T,0.052,0.882,0.0063,0.0032,0.015,0.098,0.037,0.033,0.011,0.0268,0.027,0.0014,0.0092,0.001,0.005,2114.222,44.32347,1929.0,1628.0,1072.0
4636,23B165866,70.7,77.2,26.43,0.17509999871254,06NB55 625025,06NB55,06NB55,06NB55,T,T,0.052,0.882,0.0063,0.0032,0.015,0.098,0.037,0.033,0.011,0.0268,0.027,0.0014,0.0092,0.001,0.005,2114.222,44.32347,1929.0,1628.0,1072.0
4637,23B165869,66.5,75.4,26.75,0.174999997019768,06NB55 625025,06NB55,06NB55,06NB55,L,T,0.052,0.882,0.0063,0.0032,0.015,0.098,0.037,0.033,0.011,0.0268,0.027,0.0014,0.0092,0.001,0.005,2115.824,44.32297,1931.0,1632.0,1034.0
4638,23B165869,70.5,76.8,26.48,0.174999997019768,06NB55 625025,06NB55,06NB55,06NB55,T,T,0.052,0.882,0.0063,0.0032,0.015,0.098,0.037,0.033,0.011,0.0268,0.027,0.0014,0.0092,0.001,0.005,2115.824,44.32297,1931.0,1632.0,1034.0
4639,23B165870,70.2,75.8,27.98,0.174999997019768,06NB55 625025,06NB55,06NB55,06NB55,L,T,0.052,0.882,0.0063,0.0032,0.015,0.098,0.037,0.033,0.011,0.0268,0.027,0.0014,0.0092,0.001,0.005,2110.712,44.32521,1934.0,1628.0,1027.0
4640,23B165870,70.2,77.1,26.12,0.174999997019768,06NB55 625025,06NB55,06NB55,06NB55,T,T,0.052,0.882,0.0063,0.0032,0.015,0.098,0.037,0.033,0.011,0.0268,0.027,0.0014,0.0092,0.001,0.005,2110.712,44.32521,1934.0,1628.0,1027.0
4678,23B165963,67.1,76.4,28.46,0.189999997615814,06NB55 625025,06NB55,06NB55,06NB55,L,T,0.059,0.855,0.0077,0.004,0.022,0.083,0.036,0.042,0.016,0.0308,0.027,0.0024,0.0107,0.001,0.005,2065.784,44.34766,1902.0,1630.0,1041.0
4681,23B165972,67.8,75.2,28.48,0.118299998342991,06NB55 625025,06NB55,06NB55,06NB55,L,T,0.05,0.87,0.0072,0.0019,0.017,0.099,0.047,0.037,0.013,0.0297,0.026,0.0013,0.0112,0.001,0.004,2119.676,34.48456,1932.0,1621.0,1040.0
4682,23B165972,68.9,76.7,26.48,0.118299998342991,06NB55 625025,06NB55,06NB55,06NB55,T,T,0.05,0.87,0.0072,0.0019,0.017,0.099,0.047,0.037,0.013,0.0297,0.026,0.0013,0.0112,0.001,0.004,2119.676,34.48456,1932.0,1621.0,1040.0
4864,23B166507,66.9,75.5,28.21,0.133499994874001,06NB55 625025,06NB55,06NB60,06NB55,L,T,0.057,0.857,0.0073,0.004,0.021,0.082,0.034,0.04,0.015,0.0231,0.028,0.0025,0.0107,0.001,0.005,2179.436,44.29886,1938.0,1619.0,1034.0
4865,23B166507,69.3,76.2,27.6,0.133499994874001,06NB55 625025,06NB55,06NB60,06NB55,T,T,0.057,0.857,0.0073,0.004,0.021,0.082,0.034,0.04,0.015,0.0231,0.028,0.0025,0.0107,0.001,0.005,2179.436,44.29886,1938.0,1619.0,1034.0
4866,23B166511,69.9,77.94999999999999,34.95,0.494899988174438,06NB55 625025,06NB55,06NB55,06NB55,T,T,0.057,0.857,0.0073,0.004,0.021,0.082,0.034,0.04,0.015,0.0231,0.028,0.0025,0.0107,0.001,0.005,2176.574,54.13873,1963.0,1639.0,1067.0
4874,23B166538,70.1,80.6,27.84,0.493900001049042,06NB55 625025,06NB55,06NB51,06NB55,T,T,0.061,0.896,0.0081,0.0021,0.038,0.096,0.039,0.051,0.015,0.0192,0.029,0.0027,0.015,0.001,0.005,2168.816,54.13753,1943.0,1655.0,1077.0
4875,23B166545,65.5,75.7,27.67,0.174300000071526,06NB55 625025,06NB55,06NB55,06NB51,L,T,0.061,0.896,0.0081,0.0021,0.038,0.096,0.039,0.051,0.015,0.0192,0.029,0.0027,0.015,0.001,0.005,2149.34,44.30575,1923.0,1621.0,1043.0
4876,23B166545,68.0,77.4,28.88,0.174300000071526,06NB55 625025,06NB55,06NB55,06NB51,T,T,0.061,0.896,0.0081,0.0021,0.038,0.096,0.039,0.051,0.015,0.0192,0.029,0.0027,0.015,0.001,0.005,2149.34,44.30575,1923.0,1621.0,1043.0
5148,23B167690,70.1,77.4,27.29,0.305099993944168,06NB55 625025,06NB55,06NB55,06NB55,T,T,0.06,0.863,0.0078,0.0012,0.046,0.127,0.043,0.053,0.014,0.0297,0.028,0.0021,0.0085,0.001,0.005,2066.81,49.26496,1839.0,1626.0,1067.0
6506,23B172207,67.8,76.3,26.74,0.243100002408028,06NB55 625025,06NB55,06NB55,06NB55,L,T,0.062,0.877,0.0081,0.0004,0.02,0.117,0.041,0.054,0.007,0.0285,0.028,0.0031,0.0094,0.001,0.005,2109.722,49.24346,1877.0,1625.0,1025.0
6507,23B172207,71.6,79.4,22.54,0.243100002408028,06NB55 625025,06NB55,06NB55,06NB55,T,T,0.062,0.877,0.0081,0.0004,0.02,0.117,0.041,0.054,0.007,0.0285,0.028,0.0031,0.0094,0.001,0.005,2109.722,49.24346,1877.0,1625.0,1025.0
6509,23B172213,67.0,75.9,28.37,0.37389999628067,06NB55 625025,06NB55,06NB55,06NB55,T,T,0.06,0.854,0.0075,0.0016,0.015,0.116,0.041,0.041,0.013,0.0337,0.028,0.0025,0.0092,0.001,0.005,2076.044,54.18829,1857.0,1648.0,1112.0
6510,23B172215,68.7,76.1,28.1,0.312099993228912,06NB55 625025,06NB55,06NB55,06NB55,T,T,0.06,0.854,0.0075,0.0016,0.015,0.116,0.041,0.041,0.013,0.0337,0.028,0.0025,0.0092,0.001,0.005,2076.62,49.26676,1839.0,1621.0,1025.0
6511,23B172219,69.4,77.0,24.59,0.244100004434586,06NB55 625025,06NB55,06NB55,06NB55,T,T,0.06,0.854,0.0075,0.0016,0.015,0.116,0.041,0.041,0.013,0.0337,0.028,0.0025,0.0092,0.001,0.005,2084.09,49.2641,1839.0,1621.0,1025.0
