Repository: PNell/TrialTest3

File: Data/StreamlitData032524.csv (part 19 of 96)
,coil_no,YieldStrength,TensileStrength,TotalElongation,coil_thickness,steel_design_description,grade,grade_head,grade_tail,sample_direction,sample_location,c_amount,mn_amount,p_amount,s_amount,si_amount,cu_amount,ni_amount,cr_amount,mo_amount,al_amount,nb_amount,ca_amount,n_amount,ti_amount,v_amount,TF1_EXIT_AVG_BODY,TBC_thickness,TEMP_FM_ENTRY_AVG,TEMP_FM_EXIT_AVG,TEMP_COILING_AVG
6512,23B172222,70.7,79.8,26.05,0.244100004434586,06NB55 625025,06NB55,06NB55,06NB55,T,T,0.064,0.837,0.0066,0.0,0.039,0.096,0.039,0.044,0.007,0.0307,0.029,0.003,0.0051,0.001,0.005,2089.67,49.26528,1855.0,1634.0,1038.0
6513,23B172227,69.2,80.4,25.76,0.185000002384186,06NB55 625025,06NB55,06NB55,06NB55,T,T,0.064,0.837,0.0066,0.0,0.039,0.096,0.039,0.044,0.007,0.0307,0.029,0.003,0.0051,0.001,0.005,2075.864,44.34866,1851.0,1623.0,1020.0
6514,23B172230,69.0,77.1,24.28,0.181500002741814,06NB55 625025,06NB55,06NB55,06NB55,L,T,0.059,0.886,0.0069,0.0001,0.035,0.109,0.043,0.044,0.012,0.0283,0.028,0.0014,0.0086,0.001,0.005,2087.744,44.34709,1857.0,1623.0,1018.0
6515,23B172230,72.0,79.2,20.63,0.181500002741814,06NB55 625025,06NB55,06NB55,06NB55,T,T,0.059,0.886,0.0069,0.0001,0.035,0.109,0.043,0.044,0.012,0.0283,0.028,0.0014,0.0086,0.001,0.005,2087.744,44.34709,1857.0,1623.0,1018.0
6516,23B172232,68.2,76.7,25.18,0.13400000333786,06NB55 625025,06NB55,06NB55,06NB55,L,T,0.059,0.886,0.0069,0.0001,0.035,0.109,0.043,0.044,0.012,0.0283,0.028,0.0014,0.0086,0.001,0.005,2086.664,44.34894,1846.0,1646.0,1070.0
6517,23B172232,70.1,77.8,23.71,0.13400000333786,06NB55 625025,06NB55,06NB55,06NB55,T,T,0.059,0.886,0.0069,0.0001,0.035,0.109,0.043,0.044,0.012,0.0283,0.028,0.0014,0.0086,0.001,0.005,2086.664,44.34894,1846.0,1646.0,1070.0
6518,23B172236,68.4,77.0,25.04,0.130999997258186,06NB55 625025,06NB55,06NB55,06NB55,L,T,0.059,0.886,0.0069,0.0001,0.035,0.109,0.043,0.044,0.012,0.0283,0.028,0.0014,0.0086,0.001,0.005,2078.312,44.34597,1851.0,1652.0,1018.0
6519,23B172236,71.9,79.0,21.35,0.130999997258186,06NB55 625025,06NB55,06NB55,06NB55,T,T,0.059,0.886,0.0069,0.0001,0.035,0.109,0.043,0.044,0.012,0.0283,0.028,0.0014,0.0086,0.001,0.005,2078.312,44.34597,1851.0,1652.0,1018.0
6520,23B172238,66.4,75.8,23.95,0.130999997258186,06NB55 625025,06NB55,06NB55,06NB55,L,T,0.061,0.88,0.0058,0.0029,0.01,0.125,0.043,0.03,0.009,0.0306,0.027,0.0026,0.0081,0.001,0.005,2080.994,44.34577,1844.0,1644.0,1018.0
6521,23B172238,69.7,78.0,22.21,0.130999997258186,06NB55 625025,06NB55,06NB55,06NB55,T,T,0.061,0.88,0.0058,0.0029,0.01,0.125,0.043,0.03,0.009,0.0306,0.027,0.0026,0.0081,0.001,0.005,2080.994,44.34577,1844.0,1644.0,1018.0
6522,23B172241,66.8,75.4,21.74,0.0828000009059906,06NB55 625025,06NB55,06NB55,06NB55,L,T,0.061,0.88,0.0058,0.0029,0.01,0.125,0.043,0.03,0.009,0.0306,0.027,0.0026,0.0081,0.001,0.005,2072.552,39.42352,1855.0,1648.0,1045.0
6523,23B172241,70.5,76.3,24.05,0.0828000009059906,06NB55 625025,06NB55,06NB55,06NB55,T,T,0.061,0.88,0.0058,0.0029,0.01,0.125,0.043,0.03,0.009,0.0306,0.027,0.0026,0.0081,0.001,0.005,2072.552,39.42352,1855.0,1648.0,1045.0
6524,23B172243,66.6,74.3,24.3,0.133499994874001,06NB55 625025,06NB55,06NB55,06NB55,L,T,0.062,0.916,0.0076,0.0056,0.023,0.139,0.043,0.038,0.008,0.0311,0.027,0.0022,0.0085,0.001,0.005,2101.514,44.34137,1862.0,1662.0,1070.0
6525,23B172246,68.1,75.7,26.0,0.114399999380112,06NB55 625025,06NB55,06NB55,06NB55,L,T,0.062,0.916,0.0076,0.0056,0.023,0.139,0.043,0.038,0.008,0.0311,0.027,0.0022,0.0085,0.001,0.005,2107.274,39.41126,1868.0,1648.0,1038.0
6526,23B172250,63.95,73.65,26.755000000000003,0.153799995779991,06NB55 625025,06NB55,06NB55,06NB55,L,T,0.049,0.911,0.0074,0.0022,0.028,0.122,0.044,0.041,0.014,0.0363,0.028,0.0017,0.0085,0.001,0.004,2109.218,44.32867,1853.0,1653.0,1034.0
6527,23B172250,65.8,75.4,26.09,0.153799995779991,06NB55 625025,06NB55,06NB55,06NB55,T,T,0.049,0.911,0.0074,0.0022,0.028,0.122,0.044,0.041,0.014,0.0363,0.028,0.0017,0.0085,0.001,0.004,2109.218,44.32867,1853.0,1653.0,1034.0
6529,23B172258,66.2,75.3,24.03,0.369100004434586,06NB55 625025,06NB55,06NB55,06NB55,T,T,0.061,0.884,0.0056,0.0042,0.015,0.138,0.042,0.042,0.01,0.0309,0.026,0.0025,0.0074,0.001,0.005,2145.74,54.15304,1877.0,1628.0,1027.0
6530,23B172262,69.5,77.7,25.91,0.244000002741814,06NB55 625025,06NB55,06NB55,06NB55,T,T,0.061,0.884,0.0056,0.0042,0.015,0.138,0.042,0.042,0.01,0.0309,0.026,0.0025,0.0074,0.001,0.005,2119.46,49.25431,1833.0,1623.0,1013.0
6531,23B172264,68.9,75.2,27.13,0.244100004434586,06NB55 625025,06NB55,06NB55,06NB55,L,T,0.06,0.938,0.0077,0.0034,0.015,0.128,0.045,0.048,0.014,0.032,0.026,0.0017,0.0075,0.001,0.005,2154.29,49.23872,1855.0,1621.0,1018.0
6532,23B172264,68.7,77.2,27.45,0.244100004434586,06NB55 625025,06NB55,06NB55,06NB55,T,T,0.06,0.938,0.0077,0.0034,0.015,0.128,0.045,0.048,0.014,0.032,0.026,0.0017,0.0075,0.001,0.005,2154.29,49.23872,1855.0,1621.0,1018.0
6533,23B172269,65.4,73.8,26.27,0.174999997019768,06NB55 625025,06NB55,06NB55,06NB55,L,T,0.06,0.938,0.0077,0.0034,0.015,0.128,0.045,0.048,0.014,0.032,0.026,0.0017,0.0075,0.001,0.005,2155.622,44.31586,1857.0,1626.0,1018.0
6534,23B172269,69.7,76.5,22.97,0.174999997019768,06NB55 625025,06NB55,06NB55,06NB55,T,T,0.06,0.938,0.0077,0.0034,0.015,0.128,0.045,0.048,0.014,0.032,0.026,0.0017,0.0075,0.001,0.005,2155.622,44.31586,1857.0,1626.0,1018.0
6914,23B173514,68.1,75.15,30.939999999999998,0.306499987840652,06NB55 625025,06NB55,06NB55,06NB55,T,T,0.058,0.878,0.0084,0.0045,0.024,0.137,0.045,0.047,0.016,0.0337,0.029,0.0014,0.0082,0.001,0.005,2047.748,49.27791,1779.0,1670.0,1065.0
7162,23B174384,69.2,76.0,28.1,0.252999991178513,06NB55 625025,06NB55,06NB55,06NB55,L,T,0.057,0.852,0.0065,0.0026,0.034,0.128,0.047,0.066,0.011,0.0305,0.029,0.0029,0.0112,0.001,0.004,2111.018,49.25029,1920.0,1632.0,1029.0
7163,23B174384,70.30000000000001,77.95,26.475,0.252999991178513,06NB55 625025,06NB55,06NB55,06NB55,T,T,0.057,0.852,0.0065,0.0026,0.034,0.128,0.047,0.066,0.011,0.0305,0.029,0.0029,0.0112,0.001,0.004,2111.018,49.25029,1920.0,1632.0,1029.0
7164,23B174387,67.8,75.8,28.28,0.253100007772446,06NB55 625025,06NB55,06NB55,06NB55,L,T,0.057,0.852,0.0065,0.0026,0.034,0.128,0.047,0.066,0.011,0.0305,0.029,0.0029,0.0112,0.001,0.004,2111.792,49.24738,1923.0,1625.0,1025.0
7165,23B174387,69.5,77.1,28.97,0.253100007772446,06NB55 625025,06NB55,06NB55,06NB55,T,T,0.057,0.852,0.0065,0.0026,0.034,0.128,0.047,0.066,0.011,0.0305,0.029,0.0029,0.0112,0.001,0.004,2111.792,49.24738,1923.0,1625.0,1025.0
7174,23B174411,65.2,73.7,29.6,0.301699995994568,06NB55 625025,06NB55,06NB55,06NB55,L,T,0.061,0.87,0.0066,0.0026,0.037,0.136,0.049,0.049,0.015,0.0324,0.025,0.0014,0.0078,0.001,0.008,2113.628,49.2405,1950.0,1644.0,1045.0
7175,23B174411,66.5,75.3,28.52,0.301699995994568,06NB55 625025,06NB55,06NB55,06NB55,T,T,0.061,0.87,0.0066,0.0026,0.037,0.136,0.049,0.049,0.015,0.0324,0.025,0.0014,0.0078,0.001,0.008,2113.628,49.2405,1950.0,1644.0,1045.0
7176,23B174412,64.2,74.2,29.43,0.301499992609024,06NB55 625025,06NB55,06NB55,06NB55,L,T,0.061,0.87,0.0066,0.0026,0.037,0.136,0.049,0.049,0.015,0.0324,0.025,0.0014,0.0078,0.001,0.008,2118.74,49.23906,1932.0,1626.0,1020.0
7177,23B174412,66.8,75.4,28.03,0.301499992609024,06NB55 625025,06NB55,06NB55,06NB55,T,T,0.061,0.87,0.0066,0.0026,0.037,0.136,0.049,0.049,0.015,0.0324,0.025,0.0014,0.0078,0.001,0.008,2118.74,49.23906,1932.0,1626.0,1020.0
7422,23B175571,69.5,76.7,24.67,0.11429999768734,06NB55 625025,06NB55,06NB55,06NB55,L,T,0.061,0.853,0.0037,0.0018,0.015,0.119,0.045,0.031,0.013,0.0242,0.026,0.0029,0.0129,0.0,0.005,2041.628,39.42938,1846.0,1634.0,1027.0
7423,23B175571,72.3,77.9,24.16,0.11429999768734,06NB55 625025,06NB55,06NB55,06NB55,T,T,0.061,0.853,0.0037,0.0018,0.015,0.119,0.045,0.031,0.013,0.0242,0.026,0.0029,0.0129,0.0,0.005,2041.628,39.42938,1846.0,1634.0,1027.0
7424,23B175574,68.1,74.4,25.59,0.11429999768734,06NB55 625025,06NB55,06NB55,06NB55,L,T,0.063,0.855,0.0049,0.0022,0.019,0.13,0.044,0.036,0.014,0.0322,0.028,0.0024,0.0082,0.001,0.005,2042.294,39.43121,1848.0,1635.0,1018.0
7425,23B175578,68.5,75.2,24.71,0.11429999768734,06NB55 625025,06NB55,06NB55,06NB55,L,T,0.063,0.855,0.0049,0.0022,0.019,0.13,0.044,0.036,0.014,0.0322,0.028,0.0024,0.0082,0.001,0.005,2040.332,39.43116,1857.0,1635.0,1018.0
7426,23B175581,65.7,74.7,26.43,0.11429999768734,06NB55 625025,06NB55,06NB55,06NB55,L,T,0.053,0.852,0.0052,0.0047,0.016,0.141,0.044,0.041,0.014,0.0278,0.027,0.003,0.0105,0.0,0.005,2038.91,39.43223,1851.0,1634.0,1022.0
7448,23B175702,65.3,76.3,26.25,0.185000002384186,06NB55 625025,06NB55,06NB55,06NB55,L,T,0.063,0.914,0.004,0.0022,0.028,0.122,0.042,0.04,0.015,0.0322,0.025,0.0029,0.005,0.001,0.005,2082.506,49.25558,1927.0,1617.0,1025.0
7449,23B175702,65.7,77.5,26.86,0.185000002384186,06NB55 625025,06NB55,06NB55,06NB55,T,T,0.063,0.914,0.004,0.0022,0.028,0.122,0.042,0.04,0.015,0.0322,0.025,0.0029,0.005,0.001,0.005,2082.506,49.25558,1927.0,1617.0,1025.0
7450,23B175716,68.4,75.2,24.38,0.114699997007847,06NB55 625025,06NB55,06NB55,06NB55,L,T,0.055,0.913,0.0045,0.0048,0.016,0.107,0.038,0.038,0.014,0.0322,0.027,0.0024,0.0048,0.001,0.005,2067.26,34.49897,1913.0,1617.0,1027.0
7451,23B175720,65.1,73.7,25.36,0.150000005960464,06NB55 625025,06NB55,06NB55,06NB55,L,T,0.055,0.913,0.0045,0.0048,0.016,0.107,0.038,0.038,0.014,0.0322,0.027,0.0024,0.0048,0.001,0.005,2073.38,34.50511,1947.0,1626.0,1038.0
8009,23B178057,66.7,77.5,28.45,0.305099993944168,06NB55 625025,06NB55,06NB60,06NB55,L,T,0.06,0.868,0.0081,0.0035,0.028,0.126,0.042,0.042,0.008,0.0281,0.028,0.0026,0.0078,0.001,0.005,2025.212,49.28873,1929.0,1650.0,1067.0
8010,23B178057,67.80000000000001,78.15,27.725,0.305099993944168,06NB55 625025,06NB55,06NB60,06NB55,T,T,0.06,0.868,0.0081,0.0035,0.028,0.126,0.042,0.042,0.008,0.0281,0.028,0.0026,0.0078,0.001,0.005,2025.212,49.28873,1929.0,1650.0,1067.0
8750,23B181210,66.5,76.3,25.98,0.134499996900558,06NB55 625025,06NB55,06NB55,06NB55,L,T,0.075,0.904,0.0099,0.0008,0.032,0.118,0.049,0.049,0.014,0.0283,0.026,0.0032,0.0077,0.001,0.005,2046.992,44.35369,1833.0,1630.0,1031.0
8751,23B181210,69.1,76.9,26.07,0.134499996900558,06NB55 625025,06NB55,06NB55,06NB55,T,T,0.075,0.904,0.0099,0.0008,0.032,0.118,0.049,0.049,0.014,0.0283,0.026,0.0032,0.0077,0.001,0.005,2046.992,44.35369,1833.0,1630.0,1031.0
8768,23B181265,67.7,76.3,27.65,0.305999994277954,06NB55 625025,06NB55,06NB50,06NB55,T,T,0.059,0.857,0.0076,0.0026,0.021,0.12,0.045,0.037,0.008,0.0235,0.027,0.0024,0.01,0.001,0.005,2106.536,49.25117,1871.0,1612.0,1049.0
8770,23B181272,70.3,77.0,25.58,0.244100004434586,06NB55 625025,06NB55,06NB55,06NB55,T,T,0.059,0.857,0.0076,0.0026,0.021,0.12,0.045,0.037,0.008,0.0235,0.027,0.0024,0.01,0.001,0.005,2125.472,49.24521,1862.0,1652.0,1081.0
8771,23B181274,65.2,73.9,27.38,0.243000000715256,06NB55 625025,06NB55,06NB55,06NB55,L,T,0.055,0.897,0.0105,0.0044,0.021,0.127,0.044,0.051,0.018,0.0303,0.027,0.0027,0.008,0.001,0.005,2154.848,49.22275,1857.0,1626.0,1034.0
8772,23B181274,68.9,75.0,26.47,0.243000000715256,06NB55 625025,06NB55,06NB55,06NB55,T,T,0.055,0.897,0.0105,0.0044,0.021,0.127,0.044,0.051,0.018,0.0303,0.027,0.0027,0.008,0.001,0.005,2154.848,49.22275,1857.0,1626.0,1034.0
8773,23B181278,68.7,75.6,23.58,0.12899999320507,06NB55 625025,06NB55,06NB55,06NB55,T,T,0.055,0.897,0.0105,0.0044,0.021,0.127,0.044,0.051,0.018,0.0303,0.027,0.0027,0.008,0.001,0.005,2122.952,44.32592,1857.0,1632.0,1027.0
8789,23B181361,66.0,76.0,24.23,0.119599997997284,06NB55 625025,06NB55,06NB55,06NB55,L,T,0.054,0.888,0.0074,0.0039,0.009,0.138,0.043,0.044,0.018,0.0325,0.028,0.0021,0.0095,0.0,0.004,2156.36,34.47611,1925.0,1617.0,1047.0
8790,23B181363,69.4,77.1,23.71,0.119599997997284,06NB55 625025,06NB55,06NB55,06NB55,L,T,0.055,0.877,0.0097,0.003,0.025,0.126,0.04,0.053,0.007,0.0343,0.029,0.0043,0.0096,0.001,0.005,2156.756,34.47582,1922.0,1617.0,1040.0
8933,23B182140,67.0,75.7,26.94,0.126499995589256,06NB55 625025,06NB55,06NB50,06NB55,L,T,0.06,0.87,0.0082,0.0038,0.019,0.123,0.04,0.049,0.021,0.0288,0.026,0.0028,0.0103,0.001,0.005,2116.454,44.32793,1900.0,1621.0,1029.0
8934,23B182141,66.3,74.9,25.33,0.126499995589256,06NB55 625025,06NB55,06NB50,06NB55,L,T,0.06,0.87,0.0082,0.0038,0.019,0.123,0.04,0.049,0.021,0.0288,0.026,0.0028,0.0103,0.001,0.005,2130.116,44.3212,1904.0,1625.0,1022.0
8935,23B182146,67.2,76.45,25.955,0.126499995589256,06NB55 625025,06NB55,06NB55,06NB55,L,T,0.06,0.87,0.0082,0.0038,0.019,0.123,0.04,0.049,0.021,0.0288,0.026,0.0028,0.0103,0.001,0.005,2149.034,44.30883,1914.0,1623.0,1032.0
8936,23B182149,67.3,74.8,25.62,0.126499995589256,06NB55 625025,06NB55,06NB55,06NB55,L,T,0.056,0.869,0.008,0.0051,0.008,0.138,0.047,0.052,0.011,0.0293,0.022,0.0024,0.0004,0.001,0.005,2147.45,44.31262,1920.0,1623.0,1031.0
8937,23B182153,63.1,72.6,14.17,0.126499995589256,06NB55 625025,06NB55,06NB55,06NB55,L,T,0.056,0.869,0.008,0.0051,0.008,0.138,0.047,0.052,0.011,0.0293,0.022,0.0024,0.0004,0.001,0.005,2090.66,44.33275,1887.0,1621.0,1029.0
8938,23B182159,68.8,77.0,25.62,0.126499995589256,06NB55 625025,06NB55,06NB55,06NB55,L,T,0.052,0.904,0.0087,0.0029,0.023,0.125,0.043,0.059,0.021,0.0276,0.027,0.0027,0.0079,0.0,0.005,2117.876,44.33149,1902.0,1628.0,1036.0
8939,23B182162,66.7,76.8,25.79,0.126499995589256,06NB55 625025,06NB55,06NB55,06NB55,L,T,0.062,0.887,0.0087,0.0031,0.017,0.133,0.046,0.052,0.009,0.013,0.031,0.003,0.0113,0.0,0.005,2102.576,44.33324,1904.0,1632.0,1031.0
8940,23B182166,68.2,77.0,28.04,0.126499995589256,06NB55 625025,06NB55,06NB55,06NB55,L,T,0.062,0.887,0.0087,0.0031,0.017,0.133,0.046,0.052,0.009,0.013,0.031,0.003,0.0113,0.0,0.005,2105.816,44.32432,1896.0,1626.0,1023.0
8941,23B182172,67.4,75.2,25.21,0.126499995589256,06NB55 625025,06NB55,06NB55,06NB55,L,T,0.064,0.896,0.0096,0.0041,0.029,0.124,0.047,0.06,0.017,0.0324,0.029,0.003,0.008,0.001,0.005,2120.756,44.32539,1900.0,1626.0,1025.0
8942,23B182176,65.2,73.7,27.78,0.126499995589256,06NB55 625025,06NB55,06NB55,06NB55,L,T,0.053,0.863,0.0076,0.0049,0.019,0.127,0.047,0.05,0.01,0.0331,0.027,0.0029,0.0089,0.001,0.005,2115.752,44.32496,1900.0,1628.0,1020.0
8943,23B182179,64.9,74.0,26.99,0.126499995589256,06NB55 625025,06NB55,06NB55,06NB55,L,T,0.053,0.863,0.0076,0.0049,0.019,0.127,0.047,0.05,0.01,0.0331,0.027,0.0029,0.0089,0.001,0.005,2087.87,44.34286,1860.0,1628.0,1025.0
8944,23B182182,67.4,75.5,27.39,0.126499995589256,06NB55 625025,06NB55,06NB55,06NB55,L,T,0.063,0.873,0.0073,0.0084,0.016,0.121,0.047,0.05,0.009,0.0294,0.028,0.0025,0.0094,0.001,0.005,2114.6,44.33276,1878.0,1628.0,1029.0
8945,23B182185,67.3,76.0,26.55,0.126499995589256,06NB55 625025,06NB55,06NB55,06NB55,L,T,0.063,0.873,0.0073,0.0084,0.016,0.121,0.047,0.05,0.009,0.0294,0.028,0.0025,0.0094,0.001,0.005,2122.394,44.32687,1884.0,1628.0,1023.0
8946,23B182188,68.4,77.5,25.75,0.126499995589256,06NB55 625025,06NB55,06NB55,06NB55,L,T,0.064,0.873,0.0066,0.0037,0.019,0.115,0.04,0.044,0.021,0.028,0.028,0.0023,0.0096,0.0,0.005,2124.104,44.32554,1877.0,1628.0,1022.0
8947,23B182192,67.3,76.0,26.56,0.126499995589256,06NB55 625025,06NB55,06NB55,06NB55,L,T,0.064,0.873,0.0066,0.0037,0.019,0.115,0.04,0.044,0.021,0.028,0.028,0.0023,0.0096,0.0,0.005,2099.894,44.33401,1866.0,1626.0,1025.0
8948,23B182195,67.9,75.9,26.43,0.126499995589256,06NB55 625025,06NB55,06NB55,06NB55,L,T,0.057,0.886,0.0083,0.0061,0.016,0.12,0.048,0.055,0.01,0.0289,0.028,0.0039,0.01,0.001,0.005,2120.918,44.33425,1886.0,1628.0,1020.0
8949,23B182198,68.0,75.9,26.53,0.126499995589256,06NB55 625025,06NB55,06NB55,06NB55,L,T,0.057,0.886,0.0083,0.0061,0.016,0.12,0.048,0.055,0.01,0.0289,0.028,0.0039,0.01,0.001,0.005,2116.4,44.32774,1878.0,1630.0,1020.0
8950,23B182202,68.5,76.8,25.63,0.126499995589256,06NB55 625025,06NB55,06NB55,06NB55,L,T,0.057,0.903,0.0068,0.0009,0.04,0.116,0.038,0.048,0.021,0.0259,0.028,0.0027,0.0065,0.001,0.005,2125.922,44.31975,1875.0,1623.0,1036.0
8951,23B182208,68.6,76.5,26.8,0.126499995589256,06NB55 625025,06NB55,06NB55,06NB55,L,T,0.065,0.915,0.0062,0.0065,0.023,0.12,0.045,0.045,0.007,0.0303,0.033,0.0025,0.0092,0.001,0.005,2173.01,44.31202,1905.0,1628.0,1022.0
8952,23B182212,67.5,76.6,25.98,0.134499996900558,06NB55 625025,06NB55,06NB55,06NB55,L,T,0.065,0.915,0.0062,0.0065,0.023,0.12,0.045,0.045,0.007,0.0303,0.033,0.0025,0.0092,0.001,0.005,2148.8,44.3114,1907.0,1628.0,1018.0
8953,23B182214,65.3,75.1,26.21,0.134499996900558,06NB55 625025,06NB55,06NB55,06NB55,L,T,0.057,0.929,0.0078,0.0048,0.014,0.111,0.045,0.039,0.018,0.03,0.026,0.0032,0.0088,0.0,0.005,2136.344,44.31894,1905.0,1621.0,1018.0
8954,23B182220,67.0,76.8,25.08,0.134499996900558,06NB55 625025,06NB55,06NB55,06NB55,L,T,0.057,0.929,0.0078,0.0048,0.014,0.111,0.045,0.039,0.018,0.03,0.026,0.0032,0.0088,0.0,0.005,2134.454,44.32403,1905.0,1632.0,1029.0
8955,23B182225,68.2,77.1,25.67,0.134499996900558,06NB55 625025,06NB55,06NB55,06NB55,L,T,0.063,0.876,0.0082,0.0046,0.009,0.122,0.046,0.045,0.009,0.0292,0.029,0.0033,0.01,0.0,0.006,2121.296,44.32906,1904.0,1632.0,1032.0
8956,23B182229,67.8,75.5,26.54,0.134499996900558,06NB55 625025,06NB55,06NB55,06NB55,L,T,0.058,0.872,0.0087,0.003,0.033,0.127,0.045,0.042,0.021,0.0265,0.031,0.0022,0.0097,0.001,0.005,2112.116,44.32914,1787.0,1630.0,1031.0
8957,23B182233,65.8,74.5,26.98,0.134499996900558,06NB55 625025,06NB55,06NB55,06NB55,L,T,0.058,0.872,0.0087,0.003,0.033,0.127,0.045,0.042,0.021,0.0265,0.031,0.0022,0.0097,0.001,0.005,2171.336,44.30718,1909.0,1630.0,1040.0
9140,23B182935,68.1,76.6,26.63,0.250600010156631,06NB55 625025,06NB55,06NB55,06NB55,T,T,0.058,0.89,0.0091,0.0005,0.016,0.109,0.039,0.039,0.012,0.0296,0.028,0.0036,0.0097,0.001,0.004,2075.108,49.25665,1851.0,1610.0,1072.0
9141,23B182936,68.9,76.8,24.15,0.248600006103516,06NB55 625025,06NB55,06NB55,06NB55,T,T,0.058,0.89,0.0091,0.0005,0.016,0.109,0.039,0.039,0.012,0.0296,0.028,0.0036,0.0097,0.001,0.004,2097.23,49.26273,1875.0,1632.0,1076.0
9142,23B182937,69.3,77.2,30.52,0.49219998717308,06NB55 625025,06NB55,06NB55,06NB55,T,T,0.058,0.89,0.0091,0.0005,0.016,0.109,0.039,0.039,0.012,0.0296,0.028,0.0036,0.0097,0.001,0.004,2101.712,54.16961,1875.0,1614.0,1067.0
9143,23B182943,68.9,77.1,26.99,0.244599997997284,06NB55 625025,06NB55,06NB55,06NB55,T,T,0.056,0.887,0.0081,0.0011,0.016,0.113,0.042,0.047,0.008,0.0319,0.027,0.0028,0.0118,0.001,0.005,2039.828,49.28138,1823.0,1617.0,1034.0
9144,23B182949,67.6,78.1,23.17,0.187999993562698,06NB55 625025,06NB55,06NB55,06NB55,T,T,0.056,0.887,0.0081,0.0011,0.016,0.113,0.042,0.047,0.008,0.0319,0.027,0.0028,0.0118,0.001,0.005,2065.298,44.34792,1837.0,1616.0,1032.0
9145,23B182952,65.8,75.7,25.53,0.181700006127357,06NB55 625025,06NB55,06NB55,06NB55,L,T,0.061,0.902,0.0087,0.0011,0.018,0.121,0.046,0.04,0.012,0.0316,0.026,0.0036,0.0107,0.001,0.005,2033.312,44.36138,1824.0,1614.0,1031.0
9146,23B182952,65.7,76.9,24.02,0.181700006127357,06NB55 625025,06NB55,06NB55,06NB55,T,T,0.061,0.902,0.0087,0.0011,0.018,0.121,0.046,0.04,0.012,0.0316,0.026,0.0036,0.0107,0.001,0.005,2033.312,44.36138,1824.0,1614.0,1031.0
9147,23B182958,64.0,75.5,24.13,0.126800000667572,06NB55 625025,06NB55,06NB55,06NB55,L,T,0.061,0.902,0.0087,0.0011,0.018,0.121,0.046,0.04,0.012,0.0316,0.026,0.0036,0.0107,0.001,0.005,2082.398,44.33966,1850.0,1619.0,1070.0
9148,23B182958,65.8,75.9,26.7,0.126800000667572,06NB55 625025,06NB55,06NB55,06NB55,T,T,0.061,0.902,0.0087,0.0011,0.018,0.121,0.046,0.04,0.012,0.0316,0.026,0.0036,0.0107,0.001,0.005,2082.398,44.33966,1850.0,1619.0,1070.0
9174,23B183016,66.8,73.0,28.9,0.244000002741814,06NB55 625025,06NB55,06NB50,06NB55,L,T,0.051,0.862,0.0068,0.0034,0.016,0.126,0.044,0.042,0.015,0.037,0.026,0.0025,0.0094,0.001,0.006,2136.974,49.23975,1871.0,1626.0,1036.0
9175,23B183016,67.2,74.4,26.66,0.244000002741814,06NB55 625025,06NB55,06NB50,06NB55,T,T,0.051,0.862,0.0068,0.0034,0.016,0.126,0.044,0.042,0.015,0.037,0.026,0.0025,0.0094,0.001,0.006,2136.974,49.23975,1871.0,1626.0,1036.0
9226,23B183255,65.5,75.1,26.87,0.244100004434586,06NB55 625025,06NB55,[],[],L,T,0.061,0.84,0.0088,0.0043,0.01,0.135,0.046,0.059,0.01,0.0305,0.026,0.0021,0.0098,0.001,0.006,2138.342,49.289,1959.0,1634.0,1029.0
9227,23B183255,67.5,77.2,24.61,0.244100004434586,06NB55 625025,06NB55,[],[],T,T,0.061,0.84,0.0088,0.0043,0.01,0.135,0.046,0.059,0.01,0.0305,0.026,0.0021,0.0098,0.001,0.006,2138.342,49.289,1959.0,1634.0,1029.0
9228,23B183258,66.8,75.9,25.33,0.118299998342991,06NB55 625025,06NB55,06NB55,06NB55,L,T,0.059,0.863,0.007,0.0012,0.016,0.129,0.041,0.045,0.015,0.033,0.027,0.0024,0.0074,0.001,0.005,2143.256,49.28883,1902.0,1616.0,1056.0
9229,23B183258,70.4,77.4,25.78,0.118299998342991,06NB55 625025,06NB55,06NB55,06NB55,T,T,0.059,0.863,0.007,0.0012,0.016,0.129,0.041,0.045,0.015,0.033,0.027,0.0024,0.0074,0.001,0.005,2143.256,49.28883,1902.0,1616.0,1056.0
9230,23B183259,66.9,75.1,24.01,0.118299998342991,06NB55 625025,06NB55,06NB55,06NB55,L,T,0.059,0.863,0.007,0.0012,0.016,0.129,0.041,0.045,0.015,0.033,0.027,0.0024,0.0074,0.001,0.005,2143.184,34.49854,1934.0,1623.0,1047.0
9231,23B183259,68.7,76.0,23.91,0.118299998342991,06NB55 625025,06NB55,06NB55,06NB55,T,T,0.059,0.863,0.007,0.0012,0.016,0.129,0.041,0.045,0.015,0.033,0.027,0.0024,0.0074,0.001,0.005,2143.184,34.49854,1934.0,1623.0,1047.0
9235,23B183274,71.4,79.1,25.19,0.118299998342991,06NB55 625025,06NB55,06NB50,06NB55,L,T,0.063,0.85,0.0078,0.0001,0.013,0.13,0.043,0.059,0.014,0.0318,0.029,0.0026,0.0098,0.001,0.005,2071.346,34.50361,1891.0,1621.0,1063.0
9236,23B183279,71.2,79.7,22.08,0.118299998342991,06NB55 625025,06NB55,06NB55,06NB55,L,T,0.063,0.85,0.0078,0.0001,0.013,0.13,0.043,0.059,0.014,0.0318,0.029,0.0026,0.0098,0.001,0.005,2099.156,34.49246,1914.0,1628.0,1038.0
9237,23B183282,68.5,77.4,26.25,0.118299998342991,06NB55 625025,06NB55,06NB55,06NB55,L,T,0.065,0.894,0.0078,0.0004,0.028,0.137,0.045,0.053,0.007,0.0325,0.027,0.0025,0.0085,0.001,0.005,2104.124,34.48946,1916.0,1628.0,1027.0
9238,23B183282,73.6,78.6,21.88,0.118299998342991,06NB55 625025,06NB55,06NB55,06NB55,T,T,0.065,0.894,0.0078,0.0004,0.028,0.137,0.045,0.053,0.007,0.0325,0.027,0.0025,0.0085,0.001,0.005,2104.124,34.48946,1916.0,1628.0,1027.0
9283,23B183478,65.8,75.0,23.88,0.119599997997284,06NB55 625025,06NB55,06NB55,06NB55,L,T,0.058,0.851,0.0079,0.0024,0.017,0.115,0.042,0.055,0.015,0.0383,0.026,0.0021,0.009,0.001,0.005,2030.828,44.3579,1833.0,1619.0,1014.0
9284,23B183481,67.4,76.1,25.1,0.119599997997284,06NB55 625025,06NB55,06NB55,06NB55,L,T,0.058,0.851,0.0079,0.0024,0.017,0.115,0.042,0.055,0.015,0.0383,0.026,0.0021,0.009,0.001,0.005,2073.704,44.34144,1846.0,1625.0,1018.0
9285,23B183484,63.4,73.3,27.97,0.134499996900558,06NB55 625025,06NB55,06NB55,06NB55,L,T,0.059,0.885,0.0096,0.002,0.024,0.14,0.051,0.067,0.01,0.0295,0.025,0.0039,0.014,0.001,0.007,2068.7,44.34561,1846.0,1623.0,1027.0
9286,23B183484,66.3,74.4,25.05,0.134499996900558,06NB55 625025,06NB55,06NB55,06NB55,T,T,0.059,0.885,0.0096,0.002,0.024,0.14,0.051,0.067,0.01,0.0295,0.025,0.0039,0.014,0.001,0.007,2068.7,44.34561,1846.0,1623.0,1027.0
9377,23B183767,65.1,76.7,32.66,0.36710000038147,06NB55 625025,06NB55,06NB51,06NB55,T,T,0.055,0.855,0.0068,0.004,0.013,0.111,0.043,0.052,0.01,0.0282,0.026,0.0022,0.0101,0.001,0.006,2132.42,54.15375,1871.0,1657.0,1074.0
9378,23B183768,64.2,75.6,20.71,0.495200008153915,06NB55 625025,06NB55,06NB55,06NB55,T,T,0.055,0.855,0.0068,0.004,0.013,0.111,0.043,0.052,0.01,0.0282,0.026,0.0022,0.0101,0.001,0.006,2142.788,54.15605,1871.0,1657.0,1112.0
9379,23B183773,68.4,77.3,25.15,0.244100004434586,06NB55 625025,06NB55,06NB55,06NB55,T,T,0.055,0.855,0.0068,0.004,0.013,0.111,0.043,0.052,0.01,0.0282,0.026,0.0022,0.0101,0.001,0.006,2144.066,49.23161,1864.0,1634.0,1031.0
9380,23B183778,67.6,75.7,24.64,0.129099994897842,06NB55 625025,06NB55,06NB55,06NB55,L,T,0.06,0.875,0.0115,0.0047,0.016,0.113,0.049,0.049,0.013,0.034,0.029,0.0034,0.0067,0.001,0.005,2147.036,44.31461,1860.0,1623.0,1040.0
9381,23B183778,69.7,77.0,23.61,0.129099994897842,06NB55 625025,06NB55,06NB55,06NB55,T,T,0.06,0.875,0.0115,0.0047,0.016,0.113,0.049,0.049,0.013,0.034,0.029,0.0034,0.0067,0.001,0.005,2147.036,44.31461,1860.0,1623.0,1040.0
9552,23B184310,60.7,68.9,30.73,0.250099986791611,06NB55 625025,06NB55,06NB55,06NB55,L,T,0.059,0.852,0.0095,0.0003,0.043,0.103,0.041,0.04,0.011,0.0428,0.026,0.0035,0.007,0.003,0.005,2159.834,49.21986,1943.0,1632.0,1061.0
9553,23B184310,59.1,68.8,33.68,0.250099986791611,06NB55 625025,06NB55,06NB55,06NB55,T,T,0.059,0.852,0.0095,0.0003,0.043,0.103,0.041,0.04,0.011,0.0428,0.026,0.0035,0.007,0.003,0.005,2159.834,49.21986,1943.0,1632.0,1061.0
9554,23B184316,68.0,75.6,26.17,0.118400000035763,06NB55 625025,06NB55,06NB55,06NB55,L,T,0.05,0.878,0.0081,0.0,0.031,0.118,0.04,0.052,0.016,0.0346,0.025,0.0034,0.0102,0.001,0.005,2173.316,34.47494,1904.0,1626.0,1016.0
9555,23B184316,71.6,78.6,25.42,0.118400000035763,06NB55 625025,06NB55,06NB55,06NB55,T,T,0.05,0.878,0.0081,0.0,0.031,0.118,0.04,0.052,0.016,0.0346,0.025,0.0034,0.0102,0.001,0.005,2173.316,34.47494,1904.0,1626.0,1016.0
9556,23B184319,69.3,77.5,26.43,0.118299998342991,06NB55 625025,06NB55,06NB55,06NB55,L,T,0.05,0.878,0.0081,0.0,0.031,0.118,0.04,0.052,0.016,0.0346,0.025,0.0034,0.0102,0.001,0.005,2162.426,34.48149,1911.0,1626.0,1023.0
9557,23B184319,71.2,78.5,25.76,0.118299998342991,06NB55 625025,06NB55,06NB55,06NB55,T,T,0.05,0.878,0.0081,0.0,0.031,0.118,0.04,0.052,0.016,0.0346,0.025,0.0034,0.0102,0.001,0.005,2162.426,34.48149,1911.0,1626.0,1023.0
9558,23B184321,68.1,76.8,28.2,0.118299998342991,06NB55 625025,06NB55,06NB55,06NB55,L,T,0.061,0.892,0.0111,0.0019,0.024,0.132,0.052,0.054,0.009,0.0324,0.028,0.0032,0.0083,0.001,0.005,2123.726,34.481,1886.0,1619.0,1018.0
9559,23B184327,70.4,78.0,25.57,0.118299998342991,06NB55 625025,06NB55,06NB55,06NB55,L,T,0.061,0.892,0.0111,0.0019,0.024,0.132,0.052,0.054,0.009,0.0324,0.028,0.0032,0.0083,0.001,0.005,2145.074,34.48189,1913.0,1626.0,1020.0
9560,23B184329,71.0,77.5,25.17,0.118400000035763,06NB55 625025,06NB55,06NB55,06NB55,L,T,0.054,0.895,0.0087,0.0,0.027,0.097,0.033,0.057,0.014,0.0326,0.029,0.0031,0.0077,0.001,0.005,2138.702,34.48481,1904.0,1630.0,1023.0
9561,23B184334,67.9,76.2,27.3,0.118299998342991,06NB55 625025,06NB55,06NB55,06NB55,L,T,0.054,0.895,0.0087,0.0,0.027,0.097,0.033,0.057,0.014,0.0326,0.029,0.0031,0.0077,0.001,0.005,2108.336,34.49556,1904.0,1625.0,1022.0
9562,23B184337,66.9,75.4,27.34,0.118299998342991,06NB55 625025,06NB55,[],[],L,T,0.059,0.869,0.0098,0.0019,0.03,0.123,0.047,0.058,0.01,0.0337,0.03,0.002,0.0097,0.001,0.005,2105.294,34.49218,1904.0,1625.0,1023.0
9563,23B184337,70.5,77.8,26.2,0.118299998342991,06NB55 625025,06NB55,[],[],T,T,0.059,0.869,0.0098,0.0019,0.03,0.123,0.047,0.058,0.01,0.0337,0.03,0.002,0.0097,0.001,0.005,2105.294,34.49218,1904.0,1625.0,1023.0
9850,23B185762,65.2,73.0,26.93,0.126499995589256,06NB55 625025,06NB55,06NB55,06NB55,L,T,0.052,0.902,0.0056,0.0008,0.018,0.115,0.047,0.047,0.018,0.0357,0.028,0.0027,0.0075,0.001,0.005,2160.122,54.13329,1873.0,1616.0,1025.0
9851,23B185762,66.9,73.8,28.8,0.126499995589256,06NB55 625025,06NB55,06NB55,06NB55,T,T,0.052,0.902,0.0056,0.0008,0.018,0.115,0.047,0.047,0.018,0.0357,0.028,0.0027,0.0075,0.001,0.005,2160.122,54.13329,1873.0,1616.0,1025.0
9869,23B185794,66.6,74.5,29.19,0.249099999666214,06NB55 625025,06NB55,06NB55,06NB55,L,T,0.054,0.851,0.0057,0.0024,0.019,0.117,0.042,0.036,0.011,0.0326,0.026,0.0032,0.0081,0.001,0.006,2077.16,49.26601,1877.0,1626.0,1031.0
9870,23B185794,68.3,75.6,28.6,0.249099999666214,06NB55 625025,06NB55,06NB55,06NB55,T,T,0.054,0.851,0.0057,0.0024,0.019,0.117,0.042,0.036,0.011,0.0326,0.026,0.0032,0.0081,0.001,0.006,2077.16,49.26601,1877.0,1626.0,1031.0
9917,23B185945,67.6,75.4,24.81,0.119599997997284,06NB55 625025,06NB55,06NB55,06NB55,L,T,0.061,0.877,0.0061,0.0017,0.019,0.112,0.047,0.032,0.008,0.0248,0.029,0.0033,0.0099,0.001,0.006,2142.05,44.34162,1869.0,1626.0,1025.0
9918,23B185945,71.4,77.6,24.01,0.119599997997284,06NB55 625025,06NB55,06NB55,06NB55,T,T,0.061,0.877,0.0061,0.0017,0.019,0.112,0.047,0.032,0.008,0.0248,0.029,0.0033,0.0099,0.001,0.006,2142.05,44.34162,1869.0,1626.0,1025.0
9919,23B185951,69.5,76.4,30.19,0.379099994897842,06NB55 625025,06NB55,06NB55,06NB55,T,T,0.058,0.916,0.0065,0.0022,0.015,0.116,0.043,0.051,0.016,0.0336,0.029,0.0024,0.0074,0.001,0.005,2065.748,54.15675,1900.0,1623.0,1014.0
9920,23B185955,69.4,76.1,27.74,0.247999995946884,06NB55 625025,06NB55,06NB55,06NB55,T,T,0.057,0.873,0.0064,0.003,0.022,0.127,0.047,0.039,0.009,0.0295,0.027,0.0024,0.0101,0.001,0.006,2096.276,49.25378,1875.0,1616.0,1032.0
9921,23B185959,70.3,75.9,28.15,0.312099993228912,06NB55 625025,06NB55,06NB55,06NB55,L,T,0.057,0.873,0.0064,0.003,0.022,0.127,0.047,0.039,0.009,0.0295,0.027,0.0024,0.0101,0.001,0.006,2028.056,49.28998,1853.0,1607.0,1014.0
10137,23B187271,67.0,75.3,29.16,0.310000002384186,06NB55 625025,06NB55,06NB55,06NB55,T,T,0.056,0.905,0.0073,0.0023,0.022,0.105,0.04,0.048,0.013,0.0204,0.026,0.0027,0.0102,0.001,0.005,2037.65,49.28291,1819.0,1621.0,1027.0
10138,23B187274,67.6,76.6,31.95,0.379000008106232,06NB55 625025,06NB55,06NB55,06NB55,T,T,0.064,0.915,0.0082,0.0018,0.02,0.113,0.041,0.043,0.008,0.0245,0.028,0.0023,0.0087,0.001,0.004,2073.164,54.18084,1844.0,1617.0,995.0
10182,23B187415,68.4,77.1,27.22,0.244100004434586,06NB55 625025,06NB55,06NB51,06NB55,L,T,0.062,0.888,0.0091,0.0018,0.018,0.112,0.04,0.044,0.008,0.0322,0.029,0.0029,0.0108,0.001,0.004,2162.084,49.21943,1934.0,1630.0,1023.0
10183,23B187415,70.9,78.6,23.97,0.244100004434586,06NB55 625025,06NB55,06NB51,06NB55,T,T,0.062,0.888,0.0091,0.0018,0.018,0.112,0.04,0.044,0.008,0.0322,0.029,0.0029,0.0108,0.001,0.004,2162.084,49.21943,1934.0,1630.0,1023.0
10184,23B187420,67.5,76.0,27.2,0.118299998342991,06NB55 625025,06NB55,06NB55,06NB55,L,T,0.062,0.888,0.0091,0.0018,0.018,0.112,0.04,0.044,0.008,0.0322,0.029,0.0029,0.0108,0.001,0.004,2156.594,34.47102,1947.0,1625.0,1038.0
10185,23B187420,70.2,77.6,25.68,0.118299998342991,06NB55 625025,06NB55,06NB55,06NB55,T,T,0.062,0.888,0.0091,0.0018,0.018,0.112,0.04,0.044,0.008,0.0322,0.029,0.0029,0.0108,0.001,0.004,2156.594,34.47102,1947.0,1625.0,1038.0
10186,23B187421,63.9,72.6,29.51,0.118299998342991,06NB55 625025,06NB55,06NB55,06NB45,L,T,0.062,0.888,0.0091,0.0018,0.018,0.112,0.04,0.044,0.008,0.0322,0.029,0.0029,0.0108,0.001,0.004,2154.56,34.47295,1947.0,1623.0,1043.0
10493,23B188808,64.3,73.8,29.26,0.13459999859333,06NB55 625025,06NB55,06NB55,06NB55,L,T,0.057,0.875,0.0074,0.0016,0.015,0.107,0.039,0.044,0.008,0.0307,0.027,0.0026,0.0083,0.001,0.004,2038.982,44.35877,1824.0,1623.0,1018.0
10494,23B188809,64.3,73.8,25.97,0.113499999046326,06NB55 625025,06NB55,06NB55,06NB55,L,T,0.057,0.875,0.0074,0.0016,0.015,0.107,0.039,0.044,0.008,0.0307,0.027,0.0026,0.0083,0.001,0.004,2030.162,39.43834,1841.0,1623.0,1023.0
10495,23B188811,64.2,73.3,29.36,0.153799995779991,06NB55 625025,06NB55,06NB55,06NB55,L,T,0.057,0.875,0.0074,0.0016,0.015,0.107,0.039,0.044,0.008,0.0307,0.027,0.0026,0.0083,0.001,0.004,2018.786,44.35552,1810.0,1626.0,1020.0
10515,23B188897,64.0,75.8,29.34,0.307000011205673,06NB55 625025,06NB55,06NB55,06NB55,T,T,0.056,0.869,0.0075,0.0029,0.009,0.117,0.042,0.029,0.01,0.0284,0.025,0.0024,0.0088,0.001,0.004,2057.27,49.2744,1842.0,1619.0,1023.0
10545,23B188951,67.4,76.0,26.12,0.118299998342991,06NB55 625025,06NB55,06NB60,06NB55,L,T,0.06,0.871,0.0083,0.0006,0.037,0.097,0.037,0.033,0.01,0.038,0.029,0.0026,0.0086,0.002,0.004,2101.082,34.49677,1927.0,1621.0,1013.0
10546,23B188951,67.9,76.7,20.46,0.118299998342991,06NB55 625025,06NB55,06NB60,06NB55,T,T,0.06,0.871,0.0083,0.0006,0.037,0.097,0.037,0.033,0.01,0.038,0.029,0.0026,0.0086,0.002,0.004,2101.082,34.49677,1927.0,1621.0,1013.0
10816,23B190206,68.55000000000001,77.2,25.189999999999998,0.118299998342991,06NB55 625025,06NB55,06NB55,06NB55,L,T,0.063,0.895,0.0081,0.0036,0.018,0.111,0.044,0.034,0.011,0.0306,0.027,0.0023,0.0104,0.001,0.004,2131.376,34.47793,1985.0,1623.0,1020.0
11049,23B191305,63.2,72.4,30.35,0.153699994087219,06NB55 625025,06NB55,06NB55,06NB55,L,T,0.065,0.89,0.011,0.0033,0.027,0.12,0.04,0.063,0.011,0.0332,0.033,0.0028,0.0099,0.001,0.004,2057.18,44.34588,1799.0,1625.0,1036.0
11050,23B191307,62.1,71.8,29.24,0.153699994087219,06NB55 625025,06NB55,06NB55,06NB55,L,T,0.065,0.89,0.011,0.0033,0.027,0.12,0.04,0.063,0.011,0.0332,0.033,0.0028,0.0099,0.001,0.004,2088.5,44.33906,1796.0,1621.0,1020.0
11051,23B191310,66.7,75.8,27.06,0.153699994087219,06NB55 625025,06NB55,06NB55,06NB55,L,T,0.06,0.919,0.0069,0.0019,0.008,0.098,0.035,0.069,0.017,0.0259,0.026,0.0019,0.0095,0.001,0.005,2123.51,44.33155,1837.0,1625.0,1022.0
11052,23B191311,66.8,75.8,27.62,0.153699994087219,06NB55 625025,06NB55,06NB55,06NB55,L,T,0.06,0.919,0.0069,0.0019,0.008,0.098,0.035,0.069,0.017,0.0259,0.026,0.0019,0.0095,0.001,0.005,2148.08,44.32614,1857.0,1625.0,1023.0
11053,23B191314,67.7,77.2,26.57,0.153699994087219,06NB55 625025,06NB55,06NB55,06NB55,L,T,0.059,0.895,0.008,0.0014,0.02,0.106,0.035,0.072,0.02,0.0308,0.035,0.0027,0.0093,0.001,0.008,2181.686,44.30885,1878.0,1625.0,1018.0
11054,23B191316,68.7,77.5,25.37,0.153699994087219,06NB55 625025,06NB55,06NB55,06NB55,L,T,0.059,0.895,0.008,0.0014,0.02,0.106,0.035,0.072,0.02,0.0308,0.035,0.0027,0.0093,0.001,0.008,2178.842,44.30327,1880.0,1626.0,1025.0
11055,23B191319,64.6,74.0,28.41,0.153699994087219,06NB55 625025,06NB55,06NB55,06NB55,L,T,0.057,0.872,0.008,0.0004,0.024,0.102,0.034,0.081,0.017,0.0261,0.028,0.0031,0.0094,0.001,0.005,2105.816,44.3055,1848.0,1619.0,1025.0
11056,23B191322,65.5,74.9,28.49,0.153699994087219,06NB55 625025,06NB55,06NB55,06NB55,L,T,0.057,0.872,0.008,0.0004,0.024,0.102,0.034,0.081,0.017,0.0261,0.028,0.0031,0.0094,0.001,0.005,2105.924,44.33025,1835.0,1621.0,1022.0
11057,23B191325,62.7,73.0,30.07,0.153699994087219,06NB55 625025,06NB55,06NB55,06NB55,L,T,0.056,0.87,0.0073,0.0049,0.02,0.103,0.035,0.049,0.018,0.0362,0.026,0.002,0.0098,0.001,0.004,2083.064,44.33474,1821.0,1623.0,1018.0
11472,23B193154,68.2,78.9,27.54,0.495000004768372,06NB55 625025,06NB55,06NB55,06NB51,T,T,0.053,0.889,0.0071,0.0001,0.04,0.128,0.045,0.06,0.011,0.0333,0.028,0.0026,0.0094,0.001,0.005,2137.568,54.15944,1932.0,1607.0,1011.0
11496,23B193211,68.6,75.2,28.15,0.132400006055832,06NB55 625025,06NB55,06NB55,06NB55,L,T,0.053,0.857,0.0069,0.0024,0.007,0.118,0.044,0.038,0.011,0.0316,0.027,0.0032,0.0082,0.001,0.004,2205.734,34.4629,1918.0,1621.0,1038.0
11497,23B193211,70.0,77.0,27.45,0.132400006055832,06NB55 625025,06NB55,06NB55,06NB55,T,T,0.053,0.857,0.0069,0.0024,0.007,0.118,0.044,0.038,0.011,0.0316,0.027,0.0032,0.0082,0.001,0.004,2205.734,34.4629,1918.0,1621.0,1038.0
11498,23B193212,68.6,75.0,28.92,0.132400006055832,06NB55 625025,06NB55,06NB55,06NB55,L,T,0.053,0.857,0.0069,0.0024,0.007,0.118,0.044,0.038,0.011,0.0316,0.027,0.0032,0.0082,0.001,0.004,2206.994,34.46293,1925.0,1625.0,1040.0
11499,23B193212,69.6,76.5,26.25,0.132400006055832,06NB55 625025,06NB55,06NB55,06NB55,T,T,0.053,0.857,0.0069,0.0024,0.007,0.118,0.044,0.038,0.011,0.0316,0.027,0.0032,0.0082,0.001,0.004,2206.994,34.46293,1925.0,1625.0,1040.0
11500,23B193215,68.6,75.7,26.48,0.132400006055832,06NB55 625025,06NB55,06NB55,06NB55,L,T,0.053,0.857,0.0069,0.0024,0.007,0.118,0.044,0.038,0.011,0.0316,0.027,0.0032,0.0082,0.001,0.004,2206.004,34.4626,1932.0,1626.0,1036.0
11501,23B193215,70.5,77.2,24.19,0.132400006055832,06NB55 625025,06NB55,06NB55,06NB55,T,T,0.053,0.857,0.0069,0.0024,0.007,0.118,0.044,0.038,0.011,0.0316,0.027,0.0032,0.0082,0.001,0.004,2206.004,34.4626,1932.0,1626.0,1036.0
11502,23B193218,69.5,76.5,26.17,0.132400006055832,06NB55 625025,06NB55,06NB55,06NB55,L,T,0.05,0.871,0.0062,0.0028,0.012,0.112,0.043,0.039,0.019,0.0289,0.026,0.0024,0.0089,0.001,0.003,2205.41,34.46267,1931.0,1626.0,1032.0
11503,23B193223,68.7,75.7,26.97,0.132400006055832,06NB55 625025,06NB55,06NB55,06NB55,L,T,0.05,0.871,0.0062,0.0028,0.012,0.112,0.043,0.039,0.019,0.0289,0.026,0.0024,0.0089,0.001,0.003,2203.682,34.46326,1925.0,1623.0,1036.0
11504,23B193226,68.3,75.1,28.03,0.132400006055832,06NB55 625025,06NB55,06NB55,06NB55,L,T,0.057,0.861,0.0086,0.0027,0.01,0.117,0.045,0.045,0.011,0.0282,0.027,0.0029,0.0077,0.001,0.004,2206.328,34.46181,1927.0,1623.0,1038.0
11505,23B193231,67.4,75.4,27.14,0.132400006055832,06NB55 625025,06NB55,06NB55,06NB55,L,T,0.057,0.861,0.0086,0.0027,0.01,0.117,0.045,0.045,0.011,0.0282,0.027,0.0029,0.0077,0.001,0.004,2209.478,34.46122,1925.0,1625.0,1034.0
11506,23B193234,69.4,77.9,26.54,0.132400006055832,06NB55 625025,06NB55,06NB55,06NB55,L,T,0.057,0.887,0.0063,0.0018,0.019,0.114,0.042,0.045,0.019,0.0338,0.026,0.0024,0.0097,0.001,0.003,2207.156,34.46188,1904.0,1623.0,1034.0
11507,23B193239,70.1,77.1,28.39,0.132400006055832,06NB55 625025,06NB55,06NB55,06NB55,L,T,0.057,0.887,0.0063,0.0018,0.019,0.114,0.042,0.045,0.019,0.0338,0.026,0.0024,0.0097,0.001,0.003,2203.898,34.46219,1932.0,1628.0,1032.0
11508,23B193242,71.1,78.7,24.57,0.112700000405312,06NB55 625025,06NB55,06NB55,06NB55,L,T,0.052,0.867,0.0068,0.0014,0.024,0.119,0.045,0.038,0.011,0.0308,0.03,0.0029,0.0078,0.001,0.004,2206.022,34.461,1940.0,1626.0,1016.0
11509,23B193243,71.2,77.6,26.17,0.112700000405312,06NB55 625025,06NB55,06NB55,06NB55,L,T,0.052,0.867,0.0068,0.0014,0.024,0.119,0.045,0.038,0.011,0.0308,0.03,0.0029,0.0078,0.001,0.004,2207.534,34.46155,1940.0,1630.0,1016.0
11510,23B193247,69.7,77.9,26.27,0.112700000405312,06NB55 625025,06NB55,06NB55,06NB55,L,T,0.052,0.867,0.0068,0.0014,0.024,0.119,0.045,0.038,0.011,0.0308,0.03,0.0029,0.0078,0.001,0.004,2176.718,34.47426,1922.0,1630.0,1034.0
11511,23B193250,68.7,77.6,26.48,0.112700000405312,06NB55 625025,06NB55,06NB55,06NB55,L,T,0.05,0.878,0.0064,0.0023,0.012,0.107,0.037,0.042,0.018,0.0343,0.029,0.0026,0.0094,0.001,0.003,2114.636,34.48856,1882.0,1619.0,1034.0
11512,23B193255,69.4,78.2,25.91,0.112700000405312,06NB55 625025,06NB55,06NB55,06NB55,L,T,0.05,0.878,0.0064,0.0023,0.012,0.107,0.037,0.042,0.018,0.0343,0.029,0.0026,0.0094,0.001,0.003,2135.12,34.49101,1920.0,1630.0,1032.0
11513,23B193258,69.1,77.4,25.63,0.112700000405312,06NB55 625025,06NB55,06NB55,06NB55,L,T,0.056,0.886,0.008,0.0022,0.022,0.12,0.045,0.042,0.012,0.0314,0.031,0.0029,0.0072,0.001,0.004,2202.224,34.46333,1929.0,1623.0,1027.0
11514,23B193263,70.5,78.5,24.68,0.112700000405312,06NB55 625025,06NB55,06NB55,06NB55,L,T,0.056,0.886,0.008,0.0022,0.022,0.12,0.045,0.042,0.012,0.0314,0.031,0.0029,0.0072,0.001,0.004,2202.422,34.46274,1922.0,1625.0,1025.0
11515,23B193266,72.4,78.9,25.84,0.112700000405312,06NB55 625025,06NB55,06NB55,06NB55,L,T,0.055,0.871,0.0052,0.0005,0.013,0.106,0.038,0.042,0.018,0.0344,0.026,0.0027,0.0073,0.001,0.003,2204.042,34.46225,1925.0,1625.0,1027.0
11516,23B193270,67.6,74.1,24.11,0.112700000405312,06NB55 625025,06NB55,06NB55,06NB55,L,T,0.055,0.871,0.0052,0.0005,0.013,0.106,0.038,0.042,0.018,0.0344,0.026,0.0027,0.0073,0.001,0.003,2175.926,34.46708,1841.0,1619.0,1025.0
11535,23B193308,64.6,76.4,27.26,0.372999995946884,06NB55 625025,06NB55,06NB55,06NB55,T,T,0.061,0.865,0.0058,0.0019,0.017,0.118,0.04,0.04,0.022,0.0286,0.029,0.0021,0.0094,0.001,0.002,2121.35,54.15938,1891.0,1652.0,1034.0
11536,23B193312,71.6,79.4,25.2,0.312000006437302,06NB55 625025,06NB55,06NB55,06NB55,T,T,0.061,0.865,0.0058,0.0019,0.017,0.118,0.04,0.04,0.022,0.0286,0.029,0.0021,0.0094,0.001,0.002,2151.374,49.2296,1743.0,1625.0,1034.0
11537,23B193314,70.5,78.2,28.63,0.310000002384186,06NB55 625025,06NB55,06NB55,06NB55,T,T,0.055,0.882,0.0045,0.0012,0.02,0.11,0.037,0.045,0.02,0.0331,0.028,0.0024,0.0084,0.001,0.003,2159.024,49.22822,1895.0,1634.0,1018.0
11538,23B193320,67.8,76.6,28.36,0.247999995946884,06NB55 625025,06NB55,06NB55,06NB55,L,T,0.055,0.882,0.0045,0.0012,0.02,0.11,0.037,0.045,0.02,0.0331,0.028,0.0024,0.0084,0.001,0.003,2151.572,49.22695,1871.0,1625.0,1031.0
11539,23B193320,69.9,78.0,27.02,0.247999995946884,06NB55 625025,06NB55,06NB55,06NB55,T,T,0.055,0.882,0.0045,0.0012,0.02,0.11,0.037,0.045,0.02,0.0331,0.028,0.0024,0.0084,0.001,0.003,2151.572,49.22695,1871.0,1625.0,1031.0
11545,23B193340,68.4,76.7,26.33,0.126499995589256,06NB55 625025,06NB55,06NB55,06NB55,L,T,0.057,0.882,0.009,0.0038,0.016,0.115,0.045,0.041,0.012,0.0231,0.031,0.0,0.0053,0.001,0.004,2133.734,44.32063,1862.0,1619.0,1056.0
11546,23B193341,65.7,76.7,28.66,0.150099992752075,06NB55 625025,06NB55,06NB55,06NB55,L,T,0.057,0.882,0.009,0.0038,0.016,0.115,0.045,0.041,0.012,0.0231,0.031,0.0,0.0053,0.001,0.004,2131.646,44.32016,1857.0,1637.0,1041.0
11547,23B193348,66.4,74.4,31.52,0.250099986791611,06NB55 625025,06NB55,06NB55,06NB55,L,T,0.064,0.932,0.0103,0.0044,0.016,0.122,0.046,0.04,0.012,0.0314,0.03,0.0026,0.0092,0.001,0.004,2186.096,44.29927,1869.0,1630.0,1050.0
11548,23B193351,70.2,77.5,27.42,0.244100004434586,06NB55 625025,06NB55,06NB55,06NB55,T,T,0.057,0.87,0.0082,0.0019,0.021,0.101,0.045,0.046,0.011,0.0228,0.027,0.0036,0.0066,0.001,0.004,2067.44,49.27578,1871.0,1619.0,1083.0
