Repository: PNell/TrialTest3

File: Data/StreamlitData032524.csv (part 20 of 96)
,coil_no,YieldStrength,TensileStrength,TotalElongation,coil_thickness,steel_design_description,grade,grade_head,grade_tail,sample_direction,sample_location,c_amount,mn_amount,p_amount,s_amount,si_amount,cu_amount,ni_amount,cr_amount,mo_amount,al_amount,nb_amount,ca_amount,n_amount,ti_amount,v_amount,TF1_EXIT_AVG_BODY,TBC_thickness,TEMP_FM_ENTRY_AVG,TEMP_FM_EXIT_AVG,TEMP_COILING_AVG
11549,23B193355,65.4,74.1,27.1,0.134499996900558,06NB55 625025,06NB55,06NB55,06NB55,L,T,0.057,0.87,0.0082,0.0019,0.021,0.101,0.045,0.046,0.011,0.0228,0.027,0.0036,0.0066,0.001,0.004,2103.386,44.33112,1864.0,1623.0,1045.0
11550,23B193355,69.1,75.2,25.55,0.134499996900558,06NB55 625025,06NB55,06NB55,06NB55,T,T,0.057,0.87,0.0082,0.0019,0.021,0.101,0.045,0.046,0.011,0.0228,0.027,0.0036,0.0066,0.001,0.004,2103.386,44.33112,1864.0,1623.0,1045.0
11551,23B193358,64.3,73.3,27.23,0.126499995589256,06NB55 625025,06NB55,06NB55,06NB55,L,T,0.055,0.867,0.009,0.0007,0.049,0.112,0.046,0.067,0.01,0.0286,0.026,0.0026,0.0104,0.001,0.004,2101.514,44.33637,1873.0,1621.0,1040.0
11552,23B193358,67.8,76.1,28.76,0.126499995589256,06NB55 625025,06NB55,06NB55,06NB55,T,T,0.055,0.867,0.009,0.0007,0.049,0.112,0.046,0.067,0.01,0.0286,0.026,0.0026,0.0104,0.001,0.004,2101.514,44.33637,1873.0,1621.0,1040.0
11553,23B193361,66.5,75.5,28.79,0.126499995589256,06NB55 625025,06NB55,06NB55,06NB55,L,T,0.055,0.867,0.009,0.0007,0.049,0.112,0.046,0.067,0.01,0.0286,0.026,0.0026,0.0104,0.001,0.004,2094.386,44.33832,1875.0,1625.0,1014.0
11554,23B193361,71.3,76.6,26.89,0.126499995589256,06NB55 625025,06NB55,06NB55,06NB55,T,T,0.055,0.867,0.009,0.0007,0.049,0.112,0.046,0.067,0.01,0.0286,0.026,0.0026,0.0104,0.001,0.004,2094.386,44.33832,1875.0,1625.0,1014.0
11581,23B193385,67.8,75.1,26.59,0.113499999046326,06NB55 625025,06NB55,06NB55,06NB55,L,T,0.056,0.885,0.0043,0.0013,0.02,0.116,0.045,0.04,0.017,0.0294,0.026,0.0027,0.0071,0.001,0.002,2133.302,39.4013,1882.0,1623.0,1058.0
11582,23B193385,70.2,77.5,24.13,0.113499999046326,06NB55 625025,06NB55,06NB55,06NB55,T,T,0.056,0.885,0.0043,0.0013,0.02,0.116,0.045,0.04,0.017,0.0294,0.026,0.0027,0.0071,0.001,0.002,2133.302,39.4013,1882.0,1623.0,1058.0
11956,23B194478,66.0,75.9,28.25,0.154200002551079,06NB55 625025,06NB55,06NB51,06NB55,L,T,0.057,0.907,0.008,0.0015,0.021,0.128,0.043,0.046,0.009,0.0221,0.029,0.0024,0.0075,0.001,0.004,2107.886,39.41063,1868.0,1625.0,1059.0
11957,23B194483,67.0,75.4,23.16,0.112700000405312,06NB55 625025,06NB55,06NB55,06NB55,L,T,0.057,0.907,0.008,0.0015,0.021,0.128,0.043,0.046,0.009,0.0221,0.029,0.0024,0.0075,0.001,0.004,2115.248,39.40849,1886.0,1625.0,1040.0
12288,23B195965,66.4,74.7,31.74,0.369100004434586,06NB55 625025,06NB55,06NB55,06NB55,T,T,0.058,0.886,0.0069,0.0005,0.015,0.132,0.045,0.035,0.008,0.0335,0.028,0.0027,0.0086,0.0,0.003,2165.666,54.1436,1884.0,1621.0,1049.0
12304,23B196002,65.9,74.5,32.82,0.250099986791611,06NB55 625025,06NB55,06NB55,06NB55,L,T,0.059,0.853,0.0054,0.0016,0.014,0.13,0.047,0.033,0.008,0.0297,0.027,0.0027,0.0106,0.0,0.003,2143.382,59.07723,1880.0,1614.0,1027.0
12305,23B196005,66.7,74.5,28.17,0.126499995589256,06NB55 625025,06NB55,06NB55,06NB55,L,T,0.055,0.87,0.0055,0.0017,0.02,0.111,0.042,0.034,0.009,0.0325,0.027,0.0033,0.0071,0.001,0.004,2150.204,44.3183,1913.0,1617.0,1029.0
12306,23B196008,67.3,75.1,27.97,0.126499995589256,06NB55 625025,06NB55,06NB55,06NB50,L,T,0.055,0.87,0.0055,0.0017,0.02,0.111,0.042,0.034,0.009,0.0325,0.027,0.0033,0.0071,0.001,0.004,2118.056,44.32992,1905.0,1634.0,1029.0
12313,23B196024,66.8,76.2,26.05,0.114200003445148,06NB55 625025,06NB55,06NB50,06NB55,L,T,0.056,0.863,0.0066,0.0047,0.016,0.119,0.053,0.05,0.008,0.0278,0.027,0.0026,0.0096,0.001,0.003,2117.228,39.40634,1916.0,1634.0,1036.0
12314,23B196030,67.7,75.7,28.57,0.153699994087219,06NB55 625025,06NB55,06NB55,06NB55,L,T,0.056,0.863,0.0066,0.0047,0.016,0.119,0.053,0.05,0.008,0.0278,0.027,0.0026,0.0096,0.001,0.003,2113.628,44.33243,1900.0,1641.0,1025.0
12315,23B196033,66.7,75.1,27.54,0.139699995517731,06NB55 625025,06NB55,06NB55,06NB55,L,T,0.06,0.875,0.0059,0.0019,0.022,0.114,0.043,0.042,0.009,0.033,0.029,0.0034,0.0093,0.001,0.004,2144.228,44.32169,1907.0,1634.0,1040.0
12316,23B196033,72.4,77.3,26.6,0.139699995517731,06NB55 625025,06NB55,06NB55,06NB55,T,T,0.06,0.875,0.0059,0.0019,0.022,0.114,0.043,0.042,0.009,0.033,0.029,0.0034,0.0093,0.001,0.004,2144.228,44.32169,1907.0,1634.0,1040.0
12317,23B196035,65.6,73.3,32.47,0.36710000038147,06NB55 625025,06NB55,06NB55,06NB55,L,T,0.06,0.875,0.0059,0.0019,0.022,0.114,0.043,0.042,0.009,0.033,0.029,0.0034,0.0093,0.001,0.004,2129.036,54.15861,1893.0,1644.0,1045.0
12318,23B196035,66.2,74.0,30.89,0.36710000038147,06NB55 625025,06NB55,06NB55,06NB55,T,T,0.06,0.875,0.0059,0.0019,0.022,0.114,0.043,0.042,0.009,0.033,0.029,0.0034,0.0093,0.001,0.004,2129.036,54.15861,1893.0,1644.0,1045.0
12348,23B196092,63.6,73.7,28.97,0.132400006055832,06NB55 625025,06NB55,06NB55,06NB51,L,T,0.057,0.902,0.0069,0.0015,0.03,0.115,0.045,0.046,0.01,0.0201,0.032,0.0022,0.0091,0.001,0.004,2148.44,34.47953,1916.0,1634.0,1072.0
12349,23B196092,67.9,76.4,27.95,0.132400006055832,06NB55 625025,06NB55,06NB55,06NB51,T,T,0.057,0.902,0.0069,0.0015,0.03,0.115,0.045,0.046,0.01,0.0201,0.032,0.0022,0.0091,0.001,0.004,2148.44,34.47953,1916.0,1634.0,1072.0
12716,23B197467,66.5,78.2,31.61,0.154699996113777,06NB55 625025,06NB55,06NB55,06NB55,L,T,0.061,0.884,0.0088,0.0045,0.017,0.152,0.043,0.059,0.01,0.0369,0.028,0.0031,0.0097,0.001,0.004,2093.882,44.34794,1877.0,1634.0,1049.0
12717,23B197467,69.2,79.3,26.08,0.154699996113777,06NB55 625025,06NB55,06NB55,06NB55,T,T,0.061,0.884,0.0088,0.0045,0.017,0.152,0.043,0.059,0.01,0.0369,0.028,0.0031,0.0097,0.001,0.004,2093.882,44.34794,1877.0,1634.0,1049.0
12718,23B197470,67.5,77.9,23.93,0.154699996113777,06NB55 625025,06NB55,06NB55,06NB55,L,T,0.064,0.87,0.0085,0.0033,0.01,0.159,0.048,0.044,0.008,0.0227,0.025,0.0022,0.0095,0.0,0.002,2141.798,44.32227,1886.0,1621.0,1018.0
12719,23B197472,66.5,77.5,26.39,0.154699996113777,06NB55 625025,06NB55,06NB55,06NB55,L,T,0.064,0.87,0.0085,0.0033,0.01,0.159,0.048,0.044,0.008,0.0227,0.025,0.0022,0.0095,0.0,0.002,2147.432,44.3183,1882.0,1623.0,1032.0
12720,23B197475,67.2,77.5,25.75,0.154699996113777,06NB55 625025,06NB55,06NB55,06NB55,L,T,0.065,0.918,0.0094,0.0024,0.019,0.147,0.045,0.055,0.009,0.034,0.028,0.0018,0.0102,0.001,0.004,2141.06,44.31863,1887.0,1621.0,1031.0
12721,23B197477,66.3,76.9,28.4,0.154699996113777,06NB55 625025,06NB55,06NB55,06NB55,L,T,0.065,0.918,0.0094,0.0024,0.019,0.147,0.045,0.055,0.009,0.034,0.028,0.0018,0.0102,0.001,0.004,2138.108,44.32012,1880.0,1623.0,1031.0
12722,23B197480,64.9,76.6,28.8,0.154699996113777,06NB55 625025,06NB55,06NB55,06NB55,L,T,0.06,0.893,0.0086,0.0034,0.022,0.159,0.047,0.04,0.008,0.0321,0.027,0.0027,0.0092,0.001,0.003,2153.678,44.31752,1884.0,1625.0,1027.0
12723,23B197482,65.6,77.0,23.28,0.154699996113777,06NB55 625025,06NB55,06NB55,06NB55,L,T,0.06,0.893,0.0086,0.0034,0.022,0.159,0.047,0.04,0.008,0.0321,0.027,0.0027,0.0092,0.001,0.003,2162.552,44.31131,1889.0,1623.0,1027.0
12724,23B197485,65.3,76.2,22.91,0.154699996113777,06NB55 625025,06NB55,06NB55,06NB55,L,T,0.063,0.883,0.0103,0.0025,0.019,0.14,0.041,0.053,0.009,0.0282,0.026,0.0031,0.0089,0.001,0.004,2171.966,44.30915,1882.0,1626.0,1027.0
12725,23B197487,65.5,75.5,24.41,0.154699996113777,06NB55 625025,06NB55,06NB55,06NB55,L,T,0.063,0.883,0.0103,0.0025,0.019,0.14,0.041,0.053,0.009,0.0282,0.026,0.0031,0.0089,0.001,0.004,2169.266,44.30962,1893.0,1623.0,1027.0
12726,23B197491,65.6,75.4,30.09,0.153699994087219,06NB55 625025,06NB55,06NB55,06NB55,L,T,0.057,0.898,0.0055,0.0013,0.012,0.15,0.046,0.037,0.008,0.0343,0.029,0.0028,0.0054,0.001,0.003,2120.684,44.32135,1860.0,1623.0,1023.0
12727,23B197493,65.4,76.3,24.92,0.153699994087219,06NB55 625025,06NB55,06NB55,06NB55,L,T,0.057,0.898,0.0055,0.0013,0.012,0.15,0.046,0.037,0.008,0.0343,0.029,0.0028,0.0054,0.001,0.003,2163.704,44.3084,1889.0,1626.0,1023.0
12752,23B197568,66.3,76.1,24.86,0.157000005245209,06NB55 625025,06NB55,06NB55,06NB55,L,T,0.064,0.883,0.0056,0.0033,0.007,0.133,0.04,0.036,0.006,0.0304,0.025,0.0036,0.0073,0.0,0.003,2150.42,34.47541,1877.0,1630.0,1058.0
12753,23B197573,66.2,76.5,26.38,0.157000005245209,06NB55 625025,06NB55,06NB55,06NB55,L,T,0.064,0.883,0.0056,0.0033,0.007,0.133,0.04,0.036,0.006,0.0304,0.025,0.0036,0.0073,0.0,0.003,2141.15,34.48152,1877.0,1625.0,1036.0
12754,23B197576,65.0,75.8,26.77,0.157000005245209,06NB55 625025,06NB55,06NB55,06NB55,L,T,0.058,0.927,0.007,0.0015,0.022,0.128,0.048,0.048,0.009,0.0357,0.029,0.0026,0.0078,0.001,0.004,2152.202,34.47693,1891.0,1628.0,1038.0
12755,23B197581,63.7,75.1,23.55,0.157000005245209,06NB55 625025,06NB55,06NB55,06NB55,L,T,0.058,0.927,0.007,0.0015,0.022,0.128,0.048,0.048,0.009,0.0357,0.029,0.0026,0.0078,0.001,0.004,2160.356,34.47324,1884.0,1625.0,1032.0
12756,23B197585,63.6,75.3,25.86,0.157000005245209,06NB55 625025,06NB55,06NB55,06NB55,L,T,0.061,0.893,0.008,0.0014,0.028,0.129,0.047,0.045,0.009,0.038,0.029,0.0027,0.0088,0.001,0.004,2163.74,34.47242,1884.0,1628.0,1029.0
12757,23B197589,65.2,76.2,20.9,0.132400006055832,06NB55 625025,06NB55,06NB55,06NB55,L,T,0.061,0.893,0.008,0.0014,0.028,0.129,0.047,0.045,0.009,0.038,0.029,0.0027,0.0088,0.001,0.004,2161.85,34.47151,1882.0,1623.0,1049.0
12758,23B197592,69.2,78.2,24.82,0.117700003087521,06NB55 625025,06NB55,06NB55,06NB55,L,T,0.064,0.914,0.0084,0.0035,0.016,0.127,0.044,0.047,0.008,0.0302,0.026,0.0026,0.0089,0.001,0.004,2167.61,34.47093,1900.0,1625.0,1031.0
12759,23B197597,69.3,78.1,26.75,0.117700003087521,06NB55 625025,06NB55,06NB55,06NB55,L,T,0.064,0.914,0.0084,0.0035,0.016,0.127,0.044,0.047,0.008,0.0302,0.026,0.0026,0.0089,0.001,0.004,2177.69,34.4676,1913.0,1626.0,1031.0
12760,23B197600,69.4,77.8,22.61,0.117700003087521,06NB55 625025,06NB55,06NB55,06NB55,L,T,0.058,0.934,0.0106,0.0041,0.015,0.121,0.042,0.044,0.008,0.0313,0.028,0.0027,0.0095,0.001,0.004,2158.07,34.47371,1916.0,1626.0,1027.0
12761,23B197605,68.9,77.6,19.1,0.117700003087521,06NB55 625025,06NB55,06NB55,06NB55,L,T,0.058,0.934,0.0106,0.0041,0.015,0.121,0.042,0.044,0.008,0.0313,0.028,0.0027,0.0095,0.001,0.004,2149.79,34.47875,1905.0,1628.0,1031.0
12999,23B198490,59.9,70.8,34.27,0.493800014257431,06NB55 625025,06NB55,06NB55,06NB55,T,T,0.061,0.854,0.0074,0.0032,0.02,0.13,0.043,0.042,0.01,0.0276,0.026,0.0028,0.0111,0.001,0.004,2052.302,54.19792,1873.0,1652.0,1013.0
13001,23B198497,68.5,77.4,26.48,0.244000002741814,06NB55 625025,06NB55,06NB55,06NB55,T,T,0.064,0.88,0.0058,0.0007,0.019,0.137,0.041,0.041,0.007,0.0335,0.027,0.0027,0.0089,0.001,0.002,2113.988,49.25037,1860.0,1623.0,1029.0
13002,23B198500,58.9,70.6,33.44,0.25,06NB55 625025,06NB55,06NB55,06NB55,L,T,0.064,0.88,0.0058,0.0007,0.019,0.137,0.041,0.041,0.007,0.0335,0.027,0.0027,0.0089,0.001,0.002,2120.396,44.32863,1857.0,1623.0,1070.0
13003,23B198500,64.6,74.2,27.5,0.25,06NB55 625025,06NB55,06NB55,06NB55,T,T,0.064,0.88,0.0058,0.0007,0.019,0.137,0.041,0.041,0.007,0.0335,0.027,0.0027,0.0089,0.001,0.002,2120.396,44.32863,1857.0,1623.0,1070.0
13320,23B199878,65.2,74.8,29.03,0.118000000715256,06NB55 625025,06NB55,06NB55,06NB55,L,T,0.062,0.89,0.0079,0.0021,0.011,0.122,0.061,0.052,0.015,0.0331,0.029,0.0029,0.0109,0.001,0.005,2112.26,39.41257,1794.0,1619.0,1045.0
13321,23B199881,63.6,74.7,25.0,0.115299999713898,06NB55 625025,06NB55,06NB55,06NB55,L,T,0.062,0.855,0.0094,0.0021,0.018,0.124,0.045,0.046,0.011,0.0321,0.027,0.0026,0.0128,0.001,0.005,2103.08,39.41697,1864.0,1623.0,1023.0
13322,23B199883,65.2,75.3,26.4,0.115299999713898,06NB55 625025,06NB55,06NB55,06NB55,L,T,0.062,0.855,0.0094,0.0021,0.018,0.124,0.045,0.046,0.011,0.0321,0.027,0.0026,0.0128,0.001,0.005,2118.83,39.41361,1889.0,1630.0,1023.0
13323,23B199887,63.6,74.6,25.47,0.115299999713898,06NB55 625025,06NB55,06NB55,06NB55,L,T,0.063,0.864,0.009,0.0038,0.032,0.124,0.051,0.06,0.011,0.0373,0.03,0.0029,0.0092,0.002,0.004,2105.51,39.41554,1900.0,1625.0,1025.0
13324,23B199890,67.4,75.4,34.73,0.499700009822845,06NB55 625025,06NB55,06NB55,06NB55,T,T,0.053,0.915,0.0059,0.0001,0.029,0.113,0.041,0.037,0.009,0.0363,0.028,0.0035,0.0122,0.002,0.005,2122.448,54.1642,1902.0,1589.0,1034.0
13325,23B199891,66.8,75.1,29.99,0.375,06NB55 625025,06NB55,06NB55,06NB55,T,T,0.053,0.915,0.0059,0.0001,0.029,0.113,0.041,0.037,0.009,0.0363,0.028,0.0035,0.0122,0.002,0.005,2119.136,54.16567,1907.0,1617.0,1031.0
13336,23B199919,65.0,73.6,27.59,0.13400000333786,06NB55 625025,06NB55,06NB55,06NB51,L,T,0.05,0.867,0.0066,0.0026,0.018,0.114,0.04,0.056,0.009,0.0355,0.027,0.0036,0.0066,0.001,0.004,2104.142,44.33266,1886.0,1623.0,1040.0
13337,23B199919,69.9,76.2,24.42,0.13400000333786,06NB55 625025,06NB55,06NB55,06NB51,T,T,0.05,0.867,0.0066,0.0026,0.018,0.114,0.04,0.056,0.009,0.0355,0.027,0.0036,0.0066,0.001,0.004,2104.142,44.33266,1886.0,1623.0,1040.0
13393,23B200055,64.0,75.1,27.35,0.185100004076958,06NB55 625025,06NB55,06NB55,06NB55,L,T,0.054,0.899,0.0072,0.0019,0.021,0.126,0.041,0.043,0.009,0.0318,0.03,0.0026,0.009,0.001,0.005,2125.85,49.24937,1889.0,1630.0,1027.0
13394,23B200055,67.5,77.3,25.0,0.185100004076958,06NB55 625025,06NB55,06NB55,06NB55,T,T,0.054,0.899,0.0072,0.0019,0.021,0.126,0.041,0.043,0.009,0.0318,0.03,0.0026,0.009,0.001,0.005,2125.85,49.24937,1889.0,1630.0,1027.0
13395,23B200058,63.2,73.5,26.2,0.132400006055832,06NB55 625025,06NB55,06NB55,06NB55,L,T,0.054,0.899,0.0072,0.0019,0.021,0.126,0.041,0.043,0.009,0.0318,0.03,0.0026,0.009,0.001,0.005,2128.946,34.4844,1884.0,1626.0,1029.0
13396,23B200058,66.2,76.3,26.17,0.132400006055832,06NB55 625025,06NB55,06NB55,06NB55,T,T,0.054,0.899,0.0072,0.0019,0.021,0.126,0.041,0.043,0.009,0.0318,0.03,0.0026,0.009,0.001,0.005,2128.946,34.4844,1884.0,1626.0,1029.0
13397,23B200059,68.9,76.1,26.1,0.117700003087521,06NB55 625025,06NB55,06NB55,06NB55,L,T,0.054,0.899,0.0072,0.0019,0.021,0.126,0.041,0.043,0.009,0.0318,0.03,0.0026,0.009,0.001,0.005,2132.618,34.4821,1886.0,1628.0,1022.0
13398,23B200061,66.3,76.8,25.88,0.116599999368191,06NB55 625025,06NB55,06NB55,06NB55,L,T,0.057,0.886,0.0071,0.0017,0.018,0.127,0.041,0.042,0.009,0.0309,0.026,0.0027,0.0096,0.001,0.005,2129.0,34.48164,1904.0,1625.0,1023.0
13399,23B200067,67.4,76.8,25.21,0.116599999368191,06NB55 625025,06NB55,06NB55,06NB55,L,T,0.057,0.886,0.0071,0.0017,0.018,0.127,0.041,0.042,0.009,0.0309,0.026,0.0027,0.0096,0.001,0.005,2140.7,34.48171,1929.0,1630.0,1034.0
13400,23B200070,66.4,76.4,26.76,0.116599999368191,06NB55 625025,06NB55,06NB55,06NB55,L,T,0.059,0.921,0.0061,0.0019,0.021,0.129,0.042,0.039,0.009,0.028,0.026,0.0027,0.0077,0.001,0.005,2060.042,34.50707,1889.0,1630.0,1025.0
13401,23B200076,69.4,79.2,22.73,0.116599999368191,06NB55 625025,06NB55,06NB55,06NB55,L,T,0.059,0.921,0.0061,0.0019,0.021,0.129,0.042,0.039,0.009,0.028,0.026,0.0027,0.0077,0.001,0.005,2078.006,34.50055,1929.0,1635.0,1020.0
13402,23B200088,64.3,77.8,25.34,0.155000001192093,06NB55 625025,06NB55,06NB55,06NB55,L,T,0.061,0.909,0.0068,0.0017,0.022,0.133,0.048,0.037,0.01,0.0321,0.027,0.0027,0.0097,0.001,0.005,2154.164,34.47993,1877.0,1623.0,1034.0
13403,23B200088,68.3,78.9,26.24,0.155000001192093,06NB55 625025,06NB55,06NB55,06NB55,T,T,0.061,0.909,0.0068,0.0017,0.022,0.133,0.048,0.037,0.01,0.0321,0.027,0.0027,0.0097,0.001,0.005,2154.164,34.47993,1877.0,1623.0,1034.0
13451,23B200191,62.0,73.6,28.51,0.154699996113777,06NB55 625025,06NB55,06NB51,06NB55,L,T,0.058,0.915,0.0074,0.0015,0.028,0.129,0.039,0.039,0.008,0.0423,0.027,0.0029,0.0091,0.002,0.005,2090.39,44.34256,1891.0,1626.0,1036.0
13452,23B200193,62.2,73.9,29.59,0.154699996113777,06NB55 625025,06NB55,06NB55,06NB55,L,T,0.058,0.915,0.0074,0.0015,0.028,0.129,0.039,0.039,0.008,0.0423,0.027,0.0029,0.0091,0.002,0.005,2099.894,44.33578,1891.0,1625.0,1020.0
13453,23B200196,64.9,77.0,27.39,0.154699996113777,06NB55 625025,06NB55,06NB55,06NB55,L,T,0.06,0.873,0.0079,0.0019,0.019,0.131,0.04,0.05,0.009,0.0333,0.03,0.0035,0.0076,0.001,0.004,2125.112,44.32936,1895.0,1626.0,1025.0
13454,23B200198,65.0,76.2,27.12,0.154699996113777,06NB55 625025,06NB55,06NB55,06NB55,L,T,0.06,0.873,0.0079,0.0019,0.019,0.131,0.04,0.05,0.009,0.0333,0.03,0.0035,0.0076,0.001,0.004,2102.558,44.3349,1902.0,1625.0,1005.0
13455,23B200201,65.8,76.1,23.54,0.154699996113777,06NB55 625025,06NB55,06NB55,06NB55,L,T,0.056,0.949,0.0082,0.0031,0.024,0.127,0.038,0.051,0.009,0.0398,0.029,0.0025,0.0077,0.002,0.004,2109.092,44.33203,1900.0,1628.0,1018.0
13456,23B200203,62.5,75.1,28.33,0.154699996113777,06NB55 625025,06NB55,06NB55,06NB55,L,T,0.056,0.949,0.0082,0.0031,0.024,0.127,0.038,0.051,0.009,0.0398,0.029,0.0025,0.0077,0.002,0.004,2106.068,44.33368,1900.0,1626.0,1022.0
13457,23B200206,65.6,75.7,25.07,0.141499996185303,06NB55 625025,06NB55,06NB55,06NB55,L,T,0.056,0.936,0.0065,0.0048,0.019,0.123,0.038,0.042,0.008,0.0348,0.029,0.0035,0.0095,0.002,0.004,2109.938,44.33262,1900.0,1628.0,1025.0
13706,23B201243,66.0,76.5,32.04,0.124499998986721,06NB55 625025,06NB55,06NB55,06NB55,L,T,0.06,0.888,0.0073,0.001,0.019,0.135,0.043,0.043,0.007,0.0314,0.026,0.0036,0.009,0.001,0.003,2155.856,34.47968,1925.0,1626.0,1045.0
13707,23B201248,66.5,75.4,25.83,0.124499998986721,06NB55 625025,06NB55,06NB55,06NB55,L,T,0.06,0.888,0.0073,0.001,0.019,0.135,0.043,0.043,0.007,0.0314,0.026,0.0036,0.009,0.001,0.003,2154.488,34.47964,1918.0,1632.0,1032.0
13721,23B201300,64.3,73.6,26.39,0.117700003087521,06NB55 625025,06NB55,06NB55,06NB55,L,T,0.057,0.87,0.0078,0.0036,0.019,0.137,0.04,0.036,0.007,0.0334,0.026,0.0045,0.0085,0.001,0.004,2116.436,39.40637,1938.0,1630.0,1020.0
13722,23B201303,66.8,74.9,19.77,0.117700003087521,06NB55 625025,06NB55,06NB55,06NB55,L,T,0.057,0.87,0.0078,0.0036,0.019,0.137,0.04,0.036,0.007,0.0334,0.026,0.0045,0.0085,0.001,0.004,2115.302,39.4041,1950.0,1630.0,1022.0
13723,23B201305,69.0,76.6,25.41,0.117700003087521,06NB55 625025,06NB55,06NB55,06NB55,L,T,0.059,0.874,0.0066,0.0037,0.015,0.146,0.041,0.038,0.008,0.0306,0.026,0.0029,0.011,0.001,0.002,2114.96,39.40385,1949.0,1632.0,1020.0
13724,23B201314,62.5,72.0,26.84,0.117700003087521,06NB55 625025,06NB55,06NB55,06NB55,L,T,0.064,0.925,0.0061,0.0009,0.027,0.142,0.039,0.041,0.007,0.0347,0.03,0.0025,0.009,0.002,0.004,2137.208,39.41058,1886.0,1626.0,1018.0
14083,23B203048,65.7,74.6,31.56,0.248999997973442,06NB55 625025,06NB55,06NB55,06NB55,T,T,0.065,0.925,0.0061,0.0034,0.01,0.134,0.038,0.052,0.01,0.0279,0.026,0.002,0.009,0.001,0.005,2062.256,49.27928,1837.0,1623.0,1047.0
14084,23B203051,69.8,78.1,26.5,0.185000002384186,06NB55 625025,06NB55,06NB55,06NB55,L,T,0.062,0.929,0.006,0.002,0.013,0.123,0.041,0.042,0.009,0.0307,0.028,0.003,0.0092,0.001,0.004,2136.956,44.32229,1887.0,1623.0,1016.0
14085,23B203051,69.2,78.3,27.9,0.185000002384186,06NB55 625025,06NB55,06NB55,06NB55,T,T,0.062,0.929,0.006,0.002,0.013,0.123,0.041,0.042,0.009,0.0307,0.028,0.003,0.0092,0.001,0.004,2136.956,44.32229,1887.0,1623.0,1016.0
14086,23B203055,66.8,79.2,25.33,0.126499995589256,06NB55 625025,06NB55,06NB55,06NB55,L,T,0.062,0.929,0.006,0.002,0.013,0.123,0.041,0.042,0.009,0.0307,0.028,0.003,0.0092,0.001,0.004,2143.526,44.31723,1904.0,1655.0,1043.0
14087,23B203055,69.5,80.8,26.48,0.126499995589256,06NB55 625025,06NB55,06NB55,06NB55,T,T,0.062,0.929,0.006,0.002,0.013,0.123,0.041,0.042,0.009,0.0307,0.028,0.003,0.0092,0.001,0.004,2143.526,44.31723,1904.0,1655.0,1043.0
14093,23B203072,67.7,79.0,27.62,0.126499995589256,06NB55 625025,06NB55,06NB55,06NB55,L,T,0.062,0.891,0.0065,0.0006,0.025,0.127,0.043,0.036,0.008,0.0335,0.028,0.0026,0.01,0.001,0.003,2103.404,44.33297,1934.0,1661.0,1041.0
14094,23B203074,69.1,78.3,26.09,0.135600000619888,06NB55 625025,06NB55,06NB55,06NB55,L,T,0.062,0.891,0.0065,0.0006,0.025,0.127,0.043,0.036,0.008,0.0335,0.028,0.0026,0.01,0.001,0.003,2125.958,44.32744,1887.0,1668.0,1063.0
14095,23B203075,64.9,74.6,33.03,0.154699996113777,06NB55 625025,06NB55,06NB55,06NB50,L,T,0.062,0.891,0.0065,0.0006,0.025,0.127,0.043,0.036,0.008,0.0335,0.028,0.0026,0.01,0.001,0.003,2109.308,44.33385,1920.0,1626.0,1040.0
14511,23B205942,73.1,79.3,25.02,0.244100004434586,06NB55 625025,06NB55,06NB55,06NB55,T,T,0.062,0.876,0.0084,0.0027,0.018,0.123,0.041,0.028,0.007,0.0326,0.026,0.0042,0.0082,0.001,0.004,2128.766,49.24069,1891.0,1646.0,1023.0
14514,23B205948,65.0,76.1,28.12,0.374099999666214,06NB55 625025,06NB55,06NB55,06NB55,T,T,0.062,0.876,0.0084,0.0027,0.018,0.123,0.041,0.028,0.007,0.0326,0.026,0.0042,0.0082,0.001,0.004,2081.192,54.19089,1884.0,1634.0,1025.0
14515,23B205951,70.5,76.7,30.88,0.372999995946884,06NB55 625025,06NB55,06NB55,06NB55,T,T,0.065,0.866,0.0095,0.0022,0.016,0.158,0.045,0.042,0.01,0.029,0.028,0.0024,0.0083,0.001,0.005,2087.582,54.18302,1877.0,1599.0,998.0
14516,23B205956,70.0,76.8,29.36,0.310099989175797,06NB55 625025,06NB55,06NB55,06NB55,T,T,0.065,0.866,0.0095,0.0022,0.016,0.158,0.045,0.042,0.01,0.029,0.028,0.0024,0.0083,0.001,0.005,2066.396,49.26959,1859.0,1616.0,1025.0
14517,23B205959,65.2,73.9,30.11,0.249099999666214,06NB55 625025,06NB55,06NB55,06NB55,L,T,0.055,0.878,0.0065,0.0001,0.027,0.123,0.043,0.032,0.007,0.0326,0.028,0.0033,0.0076,0.001,0.004,2073.614,49.30922,1812.0,1621.0,1022.0
14518,23B205959,68.7,75.5,28.17,0.249099999666214,06NB55 625025,06NB55,06NB55,06NB55,T,T,0.055,0.878,0.0065,0.0001,0.027,0.123,0.043,0.032,0.007,0.0326,0.028,0.0033,0.0076,0.001,0.004,2073.614,49.30922,1812.0,1621.0,1022.0
14519,23B205967,62.4,74.1,27.99,0.185000002384186,06NB55 625025,06NB55,06NB55,06NB55,L,T,0.056,0.856,0.0095,0.0017,0.02,0.139,0.051,0.051,0.008,0.0372,0.029,0.0043,0.0078,0.001,0.004,2071.616,44.41129,1792.0,1610.0,1020.0
14520,23B205967,64.8,75.4,25.04,0.185000002384186,06NB55 625025,06NB55,06NB55,06NB55,T,T,0.056,0.856,0.0095,0.0017,0.02,0.139,0.051,0.051,0.008,0.0372,0.029,0.0043,0.0078,0.001,0.004,2071.616,44.41129,1792.0,1610.0,1020.0
14532,23B205992,64.0,73.8,29.21,0.115299999713898,06NB55 625025,06NB55,06NB55,06NB55,L,T,0.062,0.859,0.0095,0.0028,0.022,0.146,0.047,0.045,0.01,0.0311,0.028,0.0022,0.0081,0.001,0.005,2094.062,39.44123,1895.0,1637.0,1041.0
14533,23B205995,64.7,74.9,27.03,0.115299999713898,06NB55 625025,06NB55,06NB55,06NB55,L,T,0.064,0.885,0.0071,0.0025,0.022,0.134,0.049,0.033,0.007,0.0323,0.028,0.0035,0.0073,0.001,0.003,2091.722,39.44213,1902.0,1635.0,1038.0
14534,23B205997,65.8,75.4,26.85,0.115299999713898,06NB55 625025,06NB55,06NB55,06NB55,L,T,0.064,0.885,0.0071,0.0025,0.022,0.134,0.049,0.033,0.007,0.0323,0.028,0.0035,0.0073,0.001,0.003,2092.388,39.44174,1904.0,1635.0,1036.0
14535,23B205999,64.8,73.9,24.31,0.115299999713898,06NB55 625025,06NB55,06NB55,06NB55,L,T,0.063,0.862,0.0096,0.0015,0.027,0.144,0.046,0.044,0.011,0.034,0.027,0.0028,0.0084,0.002,0.005,2091.956,39.44163,1895.0,1641.0,1031.0
14536,23B206002,61.8,73.0,30.26,0.154699996113777,06NB55 625025,06NB55,06NB55,06NB55,L,T,0.063,0.862,0.0096,0.0015,0.027,0.144,0.046,0.044,0.011,0.034,0.027,0.0028,0.0084,0.002,0.005,2092.478,44.36638,1864.0,1626.0,1018.0
14537,23B206005,62.8,73.0,29.8,0.154699996113777,06NB55 625025,06NB55,06NB55,06NB55,L,T,0.056,0.878,0.0106,0.0047,0.028,0.137,0.044,0.049,0.01,0.0339,0.028,0.0029,0.0077,0.002,0.005,2094.494,44.36509,1857.0,1625.0,1020.0
14538,23B206007,62.1,72.8,29.19,0.154699996113777,06NB55 625025,06NB55,06NB55,06NB55,L,T,0.056,0.878,0.0106,0.0047,0.028,0.137,0.044,0.049,0.01,0.0339,0.028,0.0029,0.0077,0.002,0.005,2094.026,44.36605,1862.0,1628.0,1022.0
14549,23B206030,64.0,72.0,26.0,0.373100012540817,06NB55 625025,06NB55,06NB55,06NB55,T,T,0.06,0.852,0.0089,0.0035,0.023,0.136,0.047,0.046,0.011,0.0277,0.027,0.0023,0.0035,0.001,0.004,2086.34,54.20637,1853.0,1635.0,1058.0
14583,23B206136,64.4,75.4,29.81,0.155100002884865,06NB55 625025,06NB55,06NB50,06NB55,L,T,0.064,0.851,0.0069,0.0008,0.021,0.116,0.043,0.042,0.008,0.0337,0.027,0.0031,0.0072,0.001,0.003,2177.618,34.47274,1927.0,1644.0,998.0
14584,23B206141,66.7,75.8,28.34,0.155100002884865,06NB55 625025,06NB55,06NB55,06NB55,L,T,0.064,0.851,0.0069,0.0008,0.021,0.116,0.043,0.042,0.008,0.0337,0.027,0.0031,0.0072,0.001,0.003,2155.82,34.47668,1895.0,1635.0,1011.0
14585,23B206144,64.5,76.6,28.54,0.155100002884865,06NB55 625025,06NB55,06NB55,06NB55,L,T,0.062,0.864,0.0072,0.002,0.016,0.114,0.041,0.034,0.009,0.0298,0.028,0.0038,0.0095,0.001,0.003,2106.644,34.49363,1873.0,1637.0,1029.0
14586,23B206150,64.3,76.2,25.29,0.155100002884865,06NB55 625025,06NB55,06NB55,06NB55,L,T,0.062,0.864,0.0072,0.002,0.016,0.114,0.041,0.034,0.009,0.0298,0.028,0.0038,0.0095,0.001,0.003,2157.566,34.47855,1929.0,1644.0,1018.0
14587,23B206153,66.1,75.8,27.28,0.155100002884865,06NB55 625025,06NB55,06NB55,06NB55,L,T,0.063,0.925,0.0109,0.0028,0.02,0.129,0.043,0.052,0.01,0.0294,0.03,0.0024,0.0082,0.001,0.004,2179.184,34.47112,1932.0,1644.0,1016.0
14588,23B206153,68.6,79.8,25.3,0.155100002884865,06NB55 625025,06NB55,06NB55,06NB55,T,T,0.063,0.925,0.0109,0.0028,0.02,0.129,0.043,0.052,0.01,0.0294,0.03,0.0024,0.0082,0.001,0.004,2179.184,34.47112,1932.0,1644.0,1016.0
14599,23B206178,63.4,75.1,27.99,0.157000005245209,06NB55 625025,06NB55,06NB50,06NB55,L,T,0.052,0.874,0.0077,0.0022,0.015,0.106,0.042,0.038,0.008,0.0342,0.026,0.0042,0.0096,0.001,0.003,2175.998,34.476,1941.0,1646.0,1018.0
14600,23B206182,63.7,76.2,24.15,0.157000005245209,06NB55 625025,06NB55,06NB55,06NB55,L,T,0.052,0.874,0.0077,0.0022,0.015,0.106,0.042,0.038,0.008,0.0342,0.026,0.0042,0.0096,0.001,0.003,2176.268,34.47337,1943.0,1639.0,1016.0
14601,23B206186,65.8,74.2,26.84,0.117700003087521,06NB55 625025,06NB55,06NB55,06NB55,L,T,0.062,0.896,0.0109,0.0037,0.016,0.134,0.05,0.045,0.011,0.0275,0.026,0.0023,0.0093,0.001,0.005,2176.412,34.472,1949.0,1643.0,1018.0
14602,23B206192,65.5,75.3,28.4,0.156000003218651,06NB55 625025,06NB55,06NB55,06NB50,L,T,0.062,0.896,0.0109,0.0037,0.016,0.134,0.05,0.045,0.011,0.0275,0.026,0.0023,0.0093,0.001,0.005,2173.748,34.47211,1929.0,1646.0,1016.0
14887,23B207481,66.1,74.4,29.63,0.154699996113777,06NB55 625025,06NB55,06NB55,06NB55,L,T,0.053,0.865,0.0072,0.0003,0.018,0.111,0.041,0.043,0.008,0.029,0.026,0.0021,0.0095,0.001,0.003,2163.812,44.31629,1929.0,1628.0,1018.0
14964,23B207836,68.5,75.8,28.38,0.115299999713898,06NB55 625025,06NB55,06NB51,06NB55,L,T,0.052,0.892,0.0086,0.0023,0.021,0.133,0.044,0.057,0.01,0.0305,0.025,0.002,0.0098,0.001,0.005,2077.988,39.42898,1943.0,1628.0,1014.0
14965,23B207837,67.5,75.6,24.8,0.115299999713898,06NB55 625025,06NB55,06NB55,06NB55,L,T,0.052,0.892,0.0086,0.0023,0.021,0.133,0.044,0.057,0.01,0.0305,0.025,0.002,0.0098,0.001,0.005,2088.158,39.42453,1950.0,1630.0,1016.0
14966,23B207838,68.2,76.8,20.42,0.115299999713898,06NB55 625025,06NB55,06NB55,06NB55,L,T,0.052,0.892,0.0086,0.0023,0.021,0.133,0.044,0.057,0.01,0.0305,0.025,0.002,0.0098,0.001,0.005,2087.438,39.41998,1950.0,1625.0,1014.0
14967,23B207839,67.0,75.1,28.07,0.115299999713898,06NB55 625025,06NB55,06NB55,06NB55,L,T,0.052,0.892,0.0086,0.0023,0.021,0.133,0.044,0.057,0.01,0.0305,0.025,0.002,0.0098,0.001,0.005,2089.418,39.42045,1952.0,1626.0,1014.0
14968,23B207842,66.7,75.1,26.15,0.115299999713898,06NB55 625025,06NB55,06NB55,06NB55,L,T,0.054,0.855,0.0091,0.0026,0.018,0.133,0.041,0.052,0.009,0.0303,0.025,0.0032,0.0097,0.001,0.004,2086.916,39.42477,1952.0,1630.0,1023.0
14969,23B207847,67.3,75.7,28.65,0.115299999713898,06NB55 625025,06NB55,06NB55,06NB55,L,T,0.058,0.882,0.0097,0.0023,0.023,0.133,0.045,0.056,0.01,0.0344,0.026,0.0042,0.0089,0.001,0.004,2130.818,39.41229,1976.0,1628.0,1022.0
14970,23B207849,68.3,76.4,26.96,0.115299999713898,06NB55 625025,06NB55,06NB55,06NB55,L,T,0.058,0.882,0.0097,0.0023,0.023,0.133,0.045,0.056,0.01,0.0344,0.026,0.0042,0.0089,0.001,0.004,2136.38,39.40872,1968.0,1626.0,1022.0
14971,23B207853,71.2,76.6,32.84,0.494800001382828,06NB55 625025,06NB55,06NB55,06NB55,T,T,0.053,0.858,0.0099,0.0018,0.023,0.129,0.041,0.05,0.01,0.035,0.027,0.0039,0.0097,0.001,0.005,2155.874,54.14358,1981.0,1625.0,1007.0
15068,23B208082,70.3,77.7,29.25,0.312099993228912,06NB55 625025,06NB55,06NB55,06NB55,L,T,0.053,0.851,0.0101,0.0029,0.024,0.156,0.045,0.054,0.01,0.0311,0.024,0.0026,0.0105,0.001,0.004,2142.716,49.25271,1891.0,1652.0,1061.0
15069,23B208082,66.7,75.9,31.63,0.312099993228912,06NB55 625025,06NB55,06NB55,06NB55,T,T,0.053,0.851,0.0101,0.0029,0.024,0.156,0.045,0.054,0.01,0.0311,0.024,0.0026,0.0105,0.001,0.004,2142.716,49.25271,1891.0,1652.0,1061.0
15338,23B208896,69.1,77.1,27.85,0.110299997031689,06NB55 625025,06NB55,06NB50,06NB55,L,T,0.062,0.88,0.0098,0.0015,0.018,0.131,0.04,0.042,0.007,0.028,0.027,0.0017,0.0097,0.001,0.003,2163.038,34.48052,1952.0,1621.0,1016.0
15339,23B208897,67.1,78.0,18.79,0.110299997031689,06NB55 625025,06NB55,06NB55,06NB55,L,T,0.062,0.88,0.0098,0.0015,0.018,0.131,0.04,0.042,0.007,0.028,0.027,0.0017,0.0097,0.001,0.003,2167.952,34.47941,1956.0,1632.0,1009.0
15340,23B208902,67.5,77.8,23.2,0.157000005245209,06NB55 625025,06NB55,06NB55,06NB55,L,T,0.062,0.88,0.0098,0.0015,0.018,0.131,0.04,0.042,0.007,0.028,0.027,0.0017,0.0097,0.001,0.003,2170.688,34.48111,1938.0,1634.0,1029.0
15341,23B208904,67.8,76.4,23.84,0.116599999368191,06NB55 625025,06NB55,06NB55,06NB55,L,T,0.056,0.865,0.0133,0.0037,0.015,0.145,0.045,0.065,0.01,0.0312,0.027,0.0024,0.0102,0.001,0.004,2178.77,34.4746,1943.0,1623.0,1013.0
15342,23B208904,69.9,76.4,27.6,0.116599999368191,06NB55 625025,06NB55,06NB55,06NB55,T,T,0.056,0.865,0.0133,0.0037,0.015,0.145,0.045,0.065,0.01,0.0312,0.027,0.0024,0.0102,0.001,0.004,2178.77,34.4746,1943.0,1623.0,1013.0
15458,24B209660,67.9,74.5,27.53,0.109999999403954,06NB55 625025,06NB55,06NB55,06NB55,L,T,0.052,0.923,0.0126,0.0033,0.025,0.126,0.045,0.059,0.012,0.0341,0.025,0.0027,0.0076,0.001,0.005,2164.802,34.47618,1950.0,1632.0,1023.0
15459,24B209660,71.3,78.1,18.62,0.109999999403954,06NB55 625025,06NB55,06NB55,06NB55,T,T,0.052,0.923,0.0126,0.0033,0.025,0.126,0.045,0.059,0.012,0.0341,0.025,0.0027,0.0076,0.001,0.005,2164.802,34.47618,1950.0,1632.0,1023.0
15460,24B209667,67.1,74.6,27.89,0.244100004434586,06NB55 625025,06NB55,06NB55,06NB55,L,T,0.051,0.883,0.0083,0.0026,0.016,0.129,0.046,0.045,0.01,0.0335,0.027,0.0018,0.0076,0.001,0.003,2186.132,49.22274,1954.0,1632.0,1040.0
15461,24B209667,70.6,77.4,24.95,0.244100004434586,06NB55 625025,06NB55,06NB55,06NB55,T,T,0.051,0.883,0.0083,0.0026,0.016,0.129,0.046,0.045,0.01,0.0335,0.027,0.0018,0.0076,0.001,0.003,2186.132,49.22274,1954.0,1632.0,1040.0
15482,24B209735,68.3,76.3,30.22,0.368999987840652,06NB55 625025,06NB55,06NB60,06NB55,L,T,0.057,0.939,0.0105,0.0013,0.017,0.121,0.045,0.063,0.011,0.0345,0.03,0.0021,0.0072,0.001,0.004,2155.802,54.14056,1925.0,1626.0,1011.0
15483,24B209735,70.2,78.6,20.62,0.368999987840652,06NB55 625025,06NB55,06NB60,06NB55,T,T,0.057,0.939,0.0105,0.0013,0.017,0.121,0.045,0.063,0.011,0.0345,0.03,0.0021,0.0072,0.001,0.004,2155.802,54.14056,1925.0,1626.0,1011.0
15484,24B209742,65.7,73.9,28.86,0.126499995589256,06NB55 625025,06NB55,06NB55,06NB55,L,T,0.053,0.877,0.0057,0.002,0.016,0.143,0.045,0.048,0.01,0.03,0.027,0.0025,0.0118,0.001,0.004,2085.404,44.35783,1896.0,1628.0,1031.0
15485,24B209745,67.3,75.8,28.3,0.135499998927116,06NB55 625025,06NB55,06NB55,06NB55,L,T,0.053,0.877,0.0057,0.002,0.016,0.143,0.045,0.048,0.01,0.03,0.027,0.0025,0.0118,0.001,0.004,2097.752,44.34123,1889.0,1639.0,1029.0
15486,24B209748,67.2,76.3,25.81,0.135499998927116,06NB55 625025,06NB55,06NB55,06NB55,L,T,0.065,0.919,0.0092,0.0017,0.02,0.138,0.045,0.06,0.011,0.0308,0.026,0.0028,0.0076,0.001,0.004,2129.738,44.32588,1914.0,1646.0,1034.0
15487,24B209752,67.5,76.8,26.24,0.135499998927116,06NB55 625025,06NB55,06NB55,06NB55,L,T,0.065,0.919,0.0092,0.0017,0.02,0.138,0.045,0.06,0.011,0.0308,0.026,0.0028,0.0076,0.001,0.004,2136.578,44.32299,1920.0,1643.0,1022.0
15488,24B209755,65.5,75.8,27.57,0.135499998927116,06NB55 625025,06NB55,06NB55,06NB55,L,T,0.054,0.889,0.008,0.005,0.034,0.142,0.043,0.066,0.009,0.025,0.026,0.0022,0.0102,0.001,0.005,2139.728,44.31903,1918.0,1643.0,1023.0
15489,24B209759,66.0,75.7,30.37,0.135499998927116,06NB55 625025,06NB55,06NB55,06NB55,L,T,0.054,0.889,0.008,0.005,0.034,0.142,0.043,0.066,0.009,0.025,0.026,0.0022,0.0102,0.001,0.005,2149.754,44.31396,1907.0,1650.0,1022.0
15490,24B209762,65.4,75.5,24.39,0.135499998927116,06NB55 625025,06NB55,06NB55,06NB55,L,T,0.062,0.923,0.0086,0.0031,0.022,0.13,0.047,0.063,0.009,0.0356,0.025,0.0026,0.0101,0.001,0.004,2165.432,44.30952,1934.0,1652.0,1020.0
15491,24B209766,67.5,76.1,27.19,0.135499998927116,06NB55 625025,06NB55,06NB55,06NB55,L,T,0.062,0.923,0.0086,0.0031,0.022,0.13,0.047,0.063,0.009,0.0356,0.025,0.0026,0.0101,0.001,0.004,2174.252,44.30145,1927.0,1652.0,1025.0
15492,24B209769,67.6,76.0,25.06,0.135499998927116,06NB55 625025,06NB55,06NB55,06NB55,L,T,0.058,0.945,0.007,0.0015,0.024,0.141,0.05,0.053,0.009,0.0268,0.027,0.0026,0.0084,0.001,0.005,2173.982,44.30541,1929.0,1653.0,1022.0
15493,24B209772,68.1,76.1,18.95,0.135499998927116,06NB55 625025,06NB55,06NB55,06NB55,L,T,0.058,0.945,0.007,0.0015,0.024,0.141,0.05,0.053,0.009,0.0268,0.027,0.0026,0.0084,0.001,0.005,2193.584,44.29473,1922.0,1657.0,1022.0
15494,24B209775,68.8,76.5,18.99,0.135499998927116,06NB55 625025,06NB55,06NB55,06NB55,L,T,0.058,0.867,0.0093,0.0014,0.025,0.136,0.051,0.059,0.01,0.0248,0.029,0.0027,0.0074,0.001,0.004,2193.008,44.29675,1927.0,1655.0,1022.0
15495,24B209779,68.1,76.4,27.68,0.135499998927116,06NB55 625025,06NB55,06NB55,06NB55,L,T,0.058,0.867,0.0093,0.0014,0.025,0.136,0.051,0.059,0.01,0.0248,0.029,0.0027,0.0074,0.001,0.004,2185.844,44.29914,1929.0,1652.0,1023.0
15496,24B209782,66.6,75.2,26.34,0.135499998927116,06NB55 625025,06NB55,06NB55,06NB55,L,T,0.056,0.868,0.0084,0.0027,0.015,0.143,0.056,0.058,0.01,0.0238,0.025,0.0025,0.0085,0.001,0.004,2201.558,44.29058,1947.0,1648.0,1025.0
15497,24B209785,65.8,75.1,28.25,0.135499998927116,06NB55 625025,06NB55,06NB55,06NB55,L,T,0.056,0.868,0.0084,0.0027,0.015,0.143,0.056,0.058,0.01,0.0238,0.025,0.0025,0.0085,0.001,0.004,2208.632,44.29175,1940.0,1668.0,1034.0
15498,24B209788,67.6,77.1,22.84,0.135499998927116,06NB55 625025,06NB55,06NB55,06NB55,L,T,0.063,0.892,0.0069,0.0034,0.019,0.129,0.047,0.053,0.009,0.0291,0.025,0.0024,0.01,0.001,0.004,2179.652,44.30535,1961.0,1677.0,1031.0
15499,24B209789,63.8,75.2,29.34,0.135499998927116,06NB55 625025,06NB55,06NB55,06NB55,L,T,0.063,0.892,0.0069,0.0034,0.019,0.129,0.047,0.053,0.009,0.0291,0.025,0.0024,0.01,0.001,0.004,2170.238,44.30041,1934.0,1666.0,1027.0
15501,24B209796,70.0,77.7,23.56,0.135600000619888,06NB55 625025,06NB55,06NB55,06NB55,L,T,0.065,0.904,0.0088,0.0004,0.033,0.139,0.048,0.057,0.01,0.0327,0.026,0.0034,0.0089,0.001,0.004,2118.686,44.32821,1905.0,1628.0,1022.0
15502,24B209800,67.2,76.6,25.3,0.135499998927116,06NB55 625025,06NB55,06NB55,06NB55,L,T,0.054,0.882,0.0094,0.0004,0.043,0.139,0.05,0.059,0.011,0.0316,0.028,0.0027,0.0082,0.001,0.004,2119.37,44.32912,1914.0,1630.0,1025.0
15503,24B209803,66.2,75.5,26.02,0.136999994516373,06NB55 625025,06NB55,06NB55,06NB55,L,T,0.054,0.882,0.0094,0.0004,0.043,0.139,0.05,0.059,0.011,0.0316,0.028,0.0027,0.0082,0.001,0.004,2120.774,44.32334,1909.0,1632.0,1022.0
15504,24B209804,68.2,75.7,28.19,0.135000005364418,06NB55 625025,06NB55,06NB55,06NB55,L,T,0.054,0.882,0.0094,0.0004,0.043,0.139,0.05,0.059,0.011,0.0316,0.028,0.0027,0.0082,0.001,0.004,2118.272,44.32471,1907.0,1632.0,1009.0
15505,24B209807,68.0,76.2,25.91,0.130999997258186,06NB55 625025,06NB55,06NB55,06NB55,L,T,0.051,0.878,0.0076,0.0,0.039,0.126,0.045,0.064,0.008,0.0307,0.027,0.0028,0.008,0.001,0.005,2128.928,44.32382,1909.0,1628.0,1009.0
15506,24B209809,64.2,73.8,29.1,0.154799997806549,06NB55 625025,06NB55,06NB55,06NB55,L,T,0.051,0.878,0.0076,0.0,0.039,0.126,0.045,0.064,0.008,0.0307,0.027,0.0028,0.008,0.001,0.005,2125.22,44.32933,1918.0,1630.0,1009.0
15507,24B209812,68.6,76.6,25.28,0.154799997806549,06NB55 625025,06NB55,06NB55,06NB55,L,T,0.061,0.856,0.0087,0.0006,0.021,0.147,0.051,0.067,0.011,0.0321,0.026,0.0025,0.0095,0.001,0.005,2125.256,44.32266,1907.0,1628.0,1020.0
15508,24B209814,67.9,77.4,25.69,0.154699996113777,06NB55 625025,06NB55,06NB55,06NB55,L,T,0.061,0.856,0.0087,0.0006,0.021,0.147,0.051,0.067,0.011,0.0321,0.026,0.0025,0.0095,0.001,0.005,2120.18,44.32556,1909.0,1630.0,1023.0
15511,24B209822,68.0,76.4,29.16,0.369100004434586,06NB55 625025,06NB55,06NB55,06NB55,T,T,0.063,0.851,0.0098,0.0008,0.037,0.132,0.047,0.054,0.011,0.0469,0.026,0.0025,0.0056,0.002,0.004,2131.826,49.23717,1923.0,1625.0,1014.0
15512,24B209823,67.5,74.8,32.44,0.369100004434586,06NB55 625025,06NB55,06NB55,06NB50,T,T,0.063,0.851,0.0098,0.0008,0.037,0.132,0.047,0.054,0.011,0.0469,0.026,0.0025,0.0056,0.002,0.004,2130.89,49.2387,1925.0,1626.0,1016.0
15925,24B211476,68.9,75.6,30.13,0.368999987840652,06NB55 625025,06NB55,06NB55,06NB55,T,T,0.053,0.896,0.0083,0.0009,0.023,0.129,0.041,0.046,0.011,0.0331,0.025,0.0032,0.0097,0.001,0.004,2058.962,44.36292,1826.0,1632.0,1023.0
15926,24B211478,69.7,76.7,25.48,0.185000002384186,06NB55 625025,06NB55,06NB55,06NB55,T,T,0.053,0.896,0.0083,0.0009,0.023,0.129,0.041,0.046,0.011,0.0331,0.025,0.0032,0.0097,0.001,0.004,2058.854,34.52107,1794.0,1616.0,996.0
15927,24B211480,65.8,76.6,25.92,0.135600000619888,06NB55 625025,06NB55,06NB55,06NB55,L,T,0.052,0.89,0.0102,0.0034,0.02,0.12,0.041,0.05,0.01,0.0295,0.028,0.0023,0.0076,0.001,0.004,2059.232,44.34906,1844.0,1632.0,1025.0
15928,24B211480,70.7,78.7,27.89,0.135600000619888,06NB55 625025,06NB55,06NB55,06NB55,T,T,0.052,0.89,0.0102,0.0034,0.02,0.12,0.041,0.05,0.01,0.0295,0.028,0.0023,0.0076,0.001,0.004,2059.232,44.34906,1844.0,1632.0,1025.0
15929,24B211482,68.3,75.9,26.51,0.135499998927116,06NB55 625025,06NB55,06NB55,06NB55,L,T,0.052,0.89,0.0102,0.0034,0.02,0.12,0.041,0.05,0.01,0.0295,0.028,0.0023,0.0076,0.001,0.004,2078.348,44.3441,1848.0,1626.0,1022.0
15930,24B211482,70.5,77.6,26.91,0.135499998927116,06NB55 625025,06NB55,06NB55,06NB55,T,T,0.052,0.89,0.0102,0.0034,0.02,0.12,0.041,0.05,0.01,0.0295,0.028,0.0023,0.0076,0.001,0.004,2078.348,44.3441,1848.0,1626.0,1022.0
15970,24B211583,70.2,75.9,33.73,0.495099991559982,06NB55 625025,06NB55,06NB55,06NB55,T,T,0.055,0.858,0.0146,0.0044,0.016,0.153,0.044,0.053,0.011,0.0354,0.026,0.0027,0.0079,0.001,0.004,2176.988,49.21678,1898.0,1630.0,1038.0
15971,24B211587,68.1,76.5,30.03,0.369100004434586,06NB55 625025,06NB55,06NB55,06NB55,T,T,0.055,0.858,0.0146,0.0044,0.016,0.153,0.044,0.053,0.011,0.0354,0.026,0.0027,0.0079,0.001,0.004,2178.716,49.21686,1893.0,1632.0,1050.0
16072,24B212047,67.7,76.1,28.77,0.154699996113777,06NB55 625025,06NB55,06NB55,06NB55,L,T,0.054,0.897,0.0089,0.0004,0.025,0.134,0.045,0.055,0.01,0.0247,0.026,0.0035,0.0078,0.001,0.004,2111.684,44.32607,1884.0,1621.0,1038.0
16073,24B212049,68.8,78.3,29.21,0.154699996113777,06NB55 625025,06NB55,06NB55,06NB55,L,T,0.064,0.862,0.0094,0.0004,0.025,0.133,0.04,0.062,0.009,0.0324,0.026,0.0025,0.01,0.001,0.005,2093.882,44.33737,1884.0,1628.0,1032.0
16074,24B212051,68.4,77.6,22.07,0.154699996113777,06NB55 625025,06NB55,06NB55,06NB55,L,T,0.064,0.862,0.0094,0.0004,0.025,0.133,0.04,0.062,0.009,0.0324,0.026,0.0025,0.01,0.001,0.005,2122.556,44.32591,1896.0,1628.0,1027.0
16075,24B212054,67.5,76.4,30.67,0.154699996113777,06NB55 625025,06NB55,06NB55,06NB55,L,T,0.065,0.861,0.0142,0.0024,0.02,0.139,0.037,0.048,0.01,0.0308,0.032,0.0039,0.0071,0.001,0.005,2128.46,44.32275,1891.0,1623.0,1023.0
16076,24B212056,65.9,75.1,29.5,0.154699996113777,06NB55 625025,06NB55,06NB55,06NB55,L,T,0.065,0.861,0.0142,0.0024,0.02,0.139,0.037,0.048,0.01,0.0308,0.032,0.0039,0.0071,0.001,0.005,2075.936,44.33895,1862.0,1623.0,1023.0
16077,24B212059,67.6,75.4,30.39,0.154699996113777,06NB55 625025,06NB55,06NB55,06NB55,L,T,0.063,0.897,0.0092,0.0008,0.028,0.128,0.041,0.049,0.009,0.0356,0.027,0.0035,0.0077,0.001,0.005,2149.862,44.32153,1893.0,1630.0,1023.0
16078,24B212061,69.3,77.3,26.71,0.115299999713898,06NB55 625025,06NB55,06NB55,06NB55,L,T,0.063,0.897,0.0092,0.0008,0.028,0.128,0.041,0.049,0.009,0.0356,0.027,0.0035,0.0077,0.001,0.005,2109.668,39.40915,1891.0,1623.0,1022.0
16079,24B212064,67.8,76.4,29.6,0.115299999713898,06NB55 625025,06NB55,06NB55,06NB55,L,T,0.057,0.893,0.0109,0.0024,0.026,0.132,0.041,0.042,0.01,0.0331,0.027,0.0031,0.0093,0.001,0.006,2107.166,39.41098,1907.0,1628.0,1023.0
16080,24B212066,67.3,76.6,28.35,0.115299999713898,06NB55 625025,06NB55,06NB55,06NB55,L,T,0.057,0.893,0.0109,0.0024,0.026,0.132,0.041,0.042,0.01,0.0331,0.027,0.0031,0.0093,0.001,0.006,2092.388,39.41146,1896.0,1648.0,1027.0
16081,24B212069,70.1,77.4,24.12,0.11540000140667,06NB55 625025,06NB55,06NB55,06NB55,L,T,0.058,0.892,0.0095,0.0018,0.016,0.127,0.041,0.044,0.009,0.0305,0.027,0.0027,0.0087,0.001,0.005,2109.272,39.40631,1886.0,1655.0,1029.0
16082,24B212071,69.0,78.4,27.09,0.115299999713898,06NB55 625025,06NB55,06NB55,06NB55,L,T,0.058,0.892,0.0095,0.0018,0.016,0.127,0.041,0.044,0.009,0.0305,0.027,0.0027,0.0087,0.001,0.005,2108.714,39.41245,1902.0,1653.0,1029.0
