Repository: PNell/TrialTest3

File: Data/StreamlitData032524.csv (part 21 of 96)
,coil_no,YieldStrength,TensileStrength,TotalElongation,coil_thickness,steel_design_description,grade,grade_head,grade_tail,sample_direction,sample_location,c_amount,mn_amount,p_amount,s_amount,si_amount,cu_amount,ni_amount,cr_amount,mo_amount,al_amount,nb_amount,ca_amount,n_amount,ti_amount,v_amount,TF1_EXIT_AVG_BODY,TBC_thickness,TEMP_FM_ENTRY_AVG,TEMP_FM_EXIT_AVG,TEMP_COILING_AVG
16083,24B212073,69.3,78.0,23.0,0.115299999713898,06NB55 625025,06NB55,06NB55,06NB55,L,T,0.059,0.88,0.0145,0.0025,0.019,0.135,0.043,0.06,0.01,0.0334,0.026,0.0027,0.0105,0.001,0.005,2096.438,39.41546,1909.0,1652.0,1025.0
16084,24B212073,68.6,77.6,19.7,0.115299999713898,06NB55 625025,06NB55,06NB55,06NB55,T,T,0.059,0.88,0.0145,0.0025,0.019,0.135,0.043,0.06,0.01,0.0334,0.026,0.0027,0.0105,0.001,0.005,2096.438,39.41546,1909.0,1652.0,1025.0
16087,24B212076,69.6,77.0,32.74,0.495099991559982,06NB55 625025,06NB55,06NB55,06NB55,T,T,0.059,0.88,0.0145,0.0025,0.019,0.135,0.043,0.06,0.01,0.0334,0.026,0.0027,0.0105,0.001,0.005,2091.434,54.17541,1878.0,1646.0,1070.0
16088,24B212077,69.6,75.8,33.8,0.495099991559982,06NB55 625025,06NB55,06NB55,06NB55,T,T,0.059,0.88,0.0145,0.0025,0.019,0.135,0.043,0.06,0.01,0.0334,0.026,0.0027,0.0105,0.001,0.005,2093.99,54.17699,1891.0,1644.0,1063.0
16113,24B212148,71.0,80.9,14.73,0.124499998986721,06NB55 625025,06NB55,06NB50,06NB55,L,T,0.052,0.861,0.0069,0.0017,0.018,0.115,0.04,0.059,0.01,0.0321,0.028,0.003,0.0073,0.001,0.004,2154.164,34.48029,1911.0,1648.0,1014.0
16114,24B212154,66.5,76.2,25.35,0.124499998986721,06NB55 625025,06NB55,06NB55,06NB55,L,T,0.052,0.861,0.0069,0.0017,0.018,0.115,0.04,0.059,0.01,0.0321,0.028,0.003,0.0073,0.001,0.004,2110.352,34.48947,1898.0,1655.0,1031.0
16115,24B212156,68.6,77.2,29.11,0.124499998986721,06NB55 625025,06NB55,06NB55,06NB55,L,T,0.063,0.883,0.0068,0.0018,0.021,0.127,0.04,0.048,0.01,0.0338,0.029,0.0031,0.0093,0.001,0.004,2119.982,34.48506,1895.0,1652.0,1025.0
16116,24B212162,65.0,74.9,28.11,0.124499998986721,06NB55 625025,06NB55,06NB55,06NB50,L,T,0.063,0.883,0.0068,0.0018,0.021,0.127,0.04,0.048,0.01,0.0338,0.029,0.0031,0.0093,0.001,0.004,2129.612,34.48192,1900.0,1652.0,1018.0
16134,24B212199,67.3,76.7,27.04,0.189999997615814,06NB55 625025,06NB55,06NB50,06NB55,L,T,0.059,0.939,0.0073,0.0021,0.014,0.103,0.044,0.055,0.011,0.0266,0.028,0.0023,0.0106,0.001,0.004,2118.578,49.24398,1923.0,1650.0,1032.0
16135,24B212200,70.7,76.7,29.36,0.190099999308586,06NB55 625025,06NB55,06NB50,06NB55,L,T,0.059,0.939,0.0073,0.0021,0.014,0.103,0.044,0.055,0.011,0.0266,0.028,0.0023,0.0106,0.001,0.004,2114.528,49.2454,1923.0,1652.0,1031.0
16136,24B212201,70.8,78.0,27.74,0.189999997615814,06NB55 625025,06NB55,06NB55,06NB55,L,T,0.059,0.939,0.0073,0.0021,0.014,0.103,0.044,0.055,0.011,0.0266,0.028,0.0023,0.0106,0.001,0.004,2115.716,49.24318,1920.0,1644.0,1016.0
16137,24B212205,68.4,77.8,28.0,0.155100002884865,06NB55 625025,06NB55,06NB55,06NB55,L,T,0.059,0.939,0.0073,0.0021,0.014,0.103,0.044,0.055,0.011,0.0266,0.028,0.0023,0.0106,0.001,0.004,2110.748,34.4875,1936.0,1657.0,1018.0
16138,24B212208,68.2,77.2,29.29,0.155100002884865,06NB55 625025,06NB55,06NB55,06NB55,L,T,0.058,0.863,0.009,0.002,0.017,0.116,0.043,0.052,0.011,0.0297,0.027,0.0033,0.0084,0.001,0.004,2144.858,34.48143,1929.0,1659.0,1020.0
16139,24B212214,68.5,77.4,27.63,0.115699999034405,06NB55 625025,06NB55,06NB55,06NB55,L,T,0.058,0.863,0.009,0.002,0.017,0.116,0.043,0.052,0.011,0.0297,0.027,0.0033,0.0084,0.001,0.004,2085.944,34.49404,1925.0,1659.0,1038.0
16140,24B212217,68.5,76.5,27.16,0.115699999034405,06NB55 625025,06NB55,06NB55,06NB55,L,T,0.056,0.908,0.0065,0.0017,0.017,0.1,0.041,0.051,0.01,0.0316,0.03,0.0031,0.0091,0.001,0.004,2117.624,34.48672,1938.0,1657.0,1034.0
16141,24B212220,66.2,76.2,27.86,0.115699999034405,06NB55 625025,06NB55,06NB55,06NB55,L,T,0.056,0.908,0.0065,0.0017,0.017,0.1,0.041,0.051,0.01,0.0316,0.03,0.0031,0.0091,0.001,0.004,2119.892,34.48565,1956.0,1659.0,1027.0
16142,24B212223,70.0,77.5,30.82,0.115699999034405,06NB55 625025,06NB55,06NB55,06NB55,L,T,0.056,0.908,0.0065,0.0017,0.017,0.1,0.041,0.051,0.01,0.0316,0.03,0.0031,0.0091,0.001,0.004,2132.15,34.48784,1922.0,1659.0,1027.0
16143,24B212226,66.5,75.3,28.43,0.115699999034405,06NB55 625025,06NB55,06NB55,06NB55,L,T,0.055,0.893,0.0085,0.0005,0.027,0.103,0.041,0.049,0.011,0.0276,0.027,0.003,0.0087,0.001,0.005,2117.228,34.48209,1916.0,1653.0,1018.0
16144,24B212231,69.3,78.0,25.29,0.115699999034405,06NB55 625025,06NB55,06NB55,06NB55,L,T,0.055,0.893,0.0085,0.0005,0.027,0.103,0.041,0.049,0.011,0.0276,0.027,0.003,0.0087,0.001,0.005,2115.086,34.49008,1949.0,1661.0,1018.0
16145,24B212239,69.2,78.1,27.11,0.115699999034405,06NB55 625025,06NB55,06NB55,06NB55,L,T,0.057,0.903,0.0097,0.0012,0.022,0.109,0.041,0.045,0.01,0.031,0.03,0.0028,0.0095,0.001,0.005,2117.354,34.48447,1956.0,1657.0,1025.0
16146,24B212242,68.6,77.7,25.71,0.115699999034405,06NB55 625025,06NB55,06NB55,06NB55,L,T,0.057,0.897,0.0084,0.0018,0.021,0.098,0.04,0.045,0.01,0.028,0.031,0.0027,0.0091,0.001,0.005,2120.072,34.48368,1956.0,1659.0,1023.0
16147,24B212248,68.3,77.3,25.07,0.115699999034405,06NB55 625025,06NB55,06NB55,06NB55,L,T,0.057,0.897,0.0084,0.0018,0.021,0.098,0.04,0.045,0.01,0.028,0.031,0.0027,0.0091,0.001,0.005,2125.382,34.48444,1932.0,1655.0,1025.0
16148,24B212254,70.2,79.0,26.82,0.110299997031689,06NB55 625025,06NB55,06NB55,06NB55,L,T,0.061,0.901,0.0073,0.0015,0.017,0.105,0.042,0.044,0.011,0.0331,0.028,0.0018,0.0095,0.001,0.004,2120.9,34.4908,1952.0,1655.0,1023.0
16149,24B212254,71.5,80.4,22.32,0.110299997031689,06NB55 625025,06NB55,06NB55,06NB55,T,T,0.061,0.901,0.0073,0.0015,0.017,0.105,0.042,0.044,0.011,0.0331,0.028,0.0018,0.0095,0.001,0.004,2120.9,34.4908,1952.0,1655.0,1023.0
16663,24B214144,69.6,77.0,28.5,0.243100002408028,06NB55 625025,06NB55,06NB55,06NB55,T,T,0.058,0.903,0.0094,0.002,0.019,0.121,0.039,0.044,0.011,0.0271,0.028,0.0029,0.0091,0.0,0.004,2137.478,49.23394,1864.0,1632.0,1016.0
16703,24B214264,63.7,73.5,35.16,0.495200008153915,06NB55 625025,06NB55,06NB55,06NB55,T,T,0.055,0.859,0.0078,0.003,0.018,0.113,0.035,0.059,0.012,0.0346,0.026,0.0034,0.0072,0.001,0.004,2071.688,54.18225,1896.0,1630.0,1086.0
17179,24B216014,70.0,78.8,26.18,0.305099993944168,06NB55 625025,06NB55,-- -- --,-- -- --,L,T,0.062,0.9,0.0064,0.0004,0.02,0.113,0.038,0.04,0.01,0.0251,0.027,0.0034,0.0102,0.001,0.004,2120.27,49.24225,1905.0,1634.0,1050.0
17180,24B216014,71.0,80.1,25.8,0.305099993944168,06NB55 625025,06NB55,-- -- --,-- -- --,T,T,0.062,0.9,0.0064,0.0004,0.02,0.113,0.038,0.04,0.01,0.0251,0.027,0.0034,0.0102,0.001,0.004,2120.27,49.24225,1905.0,1634.0,1050.0
17181,24B216016,72.1,81.8,26.79,0.155100002884865,06NB55 625025,06NB55,-- -- --,-- -- --,L,T,0.062,0.9,0.0064,0.0004,0.02,0.113,0.038,0.04,0.01,0.0251,0.027,0.0034,0.0102,0.001,0.004,2149.322,34.47299,1929.0,1626.0,1040.0
17182,24B216016,72.0,83.3,26.52,0.155100002884865,06NB55 625025,06NB55,-- -- --,-- -- --,T,T,0.062,0.9,0.0064,0.0004,0.02,0.113,0.038,0.04,0.01,0.0251,0.027,0.0034,0.0102,0.001,0.004,2149.322,34.47299,1929.0,1626.0,1040.0
17183,24B216017,70.3,80.7,26.88,0.155100002884865,06NB55 625025,06NB55,-- -- --,-- -- --,L,T,0.062,0.9,0.0064,0.0004,0.02,0.113,0.038,0.04,0.01,0.0251,0.027,0.0034,0.0102,0.001,0.004,2116.85,34.47817,1920.0,1625.0,1034.0
17184,24B216017,73.9,83.0,28.16,0.155100002884865,06NB55 625025,06NB55,-- -- --,-- -- --,T,T,0.062,0.9,0.0064,0.0004,0.02,0.113,0.038,0.04,0.01,0.0251,0.027,0.0034,0.0102,0.001,0.004,2116.85,34.47817,1920.0,1625.0,1034.0
17185,24B216019,69.6,81.0,29.91,0.155100002884865,06NB55 625025,06NB55,-- -- --,-- -- --,L,T,0.056,0.919,0.0053,0.0,0.028,0.107,0.038,0.038,0.011,0.0357,0.029,0.0037,0.0082,0.001,0.004,2096.636,34.48833,1913.0,1625.0,1031.0
17186,24B216025,67.8,79.2,28.05,0.155100002884865,06NB55 625025,06NB55,-- -- --,06NB55,L,T,0.056,0.919,0.0053,0.0,0.028,0.107,0.038,0.038,0.011,0.0357,0.029,0.0037,0.0082,0.001,0.004,2150.348,34.47032,1936.0,1630.0,1027.0
17187,24B216028,72.9,82.5,26.01,0.115699999034405,06NB55 625025,06NB55,-- -- --,06NB55,L,T,0.056,0.883,0.0074,0.0,0.031,0.109,0.036,0.047,0.01,0.0304,0.03,0.0029,0.0094,0.001,0.004,2170.436,34.46554,1931.0,1626.0,1032.0
17188,24B216034,73.1,82.5,27.28,0.115699999034405,06NB55 625025,06NB55,06NB55,06NB55,L,T,0.056,0.883,0.0074,0.0,0.031,0.109,0.036,0.047,0.01,0.0304,0.03,0.0029,0.0094,0.001,0.004,2160.482,34.47258,1950.0,1634.0,1027.0
17189,24B216037,71.0,81.6,27.22,0.115699999034405,06NB55 625025,06NB55,06NB55,06NB55,L,T,0.058,0.91,0.0088,0.0,0.032,0.109,0.039,0.045,0.012,0.0308,0.027,0.0029,0.0096,0.001,0.004,2161.832,34.47208,1952.0,1630.0,1023.0
17190,24B216043,74.0,82.8,26.7,0.115699999034405,06NB55 625025,06NB55,06NB55,06NB55,L,T,0.058,0.91,0.0088,0.0,0.032,0.109,0.039,0.045,0.012,0.0308,0.027,0.0029,0.0096,0.001,0.004,2166.314,34.4676,1954.0,1632.0,1025.0
17191,24B216046,74.0,82.8,28.62,0.115699999034405,06NB55 625025,06NB55,06NB55,06NB55,L,T,0.057,0.887,0.0083,0.0009,0.021,0.113,0.041,0.042,0.011,0.0303,0.029,0.0029,0.0099,0.001,0.004,2172.632,34.46696,1959.0,1630.0,1020.0
17192,24B216051,75.1,82.15,24.310000000000002,0.0878000035881996,06NB55 625025,06NB55,06NB55,06NB55,L,T,0.057,0.887,0.0083,0.0009,0.021,0.113,0.041,0.042,0.011,0.0303,0.029,0.0029,0.0099,0.001,0.004,2177.078,34.47401,1961.0,1630.0,1020.0
17499,24B217570,72.0,78.2,33.35,0.493600010871887,06NB55 625025,06NB55,06NB55,06NB55,T,T,0.065,0.875,0.0071,0.0015,0.026,0.135,0.04,0.044,0.008,0.032,0.028,0.003,0.0095,0.001,0.004,2112.188,54.16955,1909.0,1608.0,1041.0
17500,24B217575,69.7,77.7,28.0,0.135499998927116,06NB55 625025,06NB55,06NB55,06NB51,L,T,0.065,0.875,0.0071,0.0015,0.026,0.135,0.04,0.044,0.008,0.032,0.028,0.003,0.0095,0.001,0.004,2173.586,44.30562,1932.0,1650.0,1027.0
17501,24B217575,69.1,79.0,23.0,0.135499998927116,06NB55 625025,06NB55,06NB55,06NB51,T,T,0.065,0.875,0.0071,0.0015,0.026,0.135,0.04,0.044,0.008,0.032,0.028,0.003,0.0095,0.001,0.004,2173.586,44.30562,1932.0,1650.0,1027.0
17517,24B217609,69.2,77.7,25.0,0.155100002884865,06NB55 625025,06NB55,06NB51,06NB55,L,T,0.061,0.907,0.0048,0.0018,0.019,0.115,0.034,0.043,0.008,0.0347,0.029,0.0032,0.0089,0.001,0.004,2178.59,34.46858,1938.0,1657.0,1013.0
17518,24B217615,70.1,77.7,28.0,0.155100002884865,06NB55 625025,06NB55,06NB55,06NB55,L,T,0.061,0.907,0.0048,0.0018,0.019,0.115,0.034,0.043,0.008,0.0347,0.029,0.0032,0.0089,0.001,0.004,2184.8,34.46229,1950.0,1650.0,1018.0
17519,24B217633,68.2,77.9,26.0,0.115699999034405,06NB55 625025,06NB55,06NB55,06NB55,L,T,0.057,0.89,0.0058,0.0026,0.015,0.117,0.041,0.05,0.008,0.0262,0.027,0.0037,0.0096,0.001,0.004,2162.696,34.47258,1961.0,1648.0,1018.0
17520,24B217642,69.8,78.7,35.0,0.115699999034405,06NB55 625025,06NB55,06NB55,06NB55,L,T,0.056,0.853,0.0098,0.0018,0.012,0.113,0.039,0.053,0.01,0.0258,0.025,0.0018,0.0051,0.001,0.003,2139.368,34.48291,1938.0,1655.0,1027.0
17522,24B217645,68.5,78.3,21.68,0.115699999034405,06NB55 625025,06NB55,06NB55,06NB55,T,T,0.058,0.898,0.0067,0.0022,0.006,0.117,0.037,0.044,0.008,0.0305,0.028,0.0034,0.0123,0.0,0.003,2075.702,34.4981,1918.0,1653.0,1031.0
17523,24B217650,70.6,76.8,30.0,0.185100004076958,06NB55 625025,06NB55,06NB55,06NB50,L,T,0.058,0.898,0.0067,0.0022,0.006,0.117,0.037,0.044,0.008,0.0305,0.028,0.0034,0.0123,0.0,0.003,2122.952,49.25074,1911.0,1655.0,1014.0
17524,24B217650,69.3,77.0,23.09,0.185100004076958,06NB55 625025,06NB55,06NB55,06NB50,T,T,0.058,0.898,0.0067,0.0022,0.006,0.117,0.037,0.044,0.008,0.0305,0.028,0.0034,0.0123,0.0,0.003,2122.952,49.25074,1911.0,1655.0,1014.0
17750,24B218911,64.9,75.3,30.79,0.190099999308586,06NB55 625025,06NB55,06NB55,06NB55,L,T,0.055,0.882,0.0134,0.0042,0.016,0.105,0.035,0.046,0.013,0.0312,0.029,0.0028,0.0075,0.001,0.004,2083.856,49.25928,1886.0,1632.0,1031.0
17751,24B218912,64.7,75.8,26.69,0.190099999308586,06NB55 625025,06NB55,06NB55,06NB55,L,T,0.062,0.881,0.0121,0.0031,0.017,0.107,0.035,0.043,0.014,0.0338,0.029,0.0031,0.0088,0.001,0.004,2089.724,49.26193,1898.0,1630.0,1025.0
17752,24B218917,66.3,76.3,30.51,0.115299999713898,06NB55 625025,06NB55,06NB55,06NB55,L,T,0.062,0.881,0.0121,0.0031,0.017,0.107,0.035,0.043,0.014,0.0338,0.029,0.0031,0.0088,0.001,0.004,2127.848,34.47942,1913.0,1625.0,1041.0
17753,24B218921,64.9,74.9,31.17,0.115299999713898,06NB55 625025,06NB55,06NB55,06NB55,L,T,0.058,0.902,0.0118,0.0022,0.019,0.102,0.035,0.044,0.012,0.0307,0.028,0.0031,0.0087,0.001,0.004,2122.988,34.48543,1931.0,1630.0,1036.0
17754,24B218926,65.5,75.6,29.53,0.115299999713898,06NB55 625025,06NB55,06NB55,06NB55,L,T,0.058,0.902,0.0118,0.0022,0.019,0.102,0.035,0.044,0.012,0.0307,0.028,0.0031,0.0087,0.001,0.004,2126.426,34.48114,1932.0,1630.0,1029.0
18265,24B220665,64.5,77.0,29.46,0.154799997806549,06NB55 625025,06NB55,06NB55,06NB55,L,T,0.058,0.93,0.0074,0.0002,0.023,0.113,0.044,0.059,0.024,0.0369,0.027,0.0032,0.009,0.001,0.004,2173.388,44.31321,1934.0,1628.0,1022.0
18266,24B220665,67.9,79.2,28.36,0.154799997806549,06NB55 625025,06NB55,06NB55,06NB55,T,T,0.058,0.93,0.0074,0.0002,0.023,0.113,0.044,0.059,0.024,0.0369,0.027,0.0032,0.009,0.001,0.004,2173.388,44.31321,1934.0,1628.0,1022.0
18300,24B220739,64.0,72.3,30.85,0.118100002408028,06NB55 625025,06NB55,06NB50,06NB55,L,T,0.06,0.852,0.0065,0.0017,0.017,0.114,0.039,0.049,0.025,0.0319,0.029,0.0031,0.0073,0.001,0.004,2152.202,34.47418,1934.0,1639.0,1043.0
18301,24B220745,67.7,76.1,30.2,0.221699997782707,06NB55 625025,06NB55,06NB55,06NB55,L,T,0.06,0.852,0.0065,0.0017,0.017,0.114,0.039,0.049,0.025,0.0319,0.029,0.0031,0.0073,0.001,0.004,2145.578,49.2354,1923.0,1646.0,1041.0
18302,24B220748,66.2,74.9,29.07,0.189999997615814,06NB55 625025,06NB55,06NB55,06NB55,L,T,0.058,0.879,0.0063,0.0008,0.026,0.112,0.039,0.047,0.009,0.0322,0.028,0.0028,0.0077,0.001,0.004,2160.158,49.22666,1925.0,1644.0,1023.0
18303,24B220753,65.9,74.6,27.48,0.115699999034405,06NB55 625025,06NB55,06NB55,06NB55,L,T,0.058,0.879,0.0063,0.0008,0.026,0.112,0.039,0.047,0.009,0.0322,0.028,0.0028,0.0077,0.001,0.004,2154.74,34.47081,1940.0,1646.0,1013.0
18304,24B220760,69.4,76.1,24.05,0.0878000035881996,06NB55 625025,06NB55,06NB55,06NB55,L,T,0.062,0.918,0.0082,0.0022,0.016,0.117,0.038,0.052,0.023,0.028,0.028,0.0031,0.0083,0.001,0.005,2149.322,34.47467,1938.0,1644.0,1036.0
18305,24B220760,69.9,78.0,21.67,0.0878000035881996,06NB55 625025,06NB55,06NB55,06NB55,T,T,0.062,0.918,0.0082,0.0022,0.016,0.117,0.038,0.052,0.023,0.028,0.028,0.0031,0.0083,0.001,0.005,2149.322,34.47467,1938.0,1644.0,1036.0
18367,24B220980,65.2,75.1,30.19,0.157100006937981,06NB55 625025,06NB55,06NB55,06NB55,L,T,0.061,0.877,0.0095,0.0016,0.034,0.116,0.043,0.048,0.009,0.0343,0.025,0.0026,0.0077,0.001,0.004,2156.504,34.47739,1905.0,1621.0,1007.0
18368,24B220980,65.2,76.7,27.95,0.157100006937981,06NB55 625025,06NB55,06NB55,06NB55,T,T,0.061,0.877,0.0095,0.0016,0.034,0.116,0.043,0.048,0.009,0.0343,0.025,0.0026,0.0077,0.001,0.004,2156.504,34.47739,1905.0,1621.0,1007.0
18794,24B222662,70.7,77.6,31.67,0.492500007152557,06NB55 625025,06NB55,06NB55,06NB55,T,T,0.053,0.889,0.0075,0.0016,0.016,0.148,0.041,0.044,0.009,0.0321,0.027,0.0039,0.0077,0.001,0.004,2147.63,54.153,1913.0,1630.0,1070.0
18795,24B222665,71.8,78.3,26.67,0.185000002384186,06NB55 625025,06NB55,06NB55,06NB55,T,T,0.053,0.889,0.0075,0.0016,0.016,0.148,0.041,0.044,0.009,0.0321,0.027,0.0039,0.0077,0.001,0.004,2161.832,44.31651,1916.0,1626.0,1023.0
18827,24B222790,66.2,75.1,31.09,0.305099993944168,06NB55 625025,06NB55,06NB40,06NB55,L,T,0.061,0.87,0.0126,0.0013,0.019,0.138,0.042,0.058,0.008,0.0283,0.026,0.0026,0.0068,0.001,0.005,2161.976,49.22721,1922.0,1655.0,1032.0
18828,24B222790,68.8,77.6,26.72,0.305099993944168,06NB55 625025,06NB55,06NB40,06NB55,T,T,0.061,0.87,0.0126,0.0013,0.019,0.138,0.042,0.058,0.008,0.0283,0.026,0.0026,0.0068,0.001,0.005,2161.976,49.22721,1922.0,1655.0,1032.0
18831,24B222799,64.8,76.3,30.05,0.155100002884865,06NB55 625025,06NB55,06NB55,06NB55,L,T,0.056,0.893,0.0072,0.0018,0.017,0.132,0.042,0.036,0.009,0.0271,0.027,0.003,0.0082,0.001,0.004,2161.004,34.47861,1902.0,1632.0,1027.0
18832,24B222805,67.3,77.0,33.33,0.115699999034405,06NB55 625025,06NB55,06NB55,06NB55,L,T,0.056,0.893,0.0072,0.0018,0.017,0.132,0.042,0.036,0.009,0.0271,0.027,0.003,0.0082,0.001,0.004,2142.464,34.47888,1900.0,1626.0,1014.0
18958,24B223396,58.9,74.7,32.12,0.369100004434586,06NB55 625025,06NB55,06NT52,06NB55,L,T,0.059,0.896,0.0132,0.0037,0.028,0.121,0.043,0.063,0.011,0.0315,0.027,0.0024,0.0076,0.001,0.004,2078.546,54.17239,1922.0,1634.0,1020.0
18959,24B223396,69.3,77.6,30.59,0.369100004434586,06NB55 625025,06NB55,06NT52,06NB55,T,T,0.059,0.896,0.0132,0.0037,0.028,0.121,0.043,0.063,0.011,0.0315,0.027,0.0024,0.0076,0.001,0.004,2078.546,54.17239,1922.0,1634.0,1020.0
18960,24B223397,66.3,75.5,31.44,0.369100004434586,06NB55 625025,06NB55,06NB55,06NB55,L,T,0.059,0.896,0.0132,0.0037,0.028,0.121,0.043,0.063,0.011,0.0315,0.027,0.0024,0.0076,0.001,0.004,2092.55,54.1803,1925.0,1607.0,984.0
18965,24B223408,65.9,77.1,28.9,0.154799997806549,06NB55 625025,06NB55,06NB55,06NB55,L,T,0.051,0.93,0.0085,0.0048,0.022,0.123,0.047,0.052,0.013,0.0363,0.029,0.0026,0.0092,0.001,0.004,2129.45,44.33497,1929.0,1630.0,1025.0
18966,24B223411,66.8,77.2,29.52,0.154799997806549,06NB55 625025,06NB55,06NB55,06NB55,L,T,0.055,0.877,0.0142,0.0018,0.033,0.132,0.041,0.058,0.012,0.0319,0.028,0.0021,0.0083,0.002,0.004,2144.048,44.31599,1932.0,1628.0,1009.0
18967,24B223413,67.5,77.7,29.23,0.154799997806549,06NB55 625025,06NB55,06NB55,06NB55,L,T,0.055,0.877,0.0142,0.0018,0.033,0.132,0.041,0.058,0.012,0.0319,0.028,0.0021,0.0083,0.002,0.004,2150.384,44.31379,1929.0,1630.0,1013.0
18968,24B223416,68.2,76.3,28.85,0.154799997806549,06NB55 625025,06NB55,06NB55,06NB55,L,T,0.06,0.878,0.0112,0.0025,0.025,0.13,0.047,0.051,0.011,0.0298,0.027,0.002,0.0095,0.001,0.004,2161.814,44.30939,1932.0,1625.0,1016.0
18969,24B223418,65.7,76.5,28.04,0.154799997806549,06NB55 625025,06NB55,06NB55,06NB55,L,T,0.06,0.878,0.0112,0.0025,0.025,0.13,0.047,0.051,0.011,0.0298,0.027,0.002,0.0095,0.001,0.004,2150.546,44.31171,1932.0,1626.0,1016.0
18970,24B223421,65.9,76.6,27.84,0.135299995541573,06NB55 625025,06NB55,06NB55,06NB55,L,T,0.061,0.887,0.0147,0.003,0.024,0.14,0.041,0.058,0.01,0.027,0.027,0.0026,0.0076,0.001,0.005,2171.174,44.30654,1945.0,1630.0,1018.0
18971,24B223423,64.5,75.0,24.72,0.135299995541573,06NB55 625025,06NB55,06NB55,06NB55,L,T,0.061,0.887,0.0147,0.003,0.024,0.14,0.041,0.058,0.01,0.027,0.027,0.0026,0.0076,0.001,0.005,2174.36,44.30583,1961.0,1625.0,1022.0
18972,24B223426,62.6,72.3,29.97,0.135299995541573,06NB55 625025,06NB55,06NB55,06NB55,L,T,0.064,0.901,0.0099,0.0049,0.014,0.12,0.044,0.058,0.009,0.0319,0.025,0.0027,0.0079,0.001,0.004,2088.122,44.32158,1900.0,1621.0,1029.0
18973,24B223428,64.9,75.7,31.55,0.135299995541573,06NB55 625025,06NB55,06NB55,06NB55,L,T,0.064,0.901,0.0099,0.0049,0.014,0.12,0.044,0.058,0.009,0.0319,0.025,0.0027,0.0079,0.001,0.004,2152.976,44.31146,1922.0,1626.0,1022.0
18974,24B223431,67.6,74.5,31.87,0.36710000038147,06NB55 625025,06NB55,06NB55,06NB55,L,T,0.063,0.895,0.0146,0.0044,0.015,0.124,0.044,0.069,0.008,0.0294,0.026,0.0032,0.0095,0.001,0.004,2078.402,54.17016,1941.0,1632.0,959.0
18975,24B223431,68.5,76.0,30.6,0.36710000038147,06NB55 625025,06NB55,06NB55,06NB55,T,T,0.063,0.895,0.0146,0.0044,0.015,0.124,0.044,0.069,0.008,0.0294,0.026,0.0032,0.0095,0.001,0.004,2078.402,54.17016,1941.0,1632.0,959.0
18976,24B223436,66.4,73.9,31.16,0.307000011205673,06NB55 625025,06NB55,06NB55,06NB55,L,T,0.063,0.895,0.0146,0.0044,0.015,0.124,0.044,0.069,0.008,0.0294,0.026,0.0032,0.0095,0.001,0.004,2090.246,49.25511,1904.0,1621.0,1013.0
18977,24B223436,71.9,77.8,27.1,0.307000011205673,06NB55 625025,06NB55,06NB55,06NB55,T,T,0.063,0.895,0.0146,0.0044,0.015,0.124,0.044,0.069,0.008,0.0294,0.026,0.0032,0.0095,0.001,0.004,2090.246,49.25511,1904.0,1621.0,1013.0
18978,24B223439,64.5,73.9,29.98,0.305000007152557,06NB55 625025,06NB55,06NB55,06NB55,L,T,0.062,0.889,0.0132,0.0032,0.013,0.147,0.043,0.066,0.007,0.0254,0.025,0.0024,0.0081,0.001,0.005,2116.778,49.24398,1920.0,1630.0,1022.0
18979,24B223439,66.7,76.0,30.25,0.305000007152557,06NB55 625025,06NB55,06NB55,06NB55,T,T,0.062,0.889,0.0132,0.0032,0.013,0.147,0.043,0.066,0.007,0.0254,0.025,0.0024,0.0081,0.001,0.005,2116.778,49.24398,1920.0,1630.0,1022.0
19212,24B224351,72.1,79.7,29.4,0.306400001049042,06NB55 625025,06NB55,06NB55,06NB55,T,T,0.052,0.857,0.0085,0.0008,0.014,0.094,0.033,0.058,0.007,0.0283,0.025,0.0029,0.0029,0.001,0.004,2096.744,54.18458,1918.0,1626.0,1094.0
19213,24B224353,73.5,80.3,29.19,0.306499987840652,06NB55 625025,06NB55,06NB55,06NB55,T,T,0.065,0.884,0.01,0.0021,0.013,0.119,0.036,0.047,0.008,0.0267,0.026,0.0029,0.009,0.001,0.003,2154.956,54.15394,1940.0,1628.0,1040.0
19214,24B224357,73.2,79.1,27.41,0.243900001049042,06NB55 625025,06NB55,06NB55,06NB55,T,T,0.065,0.884,0.01,0.0021,0.013,0.119,0.036,0.047,0.008,0.0267,0.026,0.0029,0.009,0.001,0.003,2170.814,54.14116,1949.0,1623.0,1027.0
19215,24B224359,67.1,76.6,28.38,0.244000002741814,06NB55 625025,06NB55,06NB55,06NB50,T,T,0.065,0.884,0.01,0.0021,0.013,0.119,0.036,0.047,0.008,0.0267,0.026,0.0029,0.009,0.001,0.003,2184.944,54.13349,1974.0,1621.0,1029.0
19227,24B224390,68.4,77.3,30.62,0.368999987840652,06NB55 625025,06NB55,06NB51,06NB55,T,T,0.051,0.875,0.0089,0.0012,0.027,0.086,0.03,0.036,0.005,0.0335,0.029,0.0028,0.0067,0.002,0.003,2167.106,59.07549,1968.0,1623.0,1032.0
19228,24B224391,66.55,74.9,30.49,0.368999987840652,06NB55 625025,06NB55,06NB51,06NB55,T,T,0.051,0.875,0.0089,0.0012,0.027,0.086,0.03,0.036,0.005,0.0335,0.029,0.0028,0.0067,0.002,0.003,2174.576,59.07455,1972.0,1632.0,1032.0
19229,24B224392,65.4,74.6,34.86,0.494800001382828,06NB55 625025,06NB55,06NB55,06NB55,T,T,0.051,0.875,0.0089,0.0012,0.027,0.086,0.03,0.036,0.005,0.0335,0.029,0.0028,0.0067,0.002,0.003,2199.128,59.04514,1963.0,1608.0,1032.0
19232,24B224400,67.8,75.7,28.79,0.368999987840652,06NB55 625025,06NB55,06NB55,06NB55,T,T,0.055,0.869,0.0095,0.002,0.015,0.117,0.039,0.052,0.007,0.032,0.026,0.0028,0.0098,0.001,0.003,2180.678,59.06375,1965.0,1628.0,1040.0
19233,24B224403,67.5,76.0,26.28,0.368999987840652,06NB55 625025,06NB55,06NB55,06NB55,T,T,0.055,0.869,0.0095,0.002,0.015,0.117,0.039,0.052,0.007,0.032,0.026,0.0028,0.0098,0.001,0.003,2191.766,59.04919,1967.0,1621.0,1032.0
19234,24B224406,67.9,75.8,30.07,0.306499987840652,06NB55 625025,06NB55,06NB55,06NB55,T,T,0.055,0.869,0.0095,0.002,0.015,0.117,0.039,0.052,0.007,0.032,0.026,0.0028,0.0098,0.001,0.003,2200.46,54.12334,1954.0,1630.0,1029.0
19235,24B224410,66.3,75.1,32.2,0.306499987840652,06NB55 625025,06NB55,06NB55,06NB55,L,T,0.056,0.887,0.0117,0.0021,0.026,0.091,0.038,0.042,0.007,0.0308,0.028,0.003,0.004,0.002,0.003,2164.136,59.09935,1967.0,1635.0,1029.0
19236,24B224410,71.1,77.4,28.31,0.306499987840652,06NB55 625025,06NB55,06NB55,06NB55,T,T,0.056,0.887,0.0117,0.0021,0.026,0.091,0.038,0.042,0.007,0.0308,0.028,0.003,0.004,0.002,0.003,2164.136,59.09935,1967.0,1635.0,1029.0
19265,24B224492,67.2,74.4,30.29,0.305000007152557,06NB55 625025,06NB55,06NB50,06NB55,L,T,0.051,0.912,0.0075,0.0009,0.018,0.098,0.033,0.05,0.007,0.0316,0.03,0.0026,0.0039,0.001,0.003,2135.534,49.23321,1950.0,1628.0,1020.0
19266,24B224492,68.5,75.6,28.41,0.305000007152557,06NB55 625025,06NB55,06NB50,06NB55,T,T,0.051,0.912,0.0075,0.0009,0.018,0.098,0.033,0.05,0.007,0.0316,0.03,0.0026,0.0039,0.001,0.003,2135.534,49.23321,1950.0,1628.0,1020.0
19267,24B224493,66.5,75.8,29.56,0.244000002741814,06NB55 625025,06NB55,06NB50,06NB55,L,T,0.051,0.912,0.0075,0.0009,0.018,0.098,0.033,0.05,0.007,0.0316,0.03,0.0026,0.0039,0.001,0.003,2146.568,49.22582,1952.0,1626.0,1005.0
19268,24B224493,68.5,75.6,29.44,0.244000002741814,06NB55 625025,06NB55,06NB50,06NB55,T,T,0.051,0.912,0.0075,0.0009,0.018,0.098,0.033,0.05,0.007,0.0316,0.03,0.0026,0.0039,0.001,0.003,2146.568,49.22582,1952.0,1626.0,1005.0
19269,24B224494,65.1,75.1,26.95,0.244100004434586,06NB55 625025,06NB55,06NB55,06NB55,L,T,0.051,0.912,0.0075,0.0009,0.018,0.098,0.033,0.05,0.007,0.0316,0.03,0.0026,0.0039,0.001,0.003,2138.594,49.2289,1945.0,1630.0,1016.0
19270,24B224494,69.5,77.6,29.09,0.244100004434586,06NB55 625025,06NB55,06NB55,06NB55,T,T,0.051,0.912,0.0075,0.0009,0.018,0.098,0.033,0.05,0.007,0.0316,0.03,0.0026,0.0039,0.001,0.003,2138.594,49.2289,1945.0,1630.0,1016.0
19628,24B225623,64.0,75.4,30.31,0.154799997806549,06NB55 625025,06NB55,06-V60,06NB55,L,T,0.065,0.918,0.0129,0.0013,0.033,0.11,0.039,0.064,0.002,0.0349,0.028,0.0026,0.0089,0.002,0.006,2141.294,49.24612,1895.0,1677.0,1016.0
19629,24B225624,63.1,74.4,30.48,0.154699996113777,06NB55 625025,06NB55,06NB55,06NB55,L,T,0.065,0.918,0.0129,0.0013,0.033,0.11,0.039,0.064,0.002,0.0349,0.028,0.0026,0.0089,0.002,0.006,2122.988,49.26006,1909.0,1655.0,1018.0
19630,24B225627,64.9,75.6,29.35,0.135199993848801,06NB55 625025,06NB55,06NB55,06NB55,L,T,0.065,0.918,0.0129,0.0013,0.033,0.11,0.039,0.064,0.002,0.0349,0.028,0.0026,0.0089,0.002,0.006,2099.444,44.3371,1911.0,1644.0,1027.0
19637,24B225636,69.6,78.2,26.82,0.244100004434586,06NB55 625025,06NB55,06NB55,06NB55,T,T,0.065,0.854,0.0131,0.0039,0.022,0.116,0.041,0.055,0.003,0.0287,0.027,0.0028,0.0094,0.001,0.003,2161.436,49.22753,1931.0,1655.0,1020.0
19638,24B225642,70.6,78.0,28.95,0.244000002741814,06NB55 625025,06NB55,06NB55,06NB55,T,T,0.065,0.854,0.0131,0.0039,0.022,0.116,0.041,0.055,0.003,0.0287,0.027,0.0028,0.0094,0.001,0.003,2153.858,49.23007,1938.0,1648.0,1020.0
19774,24B226069,66.2,75.7,24.15,0.135499998927116,06NB55 625025,06NB55,06NB55,06NB55,L,T,0.062,0.887,0.007,0.002,0.018,0.108,0.043,0.035,0.003,0.0298,0.029,0.0033,0.0087,0.001,0.003,2094.602,44.34698,1869.0,1630.0,1050.0
19775,24B226072,66.0,75.8,25.65,0.135499998927116,06NB55 625025,06NB55,06NB55,06NB51,L,T,0.062,0.887,0.007,0.002,0.018,0.108,0.043,0.035,0.003,0.0298,0.029,0.0033,0.0087,0.001,0.003,2103.476,44.34032,1902.0,1625.0,1029.0
19816,24B226183,71.5,80.1,22.81,0.118199996650219,06NB55 625025,06NB55,06NB55,06NB55,L,T,0.059,0.878,0.0107,0.0012,0.027,0.101,0.041,0.039,0.005,0.0352,0.028,0.0025,0.008,0.002,0.003,2122.322,34.48179,1911.0,1632.0,1022.0
19817,24B226184,66.3,75.7,30.61,0.221799999475479,06NB55 625025,06NB55,06NB55,06NB55,L,T,0.059,0.878,0.0107,0.0012,0.027,0.101,0.041,0.039,0.005,0.0352,0.028,0.0025,0.008,0.002,0.003,2135.12,49.23908,1913.0,1626.0,1020.0
20040,24B227210,68.0,77.2,26.97,0.135000005364418,06NB55 625025,06NB55,06-V60,06NB55,L,T,0.052,0.854,0.0069,0.0009,0.009,0.088,0.037,0.029,0.003,0.0299,0.026,0.0024,0.0096,0.001,0.003,2172.614,34.46754,1936.0,1682.0,1038.0
20041,24B227217,65.1,75.5,25.64,0.13510000705719,06NB55 625025,06NB55,06NB55,06NB55,L,T,0.052,0.854,0.0069,0.0009,0.009,0.088,0.037,0.029,0.003,0.0299,0.026,0.0024,0.0096,0.001,0.003,2171.03,34.47015,1931.0,1655.0,1022.0
20042,24B227220,65.0,76.0,27.69,0.13510000705719,06NB55 625025,06NB55,06NB55,06NB55,L,T,0.055,0.864,0.0116,0.0008,0.028,0.106,0.039,0.052,0.006,0.0258,0.029,0.0026,0.0083,0.002,0.003,2178.896,34.46691,1920.0,1653.0,1020.0
20043,24B227221,66.4,76.2,25.97,0.13510000705719,06NB55 625025,06NB55,06NB55,06NB55,L,T,0.055,0.864,0.0116,0.0008,0.028,0.106,0.039,0.052,0.006,0.0258,0.029,0.0026,0.0083,0.002,0.003,2171.174,34.46664,1900.0,1655.0,1025.0
20044,24B227225,65.2,75.0,26.29,0.11540000140667,06NB55 625025,06NB55,06NB55,06NB55,L,T,0.055,0.864,0.0116,0.0008,0.028,0.106,0.039,0.052,0.006,0.0258,0.029,0.0026,0.0083,0.002,0.003,2097.878,34.49601,1785.0,1653.0,1040.0
8011,23B178065,65.8,73.8,26.84,0.129999995231628,06NB55 625100,06NB55,06NB55,06NB50,L,T,0.06,0.868,0.0081,0.0035,0.028,0.126,0.042,0.042,0.008,0.0281,0.028,0.0026,0.0078,0.001,0.005,1933.682,34.54416,1950.0,1626.0,1086.0
8012,23B178065,67.5,75.3,25.65,0.129999995231628,06NB55 625100,06NB55,06NB55,06NB50,T,T,0.06,0.868,0.0081,0.0035,0.028,0.126,0.042,0.042,0.008,0.0281,0.028,0.0026,0.0078,0.001,0.005,1933.682,34.54416,1950.0,1626.0,1086.0
9176,23B183024,64.7,73.9,25.35,0.174999997019768,06NB55 625100,06NB55,06NB55,06NB55,L,T,0.056,0.867,0.0069,0.0035,0.008,0.112,0.043,0.046,0.008,0.0303,0.028,0.0027,0.0097,0.001,0.006,2072.732,44.34003,1841.0,1630.0,1108.0
9177,23B183029,64.3,73.2,25.85,0.17509999871254,06NB55 625100,06NB55,06NB55,06NB55,L,T,0.056,0.867,0.0069,0.0035,0.008,0.112,0.043,0.046,0.008,0.0303,0.028,0.0027,0.0097,0.001,0.006,2154.884,44.31034,1871.0,1626.0,1097.0
9178,23B183033,68.6,77.1,25.53,0.17509999871254,06NB55 625100,06NB55,06NB55,06NB55,L,T,0.062,0.925,0.0076,0.0024,0.019,0.122,0.046,0.042,0.016,0.0332,0.031,0.003,0.0077,0.001,0.005,2153.048,44.30773,1869.0,1634.0,1101.0
9179,23B183033,70.6,78.2,24.48,0.17509999871254,06NB55 625100,06NB55,06NB55,06NB55,T,T,0.062,0.925,0.0076,0.0024,0.019,0.122,0.046,0.042,0.016,0.0332,0.031,0.003,0.0077,0.001,0.005,2153.048,44.30773,1869.0,1634.0,1101.0
9551,23B184303,67.8,74.9,27.53,0.181099995970726,06NB55 625100,06NB55,06NB55,06NB55,L,T,0.059,0.852,0.0095,0.0003,0.043,0.103,0.041,0.04,0.011,0.0428,0.026,0.0035,0.007,0.003,0.005,2165.378,49.23589,1941.0,1605.0,1108.0
9845,23B185751,69.9,77.1,26.63,0.13400000333786,06NB55 625100,06NB55,06NB55,06NB55,L,T,0.053,0.911,0.0052,0.0006,0.016,0.114,0.042,0.043,0.017,0.0303,0.027,0.0025,0.0087,0.001,0.005,2152.4,44.30838,1882.0,1632.0,1103.0
9846,23B185751,70.7,76.8,26.04,0.13400000333786,06NB55 625100,06NB55,06NB55,06NB55,T,T,0.053,0.911,0.0052,0.0006,0.016,0.114,0.042,0.043,0.017,0.0303,0.027,0.0025,0.0087,0.001,0.005,2152.4,44.30838,1882.0,1632.0,1103.0
9871,23B185799,67.8,74.7,25.8,0.17509999871254,06NB55 625100,06NB55,06NB55,06NB51,L,T,0.054,0.851,0.0057,0.0024,0.019,0.117,0.042,0.036,0.011,0.0326,0.026,0.0032,0.0081,0.001,0.006,2110.73,44.33839,1889.0,1625.0,1103.0
9872,23B185799,68.1,75.8,27.62,0.17509999871254,06NB55 625100,06NB55,06NB55,06NB51,T,T,0.054,0.851,0.0057,0.0024,0.019,0.117,0.042,0.036,0.011,0.0326,0.026,0.0032,0.0081,0.001,0.006,2110.73,44.33839,1889.0,1625.0,1103.0
9922,23B185968,72.25,78.69999999999999,25.67,0.130999997258186,06NB55 625100,06NB55,06NB55,06NB55,L,T,0.059,0.875,0.007,0.0005,0.013,0.118,0.041,0.046,0.016,0.0225,0.03,0.0028,0.0108,0.001,0.005,2117.624,44.33373,1866.0,1621.0,1095.0
10140,23B187282,69.4,77.3,25.82,0.181099995970726,06NB55 625100,06NB55,06NB55,06NB55,L,T,0.056,0.916,0.0075,0.0011,0.011,0.113,0.045,0.038,0.014,0.0305,0.029,0.0034,0.0088,0.001,0.005,2104.322,44.3394,1857.0,1626.0,1092.0
10141,23B187282,71.3,78.9,23.07,0.181099995970726,06NB55 625100,06NB55,06NB55,06NB55,T,T,0.056,0.916,0.0075,0.0011,0.011,0.113,0.045,0.038,0.014,0.0305,0.029,0.0034,0.0088,0.001,0.005,2104.322,44.3394,1857.0,1626.0,1092.0
10142,23B187292,72.2,79.0,25.47,0.186100006103516,06NB55 625100,06NB55,06NB55,06NB55,L,T,0.061,0.878,0.0075,0.0,0.019,0.118,0.043,0.047,0.015,0.0368,0.029,0.003,0.0093,0.001,0.005,2084.27,44.34781,1848.0,1659.0,1110.0
10143,23B187292,71.5,78.3,26.83,0.186100006103516,06NB55 625100,06NB55,06NB55,06NB55,T,T,0.061,0.878,0.0075,0.0,0.019,0.118,0.043,0.047,0.015,0.0368,0.029,0.003,0.0093,0.001,0.005,2084.27,44.34781,1848.0,1659.0,1110.0
11071,23B191362,67.3,76.2,27.79,0.17509999871254,06NB55 625100,06NB55,06NB55,06NB55,L,T,0.053,0.856,0.0081,0.001,0.017,0.103,0.035,0.051,0.019,0.0294,0.029,0.0029,0.0088,0.001,0.005,2120.648,44.32884,1844.0,1632.0,1112.0
11072,23B191367,61.9,72.9,25.56,0.12899999320507,06NB55 625100,06NB55,06NB55,06NB55,L,T,0.053,0.856,0.0081,0.001,0.017,0.103,0.035,0.051,0.019,0.0294,0.029,0.0029,0.0088,0.001,0.005,2043.482,44.33104,1776.0,1601.0,1076.0
11544,23B193337,68.0,76.9,26.9,0.189999997615814,06NB55 625100,06NB55,06NB51,06NB55,L,T,0.057,0.882,0.009,0.0038,0.016,0.115,0.045,0.041,0.012,0.0231,0.031,0.0,0.0053,0.001,0.004,2132.006,44.31534,1891.0,1614.0,1106.0
14521,23B205972,64.8,75.1,26.42,0.13400000333786,06NB55 625100,06NB55,06NB55,06NB55,L,T,0.056,0.856,0.0095,0.0017,0.02,0.139,0.051,0.051,0.008,0.0372,0.029,0.0043,0.0078,0.001,0.004,2070.104,44.4099,1790.0,1619.0,1104.0
14522,23B205972,66.6,74.6,20.11,0.13400000333786,06NB55 625100,06NB55,06NB55,06NB55,T,T,0.056,0.856,0.0095,0.0017,0.02,0.139,0.051,0.051,0.008,0.0372,0.029,0.0043,0.0078,0.001,0.004,2070.104,44.4099,1790.0,1619.0,1104.0
14589,23B206159,67.9,76.6,31.02,0.25,06NB55 625100,06NB55,06NB55,06NB51,L,T,0.063,0.925,0.0109,0.0028,0.02,0.129,0.043,0.052,0.01,0.0294,0.03,0.0024,0.0082,0.001,0.004,2179.202,49.22032,1934.0,1643.0,1119.0
14590,23B206159,70.5,78.0,29.49,0.25,06NB55 625100,06NB55,06NB55,06NB51,T,T,0.063,0.925,0.0109,0.0028,0.02,0.129,0.043,0.052,0.01,0.0294,0.03,0.0024,0.0082,0.001,0.004,2179.202,49.22032,1934.0,1643.0,1119.0
14972,23B207855,70.9,77.55,24.35,0.12899999320507,06NB55 625100,06NB55,06NB55,06NB55,L,T,0.053,0.858,0.0099,0.0018,0.023,0.129,0.041,0.05,0.01,0.035,0.027,0.0039,0.0097,0.001,0.005,2123.762,44.32661,1958.0,1630.0,1119.0
14973,23B207855,72.0,78.3,24.43,0.12899999320507,06NB55 625100,06NB55,06NB55,06NB55,T,T,0.053,0.858,0.0099,0.0018,0.023,0.129,0.041,0.05,0.01,0.035,0.027,0.0039,0.0097,0.001,0.005,2123.762,44.32661,1958.0,1630.0,1119.0
15070,23B208086,71.0,77.7,25.94,0.13400000333786,06NB55 625100,06NB55,06NB55,06NB60,L,T,0.053,0.851,0.0101,0.0029,0.024,0.156,0.045,0.054,0.01,0.0311,0.024,0.0026,0.0105,0.001,0.004,2111.27,44.34497,1873.0,1626.0,1070.0
15071,23B208086,76.5,80.1,22.81,0.13400000333786,06NB55 625100,06NB55,06NB55,06NB60,T,T,0.053,0.851,0.0101,0.0029,0.024,0.156,0.045,0.054,0.01,0.0311,0.024,0.0026,0.0105,0.001,0.004,2111.27,44.34497,1873.0,1626.0,1070.0
15462,24B209670,66.7,76.9,28.25,0.181600004434586,06NB55 625100,06NB55,06NB55,06NB55,L,T,0.051,0.883,0.0083,0.0026,0.016,0.129,0.046,0.045,0.01,0.0335,0.027,0.0018,0.0076,0.001,0.003,2182.118,49.21861,1949.0,1626.0,1092.0
15463,24B209670,71.4,79.1,24.48,0.181600004434586,06NB55 625100,06NB55,06NB55,06NB55,T,T,0.051,0.883,0.0083,0.0026,0.016,0.129,0.046,0.045,0.01,0.0335,0.027,0.0018,0.0076,0.001,0.003,2182.118,49.21861,1949.0,1626.0,1092.0
15972,24B211596,66.4,76.1,23.92,0.13400000333786,06NB55 625100,06NB55,06NB55,06NB50,L,T,0.058,0.86,0.0102,0.0025,0.02,0.126,0.041,0.045,0.01,0.0279,0.026,0.0041,0.0077,0.001,0.004,2173.676,39.38997,1871.0,1623.0,1101.0
16664,24B214154,69.8,76.9,26.61,0.13400000333786,06NB55 625100,06NB55,06NB55,06NB55,L,T,0.061,0.924,0.0078,0.0021,0.014,0.109,0.036,0.047,0.011,0.0288,0.029,0.0027,0.0086,0.001,0.005,2168.096,44.30943,1887.0,1625.0,1101.0
16665,24B214154,71.5,80.9,21.53,0.13400000333786,06NB55 625100,06NB55,06NB55,06NB55,T,T,0.061,0.924,0.0078,0.0021,0.014,0.109,0.036,0.047,0.011,0.0288,0.029,0.0027,0.0086,0.001,0.005,2168.096,44.30943,1887.0,1625.0,1101.0
16704,24B214266,64.0,75.6,22.29,0.17509999871254,06NB55 625100,06NB55,06NB55,06NB55,L,T,0.055,0.859,0.0078,0.003,0.018,0.113,0.035,0.059,0.012,0.0346,0.026,0.0034,0.0072,0.001,0.004,2083.01,44.35034,1911.0,1659.0,1077.0
16705,24B214269,65.1,76.5,28.82,0.174999997019768,06NB55 625100,06NB55,06NB55,06NB55,L,T,0.06,0.86,0.0077,0.0019,0.025,0.119,0.037,0.06,0.011,0.04,0.026,0.0027,0.006,0.002,0.004,2192.198,44.29543,1945.0,1655.0,1090.0
16706,24B214274,64.8,75.2,26.86,0.174999997019768,06NB55 625100,06NB55,06NB55,06NB55,L,T,0.06,0.86,0.0077,0.0019,0.025,0.119,0.037,0.06,0.011,0.04,0.026,0.0027,0.006,0.002,0.004,2105.528,44.35129,1875.0,1644.0,1077.0
17932,24B219724,63.0,75.3,27.76,0.174999997019768,06NB55 625100,06NB55,06NB50,06NB55,L,T,0.061,0.892,0.017,0.0024,0.026,0.105,0.033,0.061,0.007,0.0265,0.026,0.0024,0.0087,0.001,0.004,2142.5,44.31727,1913.0,1630.0,1099.0
17933,24B219724,68.2,79.0,24.08,0.174999997019768,06NB55 625100,06NB55,06NB50,06NB55,T,T,0.061,0.892,0.017,0.0024,0.026,0.105,0.033,0.061,0.007,0.0265,0.026,0.0024,0.0087,0.001,0.004,2142.5,44.31727,1913.0,1630.0,1099.0
17939,24B219753,63.7,75.3,25.64,0.17509999871254,06NB55 625100,06NB55,06NB55,06NB55,L,T,0.057,0.912,0.012,0.0048,0.014,0.121,0.045,0.059,0.007,0.0321,0.028,0.0028,0.0091,0.001,0.004,2168.762,44.30096,1891.0,1632.0,1097.0
17940,24B219753,67.9,79.2,23.2,0.17509999871254,06NB55 625100,06NB55,06NB55,06NB55,T,T,0.057,0.912,0.012,0.0048,0.014,0.121,0.045,0.059,0.007,0.0321,0.028,0.0028,0.0091,0.001,0.004,2168.762,44.30096,1891.0,1632.0,1097.0
18363,24B220966,66.4,75.69999999999999,26.35,0.17509999871254,06NB55 625100,06NB55,06NB55,06NB55,L,T,0.055,0.858,0.0075,0.0034,0.012,0.115,0.043,0.045,0.008,0.0337,0.025,0.0025,0.0086,0.001,0.004,2184.584,44.30681,1900.0,1623.0,1090.0
18364,24B220970,66.35,77.94999999999999,26.495,0.174999997019768,06NB55 625100,06NB55,06NB55,06NB55,L,T,0.059,0.872,0.008,0.0015,0.027,0.117,0.042,0.051,0.009,0.0333,0.027,0.0027,0.0045,0.001,0.004,2148.836,44.32105,1920.0,1628.0,1106.0
18365,24B220970,67.6,79.1,25.25,0.174999997019768,06NB55 625100,06NB55,06NB55,06NB55,T,T,0.059,0.872,0.008,0.0015,0.027,0.117,0.042,0.051,0.009,0.0333,0.027,0.0027,0.0045,0.001,0.004,2148.836,44.32105,1920.0,1628.0,1106.0
18829,24B222795,68.5,77.1,25.74,0.130500003695488,06NB55 625100,06NB55,06NB55,06NB55,L,T,0.061,0.87,0.0126,0.0013,0.019,0.138,0.042,0.058,0.008,0.0283,0.026,0.0026,0.0068,0.001,0.005,2167.232,34.47467,1931.0,1628.0,1097.0
18830,24B222795,72.9,79.6,25.1,0.130500003695488,06NB55 625100,06NB55,06NB55,06NB55,T,T,0.061,0.87,0.0126,0.0013,0.019,0.138,0.042,0.058,0.008,0.0283,0.026,0.0026,0.0068,0.001,0.005,2167.232,34.47467,1931.0,1628.0,1097.0
18961,24B223403,73.3,80.6,26.41,0.130999997258186,06NB55 625100,06NB55,06NB55,06NB55,L,T,0.059,0.896,0.0132,0.0037,0.028,0.121,0.043,0.063,0.011,0.0315,0.027,0.0024,0.0076,0.001,0.004,2123.24,44.32183,1920.0,1623.0,1081.0
18962,24B223403,75.4,83.0,24.43,0.130999997258186,06NB55 625100,06NB55,06NB55,06NB55,T,T,0.059,0.896,0.0132,0.0037,0.028,0.121,0.043,0.063,0.011,0.0315,0.027,0.0024,0.0076,0.001,0.004,2123.24,44.32183,1920.0,1623.0,1081.0
18963,24B223405,72.1,78.2,27.04,0.134100005030632,06NB55 625100,06NB55,06NB55,06NB55,L,T,0.051,0.93,0.0085,0.0048,0.022,0.123,0.047,0.052,0.013,0.0363,0.029,0.0026,0.0092,0.001,0.004,2137.352,44.31538,1929.0,1630.0,1113.0
18964,24B223406,74.7,80.8,27.27,0.134100005030632,06NB55 625100,06NB55,06NB55,06NB55,L,T,0.051,0.93,0.0085,0.0048,0.022,0.123,0.047,0.052,0.013,0.0363,0.029,0.0026,0.0092,0.001,0.004,2136.002,44.31701,1925.0,1630.0,1103.0
18980,24B223442,68.9,79.1,29.25,0.159999996423721,06NB55 625100,06NB55,06NB55,06NB55,L,T,0.062,0.889,0.0132,0.0032,0.013,0.147,0.043,0.066,0.007,0.0254,0.025,0.0024,0.0081,0.001,0.005,2143.436,44.31884,1914.0,1625.0,1085.0
18981,24B223442,70.0,79.7,26.95,0.159999996423721,06NB55 625100,06NB55,06NB55,06NB55,T,T,0.062,0.889,0.0132,0.0032,0.013,0.147,0.043,0.066,0.007,0.0254,0.025,0.0024,0.0081,0.001,0.005,2143.436,44.31884,1914.0,1625.0,1085.0
18982,24B223446,68.5,76.5,27.33,0.130999997258186,06NB55 625100,06NB55,06NB55,06NB51,L,T,0.062,0.889,0.0132,0.0032,0.013,0.147,0.043,0.066,0.007,0.0254,0.025,0.0024,0.0081,0.001,0.005,2137.478,44.32087,1923.0,1630.0,1094.0
18983,24B223446,71.1,76.9,24.07,0.130999997258186,06NB55 625100,06NB55,06NB55,06NB51,T,T,0.062,0.889,0.0132,0.0032,0.013,0.147,0.043,0.066,0.007,0.0254,0.025,0.0024,0.0081,0.001,0.005,2137.478,44.32087,1923.0,1630.0,1094.0
19237,24B224412,71.3,77.1,28.24,0.224000006914139,06NB55 625100,06NB55,06NB55,06NB55,L,T,0.056,0.887,0.0117,0.0021,0.026,0.091,0.038,0.042,0.007,0.0308,0.028,0.003,0.004,0.002,0.003,2183.108,59.06417,1945.0,1625.0,1108.0
19238,24B224412,72.5,78.0,27.43,0.224000006914139,06NB55 625100,06NB55,06NB55,06NB55,T,T,0.056,0.887,0.0117,0.0021,0.026,0.091,0.038,0.042,0.007,0.0308,0.028,0.003,0.004,0.002,0.003,2183.108,59.06417,1945.0,1625.0,1108.0
19631,24B225629,67.1,76.9,29.45,0.13400000333786,06NB55 625100,06NB55,06NB55,06NB55,L,T,0.063,0.888,0.0196,0.0067,0.018,0.127,0.045,0.057,0.006,0.0355,0.026,0.0029,0.0112,0.001,0.003,2111.702,44.33635,1911.0,1650.0,1106.0
19632,24B225629,69.8,80.7,23.95,0.13400000333786,06NB55 625100,06NB55,06NB55,06NB55,T,T,0.063,0.888,0.0196,0.0067,0.018,0.127,0.045,0.057,0.006,0.0355,0.026,0.0029,0.0112,0.001,0.003,2111.702,44.33635,1911.0,1650.0,1106.0
12327,23B196046,66.9,76.9,33.25,0.5,06NB60 550050,06NB60,06NB60,06NB60,T,T,0.055,1.071,0.0073,0.0018,0.026,0.122,0.044,0.042,0.009,0.0356,0.045,0.0027,0.0092,0.001,0.004,2146.658,54.14737,1929.0,1608.0,1101.0
14940,23B207778,70.6,78.9,37.49,0.742200016975403,06NB60 550050,06NB60,06NB60,06NB60,T,T,0.063,1.135,0.0118,0.0025,0.023,0.129,0.043,0.057,0.011,0.0333,0.044,0.0026,0.0074,0.001,0.006,2066.558,54.19033,1927.0,1524.0,1095.0
15082,23B208107,64.8,70.4,39.39,0.617999970912933,06NB60 550050,06NB60,06NB60,06NB60,T,T,0.056,1.078,0.0113,0.0038,0.028,0.156,0.046,0.063,0.009,0.0354,0.044,0.002,0.0038,0.001,0.005,2082.2,54.19867,1504.0,1569.0,1319.0
