Repository: PNell/TrialTest3

File: Data/StreamlitData032524.csv (part 22 of 96)
,coil_no,YieldStrength,TensileStrength,TotalElongation,coil_thickness,steel_design_description,grade,grade_head,grade_tail,sample_direction,sample_location,c_amount,mn_amount,p_amount,s_amount,si_amount,cu_amount,ni_amount,cr_amount,mo_amount,al_amount,nb_amount,ca_amount,n_amount,ti_amount,v_amount,TF1_EXIT_AVG_BODY,TBC_thickness,TEMP_FM_ENTRY_AVG,TEMP_FM_EXIT_AVG,TEMP_COILING_AVG
15083,23B208108,71.6,78.6,35.61,0.618099987506866,06NB60 550050,06NB60,06NB60,06NB60,T,T,0.056,1.078,0.0113,0.0038,0.028,0.156,0.046,0.063,0.009,0.0354,0.044,0.002,0.0038,0.001,0.005,2064.668,54.20835,1763.0,1587.0,1275.0
15084,23B208109,72.5,79.8,35.49,0.6182000041008,06NB60 550050,06NB60,06NB60,06NB60,T,T,0.056,1.078,0.0113,0.0038,0.028,0.156,0.046,0.063,0.009,0.0354,0.044,0.002,0.0038,0.001,0.005,2062.868,54.21275,1713.0,1554.0,1212.0
15442,24B209616,69.7,78.1,31.1,0.4932000041008,06NB60 550050,06NB60,06NB51,06NB60,T,T,0.049,1.082,0.0097,0.0031,0.018,0.123,0.044,0.042,0.009,0.0378,0.043,0.0018,0.0076,0.002,0.004,2101.982,54.17667,1898.0,1551.0,1023.0
15481,24B209728,69.0,81.5,34.33,0.7432000041008,06NB60 550050,06NB60,06NB60,06NB60,T,T,0.053,1.098,0.012,0.0016,0.021,0.139,0.048,0.06,0.01,0.0289,0.045,0.0024,0.0084,0.001,0.005,2178.608,54.1278,1961.0,1542.0,1110.0
16452,24B213369,71.8,81.6,32.18,0.61760002374649,06NB60 550050,06NB60,06NB50,06NB60,T,T,0.052,1.051,0.0093,0.0002,0.024,0.115,0.038,0.059,0.01,0.028,0.043,0.0031,0.0091,0.001,0.005,2165.558,54.14267,1907.0,1542.0,1007.0
16949,24B215249,72.2,79.4,36.88,0.617699980735779,06NB60 550050,06NB60,06NB60,06NB60,T,T,0.055,1.091,0.0083,0.0012,0.021,0.109,0.036,0.041,0.011,0.0239,0.044,0.0026,0.0102,0.001,0.005,2057.27,54.19647,1841.0,1538.0,1086.0
17075,24B215574,72.0,78.6,35.58,0.618099987506866,06NB60 550050,06NB60,06NB60,06NB60,T,T,0.057,1.083,0.0065,0.0045,0.011,0.105,0.037,0.039,0.01,0.0261,0.045,0.0031,0.0101,0.001,0.004,2191.784,54.12652,1587.0,1538.0,1209.0
17506,24B217589,72.1,83.3,30.78,0.493000000715256,06NB60 550050,06NB60,06NB51,06NB60,T,T,0.051,1.057,0.004,0.0039,0.007,0.097,0.037,0.037,0.009,0.0321,0.047,0.0029,0.0102,0.001,0.004,2170.868,54.14929,1961.0,1655.0,1038.0
17507,24B217590,69.7,81.9,30.11,0.492900013923645,06NB60 550050,06NB60,06NB60,06NB60,T,T,0.051,1.057,0.004,0.0039,0.007,0.097,0.037,0.037,0.009,0.0321,0.047,0.0029,0.0102,0.001,0.004,2177.096,54.13631,1974.0,1653.0,1052.0
18287,24B220714,72.4,82.15,32.77,0.617799997329712,06NB60 550050,06NB60,06NB60,06NB60,T,T,0.063,1.061,0.0081,0.003,0.013,0.105,0.04,0.042,0.022,0.0324,0.046,0.0014,0.0087,0.001,0.002,2173.136,54.13504,1886.0,1549.0,1068.0
4845,23B166445,75.0,82.9,33.65,0.494100004434586,06NB60 575100,06NB60,06NB60,06NB60,T,T,0.049,1.067,0.0072,0.0013,0.017,0.095,0.037,0.036,0.018,0.0271,0.051,0.0026,0.0101,0.001,0.006,2138.648,54.15975,1943.0,1596.0,1128.0
4846,23B166448,73.9,82.3,32.2,0.493999987840652,06NB60 575100,06NB60,06NB60,06NB60,T,T,0.049,1.067,0.0072,0.0013,0.017,0.095,0.037,0.036,0.018,0.0271,0.051,0.0026,0.0101,0.001,0.006,2140.052,54.15623,1945.0,1567.0,1135.0
4847,23B166452,76.9,83.6,31.84,0.493900001049042,06NB60 575100,06NB60,06NB60,06NB60,T,T,0.049,1.123,0.0089,0.0026,0.027,0.114,0.045,0.045,0.013,0.0316,0.044,0.0014,0.0097,0.001,0.005,2139.656,54.15383,1932.0,1569.0,1144.0
4848,23B166455,69.8,80.6,33.15,0.493900001049042,06NB60 575100,06NB60,06NB60,06NB60,T,T,0.049,1.123,0.0089,0.0026,0.027,0.114,0.045,0.045,0.013,0.0316,0.044,0.0014,0.0097,0.001,0.005,2143.436,54.15231,1949.0,1571.0,1122.0
4856,23B166483,78.1,81.0,28.56,0.305099993944168,06NB60 575100,06NB60,06NB51,06NB60,T,T,0.05,1.055,0.0071,0.003,0.026,0.089,0.037,0.034,0.019,0.0278,0.044,0.0025,0.0099,0.001,0.006,2175.242,49.22373,1940.0,1574.0,1115.0
4857,23B166486,72.4,81.1,31.99,0.494100004434586,06NB60 575100,06NB60,06NB60,06NB60,T,T,0.05,1.055,0.0071,0.003,0.026,0.089,0.037,0.034,0.019,0.0278,0.044,0.0025,0.0099,0.001,0.006,2180.408,54.13122,1958.0,1578.0,1086.0
4858,23B166490,78.8,82.7,31.17,0.493800014257431,06NB60 575100,06NB60,06NB60,06NB60,T,T,0.048,1.059,0.007,0.0023,0.018,0.09,0.037,0.037,0.012,0.0291,0.047,0.0011,0.0105,0.001,0.005,2171.858,54.13821,1959.0,1572.0,1130.0
4859,23B166493,79.3,82.8,34.99,0.493800014257431,06NB60 575100,06NB60,06NB60,06NB60,T,T,0.048,1.059,0.007,0.0023,0.018,0.09,0.037,0.037,0.012,0.0291,0.047,0.0011,0.0105,0.001,0.005,2070.914,54.18668,1895.0,1562.0,1101.0
4860,23B166500,73.8,81.8,27.25,0.305099993944168,06NB60 575100,06NB60,06NB60,06NB60,T,T,0.054,1.057,0.0064,0.0048,0.011,0.087,0.037,0.035,0.017,0.0267,0.044,0.0023,0.0104,0.001,0.006,2185.52,49.21732,1938.0,1576.0,1104.0
4861,23B166501,71.6,80.9,28.81,0.305000007152557,06NB60 575100,06NB60,06NB60,06NB60,T,T,0.048,1.082,0.0078,0.0023,0.021,0.089,0.037,0.033,0.012,0.0255,0.043,0.0013,0.0084,0.001,0.005,2187.338,49.21636,1950.0,1576.0,1106.0
4862,23B166504,75.7,81.7,34.53,0.4932000041008,06NB60 575100,06NB60,06NB60,06NB60,T,T,0.048,1.082,0.0078,0.0023,0.021,0.089,0.037,0.033,0.012,0.0255,0.043,0.0013,0.0084,0.001,0.005,2172.326,54.15285,1956.0,1578.0,1108.0
4863,23B166505,70.7,80.5,32.64,0.493099987506866,06NB60 575100,06NB60,06NB60,06NB55,T,T,0.048,1.082,0.0078,0.0023,0.021,0.089,0.037,0.033,0.012,0.0255,0.043,0.0013,0.0084,0.001,0.005,2178.428,54.13674,1956.0,1556.0,1099.0
7955,23B177874,72.8,79.1,26.15,0.243000000715256,06NB60 600050,06NB60,06NB60,06NB60,L,T,0.049,1.128,0.0084,0.0021,0.017,0.134,0.046,0.063,0.008,0.0312,0.045,0.0022,0.011,0.001,0.006,2022.188,49.28872,1824.0,1648.0,1101.0
7956,23B177874,75.4,80.3,25.77,0.243000000715256,06NB60 600050,06NB60,06NB60,06NB60,T,T,0.049,1.128,0.0084,0.0021,0.017,0.134,0.046,0.063,0.008,0.0312,0.045,0.0022,0.011,0.001,0.006,2022.188,49.28872,1824.0,1648.0,1101.0
11875,23B194316,61.9,78.3,29.98,0.36710000038147,06NB60 600050,06NB60,06NB60,06NB60,L,T,0.055,1.072,0.0085,0.0027,0.027,0.136,0.046,0.039,0.01,0.032,0.045,0.0031,0.0089,0.001,0.004,2111.36,59.08136,1761.0,1639.0,1146.0
11876,23B194316,69.3,77.0,30.55,0.36710000038147,06NB60 600050,06NB60,06NB60,06NB60,T,T,0.055,1.072,0.0085,0.0027,0.027,0.136,0.046,0.039,0.01,0.032,0.045,0.0031,0.0089,0.001,0.004,2111.36,59.08136,1761.0,1639.0,1146.0
12328,23B196050,70.8,78.5,29.23,0.243100002408028,06NB60 600050,06NB60,06NB60,06NB60,T,T,0.055,1.071,0.0073,0.0018,0.026,0.122,0.044,0.042,0.009,0.0356,0.045,0.0027,0.0092,0.001,0.004,2137.496,49.23498,1931.0,1635.0,1068.0
13386,23B200012,66.3,75.3,28.18,0.200000002980232,06NB60 600050,06NB60,06NB60,06NB60,L,T,0.051,1.086,0.0086,0.0021,0.043,0.127,0.039,0.038,0.008,0.0316,0.044,0.0022,0.0081,0.003,0.006,2097.086,44.32974,1866.0,1594.0,1041.0
14080,23B203035,68.45,75.6,35.305,0.499900013208389,06NB60 600050,06NB60,06NB60,06NB60,T,T,0.056,1.131,0.0081,0.003,0.019,0.133,0.039,0.048,0.01,0.0333,0.046,0.0042,0.0094,0.001,0.005,2075.324,54.18302,1902.0,1592.0,1050.0
14935,23B207766,72.2,79.6,27.07,0.366800010204315,06NB60 600050,06NB60,06NB50,06NB60,T,T,0.056,1.073,0.0133,0.0022,0.018,0.12,0.041,0.057,0.011,0.035,0.043,0.0025,0.0094,0.001,0.005,2067.944,54.19607,1902.0,1589.0,1067.0
14936,23B207767,73.0,79.4,28.59,0.366800010204315,06NB60 600050,06NB60,06NB60,06NB60,T,T,0.056,1.073,0.0133,0.0022,0.018,0.12,0.041,0.057,0.011,0.035,0.043,0.0025,0.0094,0.001,0.005,2070.41,54.18867,1950.0,1572.0,1079.0
14937,23B207771,74.3,79.8,26.87,0.305099993944168,06NB60 600050,06NB60,06NB60,06NB60,T,T,0.056,1.073,0.0133,0.0022,0.018,0.12,0.041,0.057,0.011,0.035,0.043,0.0025,0.0094,0.001,0.005,2071.13,49.26476,1914.0,1592.0,1052.0
14938,23B207775,73.7,79.9,29.74,0.305099993944168,06NB60 600050,06NB60,06NB60,06NB60,T,T,0.063,1.135,0.0118,0.0025,0.023,0.129,0.043,0.057,0.011,0.0333,0.044,0.0026,0.0074,0.001,0.006,2065.766,49.26667,1913.0,1594.0,1041.0
15074,23B208089,72.2,79.2,27.34,0.2432000041008,06NB60 600050,06NB60,06NB60,06NB60,L,T,0.05,1.061,0.0118,0.0019,0.018,0.158,0.044,0.059,0.01,0.0286,0.042,0.0024,0.0052,0.001,0.005,2100.452,49.2622,1873.0,1603.0,1061.0
15075,23B208089,75.6,81.0,24.84,0.2432000041008,06NB60 600050,06NB60,06NB60,06NB60,T,T,0.05,1.061,0.0118,0.0019,0.018,0.158,0.044,0.059,0.01,0.0286,0.042,0.0024,0.0052,0.001,0.005,2100.452,49.2622,1873.0,1603.0,1061.0
15079,23B208098,71.8,78.9,26.74,0.200100004673004,06NB60 600050,06NB60,06NB60,06NB60,L,T,0.049,1.051,0.0089,0.004,0.028,0.164,0.045,0.058,0.01,0.0398,0.042,0.0023,0.0109,0.001,0.005,2171.714,49.24436,1911.0,1596.0,1016.0
15443,24B209621,73.9,80.9,24.32,0.243100002408028,06NB60 600050,06NB60,06NB60,06NB60,T,T,0.049,1.082,0.0097,0.0031,0.018,0.123,0.044,0.042,0.009,0.0378,0.043,0.0018,0.0076,0.002,0.004,2147.162,49.23295,1954.0,1607.0,1050.0
15444,24B209622,69.9,76.8,26.42,0.243100002408028,06NB60 600050,06NB60,06NB60,06NB51,T,T,0.049,1.082,0.0097,0.0031,0.018,0.123,0.044,0.042,0.009,0.0378,0.043,0.0018,0.0076,0.002,0.004,2148.206,49.2349,1967.0,1596.0,1040.0
15474,24B209714,71.8,80.9,28.7,0.36710000038147,06NB60 600050,06NB60,06NB60,06NB60,L,T,0.049,1.133,0.0112,0.0021,0.022,0.124,0.04,0.049,0.01,0.03,0.045,0.0031,0.0108,0.001,0.005,2168.942,54.12942,1941.0,1599.0,993.0
15475,24B209714,74.8,82.8,27.68,0.36710000038147,06NB60 600050,06NB60,06NB60,06NB60,T,T,0.049,1.133,0.0112,0.0021,0.022,0.124,0.04,0.049,0.01,0.03,0.045,0.0031,0.0108,0.001,0.005,2168.942,54.12942,1941.0,1599.0,993.0
15476,24B209718,67.6,77.1,29.87,0.305000007152557,06NB60 600050,06NB60,06NB60,06NB60,L,T,0.049,1.133,0.0112,0.0021,0.022,0.124,0.04,0.049,0.01,0.03,0.045,0.0031,0.0108,0.001,0.005,2166.026,49.22346,1938.0,1601.0,1065.0
15477,24B209718,74.4,82.1,27.29,0.305000007152557,06NB60 600050,06NB60,06NB60,06NB60,T,T,0.049,1.133,0.0112,0.0021,0.022,0.124,0.04,0.049,0.01,0.03,0.045,0.0031,0.0108,0.001,0.005,2166.026,49.22346,1938.0,1601.0,1065.0
15478,24B209720,74.3,82.2,26.56,0.305000007152557,06NB60 600050,06NB60,06NB60,06NB60,T,T,0.049,1.067,0.0091,0.0008,0.019,0.128,0.045,0.044,0.01,0.0313,0.045,0.0022,0.0072,0.001,0.004,2187.32,49.20379,1932.0,1596.0,1045.0
15479,24B209725,75.1,82.2,23.47,0.243000000715256,06NB60 600050,06NB60,06NB60,06NB60,T,T,0.049,1.067,0.0091,0.0008,0.019,0.128,0.045,0.044,0.01,0.0313,0.045,0.0022,0.0072,0.001,0.004,2174.396,49.2172,1954.0,1599.0,1090.0
16453,24B213382,74.0,81.6,29.87,0.305099993944168,06NB60 600050,06NB60,06NB60,06NB60,T,T,0.047,1.089,0.0085,0.0007,0.024,0.131,0.039,0.052,0.01,0.0307,0.046,0.0027,0.0106,0.001,0.005,2159.924,49.21865,1922.0,1599.0,1049.0
16946,24B215243,71.7,79.7,29.21,0.305099993944168,06NB60 600050,06NB60,06NB60,06NB60,T,T,0.052,1.062,0.0071,0.0003,0.029,0.108,0.037,0.038,0.011,0.0283,0.047,0.0027,0.0106,0.001,0.005,2134.526,49.23943,1877.0,1603.0,1059.0
16947,24B215246,73.1,79.8,28.99,0.305099993944168,06NB60 600050,06NB60,06NB60,06NB60,T,T,0.052,1.062,0.0071,0.0003,0.029,0.108,0.037,0.038,0.011,0.0283,0.047,0.0027,0.0106,0.001,0.005,2087.708,49.25834,1873.0,1598.0,1052.0
16948,24B215248,73.2,81.0,30.61,0.305000007152557,06NB60 600050,06NB60,06NB60,06NB60,T,T,0.055,1.091,0.0083,0.0012,0.021,0.109,0.036,0.041,0.011,0.0239,0.044,0.0026,0.0102,0.001,0.005,2066.018,49.27217,1850.0,1599.0,1052.0
17044,24B215489,73.4,83.0,23.82,0.305000007152557,06NB60 600050,06NB60,06NB60,06NB60,T,T,0.051,1.084,0.0082,0.0001,0.027,0.106,0.042,0.049,0.013,0.0292,0.044,0.003,0.0098,0.001,0.004,2070.968,49.26048,1907.0,1599.0,1077.0
17045,24B215497,75.7,81.6,17.81,0.244100004434586,06NB60 600050,06NB60,06NB60,06NB51,T,T,0.044,0.258,0.0101,0.0037,0.025,0.097,0.035,0.082,0.009,0.0331,0.007,0.0021,0.0078,0.001,0.002,2096.618,49.25204,1922.0,1619.0,1063.0
18800,24B222687,69.7,78.5,30.28,0.243000000715256,06NB60 600050,06NB60,06NB60,06NB60,L,T,0.036,0.262,0.0052,0.0062,0.018,0.125,0.042,0.028,0.0,0.0563,0.0,0.0,0.0027,0.001,0.002,2087.618,49.24174,1868.0,1596.0,1063.0
18801,24B222687,75.5,81.5,25.72,0.243000000715256,06NB60 600050,06NB60,06NB60,06NB60,T,T,0.036,0.262,0.0052,0.0062,0.018,0.125,0.042,0.028,0.0,0.0563,0.0,0.0,0.0027,0.001,0.002,2087.618,49.24174,1868.0,1596.0,1063.0
8006,23B178043,75.7,82.1,22.53,0.0786999985575676,06NB60 625100,06NB60,06NB60,06NB60,L,T,0.049,1.074,0.0103,0.0025,0.02,0.133,0.041,0.057,0.007,0.0296,0.045,0.002,0.0095,0.001,0.006,1946.264,34.53976,1896.0,1635.0,1115.0
8007,23B178051,72.8,81.1,22.77,0.134399995207787,06NB60 625100,06NB60,06NB60,06NB60,L,T,0.022,0.147,0.0043,0.0315,0.006,0.159,0.053,0.058,0.012,0.0746,0.0,0.0,0.0044,0.001,0.003,1939.946,35.72289,1887.0,1632.0,1090.0
8008,23B178054,71.85,78.35,24.545,0.134399995207787,06NB60 625100,06NB60,06NB60,06NB60,L,T,0.022,0.147,0.0043,0.0315,0.006,0.159,0.053,0.058,0.012,0.0746,0.0,0.0,0.0044,0.001,0.003,2055.902,35.67892,1896.0,1621.0,1090.0
10499,23B188817,70.7,77.0,27.0,0.118100002408028,06NB60 625100,06NB60,06NB60,06NB50,L,T,0.055,1.129,0.0086,0.0005,0.012,0.101,0.039,0.05,0.014,0.0319,0.039,0.0026,0.0095,0.001,0.005,2070.176,39.41611,1862.0,1621.0,1113.0
10539,23B188946,72.2,79.6,25.56,0.126800000667572,06NB60 625100,06NB60,06NB60,06NB60,L,T,0.066,1.051,0.0102,0.0005,0.039,0.103,0.038,0.032,0.01,0.0361,0.046,0.0023,0.0086,0.002,0.005,2135.246,34.48025,1954.0,1630.0,1097.0
10540,23B188946,75.2,82.1,21.95,0.126800000667572,06NB60 625100,06NB60,06NB60,06NB60,T,T,0.066,1.051,0.0102,0.0005,0.039,0.103,0.038,0.032,0.01,0.0361,0.046,0.0023,0.0086,0.002,0.005,2135.246,34.48025,1954.0,1630.0,1097.0
11877,23B194321,71.9,77.0,29.91,0.211099997162819,06NB60 625100,06NB60,06NB60,06NB50,L,T,0.055,1.072,0.0085,0.0027,0.027,0.136,0.046,0.039,0.01,0.032,0.045,0.0031,0.0089,0.001,0.004,2166.854,49.22065,1810.0,1630.0,1140.0
11878,23B194321,72.4,78.0,26.75,0.211099997162819,06NB60 625100,06NB60,06NB60,06NB50,T,T,0.055,1.072,0.0085,0.0027,0.027,0.136,0.046,0.039,0.01,0.032,0.045,0.0031,0.0089,0.001,0.004,2166.854,49.22065,1810.0,1630.0,1140.0
13387,23B200015,65.8,78.0,24.22,0.154300004243851,06NB60 625100,06NB60,06NB60,06NB60,L,T,0.051,1.086,0.0086,0.0021,0.043,0.127,0.039,0.038,0.008,0.0316,0.044,0.0022,0.0081,0.003,0.006,2115.716,34.49251,1909.0,1634.0,1092.0
13388,23B200027,68.5,79.6,28.21,0.154300004243851,06NB60 625100,06NB60,06NB60,06NB60,T,T,0.047,1.124,0.0098,0.0018,0.025,0.126,0.039,0.037,0.008,0.0334,0.044,0.0022,0.0089,0.002,0.006,2166.278,34.47245,1922.0,1632.0,1067.0
13389,23B200035,69.4,80.2,23.17,0.154300004243851,06NB60 625100,06NB60,06NB60,06NB60,L,T,0.054,1.06,0.0089,0.0027,0.026,0.127,0.04,0.051,0.009,0.032,0.043,0.0024,0.0084,0.001,0.005,2172.65,34.47061,1927.0,1628.0,1095.0
13390,23B200040,68.6,77.7,27.39,0.157000005245209,06NB60 625100,06NB60,06NB60,06NB60,L,T,0.054,1.06,0.0089,0.0027,0.026,0.127,0.04,0.051,0.009,0.032,0.043,0.0024,0.0084,0.001,0.005,2023.358,34.50924,1875.0,1628.0,1086.0
13391,23B200044,71.2,80.7,23.81,0.157000005245209,06NB60 625100,06NB60,06NB60,06NB60,L,T,0.054,1.092,0.0082,0.0038,0.011,0.125,0.04,0.042,0.009,0.0329,0.045,0.002,0.0102,0.001,0.005,2124.968,34.48438,1916.0,1630.0,1097.0
13392,23B200044,73.0,83.3,21.0,0.157000005245209,06NB60 625100,06NB60,06NB60,06NB60,T,T,0.054,1.092,0.0082,0.0038,0.011,0.125,0.04,0.042,0.009,0.0329,0.045,0.002,0.0102,0.001,0.005,2124.968,34.48438,1916.0,1630.0,1097.0
14078,23B203032,71.3,78.6,30.81,0.210999995470047,06NB60 625100,06NB60,06NB60,06NB60,L,T,0.056,1.131,0.0081,0.003,0.019,0.133,0.039,0.048,0.01,0.0333,0.046,0.0042,0.0094,0.001,0.005,2041.7,49.28185,1886.0,1619.0,1148.0
14079,23B203032,74.2,80.3,24.33,0.210999995470047,06NB60 625100,06NB60,06NB60,06NB60,T,T,0.056,1.131,0.0081,0.003,0.019,0.133,0.039,0.048,0.01,0.0333,0.046,0.0042,0.0094,0.001,0.005,2041.7,49.28185,1886.0,1619.0,1148.0
14939,23B207776,74.8,79.5,27.95,0.211099997162819,06NB60 625100,06NB60,06NB60,06NB60,T,T,0.063,1.135,0.0118,0.0025,0.023,0.129,0.043,0.057,0.011,0.0333,0.044,0.0026,0.0074,0.001,0.006,2065.91,49.26704,1911.0,1626.0,1092.0
15076,23B208093,73.2,79.0,15.75,0.116800002753735,06NB60 625100,06NB60,06NB60,06NB60,L,T,0.05,1.061,0.0118,0.0019,0.018,0.158,0.044,0.059,0.01,0.0286,0.042,0.0024,0.0052,0.001,0.005,2126.768,34.50678,1877.0,1632.0,1094.0
15077,23B208093,77.0,82.9,23.72,0.116800002753735,06NB60 625100,06NB60,06NB60,06NB60,T,T,0.05,1.061,0.0118,0.0019,0.018,0.158,0.044,0.059,0.01,0.0286,0.042,0.0024,0.0052,0.001,0.005,2126.768,34.50678,1877.0,1632.0,1094.0
15078,23B208094,76.7,80.7,22.88,0.116800002753735,06NB60 625100,06NB60,06NB60,06NB60,L,T,0.049,1.051,0.0089,0.004,0.028,0.164,0.045,0.058,0.01,0.0398,0.042,0.0023,0.0109,0.001,0.005,2158.736,34.49452,1887.0,1630.0,1099.0
15080,23B208103,73.9,78.9,25.04,0.157000005245209,06NB60 625100,06NB60,06NB60,06NB60,L,T,0.056,1.078,0.0113,0.0038,0.028,0.156,0.046,0.063,0.009,0.0354,0.044,0.002,0.0038,0.001,0.005,2124.77,34.50097,1891.0,1623.0,1090.0
15081,23B208103,76.7,82.7,25.01,0.157000005245209,06NB60 625100,06NB60,06NB60,06NB60,T,T,0.056,1.078,0.0113,0.0038,0.028,0.156,0.046,0.063,0.009,0.0354,0.044,0.002,0.0038,0.001,0.005,2124.77,34.50097,1891.0,1623.0,1090.0
15480,24B209727,75.9,83.3,22.45,0.211099997162819,06NB60 625100,06NB60,06NB60,06NB60,T,T,0.053,1.098,0.012,0.0016,0.021,0.139,0.048,0.06,0.01,0.0289,0.045,0.0024,0.0084,0.001,0.005,2178.788,49.21732,1958.0,1623.0,1103.0
16454,24B213385,72.8,81.9,23.37,0.210999995470047,06NB60 625100,06NB60,06NB60,06NB60,T,T,0.047,1.089,0.0085,0.0007,0.024,0.131,0.039,0.052,0.01,0.0307,0.046,0.0027,0.0106,0.001,0.005,2146.442,49.22741,1916.0,1625.0,1095.0
17073,24B215572,76.5,85.4,23.73,0.116700001060963,06NB60 625100,06NB60,06NB60,06NB60,L,T,0.057,1.083,0.0065,0.0045,0.011,0.105,0.037,0.039,0.01,0.0261,0.045,0.0031,0.0101,0.001,0.004,2203.502,34.45975,1970.0,1628.0,1090.0
17074,24B215572,77.6,86.0,21.25,0.116700001060963,06NB60 625100,06NB60,06NB60,06NB60,T,T,0.057,1.083,0.0065,0.0045,0.011,0.105,0.037,0.039,0.01,0.0261,0.045,0.0031,0.0101,0.001,0.004,2203.502,34.45975,1970.0,1628.0,1090.0
18285,24B220709,70.9,79.0,19.16,0.116800002753735,06NB60 625100,06NB60,06NB50,06NB60,L,T,0.063,1.061,0.0081,0.003,0.013,0.105,0.04,0.042,0.022,0.0324,0.046,0.0014,0.0087,0.001,0.002,2164.622,34.47187,1934.0,1634.0,1099.0
18286,24B220709,74.4,81.9,24.47,0.116800002753735,06NB60 625100,06NB60,06NB50,06NB60,T,T,0.063,1.061,0.0081,0.003,0.013,0.105,0.04,0.042,0.022,0.0324,0.046,0.0014,0.0087,0.001,0.002,2164.622,34.47187,1934.0,1634.0,1099.0
78,23B100267,75.3,84.2,26.97,0.432099997997284,06NV65 550000,06NV65,06NV65,06NV65,T,T,0.059,1.34,0.0114,0.0017,0.016,0.113,0.038,0.052,0.015,0.0344,0.036,0.0034,0.01,0.001,0.047,2150.978,54.15096,1898.0,1551.0,1002.0
79,23B100269,73.0,81.9,28.6,0.432000011205673,06NV65 550000,06NV65,06NV65,06NV65,L,T,0.053,1.304,0.0128,0.0043,0.014,0.123,0.037,0.06,0.012,0.037,0.04,0.0018,0.0088,0.001,0.044,2164.388,54.14973,1900.0,1549.0,1000.0
80,23B100269,77.9,84.7,25.82,0.432000011205673,06NV65 550000,06NV65,06NV65,06NV65,T,T,0.053,1.304,0.0128,0.0043,0.014,0.123,0.037,0.06,0.012,0.037,0.04,0.0018,0.0088,0.001,0.044,2164.388,54.14973,1900.0,1549.0,1000.0
84,23B100279,75.8,83.6,32.57,0.49889999628067,06NV65 550000,06NV65,06NV65,06NV65,L,T,0.056,1.358,0.0106,0.002,0.021,0.109,0.036,0.056,0.015,0.0328,0.041,0.0032,0.0093,0.001,0.054,2157.134,54.15357,1891.0,1553.0,1212.0
85,23B100279,79.4,89.1,27.55,0.49889999628067,06NV65 550000,06NV65,06NV65,06NV65,T,T,0.056,1.358,0.0106,0.002,0.021,0.109,0.036,0.056,0.015,0.0328,0.041,0.0032,0.0093,0.001,0.054,2157.134,54.15357,1891.0,1553.0,1212.0
167,23B100599,71.55000000000001,77.69999999999999,31.915,0.494100004434586,06NV65 550000,06NV65,06NV65,06NV65,T,T,0.051,1.303,0.0101,0.001,0.013,0.09,0.037,0.053,0.013,0.0276,0.04,0.0027,0.0097,0.001,0.05,1995.728,54.23884,1805.0,1547.0,1176.0
3968,23B163820,75.1,85.1,29.85,0.488999992609024,06NV65 550000,06NV65,06NB50,06NV65,T,T,0.053,1.326,0.0086,0.0021,0.017,0.104,0.039,0.05,0.02,0.0314,0.042,0.0036,0.0099,0.001,0.05,2172.632,54.13456,1965.0,1558.0,977.0
3969,23B163824,69.05000000000001,86.05,29.744999999999997,0.488999992609024,06NV65 550000,06NV65,06NV65,06NV65,L,T,0.053,1.326,0.0086,0.0021,0.017,0.104,0.039,0.05,0.02,0.0314,0.042,0.0036,0.0099,0.001,0.05,2171.876,54.11743,1958.0,1549.0,1018.0
4086,23B164205,83.0,87.4,30.92,0.498699992895126,06NV65 550000,06NV65,06NV65,06NV65,T,T,0.06,1.289,0.0093,0.0027,0.015,0.118,0.042,0.038,0.015,0.0263,0.04,0.0022,0.0093,0.001,0.049,2118.866,54.10258,1918.0,1520.0,1220.0
5600,23B169397,69.7,84.3,32.27,0.743099987506866,06NV65 550000,06NV65,06NV65,06NV65,T,T,0.054,1.289,0.0078,0.0019,0.024,0.142,0.045,0.056,0.019,0.026,0.046,0.0017,0.0076,0.001,0.051,2033.078,54.19176,1792.0,1571.0,1045.0
5601,23B169398,76.6,87.1,34.17,0.7432000041008,06NV65 550000,06NV65,06NV65,06NV65,T,T,0.054,1.289,0.0078,0.0019,0.024,0.142,0.045,0.056,0.019,0.026,0.046,0.0017,0.0076,0.001,0.051,2033.762,54.19784,1803.0,1551.0,1014.0
5602,23B169405,74.3,84.6,28.17,0.432099997997284,06NV65 550000,06NV65,06NV65,06NV65,L,T,0.054,1.252,0.0073,0.0014,0.027,0.138,0.047,0.05,0.023,0.0297,0.042,0.0028,0.0086,0.001,0.049,2122.358,54.15469,1817.0,1553.0,980.0
5603,23B169405,78.5,87.3,24.83,0.432099997997284,06NV65 550000,06NV65,06NV65,06NV65,T,T,0.054,1.252,0.0073,0.0014,0.027,0.138,0.047,0.05,0.023,0.0297,0.042,0.0028,0.0086,0.001,0.049,2122.358,54.15469,1817.0,1553.0,980.0
6202,23B171351,74.5,83.7,31.08,0.494100004434586,06NV65 550000,06NV65,06NV65,06NV65,T,T,0.052,1.359,0.0089,0.0038,0.011,0.134,0.044,0.044,0.008,0.0335,0.04,0.0031,0.0101,0.001,0.048,2023.862,54.20575,1805.0,1544.0,1088.0
6205,23B171364,74.2,84.7,32.64,0.59909999370575,06NV65 550000,06NV65,06NV65,06NV65,T,T,0.06,1.304,0.009,0.0021,0.025,0.127,0.041,0.048,0.008,0.0318,0.042,0.0025,0.0085,0.001,0.052,2093.792,54.17073,1839.0,1547.0,1027.0
7502,23B176040,74.9,84.1,29.45,0.494800001382828,06NV65 550000,06NV65,06NV65,06NV65,T,T,0.062,1.341,0.0095,0.0006,0.016,0.156,0.053,0.063,0.015,0.04,0.042,0.0027,0.0103,0.001,0.052,2120.45,54.13081,1913.0,1610.0,1076.0
7670,23B176814,70.0,81.5,31.36,0.494500011205673,06NV65 550000,06NV65,06-V60,06NV65,T,T,0.059,1.25,0.0086,0.002,0.038,0.128,0.044,0.046,0.008,0.0301,0.038,0.002,0.0071,0.001,0.051,2040.368,54.20388,1792.0,1621.0,1124.0
7671,23B176815,71.1,82.6,31.43,0.494300007820129,06NV65 550000,06NV65,06NV65,06NV65,T,T,0.059,1.25,0.0086,0.002,0.038,0.128,0.044,0.046,0.008,0.0301,0.038,0.002,0.0071,0.001,0.051,2041.61,54.19655,1799.0,1603.0,1223.0
7672,23B176819,79.7,84.8,29.39,0.494199991226196,06NV65 550000,06NV65,06NV65,06NV65,T,T,0.059,1.25,0.0086,0.002,0.038,0.128,0.044,0.046,0.008,0.0301,0.038,0.002,0.0071,0.001,0.051,2056.118,54.19911,1799.0,1540.0,1081.0
7673,23B176820,71.7,79.4,30.91,0.494199991226196,06NV65 550000,06NV65,06NV65,06NV65,T,T,0.059,1.25,0.0086,0.002,0.038,0.128,0.044,0.046,0.008,0.0301,0.038,0.002,0.0071,0.001,0.051,2059.016,54.19114,1799.0,1542.0,1059.0
7674,23B176822,72.9,85.3,31.12,0.494199991226196,06NV65 550000,06NV65,06NV65,06NV65,T,T,0.059,1.296,0.0075,0.0023,0.014,0.128,0.041,0.038,0.019,0.0334,0.041,0.0031,0.006,0.001,0.047,2058.26,54.19877,1788.0,1538.0,1054.0
7675,23B176833,77.1,86.6,28.48,0.432200014591217,06NV65 550000,06NV65,06NV65,06NV65,T,T,0.06,1.322,0.0075,0.0034,0.02,0.124,0.043,0.044,0.009,0.0285,0.041,0.0021,0.0058,0.001,0.05,2072.516,54.18203,1779.0,1558.0,1023.0
8209,23B178836,76.4,87.5,31.87,0.494100004434586,06NV65 550000,06NV65,06NV65,06NV65,T,T,0.055,1.253,0.0063,0.0014,0.024,0.106,0.042,0.047,0.008,0.0243,0.042,0.0031,0.0106,0.001,0.049,2092.46,54.17406,1803.0,1531.0,518.0
8210,23B178838,77.6,86.5,28.5,0.432099997997284,06NV65 550000,06NV65,06NV65,06NV65,T,T,0.065,1.293,0.0079,0.0003,0.031,0.121,0.045,0.049,0.016,0.0287,0.044,0.0025,0.0091,0.001,0.05,2090.966,54.16927,1796.0,1551.0,748.0
8211,23B178842,77.4,87.2,27.33,0.432000011205673,06NV65 550000,06NV65,06NV65,06NV65,T,T,0.065,1.293,0.0079,0.0003,0.031,0.121,0.045,0.049,0.016,0.0287,0.044,0.0025,0.0091,0.001,0.05,2092.172,54.1757,1797.0,1551.0,784.0
9247,23B183326,76.1,87.0,28.37,0.494199991226196,06NV65 550000,06NV65,06NV65,06NV65,T,T,0.055,1.284,0.0078,0.0008,0.016,0.144,0.043,0.046,0.02,0.0233,0.042,0.0035,0.0084,0.001,0.049,2079.248,54.19037,1850.0,1648.0,1166.0
9248,23B183331,72.8,82.5,27.02,0.432099997997284,06NV65 550000,06NV65,06NV65,06NV65,L,T,0.055,1.284,0.0078,0.0008,0.016,0.144,0.043,0.046,0.02,0.0233,0.042,0.0035,0.0084,0.001,0.049,2045.678,54.20644,1817.0,1661.0,1085.0
9249,23B183331,74.8,84.4,24.27,0.432099997997284,06NV65 550000,06NV65,06NV65,06NV65,T,T,0.055,1.284,0.0078,0.0008,0.016,0.144,0.043,0.046,0.02,0.0233,0.042,0.0035,0.0084,0.001,0.049,2045.678,54.20644,1817.0,1661.0,1085.0
9255,23B183355,71.2,83.1,30.63,0.493800014257431,06NV65 550000,06NV65,06NV65,06NV65,T,T,0.056,1.273,0.0073,0.0019,0.027,0.127,0.046,0.047,0.007,0.0305,0.042,0.0028,0.0084,0.001,0.046,2100.884,54.16255,1805.0,1648.0,1200.0
9256,23B183360,75.55,84.44999999999999,28.14,0.432099997997284,06NV65 550000,06NV65,06NV65,06NV65,T,T,0.057,1.349,0.0071,0.0014,0.019,0.138,0.043,0.045,0.009,0.0213,0.043,0.005,0.0169,0.001,0.055,2068.556,54.18485,1826.0,1657.0,1113.0
9257,23B183363,75.6,82.8,27.9,0.432099997997284,06NV65 550000,06NV65,06NV65,06NV65,T,T,0.054,1.302,0.0086,0.0015,0.016,0.121,0.044,0.06,0.005,0.0288,0.043,0.0021,0.0078,0.001,0.052,2046.596,54.19276,1835.0,1637.0,1074.0
9591,23B184444,77.0,88.0,27.68,0.43189999461174,06NV65 550000,06NV65,06NV65,06NV65,T,T,0.054,1.306,0.0098,0.0009,0.026,0.142,0.04,0.053,0.021,0.0351,0.043,0.0029,0.0115,0.001,0.048,2087.024,54.18251,1821.0,1526.0,973.0
10795,23B190153,71.3,84.1,24.07,0.567499995231628,06NV65 550000,06NV65,06NV65,06NV65,T,T,0.059,1.298,0.0073,0.0024,0.019,0.113,0.044,0.048,0.009,0.0204,0.043,0.0028,0.007,0.001,0.047,2109.344,54.15615,1848.0,1571.0,1043.0
10796,23B190155,73.2,81.1,34.43,0.567200005054474,06NV65 550000,06NV65,06NV65,06NV65,T,T,0.055,1.302,0.0084,0.001,0.03,0.11,0.042,0.046,0.012,0.0331,0.045,0.0031,0.0096,0.001,0.052,2109.812,54.16229,1842.0,1533.0,982.0
10999,23B191107,76.0,83.5,27.4,0.431499987840652,06NV65 550000,06NV65,06NV65,06NV65,T,T,0.054,1.334,0.015,0.0032,0.01,0.119,0.042,0.056,0.013,0.0313,0.043,0.0033,0.0092,0.0,0.048,1983.542,54.22033,1778.0,1533.0,987.0
11000,23B191111,76.4,84.9,30.67,0.431499987840652,06NV65 550000,06NV65,06NV65,06NV65,L,T,0.052,1.325,0.0141,0.0004,0.015,0.112,0.038,0.043,0.023,0.0331,0.041,0.0026,0.0112,0.001,0.046,1996.484,54.22124,1763.0,1551.0,987.0
11001,23B191111,78.6,87.6,26.73,0.431499987840652,06NV65 550000,06NV65,06NV65,06NV65,T,T,0.052,1.325,0.0141,0.0004,0.015,0.112,0.038,0.043,0.023,0.0331,0.041,0.0026,0.0112,0.001,0.046,1996.484,54.22124,1763.0,1551.0,987.0
11017,23B191179,74.2,83.1,31.03,0.493000000715256,06NV65 550000,06NV65,06NV65,06NV65,T,T,0.057,1.268,0.0111,0.0048,0.016,0.132,0.045,0.033,0.012,0.0285,0.041,0.0028,0.0105,0.001,0.049,2047.064,54.18823,1785.0,1553.0,993.0
11447,23B193083,74.0,81.8,31.1,0.494100004434586,06NV65 550000,06NV65,06NV65,06NV65,L,T,0.059,1.295,0.0096,0.001,0.029,0.113,0.047,0.048,0.01,0.0322,0.048,0.0032,0.0083,0.001,0.051,2058.296,54.19818,1758.0,1535.0,1018.0
11448,23B193083,76.5,85.0,26.94,0.494100004434586,06NV65 550000,06NV65,06NV65,06NV65,T,T,0.059,1.295,0.0096,0.001,0.029,0.113,0.047,0.048,0.01,0.0322,0.048,0.0032,0.0083,0.001,0.051,2058.296,54.19818,1758.0,1535.0,1018.0
11457,23B193114,77.3,85.0,25.78,0.437999993562698,06NV65 550000,06NV65,06NV65,06NV65,T,T,0.058,1.361,0.0078,0.0022,0.026,0.112,0.042,0.041,0.01,0.0349,0.049,0.0032,0.008,0.001,0.05,2084.432,54.17687,1774.0,1544.0,1090.0
11458,23B193116,76.1,85.9,28.0,0.437999993562698,06NV65 550000,06NV65,06NV65,06NV65,T,T,0.058,1.361,0.0078,0.0022,0.026,0.112,0.042,0.041,0.01,0.0349,0.049,0.0032,0.008,0.001,0.05,2059.232,54.19504,1774.0,1553.0,1079.0
11459,23B193119,78.3,86.3,25.85,0.375,06NV65 550000,06NV65,06NV65,06NV65,T,T,0.058,1.361,0.0078,0.0022,0.026,0.112,0.042,0.041,0.01,0.0349,0.049,0.0032,0.008,0.001,0.05,2112.494,54.16467,1772.0,1527.0,1036.0
11460,23B193128,73.2,79.6,30.04,0.375,06NV65 550000,06NV65,06NV65,06NV65,L,T,0.058,1.308,0.0088,0.0012,0.024,0.138,0.047,0.042,0.011,0.0332,0.046,0.0027,0.0104,0.001,0.052,2086.61,54.16051,1754.0,1526.0,982.0
11461,23B193128,72.8,80.6,23.68,0.375,06NV65 550000,06NV65,06NV65,06NV65,T,T,0.058,1.308,0.0088,0.0012,0.024,0.138,0.047,0.042,0.011,0.0332,0.046,0.0027,0.0104,0.001,0.052,2086.61,54.16051,1754.0,1526.0,982.0
11462,23B193131,83.4,89.2,23.47,0.375,06NV65 550000,06NV65,06NV65,06NV65,T,T,0.056,1.288,0.0078,0.0,0.026,0.126,0.04,0.05,0.023,0.0362,0.042,0.003,0.011,0.001,0.047,2053.202,54.19857,1769.0,1551.0,1086.0
12282,23B195942,70.3,83.3,28.73,0.431600004434586,06NV65 550000,06NV65,06NV65,06NV65,L,T,0.055,1.27,0.0122,0.0006,0.035,0.115,0.046,0.058,0.01,0.0298,0.043,0.0035,0.0086,0.001,0.051,2129.882,54.15143,1830.0,1549.0,1020.0
12283,23B195942,75.3,85.1,27.01,0.431600004434586,06NV65 550000,06NV65,06NV65,06NV65,T,T,0.055,1.27,0.0122,0.0006,0.035,0.115,0.046,0.058,0.01,0.0298,0.043,0.0035,0.0086,0.001,0.051,2129.882,54.15143,1830.0,1549.0,1020.0
12284,23B195944,78.0,87.1,28.01,0.431600004434586,06NV65 550000,06NV65,06NV65,06NV65,T,T,0.056,1.349,0.0134,0.0004,0.022,0.129,0.045,0.056,0.007,0.0278,0.043,0.0032,0.0065,0.001,0.047,2127.758,54.14794,1792.0,1554.0,1034.0
12285,23B195949,78.4,88.7,31.75,0.437999993562698,06NV65 550000,06NV65,06NV65,06NV65,T,T,0.056,1.349,0.0134,0.0004,0.022,0.129,0.045,0.056,0.007,0.0278,0.043,0.0032,0.0065,0.001,0.047,2127.974,54.15313,1792.0,1605.0,1131.0
12514,23B196695,68.9,77.9,30.76,0.375,06NV65 550000,06NV65,06NV65,06NV65,L,T,0.055,1.266,0.0086,0.0,0.027,0.146,0.049,0.053,0.011,0.0318,0.04,0.0035,0.0084,0.001,0.05,2095.682,54.16798,1850.0,1535.0,1090.0
12515,23B196695,77.0,84.4,27.85,0.375,06NV65 550000,06NV65,06NV65,06NV65,T,T,0.055,1.266,0.0086,0.0,0.027,0.146,0.049,0.053,0.011,0.0318,0.04,0.0035,0.0084,0.001,0.05,2095.682,54.16798,1850.0,1535.0,1090.0
12516,23B196700,69.5,79.85,29.835,0.375099986791611,06NV65 550000,06NV65,06NV65,06NV65,L,T,0.055,1.266,0.0086,0.0,0.027,0.146,0.049,0.053,0.011,0.0318,0.04,0.0035,0.0084,0.001,0.05,2097.068,54.1685,1850.0,1544.0,1002.0
12517,23B196700,76.5,84.3,25.61,0.375099986791611,06NV65 550000,06NV65,06NV65,06NV65,T,T,0.055,1.266,0.0086,0.0,0.027,0.146,0.049,0.053,0.011,0.0318,0.04,0.0035,0.0084,0.001,0.05,2097.068,54.1685,1850.0,1544.0,1002.0
12518,23B196703,79.9,87.8,20.16,0.375099986791611,06NV65 550000,06NV65,06NV65,06NV65,T,T,0.058,1.289,0.0071,0.0007,0.012,0.122,0.049,0.048,0.012,0.0331,0.042,0.002,0.0076,0.0,0.049,2105.816,54.16368,1851.0,1547.0,989.0
12519,23B196709,79.3,86.9,28.41,0.375099986791611,06NV65 550000,06NV65,06NV65,06NV65,T,T,0.058,1.289,0.0071,0.0007,0.012,0.122,0.049,0.048,0.012,0.0331,0.042,0.002,0.0076,0.0,0.049,2112.548,54.15942,1871.0,1545.0,996.0
12774,23B197663,79.05,85.65,33.7,0.494199991226196,06NV65 550000,06NV65,06NV65,06NV65,T,T,0.054,1.278,0.0079,0.0011,0.023,0.148,0.045,0.048,0.01,0.0318,0.04,0.0032,0.009,0.001,0.049,2077.196,54.18482,1823.0,1536.0,1047.0
12775,23B197675,76.8,84.5,28.81,0.375,06NV65 550000,06NV65,06NV65,06NV65,T,T,0.059,1.271,0.0076,0.0,0.033,0.149,0.04,0.034,0.006,0.0383,0.042,0.0031,0.0106,0.001,0.051,2102.198,54.15277,1824.0,1529.0,1034.0
13669,23B201133,78.3,87.1,25.97,0.439999997615814,06NV65 550000,06NV65,06NV65,06NV65,T,T,0.057,1.337,0.0073,0.0031,0.011,0.156,0.043,0.039,0.006,0.031,0.046,0.0018,0.009,0.001,0.056,2089.67,54.16906,1848.0,1533.0,955.0
13670,23B201138,77.1,85.2,25.86,0.375,06NV65 550000,06NV65,06NV65,06NV65,T,T,0.057,1.337,0.0073,0.0031,0.011,0.156,0.043,0.039,0.006,0.031,0.046,0.0018,0.009,0.001,0.056,2093.81,54.16561,1850.0,1544.0,1110.0
14024,23B202647,77.9,84.9,32.26,0.493600010871887,06NV65 550000,06NV65,06NV65,06NV65,T,T,0.056,1.301,0.007,0.0,0.026,0.146,0.041,0.04,0.006,0.0331,0.04,0.0031,0.0086,0.001,0.051,2086.808,54.18161,1889.0,1527.0,1063.0
14027,23B202654,78.8,85.8,32.42,0.49329999089241,06NV65 550000,06NV65,06NV65,06NV65,T,T,0.056,1.391,0.0092,0.0017,0.019,0.129,0.039,0.042,0.007,0.0397,0.047,0.0018,0.0064,0.001,0.053,2115.788,54.15824,1891.0,1544.0,1074.0
14028,23B202658,69.2,89.2,25.47,0.374700009822845,06NV65 550000,06NV65,06NV65,06NV65,T,T,0.056,1.391,0.0092,0.0017,0.019,0.129,0.039,0.042,0.007,0.0397,0.047,0.0018,0.0064,0.001,0.053,2114.564,54.15529,1893.0,1547.0,1054.0
14029,23B202661,75.9,88.8,27.86,0.374799996614456,06NV65 550000,06NV65,06NV65,06NV65,T,T,0.055,1.285,0.0094,0.0007,0.017,0.149,0.039,0.045,0.007,0.0351,0.047,0.0029,0.0089,0.001,0.049,2095.898,54.16847,1889.0,1544.0,1023.0
14030,23B202666,80.7,88.2,29.82,0.374799996614456,06NV65 550000,06NV65,06NV65,06NV65,T,T,0.055,1.285,0.0094,0.0007,0.017,0.149,0.039,0.045,0.007,0.0351,0.047,0.0029,0.0089,0.001,0.049,2116.796,54.15594,1895.0,1545.0,1011.0
14041,23B202710,74.2,85.2,30.14,0.493000000715256,06NV65 550000,06NV65,06NV65,06NV65,T,T,0.057,1.32,0.0075,0.0049,0.014,0.13,0.038,0.065,0.006,0.0367,0.044,0.0029,0.0096,0.001,0.05,2095.97,54.17894,1911.0,1540.0,946.0
14353,23B205265,75.9,86.1,29.5,0.437900006771088,06NV65 550000,06NV65,06NV65,06NV65,T,T,0.059,1.295,0.0078,0.0,0.025,0.129,0.038,0.058,0.009,0.0324,0.042,0.0035,0.0097,0.001,0.053,2014.376,54.21452,1824.0,1545.0,995.0
16891,24B215111,81.1,87.4,31.2,0.431600004434586,06NV65 550000,06NV65,06NV65,06NV65,T,T,0.056,1.305,0.0115,0.0008,0.04,0.117,0.049,0.071,0.014,0.0318,0.042,0.0029,0.0084,0.001,0.054,2127.65,54.15558,1866.0,1544.0,1038.0
17014,24B215398,79.3,86.6,29.02,0.498499989509583,06NV65 550000,06NV65,06NV65,06NV65,T,T,0.055,1.293,0.0061,0.0008,0.021,0.095,0.033,0.055,0.01,0.037,0.045,0.0045,0.0021,0.001,0.05,2149.88,54.14062,1875.0,1549.0,932.0
17015,24B215412,75.35,84.6,26.875,0.375099986791611,06NV65 550000,06NV65,06NV65,06NV65,T,T,0.054,1.35,0.0109,0.001,0.027,0.115,0.041,0.052,0.01,0.0398,0.046,0.0023,0.0101,0.001,0.052,2135.984,54.16401,1761.0,1542.0,1023.0
17016,24B215413,81.6,88.4,23.81,0.375400006771088,06NV65 550000,06NV65,06NV65,06NV65,T,T,0.058,1.296,0.0069,0.0009,0.012,0.096,0.033,0.049,0.01,0.0307,0.043,0.0024,0.0092,0.001,0.054,2149.016,54.14686,1864.0,1538.0,966.0
17722,24B218818,77.7,84.8,30.28,0.493999987840652,06NV65 550000,06NV65,06NV65,06NV65,T,T,0.052,1.284,0.0119,0.0007,0.037,0.099,0.033,0.059,0.017,0.0301,0.046,0.0028,0.0078,0.001,0.047,2114.168,54.16709,1887.0,1526.0,861.0
17723,24B218823,74.0,83.7,31.97,0.493900001049042,06NV65 550000,06NV65,06NV65,06NV65,L,T,0.052,1.284,0.0119,0.0007,0.037,0.099,0.033,0.059,0.017,0.0301,0.046,0.0028,0.0078,0.001,0.047,2150.672,54.14043,1925.0,1529.0,1027.0
17724,24B218823,76.5,87.0,30.77,0.493900001049042,06NV65 550000,06NV65,06NV65,06NV65,T,T,0.052,1.284,0.0119,0.0007,0.037,0.099,0.033,0.059,0.017,0.0301,0.046,0.0028,0.0078,0.001,0.047,2150.672,54.14043,1925.0,1529.0,1027.0
17725,24B218826,77.0,87.0,27.99,0.432000011205673,06NV65 550000,06NV65,06NV65,06NV65,T,T,0.061,1.345,0.0129,0.0017,0.021,0.111,0.033,0.053,0.021,0.0325,0.045,0.0026,0.0088,0.001,0.05,2149.628,54.13857,1945.0,1531.0,1070.0
17730,24B218846,71.8,81.9,27.8,0.499000012874603,06NV65 550000,06NV65,06NV65,06NV65,T,T,0.057,1.276,0.0157,0.0012,0.032,0.103,0.037,0.057,0.026,0.027,0.042,0.005,0.0102,0.001,0.047,2128.19,54.14847,1895.0,1531.0,1034.0
17731,24B218847,71.4,81.2,30.99,0.499000012874603,06NV65 550000,06NV65,06NV65,06NV65,T,T,0.054,1.266,0.0126,0.0011,0.033,0.104,0.033,0.051,0.022,0.0318,0.043,0.0024,0.0083,0.001,0.047,2118.2,54.1535,1886.0,1545.0,1014.0
18118,24B220283,74.4,83.8,27.25,0.493900001049042,06NV65 550000,06NV65,-- -- --,06NV65,T,T,0.06,1.272,0.0172,0.0001,0.037,0.123,0.046,0.06,0.02,0.0345,0.041,0.003,0.0092,0.001,0.052,2108.93,54.16537,1880.0,1533.0,1025.0
18119,24B220284,75.4,81.7,32.2,0.493699997663498,06NV65 550000,06NV65,-- -- --,06NV65,T,T,0.06,1.272,0.0172,0.0001,0.037,0.123,0.046,0.06,0.02,0.0345,0.041,0.003,0.0092,0.001,0.052,2112.098,54.16388,1884.0,1538.0,1018.0
18120,24B220287,73.2,81.9,32.41,0.493600010871887,06NV65 550000,06NV65,06NV65,06NV65,T,T,0.057,1.274,0.0141,0.0035,0.013,0.119,0.039,0.054,0.016,0.0325,0.041,0.0026,0.0085,0.001,0.047,2130.116,54.15661,1893.0,1545.0,1020.0
18121,24B220291,75.8,82.6,30.21,0.432000011205673,06NV65 550000,06NV65,06NV65,06NV65,T,T,0.057,1.274,0.0141,0.0035,0.013,0.119,0.039,0.054,0.016,0.0325,0.041,0.0026,0.0085,0.001,0.047,2123.906,54.15789,1887.0,1545.0,1022.0
18122,24B220294,79.3,85.0,28.1,0.43189999461174,06NV65 550000,06NV65,06NV65,06NV65,T,T,0.059,1.333,0.0192,0.001,0.032,0.135,0.043,0.057,0.021,0.0311,0.045,0.0026,0.0088,0.001,0.05,2140.826,54.13993,1913.0,1536.0,1016.0
18130,24B220326,78.6,84.2,33.32,0.493699997663498,06NV65 550000,06NV65,06NV65,06NV65,T,T,0.059,1.341,0.0123,0.0026,0.018,0.139,0.046,0.065,0.019,0.0273,0.043,0.0023,0.0086,0.001,0.048,2122.34,54.14994,1896.0,1529.0,1013.0
18220,24B220547,78.5,88.0,31.82,0.618099987506866,06NV65 550000,06NV65,06NV65,06NV65,T,T,0.058,1.301,0.0127,0.0021,0.024,0.114,0.04,0.049,0.016,0.0326,0.044,0.0026,0.0106,0.001,0.057,2172.488,54.11464,1965.0,1729.0,1022.0
18221,24B220552,73.1,84.4,25.45,0.617999970912933,06NV65 550000,06NV65,06NV65,06NV65,T,T,0.054,1.27,0.0105,0.0011,0.029,0.115,0.044,0.046,0.015,0.0399,0.041,0.0035,0.0102,0.002,0.05,2170.238,54.12165,1947.0,1677.0,989.0
18943,24B223352,73.1,83.0,30.39,0.432000011205673,06NV65 550000,06NV65,06NV65,06NV65,L,T,0.053,1.237,0.0151,0.0006,0.038,0.141,0.044,0.088,0.022,0.0278,0.042,0.0022,0.0078,0.001,0.054,2095.682,54.16994,1871.0,1535.0,996.0
18944,24B223352,76.9,86.2,29.07,0.432000011205673,06NV65 550000,06NV65,06NV65,06NV65,T,T,0.053,1.237,0.0151,0.0006,0.038,0.141,0.044,0.088,0.022,0.0278,0.042,0.0022,0.0078,0.001,0.054,2095.682,54.16994,1871.0,1535.0,996.0
18945,24B223355,78.1,86.7,27.67,0.432200014591217,06NV65 550000,06NV65,06NV65,06NV65,T,T,0.052,1.265,0.0116,0.0006,0.043,0.14,0.048,0.081,0.02,0.0312,0.041,0.0022,0.0115,0.001,0.046,2100.254,54.16267,1846.0,1558.0,1007.0
19545,24B225404,71.2,81.5,32.87,0.493999987840652,06NV65 550000,06NV65,06NV65,06NV65,T,T,0.059,1.296,0.0089,0.0,0.037,0.095,0.044,0.041,0.009,0.038,0.049,0.0022,0.0101,0.001,0.049,1990.364,54.22764,1805.0,1531.0,998.0
19546,24B225405,70.75,78.6,32.075,0.494100004434586,06NV65 550000,06NV65,06NV65,06NV65,T,T,0.058,1.256,0.0123,0.0006,0.041,0.102,0.043,0.054,0.014,0.0356,0.043,0.0029,0.0092,0.002,0.053,1940.612,54.25572,1774.0,1556.0,1032.0
19547,24B225410,68.6,77.6,30.8,0.493999987840652,06NV65 550000,06NV65,06NV65,06NV65,T,T,0.058,1.256,0.0123,0.0006,0.041,0.102,0.043,0.054,0.014,0.0356,0.043,0.0029,0.0092,0.002,0.053,1886.108,54.29458,1758.0,1545.0,1041.0
19548,24B225414,69.6,78.0,31.95,0.493999987840652,06NV65 550000,06NV65,06NV65,06NV65,T,T,0.059,1.301,0.0091,0.0012,0.032,0.092,0.034,0.047,0.016,0.0317,0.041,0.0025,0.01,0.002,0.051,1902.956,54.28208,1763.0,1553.0,1016.0
19549,24B225417,66.9,79.1,29.25,0.432000011205673,06NV65 550000,06NV65,06NV65,06NV65,T,T,0.059,1.301,0.0091,0.0012,0.032,0.092,0.034,0.047,0.016,0.0317,0.041,0.0025,0.01,0.002,0.051,1903.928,54.28356,1763.0,1556.0,980.0
19550,24B225418,67.6,76.9,31.29,0.43189999461174,06NV65 550000,06NV65,06NV65,06NV65,T,T,0.059,1.301,0.0091,0.0012,0.032,0.092,0.034,0.047,0.016,0.0317,0.041,0.0025,0.01,0.002,0.051,2004.188,54.29249,1796.0,1569.0,995.0
19551,24B225420,73.5,81.7,27.16,0.432000011205673,06NV65 550000,06NV65,06NV65,06NV65,T,T,0.059,1.301,0.0091,0.0012,0.032,0.092,0.034,0.047,0.016,0.0317,0.041,0.0025,0.01,0.002,0.051,2151.032,54.15519,1913.0,1527.0,921.0
19555,24B225427,75.4,85.8,26.84,0.432000011205673,06NV65 550000,06NV65,06NV65,06NV65,L,T,0.061,1.233,0.008,0.0014,0.022,0.099,0.036,0.053,0.01,0.0319,0.044,0.0022,0.0113,0.001,0.046,2132.024,54.20815,1898.0,1549.0,1007.0
19556,24B225427,79.9,88.1,26.55,0.432000011205673,06NV65 550000,06NV65,06NV65,06NV65,T,T,0.061,1.233,0.008,0.0014,0.022,0.099,0.036,0.053,0.01,0.0319,0.044,0.0022,0.0113,0.001,0.046,2132.024,54.20815,1898.0,1549.0,1007.0
19569,24B225484,78.75,85.45,32.43000000000001,0.493999987840652,06NV65 550000,06NV65,06NV65,06NV65,T,T,0.06,1.263,0.0097,0.0033,0.015,0.119,0.041,0.051,0.013,0.0191,0.044,0.0027,0.0092,0.001,0.047,2062.022,54.16676,1860.0,1526.0,1011.0
19575,24B225492,64.5,82.3,31.63,0.493999987840652,06NV65 550000,06NV65,06NB50,06NV65,L,H,0.054,1.285,0.0103,0.0016,0.018,0.119,0.041,0.048,0.015,0.0314,0.044,0.0027,0.008,0.001,0.05,2027.12,49.29074,1842.0,1556.0,968.0
19576,24B225492,78.4,84.0,30.32,0.493999987840652,06NV65 550000,06NV65,06NB50,06NV65,T,T,0.054,1.285,0.0103,0.0016,0.018,0.119,0.041,0.048,0.015,0.0314,0.044,0.0027,0.008,0.001,0.05,2027.12,49.29074,1842.0,1556.0,968.0
19577,24B225496,65.3,74.1,32.92,0.493800014257431,06NV65 550000,06NV65,06NV65,06NV65,L,T,0.054,1.285,0.0103,0.0016,0.018,0.119,0.041,0.048,0.015,0.0314,0.044,0.0027,0.008,0.001,0.05,2020.784,54.20673,1846.0,1542.0,966.0
