Repository: PNell/TrialTest3

File: Data/StreamlitData032524.csv (part 23 of 96)
,coil_no,YieldStrength,TensileStrength,TotalElongation,coil_thickness,steel_design_description,grade,grade_head,grade_tail,sample_direction,sample_location,c_amount,mn_amount,p_amount,s_amount,si_amount,cu_amount,ni_amount,cr_amount,mo_amount,al_amount,nb_amount,ca_amount,n_amount,ti_amount,v_amount,TF1_EXIT_AVG_BODY,TBC_thickness,TEMP_FM_ENTRY_AVG,TEMP_FM_EXIT_AVG,TEMP_COILING_AVG
19578,24B225498,79.1,85.7,31.86,0.493999987840652,06NV65 550000,06NV65,06NV65,06NV65,T,T,0.054,1.285,0.0103,0.0016,0.018,0.119,0.041,0.048,0.015,0.0314,0.044,0.0027,0.008,0.001,0.05,2023.466,54.20743,1859.0,1542.0,986.0
19579,24B225500,79.8,85.8,30.07,0.493999987840652,06NV65 550000,06NV65,06NV65,06NV65,T,T,0.059,1.386,0.0107,0.0027,0.016,0.123,0.043,0.048,0.017,0.0286,0.04,0.0023,0.0084,0.001,0.05,2014.61,54.20346,1830.0,1533.0,1016.0
19580,24B225507,77.5,86.8,26.38,0.432000011205673,06NV65 550000,06NV65,06NV65,06NV65,T,T,0.059,1.386,0.0107,0.0027,0.016,0.123,0.043,0.048,0.017,0.0286,0.04,0.0023,0.0084,0.001,0.05,2051.258,49.25978,1866.0,1558.0,1004.0
19581,24B225510,76.4,85.6,28.26,0.432000011205673,06NV65 550000,06NV65,06NV65,06NV65,T,T,0.06,1.298,0.0091,0.0001,0.019,0.121,0.044,0.045,0.013,0.029,0.04,0.0026,0.0086,0.001,0.05,2023.34,49.26838,1839.0,1544.0,955.0
9250,23B183334,75.0,84.7,26.73,0.368999987840652,06NV65 550025,06NV65,06NV65,06NV65,T,T,0.058,1.284,0.0065,0.0022,0.019,0.14,0.047,0.035,0.008,0.0303,0.042,0.0025,0.0085,0.001,0.054,2035.814,54.20959,1819.0,1657.0,1058.0
9251,23B183339,77.0,85.4,24.84,0.305999994277954,06NV65 550025,06NV65,06NV65,06NV65,T,T,0.058,1.284,0.0065,0.0022,0.019,0.14,0.047,0.035,0.008,0.0303,0.042,0.0025,0.0085,0.001,0.054,2033.276,49.28758,1808.0,1641.0,1023.0
36,23B100110,74.1,83.1,24.38,0.180099993944168,06NV65 625025,06NV65,06NV65,06NV65,L,T,0.054,1.3,0.0137,0.0028,0.018,0.099,0.037,0.058,0.011,0.0262,0.041,0.0018,0.0087,0.001,0.042,2166.278,44.32283,1913.0,1634.0,1032.0
37,23B100110,75.6,85.2,22.38,0.180099993944168,06NV65 625025,06NV65,06NV65,06NV65,T,T,0.054,1.3,0.0137,0.0028,0.018,0.099,0.037,0.058,0.011,0.0262,0.041,0.0018,0.0087,0.001,0.042,2166.278,44.32283,1913.0,1634.0,1032.0
38,23B100112,74.5,82.8,25.81,0.254099994897842,06NV65 625025,06NV65,06NV65,06NV65,L,T,0.054,1.3,0.0137,0.0028,0.018,0.099,0.037,0.058,0.011,0.0262,0.041,0.0018,0.0087,0.001,0.042,2151.284,49.2666,1923.0,1634.0,1025.0
39,23B100112,75.3,83.7,22.49,0.254099994897842,06NV65 625025,06NV65,06NV65,06NV65,T,T,0.054,1.3,0.0137,0.0028,0.018,0.099,0.037,0.058,0.011,0.0262,0.041,0.0018,0.0087,0.001,0.042,2151.284,49.2666,1923.0,1634.0,1025.0
40,23B100120,77.7,86.6,23.57,0.180000007152557,06NV65 625025,06NV65,06NV65,06NV65,T,T,0.057,1.353,0.0094,0.0031,0.023,0.105,0.039,0.05,0.014,0.0316,0.042,0.0026,0.0108,0.001,0.05,2040.692,44.34443,1824.0,1603.0,1022.0
41,23B100124,72.0,84.5,23.91,0.180000007152557,06NV65 625025,06NV65,06NV65,06NV65,L,T,0.057,1.353,0.0094,0.0031,0.023,0.105,0.039,0.05,0.014,0.0316,0.042,0.0026,0.0108,0.001,0.05,2166.782,44.31289,1918.0,1621.0,1056.0
42,23B100124,77.5,85.8,22.39,0.180000007152557,06NV65 625025,06NV65,06NV65,06NV65,T,T,0.057,1.353,0.0094,0.0031,0.023,0.105,0.039,0.05,0.014,0.0316,0.042,0.0026,0.0108,0.001,0.05,2166.782,44.31289,1918.0,1621.0,1056.0
77,23B100260,76.3,85.3,22.63,0.244299992918968,06NV65 625025,06NV65,06NV65,06NV65,T,T,0.059,1.34,0.0114,0.0017,0.016,0.113,0.038,0.052,0.015,0.0344,0.036,0.0034,0.01,0.001,0.047,2109.182,49.25489,1907.0,1626.0,1025.0
81,23B100275,77.1,85.5,23.44,0.182099997997284,06NV65 625025,06NV65,06NV65,06NV65,T,T,0.053,1.304,0.0128,0.0043,0.014,0.123,0.037,0.06,0.012,0.037,0.04,0.0018,0.0088,0.001,0.044,2171.606,44.3095,1904.0,1626.0,1020.0
82,23B100277,74.9,82.7,24.83,0.182099997997284,06NV65 625025,06NV65,06NV65,06NV65,L,T,0.056,1.358,0.0106,0.002,0.021,0.109,0.036,0.056,0.015,0.0328,0.041,0.0032,0.0093,0.001,0.054,2189.318,44.30444,1905.0,1628.0,1031.0
83,23B100277,76.8,85.7,23.53,0.182099997997284,06NV65 625025,06NV65,06NV65,06NV65,T,T,0.056,1.358,0.0106,0.002,0.021,0.109,0.036,0.056,0.015,0.0328,0.041,0.0032,0.0093,0.001,0.054,2189.318,44.30444,1905.0,1628.0,1031.0
86,23B100281,75.0,83.8,24.87,0.244100004434586,06NV65 625025,06NV65,06NV65,06NV65,L,T,0.059,1.223,0.0104,0.0016,0.02,0.122,0.037,0.046,0.012,0.0235,0.036,0.0018,0.0091,0.001,0.044,2151.536,49.24105,1893.0,1623.0,1020.0
87,23B100281,75.7,83.3,25.0,0.244100004434586,06NV65 625025,06NV65,06NV65,06NV65,T,T,0.059,1.223,0.0104,0.0016,0.02,0.122,0.037,0.046,0.012,0.0235,0.036,0.0018,0.0091,0.001,0.044,2151.536,49.24105,1893.0,1623.0,1020.0
88,23B100288,73.1,83.1,23.77,0.181099995970726,06NV65 625025,06NV65,06NV65,06NV65,L,T,0.059,1.223,0.0104,0.0016,0.02,0.122,0.037,0.046,0.012,0.0235,0.036,0.0018,0.0091,0.001,0.044,2144.3,44.31689,1884.0,1623.0,1029.0
89,23B100288,73.8,84.2,23.83,0.181099995970726,06NV65 625025,06NV65,06NV65,06NV65,T,T,0.059,1.223,0.0104,0.0016,0.02,0.122,0.037,0.046,0.012,0.0235,0.036,0.0018,0.0091,0.001,0.044,2144.3,44.31689,1884.0,1623.0,1029.0
163,23B100586,77.4,84.9,24.21,0.244299992918968,06NV65 625025,06NV65,06NV65,06NV65,T,T,0.057,1.242,0.0128,0.0018,0.016,0.094,0.042,0.059,0.009,0.029,0.043,0.0019,0.0099,0.0,0.045,2066.684,49.26765,1862.0,1628.0,1013.0
164,23B100590,70.9,80.9,27.23,0.307200014591217,06NV65 625025,06NV65,06NV65,06NV65,T,T,0.057,1.242,0.0128,0.0018,0.016,0.094,0.042,0.059,0.009,0.029,0.043,0.0019,0.0099,0.0,0.045,2006.276,49.30304,1821.0,1608.0,1011.0
165,23B100591,73.15,81.1,26.93,0.307099997997284,06NV65 625025,06NV65,06NV65,06NV65,T,T,0.057,1.242,0.0128,0.0018,0.016,0.094,0.042,0.059,0.009,0.029,0.043,0.0019,0.0099,0.0,0.045,1910.03,49.33592,1812.0,1617.0,1018.0
166,23B100594,72.65,81.5,25.945,0.307200014591217,06NV65 625025,06NV65,06NV65,06NV65,T,T,0.051,1.303,0.0101,0.001,0.013,0.09,0.037,0.053,0.013,0.0276,0.04,0.0027,0.0097,0.001,0.05,2020.838,49.29873,1821.0,1610.0,1025.0
168,23B100602,72.4,80.4,26.78,0.307200014591217,06NV65 625025,06NV65,06NV65,06NV65,T,T,0.057,1.474,0.0127,0.0007,0.028,0.093,0.042,0.067,0.009,0.0332,0.043,0.0019,0.0094,0.001,0.045,2032.322,49.31426,1821.0,1614.0,1025.0
170,23B100610,76.1,87.6,25.03,0.306100010871887,06NV65 625025,06NV65,[],[],T,T,0.058,1.576,0.0111,0.0007,0.023,0.094,0.04,0.053,0.015,0.0201,0.037,0.0033,0.0135,0.001,0.052,2103.854,49.2266,1914.0,1648.0,1036.0
171,23B100614,77.2,89.1,22.12,0.254099994897842,06NV65 625025,06NV65,[],[],T,T,0.058,1.576,0.0111,0.0007,0.023,0.094,0.04,0.053,0.015,0.0201,0.037,0.0033,0.0135,0.001,0.052,2192.522,49.23135,1920.0,1630.0,1023.0
172,23B100617,76.1,84.7,26.01,0.254200011491776,06NV65 625025,06NV65,06NV65,06NV65,T,T,0.062,1.333,0.0197,0.0017,0.022,0.107,0.044,0.063,0.018,0.0261,0.039,0.0033,0.0095,0.001,0.05,2024.528,49.28132,1850.0,1616.0,1031.0
173,23B100622,72.0,80.6,23.83,0.244200006127357,06NV65 625025,06NV65,06NV65,06NV65,T,T,0.062,1.333,0.0197,0.0017,0.022,0.107,0.044,0.063,0.018,0.0261,0.039,0.0033,0.0095,0.001,0.05,1990.49,49.32707,1833.0,1616.0,1020.0
174,23B100626,69.22,78.64,26.924,0.24420000612735698,06NV65 625025,06NV65,06NV65,06NV65,T,T,0.059,1.307,0.013800000000000002,0.0006,0.037,0.1,0.042,0.073,0.009,0.0305,0.046,0.0018,0.0092,0.001,0.045,1994.792,49.33047,1779.0,1607.0,1027.0
175,23B100631,72.8,80.23333333333333,26.21666666666667,0.244200006127357,06NV65 625025,06NV65,06NV65,06NV65,T,T,0.059,1.307,0.0138,0.0006,0.037,0.10000000000000002,0.042,0.073,0.009,0.0305,0.046000000000000006,0.0018000000000000002,0.0092,0.001,0.045000000000000005,2017.472,49.32464000000001,1792.0,1614.0,1027.0
176,23B100634,71.35,79.95,23.955,0.244100004434586,06NV65 625025,06NV65,06NV65,06NV65,T,T,0.06,1.317,0.0131,0.0009,0.028,0.1,0.043,0.06,0.015,0.0283,0.039,0.0026,0.0106,0.001,0.044,2000.156,49.32937,1830.0,1619.0,1023.0
177,23B100638,77.5,85.9,23.52,0.191599994897842,06NV65 625025,06NV65,06NV65,06NV65,T,T,0.06,1.317,0.0131,0.0009,0.028,0.1,0.043,0.06,0.015,0.0283,0.039,0.0026,0.0106,0.001,0.044,2056.388,44.35236,1846.0,1619.0,1032.0
178,23B100641,78.3,86.6,23.18,0.191599994897842,06NV65 625025,06NV65,06NV65,06NV65,T,T,0.063,1.278,0.0157,0.0019,0.013,0.114,0.044,0.068,0.009,0.0311,0.039,0.0017,0.0115,0.001,0.045,2073.398,44.3466,1878.0,1623.0,1038.0
179,23B100646,72.56666666666666,80.89999999999999,24.22,0.184200003743172,06NV65 625025,06NV65,06NV65,06NV65,T,T,0.063,1.278,0.0157,0.0019,0.013,0.114,0.044000000000000004,0.068,0.009,0.0311,0.039,0.0017,0.011500000000000002,0.001,0.045000000000000005,2001.902,44.38962,1821.0,1616.0,1040.0
392,23B150738,77.5,83.0,25.34,0.180000007152557,06NV65 625025,06NV65,06NV65,06-V60,L,T,0.05,1.341,0.0086,0.0021,0.024,0.098,0.041,0.059,0.014,0.0245,0.038,0.0036,0.0091,0.001,0.048,2111.612,44.3242,1905.0,1623.0,1032.0
393,23B150738,80.1,84.8,25.23,0.180000007152557,06NV65 625025,06NV65,06NV65,06-V60,T,T,0.05,1.341,0.0086,0.0021,0.024,0.098,0.041,0.059,0.014,0.0245,0.038,0.0036,0.0091,0.001,0.048,2111.612,44.3242,1905.0,1623.0,1032.0
440,23B150889,77.2,84.9,23.65,0.244100004434586,06NV65 625025,06NV65,06NV65,06NV65,T,T,0.059,1.278,0.0092,0.0026,0.02,0.093,0.042,0.052,0.009,0.0315,0.039,0.0019,0.0116,0.0,0.045,2077.322,49.22027,1922.0,1625.0,1025.0
441,23B150892,77.1,85.5,23.8,0.244100004434586,06NV65 625025,06NV65,06NV65,06NV65,T,T,0.057,1.305,0.0076,0.0011,0.026,0.116,0.038,0.06,0.014,0.0292,0.04,0.0028,0.0095,0.001,0.048,2136.488,49.20875,1923.0,1644.0,950.0
442,23B150898,76.6,86.4,23.64,0.243100002408028,06NV65 625025,06NV65,06NV65,06NV65,T,T,0.067,1.273,0.0094,0.0009,0.039,0.106,0.039,0.055,0.01,0.0328,0.044,0.0019,0.0101,0.001,0.045,2166.314,49.21695,1913.0,1623.0,1020.0
606,23B151486,77.2,85.7,28.66,0.305999994277954,06NV65 625025,06NV65,06NV65,06NV65,L,T,0.066,1.26,0.0101,0.0021,0.03,0.151,0.059,0.059,0.014,0.0349,0.038,0.0017,0.0107,0.001,0.04,2026.652,49.27645,1855.0,1621.0,1088.0
607,23B151486,76.6,84.5,27.91,0.305999994277954,06NV65 625025,06NV65,06NV65,06NV65,T,T,0.066,1.26,0.0101,0.0021,0.03,0.151,0.059,0.059,0.014,0.0349,0.038,0.0017,0.0107,0.001,0.04,2026.652,49.27645,1855.0,1621.0,1088.0
608,23B151491,75.0,84.0,23.72,0.305999994277954,06NV65 625025,06NV65,06NV65,06NV65,L,T,0.066,1.26,0.0101,0.0021,0.03,0.151,0.059,0.059,0.014,0.0349,0.038,0.0017,0.0107,0.001,0.04,2111.198,49.2285,1884.0,1621.0,1034.0
609,23B151491,78.7,87.0,27.13,0.305999994277954,06NV65 625025,06NV65,06NV65,06NV65,T,T,0.066,1.26,0.0101,0.0021,0.03,0.151,0.059,0.059,0.014,0.0349,0.038,0.0017,0.0107,0.001,0.04,2111.198,49.2285,1884.0,1621.0,1034.0
610,23B151494,74.2,80.7,27.76,0.305099993944168,06NV65 625025,06NV65,06NV65,06NV65,L,T,0.057,1.312,0.0095,0.0018,0.025,0.107,0.041,0.048,0.012,0.0298,0.039,0.0016,0.0109,0.001,0.044,2138.09,49.21786,1907.0,1621.0,1036.0
611,23B151494,77.2,85.7,23.27,0.305099993944168,06NV65 625025,06NV65,06NV65,06NV65,T,T,0.057,1.312,0.0095,0.0018,0.025,0.107,0.041,0.048,0.012,0.0298,0.039,0.0016,0.0109,0.001,0.044,2138.09,49.21786,1907.0,1621.0,1036.0
789,23B152197,76.3,83.2,27.69,0.248099997639656,06NV65 625025,06NV65,06-V50,06NV65,T,T,0.052,1.262,0.0089,0.0013,0.021,0.108,0.041,0.053,0.012,0.0321,0.037,0.0017,0.0097,0.0,0.048,2082.668,49.27424,1848.0,1626.0,1032.0
790,23B152198,77.0,81.9,27.67,0.248099997639656,06NV65 625025,06NV65,06NV65,06NV65,T,T,0.052,1.262,0.0089,0.0013,0.021,0.108,0.041,0.053,0.012,0.0321,0.037,0.0017,0.0097,0.0,0.048,2075.252,49.26881,1846.0,1623.0,1038.0
791,23B152201,74.4,82.0,25.21,0.247999995946884,06NV65 625025,06NV65,06NV65,06NV65,T,T,0.052,1.262,0.0089,0.0013,0.021,0.108,0.041,0.053,0.012,0.0321,0.037,0.0017,0.0097,0.0,0.048,2076.998,49.28294,1830.0,1619.0,1022.0
792,23B152204,77.1,82.8,24.96,0.244000002741814,06NV65 625025,06NV65,06NV65,06NV65,T,T,0.054,1.3,0.0069,0.0017,0.026,0.1,0.037,0.037,0.016,0.0316,0.035,0.0022,0.0102,0.0,0.046,2029.37,49.29918,1812.0,1617.0,1016.0
793,23B152208,77.5,83.5,22.14,0.186000004410744,06NV65 625025,06NV65,06NV65,06NV65,T,T,0.054,1.3,0.0069,0.0017,0.026,0.1,0.037,0.037,0.016,0.0316,0.035,0.0022,0.0102,0.0,0.046,2059.7,44.35872,1824.0,1617.0,1020.0
794,23B152211,70.6,80.8,27.33,0.181999996304512,06NV65 625025,06NV65,06NV65,06NV65,L,T,0.051,1.286,0.0109,0.001,0.033,0.107,0.043,0.062,0.014,0.031,0.037,0.0016,0.0089,0.001,0.046,2018.336,44.35991,1823.0,1616.0,1047.0
795,23B152215,77.7,85.7,23.76,0.247999995946884,06NV65 625025,06NV65,06NV65,06NV65,T,T,0.057,1.252,0.0072,0.0041,0.029,0.084,0.036,0.048,0.017,0.0304,0.04,0.002,0.0096,0.001,0.048,2106.986,49.25749,1862.0,1628.0,1034.0
796,23B152218,78.0,85.3,22.04,0.186000004410744,06NV65 625025,06NV65,06NV65,06-W65,T,T,0.057,1.252,0.0072,0.0041,0.029,0.084,0.036,0.048,0.017,0.0304,0.04,0.002,0.0096,0.001,0.048,2106.59,44.3352,1864.0,1628.0,1032.0
824,23B152319,79.8,88.2,24.82,0.307099997997284,06NV65 625025,06NV65,06NV65,06NV65,T,T,0.069,1.3,0.012,0.0025,0.032,0.092,0.041,0.065,0.015,0.0284,0.038,0.003,0.0121,0.001,0.045,2146.082,49.27548,1904.0,1596.0,1023.0
825,23B152322,81.9,88.3,21.76,0.181199997663498,06NV65 625025,06NV65,06NV65,06NV65,T,T,0.061,1.27,0.0114,0.0013,0.032,0.089,0.037,0.061,0.012,0.0308,0.035,0.0026,0.009,0.001,0.044,2128.514,44.33238,1887.0,1594.0,1022.0
826,23B152324,70.9,81.3,26.87,0.254000008106232,06NV65 625025,06NV65,06NV65,06NV65,L,T,0.061,1.27,0.0114,0.0013,0.032,0.089,0.037,0.061,0.012,0.0308,0.035,0.0026,0.009,0.001,0.044,2119.892,49.25451,1886.0,1599.0,1002.0
827,23B152324,74.25,84.55,25.72,0.254000008106232,06NV65 625025,06NV65,06NV65,06NV65,T,T,0.061,1.27,0.0114,0.0013,0.032,0.089,0.037,0.061,0.012,0.0308,0.035,0.0026,0.009,0.001,0.044,2119.892,49.25451,1886.0,1599.0,1002.0
828,23B152326,71.80000000000001,78.55,26.025,0.254200011491776,06NV65 625025,06NV65,06NV65,06NV65,T,T,0.061,1.27,0.0114,0.0013,0.032,0.089,0.037,0.061,0.012,0.0308,0.035,0.0026,0.009,0.001,0.044,2109.92,49.29395,1841.0,1590.0,1036.0
837,23B152352,78.7,83.2,22.97,0.180000007152557,06NV65 625025,06NV65,06NV65,06NV65,T,T,0.057,1.252,0.0071,0.0013,0.021,0.084,0.037,0.043,0.013,0.0209,0.039,0.0017,0.0098,0.001,0.045,2094.836,44.3387,1848.0,1621.0,1018.0
838,23B152357,74.8,82.3,26.85,0.306100010871887,06NV65 625025,06NV65,06NV65,06NV65,T,T,0.057,1.252,0.0071,0.0013,0.021,0.084,0.037,0.043,0.013,0.0209,0.039,0.0017,0.0098,0.001,0.045,2080.94,49.26437,1869.0,1612.0,1049.0
1680,23B155675,80.2,86.7,21.35,0.250099986791611,06NV65 625025,06NV65,06NV65,06NV65,T,T,0.057,1.241,0.008,0.0029,0.008,0.127,0.042,0.046,0.011,0.0353,0.043,0.0017,0.0129,0.001,0.05,2075.486,49.25428,1860.0,1617.0,1036.0
1681,23B155678,75.1,83.5,23.54,0.248099997639656,06NV65 625025,06NV65,06NV65,06NV65,T,T,0.057,1.241,0.008,0.0029,0.008,0.127,0.042,0.046,0.011,0.0353,0.043,0.0017,0.0129,0.001,0.05,2069.204,49.23111,1850.0,1617.0,1018.0
1682,23B155681,75.7,84.3,21.38,0.187600001692772,06NV65 625025,06NV65,06NV65,06NV65,T,H,0.054,1.35,0.0093,0.0014,0.018,0.125,0.046,0.045,0.015,0.0326,0.04,0.003,0.009,0.001,0.046,2063.21,44.33132,1833.0,1616.0,1041.0
1683,23B155681,77.8,86.3,22.34,0.187600001692772,06NV65 625025,06NV65,06NV65,06NV65,T,M,0.054,1.35,0.0093,0.0014,0.018,0.125,0.046,0.045,0.015,0.0326,0.04,0.003,0.009,0.001,0.046,2063.21,44.33132,1833.0,1616.0,1041.0
1684,23B155681,65.9,83.8,17.65,0.187600001692772,06NV65 625025,06NV65,06NV65,06NV65,T,T,0.054,1.35,0.0093,0.0014,0.018,0.125,0.046,0.045,0.015,0.0326,0.04,0.003,0.009,0.001,0.046,2063.21,44.33132,1833.0,1616.0,1041.0
1685,23B155682,77.9,83.6,22.58,0.187600001692772,06NV65 625025,06NV65,06NV65,06NV65,L,T,0.054,1.35,0.0093,0.0014,0.018,0.125,0.046,0.045,0.015,0.0326,0.04,0.003,0.009,0.001,0.046,2069.672,44.33542,1860.0,1621.0,1014.0
1686,23B155682,80.0,84.7,23.09,0.187600001692772,06NV65 625025,06NV65,06NV65,06NV65,T,T,0.054,1.35,0.0093,0.0014,0.018,0.125,0.046,0.045,0.015,0.0326,0.04,0.003,0.009,0.001,0.046,2069.672,44.33542,1860.0,1621.0,1014.0
1687,23B155685,74.6,81.1,24.07,0.181099995970726,06NV65 625025,06NV65,06NV65,06NV65,L,T,0.054,1.35,0.0093,0.0014,0.018,0.125,0.046,0.045,0.015,0.0326,0.04,0.003,0.009,0.001,0.046,2117.912,44.31641,1886.0,1621.0,1047.0
1688,23B155685,75.3,83.4,24.97,0.181099995970726,06NV65 625025,06NV65,06NV65,06NV65,T,T,0.054,1.35,0.0093,0.0014,0.018,0.125,0.046,0.045,0.015,0.0326,0.04,0.003,0.009,0.001,0.046,2117.912,44.31641,1886.0,1621.0,1047.0
1689,23B155688,74.2,84.0,25.0,0.182099997997284,06NV65 625025,06NV65,06NV65,06NV65,L,T,0.059,1.338,0.0093,0.0011,0.022,0.128,0.042,0.046,0.011,0.0361,0.041,0.0014,0.0099,0.001,0.045,2067.26,44.31116,1853.0,1617.0,1043.0
1690,23B155688,75.0,86.2,24.61,0.182099997997284,06NV65 625025,06NV65,06NV65,06NV65,T,T,0.059,1.338,0.0093,0.0011,0.022,0.128,0.042,0.046,0.011,0.0361,0.041,0.0014,0.0099,0.001,0.045,2067.26,44.31116,1853.0,1617.0,1043.0
1691,23B155691,74.7,83.5,23.41,0.186000004410744,06NV65 625025,06NV65,06NV65,06NV65,L,T,0.059,1.338,0.0093,0.0011,0.022,0.128,0.042,0.046,0.011,0.0361,0.041,0.0014,0.0099,0.001,0.045,2095.934,44.31883,1868.0,1628.0,1040.0
1692,23B155691,77.5,86.7,22.84,0.186000004410744,06NV65 625025,06NV65,06NV65,06NV65,T,T,0.059,1.338,0.0093,0.0011,0.022,0.128,0.042,0.046,0.011,0.0361,0.041,0.0014,0.0099,0.001,0.045,2095.934,44.31883,1868.0,1628.0,1040.0
1693,23B155693,81.7,87.3,24.96,0.250099986791611,06NV65 625025,06NV65,06NV65,06NV65,T,T,0.052,1.296,0.0088,0.002,0.021,0.133,0.048,0.048,0.017,0.0304,0.04,0.0024,0.0098,0.001,0.049,2156.0,49.2113,1916.0,1641.0,1041.0
1694,23B155694,80.2,89.3,24.01,0.250099986791611,06NV65 625025,06NV65,06NV65,06NV65,T,H,0.052,1.296,0.0088,0.002,0.021,0.133,0.048,0.048,0.017,0.0304,0.04,0.0024,0.0098,0.001,0.049,2177.798,49.1969,1918.0,1630.0,1005.0
1695,23B155694,80.0,88.9,24.36,0.250099986791611,06NV65 625025,06NV65,06NV65,06NV65,T,M,0.052,1.296,0.0088,0.002,0.021,0.133,0.048,0.048,0.017,0.0304,0.04,0.0024,0.0098,0.001,0.049,2177.798,49.1969,1918.0,1630.0,1005.0
1696,23B155694,81.7,90.6,19.43,0.250099986791611,06NV65 625025,06NV65,06NV65,06NV65,T,T,0.052,1.296,0.0088,0.002,0.021,0.133,0.048,0.048,0.017,0.0304,0.04,0.0024,0.0098,0.001,0.049,2177.798,49.1969,1918.0,1630.0,1005.0
1697,23B155695,75.6,85.9,24.83,0.25,06NV65 625025,06NV65,06NV65,06NV65,T,H,0.052,1.296,0.0088,0.002,0.021,0.133,0.048,0.048,0.017,0.0304,0.04,0.0024,0.0098,0.001,0.049,2172.956,49.19665,1914.0,1625.0,1022.0
1698,23B155695,76.0,85.7,24.72,0.25,06NV65 625025,06NV65,06NV65,06NV65,T,M,0.052,1.296,0.0088,0.002,0.021,0.133,0.048,0.048,0.017,0.0304,0.04,0.0024,0.0098,0.001,0.049,2172.956,49.19665,1914.0,1625.0,1022.0
1699,23B155695,77.4,85.1,22.51,0.25,06NV65 625025,06NV65,06NV65,06NV65,T,T,0.052,1.296,0.0088,0.002,0.021,0.133,0.048,0.048,0.017,0.0304,0.04,0.0024,0.0098,0.001,0.049,2172.956,49.19665,1914.0,1625.0,1022.0
1700,23B155698,75.6,84.8,26.59,0.244100004434586,06NV65 625025,06NV65,06NV65,06MN40,T,T,0.052,1.296,0.0088,0.002,0.021,0.133,0.048,0.048,0.017,0.0304,0.04,0.0024,0.0098,0.001,0.049,2157.89,49.2129,1902.0,1625.0,1061.0
2044,23B156971,77.0,87.6,25.29,0.500100016593933,06NV65 625025,06NV65,06NB51,06NV65,T,T,0.054,1.334,0.008,0.0029,0.02,0.094,0.04,0.048,0.016,0.0316,0.035,0.0029,0.0077,0.001,0.045,2144.966,54.13335,1983.0,1612.0,1065.0
2045,23B156975,72.7,83.1,25.88,0.375200003385544,06NV65 625025,06NV65,06NV65,06NV65,T,T,0.054,1.334,0.008,0.0029,0.02,0.094,0.04,0.048,0.016,0.0316,0.035,0.0029,0.0077,0.001,0.045,2164.19,54.11002,2003.0,1608.0,1063.0
2046,23B156978,69.7,79.4,27.3,0.375099986791611,06NV65 625025,06NV65,06NV65,06NB51,T,T,0.054,1.334,0.008,0.0029,0.02,0.094,0.04,0.048,0.016,0.0316,0.035,0.0029,0.0077,0.001,0.045,2177.456,54.12026,1997.0,1621.0,1117.0
2293,23B158034,76.9,86.6,23.79,0.186100006103516,06NV65 625025,06NV65,06NV65,06NV65,T,T,0.06,1.253,0.0072,0.0003,0.037,0.1,0.042,0.048,0.016,0.0285,0.037,0.0031,0.0095,0.001,0.041,2130.098,44.28198,1945.0,1626.0,1032.0
2294,23B158036,74.3,83.5,23.93,0.186100006103516,06NV65 625025,06NV65,06NV65,06NV65,L,T,0.057,1.3,0.0085,0.0005,0.023,0.095,0.043,0.046,0.01,0.033,0.042,0.002,0.009,0.001,0.046,2173.298,44.27153,1963.0,1625.0,1040.0
2295,23B158036,78.0,86.0,23.61,0.186100006103516,06NV65 625025,06NV65,06NV65,06NV65,T,T,0.057,1.3,0.0085,0.0005,0.023,0.095,0.043,0.046,0.01,0.033,0.042,0.002,0.009,0.001,0.046,2173.298,44.27153,1963.0,1625.0,1040.0
2296,23B158039,71.2,83.9,25.71,0.244100004434586,06NV65 625025,06NV65,06NV65,06NV65,L,T,0.057,1.3,0.0085,0.0005,0.023,0.095,0.043,0.046,0.01,0.033,0.042,0.002,0.009,0.001,0.046,2188.562,49.16731,1983.0,1626.0,1032.0
2297,23B158039,76.5,85.7,22.37,0.244100004434586,06NV65 625025,06NV65,06NV65,06NV65,T,T,0.057,1.3,0.0085,0.0005,0.023,0.095,0.043,0.046,0.01,0.033,0.042,0.002,0.009,0.001,0.046,2188.562,49.16731,1983.0,1626.0,1032.0
2507,23B158977,72.3,82.15,20.28,0.186100006103516,06NV65 625025,06NV65,06NV65,06NV65,T,T,0.053,1.291,0.0098,0.0037,0.019,0.117,0.043,0.05,0.016,0.0322,0.038,0.0027,0.0113,0.001,0.045,2095.196,44.32281,1940.0,1623.0,1036.0
2508,23B158982,77.7,87.0,23.22,0.186100006103516,06NV65 625025,06NV65,06NV65,06NV65,T,T,0.053,1.291,0.0098,0.0037,0.019,0.117,0.043,0.05,0.016,0.0322,0.038,0.0027,0.0113,0.001,0.045,2088.644,44.33562,1986.0,1632.0,1027.0
2551,23B159220,74.6,81.8,23.12,0.182099997997284,06NV65 625025,06NV65,06NV65,06NV65,L,T,0.054,1.274,0.0065,0.0018,0.029,0.105,0.039,0.04,0.01,0.0297,0.037,0.0021,0.0079,0.001,0.048,2126.822,44.30629,1954.0,1628.0,1014.0
2552,23B159220,78.2,84.4,21.96,0.182099997997284,06NV65 625025,06NV65,06NV65,06NV65,T,T,0.054,1.274,0.0065,0.0018,0.029,0.105,0.039,0.04,0.01,0.0297,0.037,0.0021,0.0079,0.001,0.048,2126.822,44.30629,1954.0,1628.0,1014.0
2553,23B159225,80.2,84.2,25.19,0.186000004410744,06NV65 625025,06NV65,06NV65,06NV65,T,T,0.053,1.312,0.0079,0.0028,0.017,0.078,0.032,0.045,0.016,0.0281,0.036,0.0028,0.0084,0.001,0.043,2117.624,44.32122,1947.0,1626.0,1047.0
2554,23B159231,71.3,80.55000000000001,24.795,0.186100006103516,06NV65 625025,06NV65,06NV65,06NB51,L,T,0.053,1.312,0.0079,0.0028,0.017,0.078,0.032,0.045,0.016,0.0281,0.036,0.0028,0.0084,0.001,0.043,2114.168,44.32053,1941.0,1626.0,1041.0
2555,23B159231,72.7,82.15,24.62,0.186100006103516,06NV65 625025,06NV65,06NV65,06NB51,T,T,0.053,1.312,0.0079,0.0028,0.017,0.078,0.032,0.045,0.016,0.0281,0.036,0.0028,0.0084,0.001,0.043,2114.168,44.32053,1941.0,1626.0,1041.0
2677,23B159711,80.6,89.6,20.95,0.250699996948242,06NV65 625025,06NV65,[],[],T,H,0.064,1.269,0.0098,0.0015,0.022,0.133,0.048,0.066,0.012,0.0339,0.038,0.002,0.0107,0.0,0.046,2135.084,49.24006,1961.0,1646.0,1047.0
2678,23B159711,81.7,90.3,21.35,0.250699996948242,06NV65 625025,06NV65,[],[],T,M,0.064,1.269,0.0098,0.0015,0.022,0.133,0.048,0.066,0.012,0.0339,0.038,0.002,0.0107,0.0,0.046,2135.084,49.24006,1961.0,1646.0,1047.0
2679,23B159711,78.75,89.65,22.38,0.250699996948242,06NV65 625025,06NV65,[],[],T,T,0.064,1.269,0.0098,0.0015,0.022,0.133,0.048,0.066,0.012,0.0339,0.038,0.002,0.0107,0.0,0.046,2135.084,49.24006,1961.0,1646.0,1047.0
2680,23B159712,61.0,79.0,23.255000000000003,0.250499993562698,06NV65 625025,06NV65,06NV65,06NV65,T,H,0.064,1.269,0.0098,0.0015,0.022,0.133,0.048,0.066,0.012,0.0339,0.038,0.002,0.0107,0.0,0.046,2116.688,49.23001,1943.0,1628.0,1049.0
2681,23B159712,78.80000000000001,88.05000000000001,21.134999999999998,0.250499993562698,06NV65 625025,06NV65,06NV65,06NV65,T,M,0.064,1.269,0.0098,0.0015,0.022,0.133,0.048,0.066,0.012,0.0339,0.038,0.002,0.0107,0.0,0.046,2116.688,49.23001,1943.0,1628.0,1049.0
2682,23B159712,77.35,87.80000000000001,23.215000000000003,0.250499993562698,06NV65 625025,06NV65,06NV65,06NV65,T,T,0.064,1.269,0.0098,0.0015,0.022,0.133,0.048,0.066,0.012,0.0339,0.038,0.002,0.0107,0.0,0.046,2116.688,49.23001,1943.0,1628.0,1049.0
2683,23B159717,72.5,86.3,21.81,0.187600001692772,06NV65 625025,06NV65,[],[],T,H,0.064,1.269,0.0098,0.0015,0.022,0.133,0.048,0.066,0.012,0.0339,0.038,0.002,0.0107,0.0,0.046,2062.292,44.31504,1923.0,1623.0,1020.0
2684,23B159717,79.44999999999999,88.75,19.41,0.187600001692772,06NV65 625025,06NV65,[],[],T,M,0.064,1.269,0.0098,0.0015,0.022,0.133,0.048,0.066,0.012,0.0339,0.038,0.002,0.0107,0.0,0.046,2062.292,44.31504,1923.0,1623.0,1020.0
2685,23B159717,72.0,85.9,21.8,0.187600001692772,06NV65 625025,06NV65,[],[],T,T,0.064,1.269,0.0098,0.0015,0.022,0.133,0.048,0.066,0.012,0.0339,0.038,0.002,0.0107,0.0,0.046,2062.292,44.31504,1923.0,1623.0,1020.0
2686,23B159726,78.8,85.7,21.016666666666666,0.189999997615814,06NV65 625025,06NV65,06NV65,06NV65,T,T,0.055,1.391,0.0111,0.0011,0.024000000000000004,0.131,0.042,0.065,0.019,0.036,0.041,0.0034,0.011500000000000002,0.001,0.051,2074.1,44.33517,1947.0,1630.0,1007.0
2687,23B159727,79.2,86.23333333333333,22.673333333333336,0.189999997615814,06NV65 625025,06NV65,06NV65,06NV65,T,T,0.055,1.391,0.0111,0.0011,0.024000000000000004,0.131,0.042,0.065,0.019,0.036,0.041,0.0034,0.011500000000000002,0.001,0.051,2096.726,44.33295999999999,1932.0,1623.0,1052.0
2688,23B159728,81.7,90.1,20.57,0.189999997615814,06NV65 625025,06NV65,06NV65,06NV65,T,T,0.055,1.391,0.0111,0.0011,0.024,0.131,0.042,0.065,0.019,0.036,0.041,0.0034,0.0115,0.001,0.051,2106.158,44.31899,1927.0,1623.0,1040.0
2689,23B159729,81.2,89.2,21.01,0.189999997615814,06NV65 625025,06NV65,06NV65,06NV65,T,T,0.056,1.31,0.0114,0.0009,0.023,0.137,0.044,0.065,0.011,0.0305,0.037,0.0017,0.0102,0.001,0.049,2110.712,44.32258,1918.0,1623.0,1047.0
2690,23B159730,81.1,88.4,22.28,0.189999997615814,06NV65 625025,06NV65,06NV65,06NV65,T,T,0.056,1.31,0.0114,0.0009,0.023,0.137,0.044,0.065,0.011,0.0305,0.037,0.0017,0.0102,0.001,0.049,2096.348,44.32981,1914.0,1625.0,1041.0
2691,23B159732,79.0,87.25,22.125,0.0,06NV65 625025,06NV65,06NV65,06NV65,T,T,0.056,1.31,0.0114,0.0009,0.023,0.137,0.044,0.065,0.011,0.0305,0.037,0.0017,0.0102,0.001,0.049,2080.994,44.31783,1907.0,1623.0,1047.0
2692,23B159733,80.8,87.1,21.85,0.189999997615814,06NV65 625025,06NV65,06NV65,06NV65,T,T,0.056,1.31,0.0114,0.0009,0.023,0.137,0.044,0.065,0.011,0.0305,0.037,0.0017,0.0102,0.001,0.049,2068.43,44.33126,1896.0,1623.0,1038.0
2693,23B159734,82.2,87.8,20.98,0.186000004410744,06NV65 625025,06NV65,06NV65,06NV65,T,T,0.056,1.31,0.0114,0.0009,0.023,0.137,0.044,0.065,0.011,0.0305,0.037,0.0017,0.0102,0.001,0.049,2156.864,44.33198,1941.0,1632.0,1023.0
2694,23B159735,71.6,83.7,25.42,0.186100006103516,06NV65 625025,06NV65,06NV65,06NC51,T,T,0.056,1.31,0.0114,0.0009,0.023,0.137,0.044,0.065,0.011,0.0305,0.037,0.0017,0.0102,0.001,0.049,2167.43,44.31804,1952.0,1632.0,1056.0
2695,23B159736,70.44999999999999,80.75,23.425,0.186100006103516,06NV65 625025,06NV65,06NV65,06NC51,T,T,0.056,1.31,0.0114,0.0009,0.023,0.137,0.044,0.065,0.011,0.0305,0.037,0.0017,0.0102,0.001,0.049,2153.606,44.31543,1963.0,1628.0,1025.0
2796,23B160111,78.6,85.7,23.5,0.191799998283386,06NV65 625025,06NV65,06NV65,06NV65,T,T,0.058,1.265,0.0065,0.0014,0.014,0.102,0.039,0.037,0.018,0.028,0.036,0.0036,0.0091,0.0,0.047,2115.536,49.20873,1916.0,1634.0,995.0
2797,23B160115,75.6,84.0,21.35,0.191699996590614,06NV65 625025,06NV65,06NV65,06NV65,T,T,0.05,1.277,0.0057,0.0004,0.026,0.106,0.037,0.036,0.009,0.0324,0.036,0.0016,0.0069,0.0,0.043,2194.232,44.28263,1954.0,1634.0,1038.0
2798,23B160117,74.2,81.9,23.89,0.191599994897842,06NV65 625025,06NV65,06NV65,06NV65,T,T,0.05,1.277,0.0057,0.0004,0.026,0.106,0.037,0.036,0.009,0.0324,0.036,0.0016,0.0069,0.0,0.043,2163.83,49.20486,1956.0,1625.0,1027.0
2799,23B160120,80.9,88.7,20.87,0.191599994897842,06NV65 625025,06NV65,06NV65,06NV65,T,T,0.057,1.322,0.0083,0.0026,0.018,0.115,0.041,0.038,0.018,0.0208,0.036,0.0026,0.0108,0.001,0.046,2169.644,49.17956,1976.0,1630.0,1016.0
2800,23B160123,81.4,89.2,21.01,0.191699996590614,06NV65 625025,06NV65,06NV65,06NV65,T,T,0.057,1.322,0.0083,0.0026,0.018,0.115,0.041,0.038,0.018,0.0208,0.036,0.0026,0.0108,0.001,0.046,2127.884,44.32274,1950.0,1628.0,1018.0
2801,23B160125,81.9,87.8,20.35,0.191599994897842,06NV65 625025,06NV65,06NV65,06NV65,T,T,0.057,1.322,0.0083,0.0026,0.018,0.115,0.041,0.038,0.018,0.0208,0.036,0.0026,0.0108,0.001,0.046,2134.778,44.28673,1949.0,1623.0,1009.0
2802,23B160131,78.0,85.6,22.65,0.19149999320507,06NV65 625025,06NV65,06NV65,06NV65,T,T,0.052,1.284,0.0063,0.0006,0.026,0.094,0.036,0.034,0.009,0.0341,0.037,0.0018,0.0078,0.001,0.044,2147.99,44.29156,1936.0,1628.0,1009.0
2803,23B160134,78.6,86.2,20.75,0.191599994897842,06NV65 625025,06NV65,06NV65,06NV65,T,T,0.058,1.324,0.0068,0.0022,0.01,0.116,0.042,0.046,0.02,0.0282,0.036,0.003,0.008,0.001,0.049,2142.986,44.28963,1929.0,1623.0,1022.0
2804,23B160140,76.1,84.9,22.22,0.19140000641346,06NV65 625025,06NV65,06NV65,06NV65,T,T,0.058,1.324,0.0068,0.0022,0.01,0.116,0.042,0.046,0.02,0.0282,0.036,0.003,0.008,0.001,0.049,2153.894,44.27825,1958.0,1625.0,1018.0
2805,23B160143,68.6,83.3,22.71,0.19149999320507,06NV65 625025,06NV65,06NV65,06NV65,L,T,0.054,1.262,0.0068,0.0007,0.024,0.111,0.038,0.043,0.01,0.0261,0.043,0.0014,0.0092,0.0,0.047,2153.534,44.28933,1956.0,1628.0,1018.0
2806,23B160143,77.6,86.1,20.61,0.19149999320507,06NV65 625025,06NV65,06NV65,06NV65,T,T,0.054,1.262,0.0068,0.0007,0.024,0.111,0.038,0.043,0.01,0.0261,0.043,0.0014,0.0092,0.0,0.047,2153.534,44.28933,1956.0,1628.0,1018.0
3606,23B162785,80.15,88.44999999999999,19.375,0.306400001049042,06NV65 625025,06NV65,06NV65,06NV65,T,T,0.061,1.254,0.0081,0.0024,0.01,0.109,0.04,0.038,0.02,0.0232,0.04,0.0034,0.012,0.001,0.053,2110.838,49.21009,1943.0,1632.0,1077.0
3607,23B162791,77.0,85.8,22.53,0.248099997639656,06NV65 625025,06NV65,06NV65,06NV65,T,T,0.061,1.254,0.0081,0.0024,0.01,0.109,0.04,0.038,0.02,0.0232,0.04,0.0034,0.012,0.001,0.053,2122.358,49.24529,1954.0,1619.0,1020.0
3608,23B162794,81.3,88.3,22.63,0.247999995946884,06NV65 625025,06NV65,06NV65,06NV65,T,T,0.057,1.324,0.0071,0.0018,0.013,0.09,0.037,0.032,0.009,0.0244,0.044,0.002,0.009,0.0,0.053,2155.172,49.2217,1950.0,1621.0,1038.0
3609,23B162795,80.5,87.6,22.74,0.247999995946884,06NV65 625025,06NV65,06NV65,06NV65,T,T,0.057,1.324,0.0071,0.0018,0.013,0.09,0.037,0.032,0.009,0.0244,0.044,0.002,0.009,0.0,0.053,2152.13,49.22437,1968.0,1626.0,1031.0
3610,23B162801,78.5,85.9,24.95,0.248099997639656,06NV65 625025,06NV65,06NV65,06NV65,T,T,0.057,1.324,0.0071,0.0018,0.013,0.09,0.037,0.032,0.009,0.0244,0.044,0.002,0.009,0.0,0.053,2103.008,49.20791,1922.0,1621.0,1031.0
3611,23B162803,75.9,82.7,25.18,0.248099997639656,06NV65 625025,06NV65,03CSK,06NV65,L,T,0.057,1.293,0.0092,0.0023,0.017,0.088,0.037,0.039,0.019,0.0325,0.044,0.0032,0.0092,0.001,0.048,2090.822,49.20846,1914.0,1625.0,1025.0
3612,23B162805,75.0,81.0,25.33,0.244100004434586,06NV65 625025,06NV65,06NV65,06NV65,L,T,0.057,1.293,0.0092,0.0023,0.017,0.088,0.037,0.039,0.019,0.0325,0.044,0.0032,0.0092,0.001,0.048,2092.316,49.20334,1914.0,1623.0,1025.0
3613,23B162805,81.0,88.2,21.98,0.244100004434586,06NV65 625025,06NV65,06NV65,06NV65,T,T,0.057,1.293,0.0092,0.0023,0.017,0.088,0.037,0.039,0.019,0.0325,0.044,0.0032,0.0092,0.001,0.048,2092.316,49.20334,1914.0,1623.0,1025.0
3614,23B162812,78.1,84.5,24.42,0.244100004434586,06NV65 625025,06NV65,06NV65,06NV65,T,T,0.054,1.289,0.0051,0.0017,0.022,0.086,0.035,0.03,0.009,0.0326,0.042,0.0019,0.0091,0.001,0.05,2072.102,49.26444,1891.0,1626.0,1027.0
3615,23B162813,76.0,83.1,22.17,0.244100004434586,06NV65 625025,06NV65,06NV65,06NV65,T,T,0.054,1.289,0.0051,0.0017,0.022,0.086,0.035,0.03,0.009,0.0326,0.042,0.0019,0.0091,0.001,0.05,2045.336,49.27142,1878.0,1621.0,1022.0
3616,23B162819,79.9,87.1,24.3,0.244100004434586,06NV65 625025,06NV65,06NV65,06NV65,T,T,0.054,1.289,0.0051,0.0017,0.022,0.086,0.035,0.03,0.009,0.0326,0.042,0.0019,0.0091,0.001,0.05,2151.23,49.22825,1943.0,1623.0,1025.0
3617,23B162821,79.8,87.2,23.01,0.243000000715256,06NV65 625025,06NV65,06NV65,06NV65,T,T,0.053,1.292,0.0081,0.0035,0.01,0.08,0.034,0.036,0.018,0.0257,0.044,0.0027,0.0114,0.001,0.054,2149.43,49.22832,1952.0,1625.0,1025.0
3618,23B162824,80.1,86.9,22.6,0.186000004410744,06NV65 625025,06NV65,06NV65,06NV65,T,T,0.053,1.292,0.0081,0.0035,0.01,0.08,0.034,0.036,0.018,0.0257,0.044,0.0027,0.0114,0.001,0.054,2153.966,44.30533,1949.0,1621.0,1005.0
3619,23B162830,80.2,87.3,24.09,0.186000004410744,06NV65 625025,06NV65,06NV65,06NV65,T,T,0.057,1.385,0.0065,0.0022,0.027,0.083,0.034,0.031,0.017,0.0319,0.047,0.0027,0.0115,0.001,0.054,2150.222,44.27232,1945.0,1625.0,1023.0
3620,23B162831,80.4,88.7,22.34,0.186100006103516,06NV65 625025,06NV65,06NV65,06NV65,T,T,0.057,1.385,0.0065,0.0022,0.027,0.083,0.034,0.031,0.017,0.0319,0.047,0.0027,0.0115,0.001,0.054,2127.614,44.31248,1936.0,1628.0,1027.0
3621,23B162837,79.0,85.8,22.89,0.186000004410744,06NV65 625025,06NV65,06NV65,06NV65,T,T,0.057,1.291,0.0079,0.0036,0.01,0.086,0.034,0.033,0.019,0.03,0.042,0.0029,0.0094,0.001,0.047,2102.072,44.3271,1925.0,1630.0,1023.0
3622,23B162839,78.1,84.8,19.74,0.186000004410744,06NV65 625025,06NV65,06NV65,06NV65,T,T,0.057,1.291,0.0079,0.0036,0.01,0.086,0.034,0.033,0.019,0.03,0.042,0.0029,0.0094,0.001,0.047,2102.18,44.32942,1923.0,1630.0,1029.0
3623,23B162844,78.7,86.3,19.93,0.181099995970726,06NV65 625025,06NV65,06NV65,06NV65,T,T,0.057,1.291,0.0079,0.0036,0.01,0.086,0.034,0.033,0.019,0.03,0.042,0.0029,0.0094,0.001,0.047,2074.586,44.33849,1905.0,1626.0,1022.0
3624,23B162848,78.65,84.3,21.19,0.181099995970726,06NV65 625025,06NV65,06NV65,06NV65,T,T,0.053,1.3,0.0066,0.0012,0.017,0.081,0.035,0.035,0.008,0.0217,0.04,0.0015,0.009,0.0,0.052,2087.33,44.29569,1911.0,1626.0,1020.0
3625,23B162856,78.8,85.1,24.05,0.180099993944168,06NV65 625025,06NV65,06NV65,06NV65,T,T,0.054,1.284,0.0073,0.0029,0.026,0.095,0.036,0.032,0.018,0.0301,0.045,0.0027,0.0096,0.001,0.053,2044.22,44.35804,1911.0,1625.0,1016.0
3626,23B162858,77.4,84.5,25.26,0.190999999642372,06NV65 625025,06NV65,06NV65,06NV65,T,T,0.054,1.284,0.0073,0.0029,0.026,0.095,0.036,0.032,0.018,0.0301,0.045,0.0027,0.0096,0.001,0.053,2107.868,44.2967,1905.0,1623.0,1013.0
3627,23B162864,79.0,83.9,24.009999999999998,0.191100001335144,06NV65 625025,06NV65,06NV65,06NV65,T,T,0.056,1.3,0.0082,0.005,0.026,0.116,0.037,0.033,0.019,0.0289,0.043,0.003,0.0084,0.001,0.048,2065.748,44.33756,1913.0,1621.0,1022.0
3628,23B162869,79.1,86.1,21.48,0.186100006103516,06NV65 625025,06NV65,06NV65,06NV65,T,T,0.053,1.302,0.0066,0.0013,0.027,0.09,0.036,0.029,0.009,0.0321,0.041,0.002,0.009,0.001,0.053,2102.738,44.32336,1934.0,1626.0,1031.0
3629,23B162871,79.8,86.6,22.78,0.186100006103516,06NV65 625025,06NV65,06NV65,06NV65,T,T,0.053,1.302,0.0066,0.0013,0.027,0.09,0.036,0.029,0.009,0.0321,0.041,0.002,0.009,0.001,0.053,2092.244,44.33064,1925.0,1623.0,1023.0
3631,23B162878,78.15,84.4,24.235,0.186100006103516,06NV65 625025,06NV65,06NV65,06NV65,T,T,0.058,1.279,0.0069,0.0036,0.021,0.104,0.036,0.029,0.018,0.0288,0.041,0.0026,0.0093,0.001,0.054,2072.786,44.33955,1916.0,1623.0,1027.0
3632,23B162882,76.6,83.6,24.85,0.306199997663498,06NV65 625025,06NV65,06NV65,06NV65,T,T,0.053,1.278,0.0085,0.0044,0.017,0.105,0.038,0.038,0.017,0.0263,0.042,0.0026,0.0089,0.001,0.046,2061.644,49.26025,1918.0,1625.0,1032.0
3633,23B162886,77.5,85.5,26.05,0.305099993944168,06NV65 625025,06NV65,06NV65,06NV65,T,T,0.053,1.278,0.0085,0.0044,0.017,0.105,0.038,0.038,0.017,0.0263,0.042,0.0026,0.0089,0.001,0.046,2156.36,49.2085,1965.0,1632.0,1045.0
3634,23B162895,78.3,85.6,26.56,0.305099993944168,06NV65 625025,06NV65,06NV65,06NV65,T,T,0.059,1.265,0.0061,0.0019,0.033,0.086,0.035,0.033,0.009,0.0481,0.042,0.0017,0.0088,0.001,0.055,2104.664,49.23612,1945.0,1625.0,1043.0
3635,23B162896,75.5,82.5,23.65,0.250099986791611,06NV65 625025,06NV65,06NV65,06NV65,T,T,0.059,1.265,0.0061,0.0019,0.033,0.086,0.035,0.033,0.009,0.0481,0.042,0.0017,0.0088,0.001,0.055,2073.092,49.21973,1936.0,1625.0,982.0
3636,23B162897,78.8,84.7,24.2,0.250099986791611,06NV65 625025,06NV65,06NV65,06NV65,T,T,0.059,1.265,0.0061,0.0019,0.033,0.086,0.035,0.033,0.009,0.0481,0.042,0.0017,0.0088,0.001,0.055,2052.608,49.26545,1920.0,1632.0,1016.0
3637,23B162898,81.3,88.0,21.34,0.244100004434586,06NV65 625025,06NV65,06NV65,06NV65,T,T,0.059,1.265,0.0061,0.0019,0.033,0.086,0.035,0.033,0.009,0.0481,0.042,0.0017,0.0088,0.001,0.055,2074.118,49.26101,1931.0,1634.0,1027.0
3638,23B162904,79.6,86.0,24.64,0.244100004434586,06NV65 625025,06NV65,06NV65,06NV65,T,T,0.057,1.299,0.0079,0.0035,0.031,0.106,0.036,0.038,0.018,0.0259,0.042,0.0026,0.0087,0.001,0.048,2096.348,49.20701,1947.0,1630.0,1095.0
3639,23B162906,77.95,86.4,19.895,0.244100004434586,06NV65 625025,06NV65,06NV65,06NV65,T,T,0.057,1.299,0.0079,0.0035,0.031,0.106,0.036,0.038,0.018,0.0259,0.042,0.0026,0.0087,0.001,0.048,2114.834,49.20382,1958.0,1625.0,1043.0
3640,23B162912,80.6,87.4,24.67,0.244000002741814,06NV65 625025,06NV65,06NV65,06NV65,T,T,0.05,1.346,0.0057,0.0017,0.022,0.096,0.036,0.032,0.009,0.0334,0.042,0.0018,0.0088,0.001,0.056,2173.064,49.2126,1983.0,1632.0,1022.0
3641,23B162914,79.9,87.9,22.99,0.244000002741814,06NV65 625025,06NV65,06NV65,06NV65,T,T,0.05,1.346,0.0057,0.0017,0.022,0.096,0.036,0.032,0.009,0.0334,0.042,0.0018,0.0088,0.001,0.056,2170.67,49.17221,1983.0,1625.0,1022.0
3642,23B162918,80.7,88.0,23.33,0.243000000715256,06NV65 625025,06NV65,06NV65,06NV65,T,T,0.053,1.306,0.0078,0.0036,0.017,0.095,0.032,0.03,0.016,0.035,0.043,0.003,0.0104,0.001,0.053,2168.366,49.17604,1985.0,1630.0,1025.0
3643,23B162924,80.7,87.1,23.33,0.243100002408028,06NV65 625025,06NV65,06NV65,06NV65,T,T,0.053,1.306,0.0078,0.0036,0.017,0.095,0.032,0.03,0.016,0.035,0.043,0.003,0.0104,0.001,0.053,2164.748,49.17874,1976.0,1630.0,1034.0
3644,23B162926,82.3,89.5,21.615000000000002,0.187600001692772,06NV65 625025,06NV65,06NV65,06NV65,T,T,0.051,1.313,0.0061,0.0013,0.022,0.079,0.032,0.03,0.009,0.0344,0.042,0.0018,0.0105,0.001,0.053,2144.714,44.30792,1976.0,1632.0,1032.0
3645,23B162931,81.4,87.4,20.26,0.181099995970726,06NV65 625025,06NV65,06NV65,06NV65,T,T,0.051,1.313,0.0061,0.0013,0.022,0.079,0.032,0.03,0.009,0.0344,0.042,0.0018,0.0105,0.001,0.053,2171.642,44.2661,1972.0,1626.0,1005.0
3646,23B162932,82.0,88.4,21.7,0.181099995970726,06NV65 625025,06NV65,06NV65,06NV65,T,T,0.051,1.313,0.0061,0.0013,0.022,0.079,0.032,0.03,0.009,0.0344,0.042,0.0018,0.0105,0.001,0.053,2213.6,44.29267,1994.0,1628.0,1029.0
3647,23B162937,78.4,84.9,20.51,0.181099995970726,06NV65 625025,06NV65,06NV65,06NV65,T,T,0.052,1.311,0.007,0.0019,0.027,0.091,0.037,0.037,0.016,0.0322,0.042,0.0024,0.0086,0.001,0.047,2209.298,44.25452,1988.0,1632.0,1032.0
3648,23B162941,80.5,86.8,23.24,0.181099995970726,06NV65 625025,06NV65,06NV65,06NV65,T,T,0.052,1.311,0.007,0.0019,0.027,0.091,0.037,0.037,0.016,0.0322,0.042,0.0024,0.0086,0.001,0.047,2122.97,44.29328,1943.0,1628.0,1047.0
3649,23B162945,80.8,87.35,20.125,0.180099993944168,06NV65 625025,06NV65,06NV65,06NV65,T,T,0.058,1.325,0.0065,0.0006,0.033,0.082,0.032,0.034,0.007,0.0307,0.04,0.0016,0.0085,0.001,0.054,2179.004,44.2646,1981.0,1623.0,1029.0
4087,23B164210,80.6,89.1,24.79,0.254000008106232,06NV65 625025,06NV65,06NV65,06NV65,T,T,0.06,1.289,0.0093,0.0027,0.015,0.118,0.042,0.038,0.015,0.0263,0.04,0.0022,0.0093,0.001,0.049,2103.368,49.21663,1902.0,1621.0,1157.0
4088,23B164218,78.1,84.8,25.59,0.244100004434586,06NV65 625025,06NV65,06NV65,06NV65,T,T,0.053,1.319,0.0065,0.0007,0.038,0.102,0.041,0.041,0.018,0.031,0.046,0.003,0.0085,0.001,0.048,2101.694,49.21657,1907.0,1621.0,991.0
4089,23B164221,81.7,88.8,21.17,0.244000002741814,06NV65 625025,06NV65,06NV65,06NV65,T,T,0.055,1.294,0.0087,0.0006,0.043,0.121,0.045,0.088,0.014,0.0343,0.048,0.0019,0.0108,0.001,0.052,2093.594,49.21148,1916.0,1628.0,1036.0
4090,23B164227,80.8,89.6,20.0,0.19149999320507,06NV65 625025,06NV65,06NV65,06NV65,T,T,0.055,1.294,0.0087,0.0006,0.043,0.121,0.045,0.088,0.014,0.0343,0.048,0.0019,0.0108,0.001,0.052,2155.226,44.28472,1925.0,1621.0,1025.0
4091,23B164230,80.4,88.6,21.66,0.19149999320507,06NV65 625025,06NV65,06NV65,06NV65,T,T,0.057,1.313,0.0067,0.0005,0.025,0.117,0.044,0.051,0.02,0.0274,0.05,0.0022,0.0101,0.001,0.053,2136.452,44.28807,1913.0,1626.0,1059.0
4092,23B164234,80.8,88.1,20.41,0.191699996590614,06NV65 625025,06NV65,06NV65,06NV65,T,T,0.057,1.313,0.0067,0.0005,0.025,0.117,0.044,0.051,0.02,0.0274,0.05,0.0022,0.0101,0.001,0.053,2110.154,44.2977,1855.0,1648.0,1050.0
4093,23B164236,81.5,88.3,21.67,0.191599994897842,06NV65 625025,06NV65,06NV65,06NV65,T,T,0.057,1.313,0.0067,0.0005,0.025,0.117,0.044,0.051,0.02,0.0274,0.05,0.0022,0.0101,0.001,0.053,2135.642,54.10925,1846.0,1614.0,1005.0
4094,23B164238,80.2,86.4,21.18,0.180999994277954,06NV65 625025,06NV65,06NV65,06NV65,T,T,0.053,1.297,0.0083,0.0026,0.027,0.131,0.041,0.032,0.013,0.0275,0.042,0.0017,0.0098,0.001,0.05,2195.366,44.33731,1952.0,1623.0,1034.0
4105,23B164261,77.6,84.9,24.73,0.181199997663498,06NV65 625025,06NV65,06MN40,06NV65,L,T,0.054,1.265,0.0102,0.0011,0.035,0.112,0.051,0.036,0.013,0.0291,0.04,0.0019,0.0093,0.001,0.049,2116.562,44.31349,1911.0,1630.0,1063.0
