Repository: PNell/TrialTest3

File: Data/StreamlitData032524.csv (part 24 of 96)
,coil_no,YieldStrength,TensileStrength,TotalElongation,coil_thickness,steel_design_description,grade,grade_head,grade_tail,sample_direction,sample_location,c_amount,mn_amount,p_amount,s_amount,si_amount,cu_amount,ni_amount,cr_amount,mo_amount,al_amount,nb_amount,ca_amount,n_amount,ti_amount,v_amount,TF1_EXIT_AVG_BODY,TBC_thickness,TEMP_FM_ENTRY_AVG,TEMP_FM_EXIT_AVG,TEMP_COILING_AVG
4106,23B164261,80.0,86.5,20.37,0.181199997663498,06NV65 625025,06NV65,06MN40,06NV65,T,T,0.054,1.265,0.0102,0.0011,0.035,0.112,0.051,0.036,0.013,0.0291,0.04,0.0019,0.0093,0.001,0.049,2116.562,44.31349,1911.0,1630.0,1063.0
4107,23B164267,70.9,78.8,26.18,0.191599994897842,06NV65 625025,06NV65,06NV65,06NV65,L,T,0.054,1.265,0.0102,0.0011,0.035,0.112,0.051,0.036,0.013,0.0291,0.04,0.0019,0.0093,0.001,0.049,2124.626,49.21636,1936.0,1632.0,1070.0
4108,23B164267,73.8,81.8,23.66,0.191599994897842,06NV65 625025,06NV65,06NV65,06NV65,T,T,0.054,1.265,0.0102,0.0011,0.035,0.112,0.051,0.036,0.013,0.0291,0.04,0.0019,0.0093,0.001,0.049,2124.626,49.21636,1936.0,1632.0,1070.0
4128,23B164340,76.4,84.7,24.63,0.311100006103516,06NV65 625025,06NV65,06NB55,06NV65,T,T,0.051,1.252,0.0064,0.0015,0.008,0.105,0.042,0.043,0.017,0.0192,0.044,0.0027,0.0083,0.001,0.045,2165.252,49.20718,1992.0,1625.0,1029.0
4129,23B164341,76.4,84.6,24.13,0.305999994277954,06NV65 625025,06NV65,06NV65,06NV65,T,T,0.051,1.252,0.0064,0.0015,0.008,0.105,0.042,0.043,0.017,0.0192,0.044,0.0027,0.0083,0.001,0.045,2172.236,49.1874,1965.0,1617.0,1027.0
4130,23B164347,77.4,85.5,25.76,0.243000000715256,06NV65 625025,06NV65,06NV65,06NV65,T,T,0.051,1.252,0.0064,0.0015,0.008,0.105,0.042,0.043,0.017,0.0192,0.044,0.0027,0.0083,0.001,0.045,2142.626,49.19139,1970.0,1617.0,987.0
4131,23B164350,78.7,86.1,23.59,0.244100004434586,06NV65 625025,06NV65,06NV65,06NV65,T,T,0.056,1.263,0.011,0.0032,0.023,0.118,0.049,0.054,0.013,0.037,0.042,0.002,0.0079,0.001,0.052,2183.198,49.18887,1977.0,1626.0,1032.0
4132,23B164354,79.8,87.3,21.33,0.180099993944168,06NV65 625025,06NV65,06NV65,06NV65,T,T,0.056,1.263,0.011,0.0032,0.023,0.118,0.049,0.054,0.013,0.037,0.042,0.002,0.0079,0.001,0.052,2181.974,44.28043,1979.0,1626.0,1032.0
4133,23B164357,79.5,86.6,22.32,0.180099993944168,06NV65 625025,06NV65,06NV65,06NV65,T,T,0.051,1.287,0.0068,0.0027,0.018,0.127,0.046,0.044,0.019,0.0326,0.039,0.0027,0.0085,0.001,0.05,2185.754,44.27869,1972.0,1628.0,1023.0
4134,23B164359,77.9,85.4,24.77,0.244000002741814,06NV65 625025,06NV65,06NV65,06NV65,T,T,0.051,1.287,0.0068,0.0027,0.018,0.127,0.046,0.044,0.019,0.0326,0.039,0.0027,0.0085,0.001,0.05,2161.148,49.19168,1972.0,1628.0,1031.0
4135,23B164368,74.7,82.4,25.7,0.244100004434586,06NV65 625025,06NV65,06NV65,06NV65,L,T,0.058,1.307,0.0068,0.0039,0.007,0.134,0.046,0.041,0.018,0.0216,0.031,0.0028,0.008,0.001,0.047,2180.408,49.18051,1976.0,1626.0,1020.0
4136,23B164368,76.2,84.3,24.63,0.244100004434586,06NV65 625025,06NV65,06NV65,06NV65,T,T,0.058,1.307,0.0068,0.0039,0.007,0.134,0.046,0.041,0.018,0.0216,0.031,0.0028,0.008,0.001,0.047,2180.408,49.18051,1976.0,1626.0,1020.0
4137,23B164369,74.2,81.9,24.32,0.243100002408028,06NV65 625025,06NV65,06NV65,06NV65,L,T,0.058,1.307,0.0068,0.0039,0.007,0.134,0.046,0.041,0.018,0.0216,0.031,0.0028,0.008,0.001,0.047,2190.758,49.20265,1976.0,1628.0,1011.0
4138,23B164369,76.3,83.9,24.93,0.243100002408028,06NV65 625025,06NV65,06NV65,06NV65,T,T,0.058,1.307,0.0068,0.0039,0.007,0.134,0.046,0.041,0.018,0.0216,0.031,0.0028,0.008,0.001,0.047,2190.758,49.20265,1976.0,1628.0,1011.0
4139,23B164370,73.1,81.6,24.95,0.254099994897842,06NV65 625025,06NV65,06NV65,06NV65,L,T,0.058,1.307,0.0068,0.0039,0.007,0.134,0.046,0.041,0.018,0.0216,0.031,0.0028,0.008,0.001,0.047,2181.776,49.17061,1979.0,1625.0,1029.0
4140,23B164370,76.4,84.7,25.48,0.254099994897842,06NV65 625025,06NV65,06NV65,06NV65,T,T,0.058,1.307,0.0068,0.0039,0.007,0.134,0.046,0.041,0.018,0.0216,0.031,0.0028,0.008,0.001,0.047,2181.776,49.17061,1979.0,1625.0,1029.0
4141,23B164371,76.1,83.6,22.83,0.192100003361702,06NV65 625025,06NV65,06NV65,06NV65,L,T,0.058,1.307,0.0068,0.0039,0.007,0.134,0.046,0.041,0.018,0.0216,0.031,0.0028,0.008,0.001,0.047,2188.292,44.2666,1976.0,1628.0,1022.0
4142,23B164371,77.6,85.2,23.67,0.192100003361702,06NV65 625025,06NV65,06NV65,06NV65,T,T,0.058,1.307,0.0068,0.0039,0.007,0.134,0.046,0.041,0.018,0.0216,0.031,0.0028,0.008,0.001,0.047,2188.292,44.2666,1976.0,1628.0,1022.0
4143,23B164372,77.5,84.4,22.83,0.182099997997284,06NV65 625025,06NV65,06NV65,06NV65,L,T,0.058,1.307,0.0068,0.0039,0.007,0.134,0.046,0.041,0.018,0.0216,0.031,0.0028,0.008,0.001,0.047,2186.114,44.27365,1974.0,1632.0,1041.0
4144,23B164372,78.7,86.2,23.42,0.182099997997284,06NV65 625025,06NV65,06NV65,06NV65,T,T,0.058,1.307,0.0068,0.0039,0.007,0.134,0.046,0.041,0.018,0.0216,0.031,0.0028,0.008,0.001,0.047,2186.114,44.27365,1974.0,1632.0,1041.0
4583,23B165734,84.5,92.8,24.11,0.368999987840652,06NV65 625025,06NV65,06NV65,06NV65,T,T,0.061,1.261,0.0089,0.0019,0.016,0.103,0.036,0.048,0.018,0.0308,0.041,0.003,0.0151,0.001,0.054,2128.982,54.16866,1954.0,1652.0,1040.0
4584,23B165736,84.6,92.1,22.18,0.248099997639656,06NV65 625025,06NV65,06NV65,06NV65,T,T,0.061,1.261,0.0089,0.0019,0.016,0.103,0.036,0.048,0.018,0.0308,0.041,0.003,0.0151,0.001,0.054,2097.158,49.25976,1925.0,1644.0,1011.0
4840,23B166424,78.0,86.8,25.69,0.305999994277954,06NV65 625025,06NV65,06NV65,06NV65,T,T,0.061,1.284,0.0094,0.0008,0.032,0.101,0.044,0.038,0.013,0.0289,0.042,0.0016,0.0104,0.001,0.049,2121.17,49.23813,1938.0,1625.0,1018.0
4841,23B166427,80.1,88.2,25.02,0.306100010871887,06NV65 625025,06NV65,06NV65,06NV65,T,T,0.056,1.272,0.0084,0.0008,0.035,0.086,0.035,0.034,0.018,0.0294,0.042,0.003,0.0108,0.001,0.053,2140.214,49.2371,1943.0,1625.0,1016.0
4842,23B166433,79.1,87.6,23.45,0.244100004434586,06NV65 625025,06NV65,06NV65,06NV65,T,T,0.056,1.272,0.0084,0.0008,0.035,0.086,0.035,0.034,0.018,0.0294,0.042,0.003,0.0108,0.001,0.053,2115.266,49.24645,1918.0,1626.0,1043.0
4843,23B166436,76.8,84.6,24.93,0.244200006127357,06NV65 625025,06NV65,06NV65,06NV65,T,T,0.054,1.254,0.0101,0.0012,0.03,0.094,0.038,0.038,0.012,0.0302,0.041,0.0017,0.0086,0.001,0.046,2130.026,49.23423,1931.0,1621.0,1020.0
4844,23B166442,78.9,87.1,23.46,0.181199997663498,06NV65 625025,06NV65,06NV65,06NV65,T,T,0.054,1.254,0.0101,0.0012,0.03,0.094,0.038,0.038,0.012,0.0302,0.041,0.0017,0.0086,0.001,0.046,2135.768,44.31545,1932.0,1619.0,1016.0
5599,23B169390,78.7,86.8,23.17,0.369199991226196,06NV65 625025,06NV65,06NV65,06NV65,T,T,0.055,1.263,0.0089,0.0032,0.019,0.131,0.043,0.054,0.021,0.0299,0.04,0.0034,0.0101,0.001,0.045,2143.472,54.12547,1868.0,1626.0,1007.0
5604,23B169410,74.8,84.0,20.82,0.181999996304512,06NV65 625025,06NV65,06NV65,06T80L,L,T,0.054,1.252,0.0073,0.0014,0.027,0.138,0.047,0.05,0.023,0.0297,0.042,0.0028,0.0086,0.001,0.049,2110.856,44.32854,1848.0,1625.0,1023.0
5605,23B169410,74.5,85.6,19.65,0.181999996304512,06NV65 625025,06NV65,06NV65,06T80L,T,T,0.054,1.252,0.0073,0.0014,0.027,0.138,0.047,0.05,0.023,0.0297,0.042,0.0028,0.0086,0.001,0.049,2110.856,44.32854,1848.0,1625.0,1023.0
6203,23B171354,75.5,85.1,26.814999999999998,0.369100004434586,06NV65 625025,06NV65,06NV65,06NV65,T,T,0.059,1.332,0.0093,0.0029,0.03,0.126,0.048,0.049,0.018,0.034,0.042,0.0016,0.0081,0.001,0.049,2063.858,54.18533,1823.0,1641.0,1022.0
6204,23B171359,77.3,86.7,22.2,0.182099997997284,06NV65 625025,06NV65,06NV65,06NV65,T,T,0.059,1.332,0.0093,0.0029,0.03,0.126,0.048,0.049,0.018,0.034,0.042,0.0016,0.0081,0.001,0.049,2082.56,44.33005,1833.0,1630.0,1025.0
7503,23B176045,78.3,87.0,27.49,0.369100004434586,06NV65 625025,06NV65,06NV65,06NV65,T,T,0.062,1.341,0.0095,0.0006,0.016,0.156,0.053,0.063,0.015,0.04,0.042,0.0027,0.0103,0.001,0.052,2131.538,54.13805,1914.0,1628.0,1074.0
7511,23B176066,74.6,83.4,26.22,0.369100004434586,06NV65 625025,06NV65,06NV65,06NV65,L,T,0.056,1.269,0.0073,0.0006,0.021,0.145,0.043,0.062,0.007,0.0329,0.045,0.0028,0.0081,0.0,0.046,2137.226,54.14828,1913.0,1614.0,1034.0
7512,23B176066,77.0,87.3,24.68,0.369100004434586,06NV65 625025,06NV65,06NV65,06NV65,T,T,0.056,1.269,0.0073,0.0006,0.021,0.145,0.043,0.062,0.007,0.0329,0.045,0.0028,0.0081,0.0,0.046,2137.226,54.14828,1913.0,1614.0,1034.0
7513,23B176071,79.4,87.3,22.27,0.244100004434586,06NV65 625025,06NV65,06NV65,06NV65,T,T,0.06,1.272,0.0089,0.0009,0.032,0.149,0.039,0.061,0.006,0.032,0.044,0.0023,0.012,0.001,0.051,2113.988,49.23806,1905.0,1626.0,1032.0
7514,23B176076,79.7,86.9,20.08,0.180999994277954,06NV65 625025,06NV65,06NV65,06NV65,T,T,0.06,1.272,0.0089,0.0009,0.032,0.149,0.039,0.061,0.006,0.032,0.044,0.0023,0.012,0.001,0.051,2093.954,44.33697,1896.0,1621.0,1022.0
7515,23B176080,79.6,86.8,22.13,0.180999994277954,06NV65 625025,06NV65,06NV65,06NV65,T,T,0.054,1.322,0.0078,0.0012,0.014,0.141,0.045,0.059,0.007,0.0311,0.043,0.0025,0.0051,0.001,0.052,2081.102,44.33788,1886.0,1621.0,1025.0
7516,23B176090,74.1,83.9,22.69,0.180999994277954,06NV65 625025,06NV65,06NV65,06NV65,L,T,0.063,1.255,0.0092,0.004,0.016,0.138,0.04,0.054,0.007,0.0264,0.041,0.0024,0.0116,0.001,0.054,2062.256,49.27536,1884.0,1623.0,1023.0
7517,23B176090,77.8,86.5,21.0,0.180999994277954,06NV65 625025,06NV65,06NV65,06NV65,T,T,0.063,1.255,0.0092,0.004,0.016,0.138,0.04,0.054,0.007,0.0264,0.041,0.0024,0.0116,0.001,0.054,2062.256,49.27536,1884.0,1623.0,1023.0
7676,23B176839,77.5,86.4,27.07,0.369100004434586,06NV65 625025,06NV65,06NV65,06NV65,T,T,0.06,1.322,0.0075,0.0034,0.02,0.124,0.043,0.044,0.009,0.0285,0.041,0.0021,0.0058,0.001,0.05,2059.16,54.19815,1790.0,1634.0,1094.0
7677,23B176841,76.8,85.7,27.6,0.369100004434586,06NV65 625025,06NV65,06NV65,06NV65,T,T,0.056,1.273,0.0072,0.0035,0.017,0.125,0.041,0.039,0.019,0.0291,0.042,0.0026,0.0063,0.001,0.049,2052.77,54.20104,1797.0,1634.0,1067.0
8208,23B178833,78.8,85.3,22.09,0.182099997997284,06NV65 625025,06NV65,06NV65,06NV65,T,T,0.055,1.253,0.0063,0.0014,0.024,0.106,0.042,0.047,0.008,0.0243,0.042,0.0031,0.0106,0.001,0.049,2085.53,44.33505,1806.0,1621.0,968.0
8212,23B178844,76.8,87.1,24.92,0.368999987840652,06NV65 625025,06NV65,06NV65,06NV65,T,T,0.065,1.293,0.0079,0.0003,0.031,0.121,0.045,0.049,0.016,0.0287,0.044,0.0025,0.0091,0.001,0.05,2103.08,54.16492,1814.0,1655.0,1038.0
8213,23B178847,77.7,87.6,26.24,0.369100004434586,06NV65 625025,06NV65,06NV65,06NV65,T,T,0.06,1.333,0.0059,0.0024,0.016,0.11,0.043,0.046,0.006,0.0289,0.043,0.0024,0.0107,0.001,0.05,2114.456,54.16772,1823.0,1621.0,1014.0
8214,23B178852,78.3,87.4,24.73,0.369100004434586,06NV65 625025,06NV65,06NV65,06NV65,T,T,0.06,1.333,0.0059,0.0024,0.016,0.11,0.043,0.046,0.006,0.0289,0.043,0.0024,0.0107,0.001,0.05,2115.392,54.1621,1824.0,1619.0,1018.0
8215,23B178855,75.7,84.6,25.53,0.369100004434586,06NV65 625025,06NV65,06NV65,06NV65,T,T,0.059,1.301,0.0074,0.0011,0.025,0.113,0.042,0.043,0.015,0.0323,0.043,0.0025,0.0085,0.001,0.05,2060.024,54.19134,1803.0,1621.0,1031.0
8216,23B178860,75.9,85.5,26.92,0.369100004434586,06NV65 625025,06NV65,06NV65,06NV65,T,T,0.059,1.301,0.0074,0.0011,0.025,0.113,0.042,0.043,0.015,0.0323,0.043,0.0025,0.0085,0.001,0.05,2068.07,54.18823,1803.0,1626.0,1036.0
8217,23B178865,78.2,86.4,24.33,0.306100010871887,06NV65 625025,06NV65,06NV65,06NV65,T,T,0.057,1.302,0.0066,0.0029,0.015,0.114,0.042,0.045,0.006,0.0293,0.044,0.0017,0.0119,0.0,0.051,2079.392,49.25669,1803.0,1625.0,1027.0
8218,23B178869,78.0,86.4,24.41,0.306100010871887,06NV65 625025,06NV65,06NV65,06NV65,T,T,0.057,1.302,0.0066,0.0029,0.015,0.114,0.042,0.045,0.006,0.0293,0.044,0.0017,0.0119,0.0,0.051,2101.1,49.25289,1815.0,1619.0,1013.0
8219,23B178872,77.6,86.3,23.42,0.306100010871887,06NV65 625025,06NV65,06NV65,06NV65,T,T,0.059,1.331,0.0078,0.0017,0.031,0.114,0.046,0.042,0.016,0.0314,0.045,0.0025,0.0111,0.001,0.051,2094.782,49.25493,1812.0,1621.0,1020.0
8220,23B178878,77.4,86.2,23.22,0.306100010871887,06NV65 625025,06NV65,06NV65,06NV65,T,T,0.059,1.331,0.0078,0.0017,0.031,0.114,0.046,0.042,0.016,0.0314,0.045,0.0025,0.0111,0.001,0.051,2111.756,49.24561,1819.0,1619.0,1025.0
8221,23B178881,77.6,86.1,25.36,0.306100010871887,06NV65 625025,06NV65,06NV65,06NV65,T,T,0.053,1.281,0.006,0.0017,0.023,0.099,0.039,0.042,0.005,0.027,0.041,0.0021,0.0107,0.001,0.05,2106.644,49.24967,1823.0,1619.0,1018.0
8222,23B178887,76.8,85.8,25.82,0.306199997663498,06NV65 625025,06NV65,06NV65,06NV65,T,T,0.053,1.281,0.006,0.0017,0.023,0.099,0.039,0.042,0.005,0.027,0.041,0.0021,0.0107,0.001,0.05,2116.724,49.24202,1826.0,1621.0,1022.0
8223,23B178890,78.4,86.4,25.07,0.248099997639656,06NV65 625025,06NV65,06NV65,06NV65,T,T,0.059,1.28,0.0068,0.0029,0.021,0.122,0.046,0.045,0.016,0.0309,0.043,0.0027,0.0105,0.001,0.051,2105.834,49.23927,1805.0,1614.0,1023.0
8224,23B178893,80.1,86.5,23.48,0.248099997639656,06NV65 625025,06NV65,06NV65,06NV65,T,T,0.059,1.28,0.0068,0.0029,0.021,0.122,0.046,0.045,0.016,0.0309,0.043,0.0027,0.0105,0.001,0.051,2061.104,49.26456,1799.0,1621.0,1034.0
8225,23B178897,78.3,86.2,23.93,0.248099997639656,06NV65 625025,06NV65,06NV65,06NV65,T,T,0.057,1.313,0.0067,0.0022,0.024,0.103,0.04,0.043,0.007,0.0321,0.045,0.0029,0.0103,0.001,0.056,2048.09,49.27669,1788.0,1621.0,1025.0
8226,23B178900,79.1,86.8,23.04,0.248099997639656,06NV65 625025,06NV65,06NV65,06NV65,T,T,0.057,1.313,0.0067,0.0022,0.024,0.103,0.04,0.043,0.007,0.0321,0.045,0.0029,0.0103,0.001,0.056,2090.552,49.25334,1821.0,1623.0,1023.0
8227,23B178903,77.2,85.2,24.75,0.248099997639656,06NV65 625025,06NV65,06NV65,06NV65,T,T,0.055,1.295,0.008,0.0021,0.021,0.121,0.047,0.042,0.017,0.0272,0.044,0.0026,0.0112,0.001,0.05,2093.792,49.25189,1824.0,1621.0,1023.0
8228,23B178907,77.4,85.8,24.88,0.248099997639656,06NV65 625025,06NV65,06NV65,06NV65,T,T,0.055,1.295,0.008,0.0021,0.021,0.121,0.047,0.042,0.017,0.0272,0.044,0.0026,0.0112,0.001,0.05,2126.606,49.23754,1842.0,1625.0,1029.0
8229,23B178910,77.8,85.8,22.93,0.248099997639656,06NV65 625025,06NV65,06NV65,06NV65,T,T,0.058,1.294,0.0066,0.0038,0.01,0.095,0.04,0.045,0.007,0.0296,0.042,0.0023,0.0097,0.001,0.056,2122.898,49.24195,1842.0,1621.0,1027.0
8230,23B178914,78.4,86.7,23.53,0.244100004434586,06NV65 625025,06NV65,06NV65,06NV65,T,T,0.058,1.294,0.0066,0.0038,0.01,0.095,0.04,0.045,0.007,0.0296,0.042,0.0023,0.0097,0.001,0.056,2129.702,49.23806,1835.0,1621.0,1020.0
8231,23B178917,78.2,86.3,24.66,0.244100004434586,06NV65 625025,06NV65,06NV65,06NV65,T,T,0.058,1.31,0.008,0.0012,0.028,0.122,0.045,0.038,0.016,0.0335,0.045,0.003,0.0118,0.001,0.052,2124.824,49.23716,1814.0,1623.0,1007.0
8232,23B178922,78.1,86.7,23.77,0.244100004434586,06NV65 625025,06NV65,06NV65,06NV65,T,T,0.058,1.31,0.008,0.0012,0.028,0.122,0.045,0.038,0.016,0.0335,0.045,0.003,0.0118,0.001,0.052,2138.918,49.23346,1812.0,1619.0,1013.0
8233,23B178931,78.2,87.6,21.28,0.186100006103516,06NV65 625025,06NV65,06NV65,06NV65,T,T,0.06,1.323,0.0069,0.0015,0.035,0.097,0.038,0.042,0.006,0.0317,0.045,0.0026,0.0105,0.001,0.053,2115.536,44.31809,1821.0,1617.0,986.0
8234,23B178933,78.5,87.3,23.67,0.186100006103516,06NV65 625025,06NV65,06NV65,06NV65,T,T,0.054,1.35,0.0083,0.0033,0.031,0.123,0.042,0.04,0.017,0.0291,0.046,0.0028,0.0118,0.001,0.053,2056.136,44.34566,1794.0,1619.0,1013.0
8235,23B178937,77.6,87.1,23.23,0.186100006103516,06NV65 625025,06NV65,06NV65,06NV65,T,T,0.054,1.35,0.0083,0.0033,0.031,0.123,0.042,0.04,0.017,0.0291,0.046,0.0028,0.0118,0.001,0.053,2054.912,44.3529,1792.0,1626.0,1013.0
8236,23B178940,75.9,85.85,23.17,0.186000004410744,06NV65 625025,06NV65,06NV65,06NV65,T,T,0.056,1.367,0.0082,0.005,0.022,0.099,0.039,0.042,0.007,0.0339,0.04,0.003,0.0113,0.001,0.051,2132.762,44.31973,1841.0,1625.0,1023.0
8238,23B178946,75.6,86.7,20.6,0.186000004410744,06NV65 625025,06NV65,06NV65,06NV65,T,T,0.058,1.253,0.0081,0.0036,0.026,0.124,0.044,0.038,0.017,0.0304,0.042,0.0028,0.0125,0.001,0.051,2130.242,44.31706,1823.0,1621.0,1005.0
8239,23B178949,76.5,86.6,23.35,0.186100006103516,06NV65 625025,06NV65,06NV65,06NV65,T,T,0.058,1.253,0.0081,0.0036,0.026,0.124,0.044,0.038,0.017,0.0304,0.042,0.0028,0.0125,0.001,0.051,2135.804,54.14587,1805.0,1616.0,1005.0
8240,23B178952,79.1,87.7,21.35,0.181099995970726,06NV65 625025,06NV65,06NV65,06NV65,T,T,0.06,1.33,0.0066,0.0035,0.018,0.101,0.038,0.043,0.005,0.0329,0.04,0.0027,0.0105,0.001,0.054,2080.598,44.33336,1810.0,1617.0,1023.0
8241,23B178957,79.6,87.0,23.8,0.181099995970726,06NV65 625025,06NV65,06NV65,06NV65,T,T,0.06,1.33,0.0066,0.0035,0.018,0.101,0.038,0.043,0.005,0.0329,0.04,0.0027,0.0105,0.001,0.054,2056.424,44.35129,1788.0,1617.0,1014.0
8242,23B178960,76.8,86.6,22.24,0.181099995970726,06NV65 625025,06NV65,06NV65,06NV65,T,T,0.06,1.338,0.0081,0.0042,0.015,0.125,0.046,0.043,0.016,0.0306,0.041,0.0022,0.0109,0.0,0.049,2062.04,44.34828,1788.0,1625.0,1022.0
8243,23B178966,77.3,85.7,22.73,0.180000007152557,06NV65 625025,06NV65,06NV65,06NV65,T,T,0.06,1.338,0.0081,0.0042,0.015,0.125,0.046,0.043,0.016,0.0306,0.041,0.0022,0.0109,0.0,0.049,2140.664,44.30693,1828.0,1628.0,1031.0
8247,23B178991,78.6,86.0,25.63,0.243000000715256,06NV65 625025,06NV65,06NV70,06NV65,L,T,0.058,1.294,0.0077,0.0012,0.033,0.139,0.051,0.045,0.017,0.031,0.046,0.0024,0.01,0.001,0.049,2043.086,49.24943,1761.0,1623.0,1031.0
8248,23B178997,77.0,84.6,26.63,0.307099997997284,06NV65 625025,06NV65,06NV65,06NV65,T,T,0.058,1.294,0.0077,0.0012,0.033,0.139,0.051,0.045,0.017,0.031,0.046,0.0024,0.01,0.001,0.049,2046.92,49.28764,1785.0,1619.0,1018.0
8249,23B179000,78.6,85.9,24.06,0.243100002408028,06NV65 625025,06NV65,06NV65,06NV65,T,T,0.055,1.332,0.0078,0.0056,0.022,0.108,0.041,0.045,0.007,0.0364,0.048,0.0027,0.0104,0.001,0.054,2059.538,49.28146,1796.0,1623.0,1036.0
8250,23B179006,72.9,78.85,24.174999999999997,0.180000007152557,06NV65 625025,06NV65,06NV65,06NV65,T,T,0.055,1.332,0.0078,0.0056,0.022,0.108,0.041,0.045,0.007,0.0364,0.048,0.0027,0.0104,0.001,0.054,2090.732,44.33991,1792.0,1619.0,1034.0
9252,23B183342,77.3,86.3,22.78,0.244000002741814,06NV65 625025,06NV65,06NV65,06NV65,T,T,0.057,1.296,0.0079,0.0004,0.024,0.138,0.046,0.038,0.017,0.0304,0.042,0.0031,0.0082,0.001,0.047,2044.724,49.28159,1815.0,1643.0,1043.0
9253,23B183347,73.6,82.9,24.15,0.25,06NV65 625025,06NV65,06NV65,06NV65,T,T,0.057,1.296,0.0079,0.0004,0.024,0.138,0.046,0.038,0.017,0.0304,0.042,0.0031,0.0082,0.001,0.047,2026.868,44.37042,1758.0,1648.0,1059.0
9254,23B183350,74.8,84.3,26.22,0.250099986791611,06NV65 625025,06NV65,06NV65,06NV65,T,T,0.056,1.273,0.0073,0.0019,0.027,0.127,0.046,0.047,0.007,0.0305,0.042,0.0028,0.0084,0.001,0.046,2188.868,44.29958,1851.0,1655.0,1049.0
9258,23B183368,75.1,84.4,25.42,0.369199991226196,06NV65 625025,06NV65,06NV65,06NV65,T,T,0.054,1.302,0.0086,0.0015,0.016,0.121,0.044,0.06,0.005,0.0288,0.043,0.0021,0.0078,0.001,0.052,2048.252,54.18965,1819.0,1637.0,969.0
9259,23B183372,75.5,84.7,25.17,0.368999987840652,06NV65 625025,06NV65,06NV65,06NV65,T,T,0.054,1.257,0.0077,0.0025,0.012,0.145,0.039,0.053,0.018,0.0317,0.041,0.0025,0.0071,0.001,0.048,2050.79,54.19512,1814.0,1637.0,993.0
9260,23B183377,75.4,84.6,24.78,0.305999994277954,06NV65 625025,06NV65,06NV65,06NV65,T,T,0.054,1.257,0.0077,0.0025,0.012,0.145,0.039,0.053,0.018,0.0317,0.041,0.0025,0.0071,0.001,0.048,2037.938,49.28669,1794.0,1644.0,1023.0
9261,23B183380,75.2,84.2,24.82,0.305999994277954,06NV65 625025,06NV65,06NV65,06NV65,T,T,0.054,1.312,0.0105,0.0019,0.031,0.118,0.046,0.059,0.007,0.0355,0.042,0.0046,0.0151,0.001,0.052,2042.15,49.29084,1797.0,1648.0,1014.0
9262,23B183385,76.5,85.3,22.76,0.244000002741814,06NV65 625025,06NV65,06NV65,06NV65,T,T,0.054,1.312,0.0105,0.0019,0.031,0.118,0.046,0.059,0.007,0.0355,0.042,0.0046,0.0151,0.001,0.052,2043.518,49.27371,1796.0,1637.0,1020.0
9263,23B183388,73.8,82.7,22.92,0.244000002741814,06NV65 625025,06NV65,06NV65,06NV65,T,T,0.053,1.329,0.0085,0.0028,0.017,0.141,0.038,0.055,0.019,0.0309,0.041,0.0042,0.0079,0.001,0.049,2034.77,49.28372,1788.0,1646.0,1020.0
9264,23B183394,74.9,84.1,22.01,0.244000002741814,06NV65 625025,06NV65,06NV65,06NV65,T,T,0.053,1.329,0.0085,0.0028,0.017,0.141,0.038,0.055,0.019,0.0309,0.041,0.0042,0.0079,0.001,0.049,2055.092,49.27981,1806.0,1646.0,1022.0
9265,23B183397,76.9,85.8,21.76,0.180899992585182,06NV65 625025,06NV65,06NV65,06NV65,T,T,0.058,1.289,0.0126,0.0045,0.011,0.124,0.05,0.07,0.008,0.0302,0.042,0.0026,0.0093,0.001,0.054,2026.778,44.37189,1781.0,1641.0,1014.0
9266,23B183402,74.0,82.7,24.53,0.180999994277954,06NV65 625025,06NV65,06NV65,06NV65,T,T,0.058,1.289,0.0126,0.0045,0.011,0.124,0.05,0.07,0.008,0.0302,0.042,0.0026,0.0093,0.001,0.054,2056.226,44.35253,1760.0,1635.0,1004.0
9267,23B183405,68.2,84.2,24.91,0.305999994277954,06NV65 625025,06NV65,06NV65,06NV65,L,T,0.058,1.305,0.0099,0.0043,0.018,0.156,0.04,0.059,0.021,0.0288,0.043,0.0019,0.0079,0.001,0.05,2097.122,49.25077,1832.0,1662.0,1013.0
9268,23B183405,77.6,87.1,20.68,0.305999994277954,06NV65 625025,06NV65,06NV65,06NV65,T,T,0.058,1.305,0.0099,0.0043,0.018,0.156,0.04,0.059,0.021,0.0288,0.043,0.0019,0.0079,0.001,0.05,2097.122,49.25077,1832.0,1662.0,1013.0
9269,23B183412,72.7,82.1,24.83,0.25,06NV65 625025,06NV65,06NV65,06NV65,L,T,0.05,1.3,0.0106,0.0015,0.016,0.118,0.048,0.066,0.008,0.0289,0.041,0.0033,0.0088,0.001,0.048,2055.668,49.26877,1799.0,1632.0,1000.0
9270,23B183412,75.9,84.7,23.29,0.25,06NV65 625025,06NV65,06NV65,06NV65,T,T,0.05,1.3,0.0106,0.0015,0.016,0.118,0.048,0.066,0.008,0.0289,0.041,0.0033,0.0088,0.001,0.048,2055.668,49.26877,1799.0,1632.0,1000.0
9271,23B183417,72.1,81.8,22.48,0.200200006365776,06NV65 625025,06NV65,06NV65,06NV65,L,T,0.05,1.3,0.0106,0.0015,0.016,0.118,0.048,0.066,0.008,0.0289,0.041,0.0033,0.0088,0.001,0.048,2040.98,44.35203,1734.0,1637.0,1000.0
9272,23B183417,73.2,82.5,20.67,0.200200006365776,06NV65 625025,06NV65,06NV65,06NV65,T,T,0.05,1.3,0.0106,0.0015,0.016,0.118,0.048,0.066,0.008,0.0289,0.041,0.0033,0.0088,0.001,0.048,2040.98,44.35203,1734.0,1637.0,1000.0
9273,23B183432,75.3,84.1,22.27,0.150000005960464,06NV65 625025,06NV65,06NV65,06NV65,L,T,0.059,1.271,0.0112,0.0004,0.016,0.141,0.047,0.074,0.01,0.0331,0.041,0.0029,0.0108,0.001,0.057,2072.696,49.2605,1832.0,1623.0,1049.0
9274,23B183436,77.8,85.6,20.73,0.119599997997284,06NV65 625025,06NV65,06NV65,06NV65,L,T,0.059,1.271,0.0112,0.0004,0.016,0.141,0.047,0.074,0.01,0.0331,0.041,0.0029,0.0108,0.001,0.057,2116.112,44.3277,1828.0,1625.0,1020.0
9275,23B183439,79.5,87.2,20.44,0.119599997997284,06NV65 625025,06NV65,06NV65,06NV65,L,T,0.059,1.297,0.0092,0.0,0.019,0.141,0.04,0.072,0.019,0.0325,0.055,0.0025,0.0093,0.001,0.049,2069.114,44.3422,1823.0,1626.0,1020.0
9276,23B183443,78.4,86.3,20.63,0.119599997997284,06NV65 625025,06NV65,06NV65,06NV65,L,T,0.059,1.297,0.0092,0.0,0.019,0.141,0.04,0.072,0.019,0.0325,0.055,0.0025,0.0093,0.001,0.049,2039.846,44.35126,1814.0,1623.0,1018.0
9277,23B183447,76.0,84.0,22.33,0.119599997997284,06NV65 625025,06NV65,06NV65,06NV65,L,T,0.056,1.284,0.0101,0.0013,0.016,0.13,0.045,0.058,0.009,0.0282,0.04,0.0029,0.0089,0.001,0.055,2058.35,44.34691,1814.0,1619.0,1018.0
9278,23B183451,75.9,83.6,21.99,0.119599997997284,06NV65 625025,06NV65,06NV65,06NV65,L,T,0.056,1.284,0.0101,0.0013,0.016,0.13,0.045,0.058,0.009,0.0282,0.04,0.0029,0.0089,0.001,0.055,2028.974,44.35268,1801.0,1619.0,1013.0
9279,23B183454,76.2,85.3,22.69,0.119599997997284,06NV65 625025,06NV65,06NV65,06NV65,L,T,0.051,1.378,0.0123,0.0011,0.021,0.125,0.045,0.075,0.021,0.0324,0.043,0.0024,0.0092,0.001,0.053,2055.434,44.34241,1803.0,1626.0,1022.0
9411,23B183844,75.9,83.0,21.76,0.181099995970726,06NV65 625025,06NV65,06NV65,06NV65,L,T,0.057,1.387,0.0116,0.004,0.012,0.144,0.044,0.065,0.021,0.0231,0.044,0.0029,0.0084,0.001,0.048,2048.054,49.26514,1884.0,1630.0,1038.0
9412,23B183847,68.4,83.2,24.06,0.250099986791611,06NV65 625025,06NV65,06NV65,06NV65,L,T,0.057,1.387,0.0116,0.004,0.012,0.144,0.044,0.065,0.021,0.0231,0.044,0.0029,0.0084,0.001,0.048,2018.966,49.26407,1868.0,1619.0,1029.0
9413,23B183847,75.5,85.4,22.52,0.250099986791611,06NV65 625025,06NV65,06NV65,06NV65,T,T,0.057,1.387,0.0116,0.004,0.012,0.144,0.044,0.065,0.021,0.0231,0.044,0.0029,0.0084,0.001,0.048,2018.966,49.26407,1868.0,1619.0,1029.0
9587,23B184434,79.7,86.0,23.44,0.180999994277954,06NV65 625025,06NV65,06NV65,06NV65,T,T,0.057,1.333,0.0102,0.0017,0.032,0.13,0.051,0.052,0.009,0.0364,0.045,0.0034,0.0093,0.001,0.052,2078.438,49.26934,1819.0,1610.0,1031.0
9588,23B184435,82.25,86.05000000000001,17.83,0.180999994277954,06NV65 625025,06NV65,06NV65,06NV65,T,T,0.057,1.333,0.0102,0.0017,0.032,0.13,0.051,0.052,0.009,0.0364,0.045,0.0034,0.0093,0.001,0.052,2093.792,44.34477,1810.0,1619.0,1025.0
9589,23B184439,78.8,84.3,23.2,0.181099995970726,06NV65 625025,06NV65,06NV65,06NV65,L,T,0.054,1.306,0.0098,0.0009,0.026,0.142,0.04,0.053,0.021,0.0351,0.043,0.0029,0.0115,0.001,0.048,2081.588,44.35271,1797.0,1623.0,1032.0
9590,23B184439,78.7,86.8,22.47,0.181099995970726,06NV65 625025,06NV65,06NV65,06NV65,T,T,0.054,1.306,0.0098,0.0009,0.026,0.142,0.04,0.053,0.021,0.0351,0.043,0.0029,0.0115,0.001,0.048,2081.588,44.35271,1797.0,1623.0,1032.0
9592,23B184447,76.7,84.0,27.58,0.306100010871887,06NV65 625025,06NV65,06NV65,06NV65,L,T,0.06,1.321,0.0097,0.0012,0.009,0.136,0.048,0.065,0.008,0.0306,0.036,0.0023,0.0081,0.001,0.049,2096.906,49.26055,1814.0,1621.0,993.0
9593,23B184447,79.0,86.7,24.83,0.306100010871887,06NV65 625025,06NV65,06NV65,06NV65,T,T,0.06,1.321,0.0097,0.0012,0.009,0.136,0.048,0.065,0.008,0.0306,0.036,0.0023,0.0081,0.001,0.049,2096.906,49.26055,1814.0,1621.0,993.0
9594,23B184461,75.8,83.7,21.19,0.119599997997284,06NV65 625025,06NV65,06NV65,06NV65,L,T,0.054,1.274,0.0114,0.0027,0.023,0.119,0.045,0.053,0.007,0.0335,0.045,0.0022,0.0092,0.001,0.05,2069.888,44.34372,1814.0,1644.0,1018.0
9595,23B184464,73.7,81.7,24.13,0.119599997997284,06NV65 625025,06NV65,06NV65,06NV65,L,T,0.054,1.274,0.0114,0.0027,0.023,0.119,0.045,0.053,0.007,0.0335,0.045,0.0022,0.0092,0.001,0.05,2030.576,44.35191,1774.0,1623.0,1018.0
9596,23B184467,78.9,86.3,21.79,0.119599997997284,06NV65 625025,06NV65,06NV65,06NV65,L,T,0.053,1.258,0.006,0.0005,0.02,0.129,0.039,0.045,0.019,0.0304,0.04,0.0024,0.0102,0.001,0.049,2056.136,44.35382,1788.0,1628.0,1020.0
9597,23B184471,78.5,85.1,21.87,0.119599997997284,06NV65 625025,06NV65,[],[],L,T,0.053,1.258,0.006,0.0005,0.02,0.129,0.039,0.045,0.019,0.0304,0.04,0.0024,0.0102,0.001,0.049,2052.968,44.36251,1787.0,1625.0,1009.0
10466,23B188696,76.0,83.8,23.3,0.1841000020504,06NV65 625025,06NV65,06NV65,06NV65,L,T,0.058,1.301,0.0072,0.0018,0.027,0.125,0.04,0.049,0.01,0.0311,0.04,0.0025,0.0103,0.001,0.053,2080.382,49.23088,1819.0,1641.0,1018.0
10467,23B188701,75.1,83.9,22.89,0.181500002741814,06NV65 625025,06NV65,06NV65,06NV65,L,T,0.058,1.301,0.0072,0.0018,0.027,0.125,0.04,0.049,0.01,0.0311,0.04,0.0025,0.0103,0.001,0.053,2137.46,49.27407,1826.0,1623.0,1016.0
10468,23B188704,76.5,85.1,25.26,0.181500002741814,06NV65 625025,06NV65,06NV65,06NV65,L,T,0.058,1.279,0.0082,0.0023,0.018,0.118,0.04,0.042,0.008,0.0291,0.044,0.002,0.0111,0.001,0.05,2127.794,49.23281,1819.0,1621.0,1031.0
10788,23B190088,68.4,79.9,27.37,0.369100004434586,06NV65 625025,06NV65,06NV65,06NV65,L,T,0.059,1.276,0.0083,0.0015,0.015,0.117,0.04,0.039,0.01,0.0245,0.042,0.003,0.0077,0.001,0.046,2042.24,54.19241,1823.0,1616.0,1020.0
10789,23B190088,73.7,82.2,23.86,0.369100004434586,06NV65 625025,06NV65,06NV65,06NV65,T,T,0.059,1.276,0.0083,0.0015,0.015,0.117,0.04,0.039,0.01,0.0245,0.042,0.003,0.0077,0.001,0.046,2042.24,54.19241,1823.0,1616.0,1020.0
10790,23B190091,76.6,84.8,26.17,0.369100004434586,06NV65 625025,06NV65,06NV65,06NV65,T,T,0.056,1.302,0.0078,0.0017,0.011,0.115,0.042,0.038,0.01,0.01,0.042,0.0024,0.006,0.001,0.047,2043.122,54.19227,1826.0,1621.0,1031.0
10791,23B190097,73.4,81.4,28.26,0.306600004434586,06NV65 625025,06NV65,06NV65,06NV65,T,T,0.056,1.302,0.0078,0.0017,0.011,0.115,0.042,0.038,0.01,0.01,0.042,0.0024,0.006,0.001,0.047,2070.824,49.2535,1819.0,1617.0,1027.0
10792,23B190145,74.6,83.9,18.125,0.187600001692772,06NV65 625025,06NV65,06NV65,06NV65,T,T,0.06,1.349,0.008,0.0004,0.024,0.112,0.04,0.055,0.009,0.0371,0.041,0.0026,0.0096,0.001,0.049,2092.226,44.32776,1855.0,1621.0,1020.0
10793,23B190148,74.7,81.9,24.45,0.1841000020504,06NV65 625025,06NV65,06NV65,06NV65,L,T,0.059,1.298,0.0073,0.0024,0.019,0.113,0.044,0.048,0.009,0.0204,0.043,0.0028,0.007,0.001,0.047,2078.42,49.25114,1842.0,1621.0,1022.0
10794,23B190148,77.6,84.7,25.19,0.1841000020504,06NV65 625025,06NV65,06NV65,06NV65,T,T,0.059,1.298,0.0073,0.0024,0.019,0.113,0.044,0.048,0.009,0.0204,0.043,0.0028,0.007,0.001,0.047,2078.42,49.25114,1842.0,1621.0,1022.0
10797,23B190162,72.0,81.8,28.03,0.313100010156631,06NV65 625025,06NV65,06NV65,06NV65,L,T,0.055,1.302,0.0084,0.001,0.03,0.11,0.042,0.046,0.012,0.0331,0.045,0.0031,0.0096,0.001,0.052,2098.382,49.24398,1866.0,1608.0,1025.0
10798,23B190162,75.0,83.4,27.36,0.313100010156631,06NV65 625025,06NV65,06NV65,06NV65,T,T,0.055,1.302,0.0084,0.001,0.03,0.11,0.042,0.046,0.012,0.0331,0.045,0.0031,0.0096,0.001,0.052,2098.382,49.24398,1866.0,1608.0,1025.0
10801,23B190171,74.5,81.8,26.04,0.250099986791611,06NV65 625025,06NV65,06NV65,06NV65,L,T,0.056,1.308,0.0082,0.004,0.014,0.109,0.04,0.046,0.011,0.0317,0.046,0.0026,0.007,0.001,0.053,2103.872,49.24415,1927.0,1623.0,1025.0
10802,23B190171,76.6,84.2,25.37,0.250099986791611,06NV65 625025,06NV65,06NV65,06NV65,T,T,0.056,1.308,0.0082,0.004,0.014,0.109,0.04,0.046,0.011,0.0317,0.046,0.0026,0.007,0.001,0.053,2103.872,49.24415,1927.0,1623.0,1025.0
10803,23B190174,75.1,81.9,26.38,0.250099986791611,06NV65 625025,06NV65,06NV65,06NV65,L,T,0.06,1.325,0.0087,0.0011,0.022,0.111,0.041,0.043,0.011,0.0272,0.043,0.0025,0.0084,0.001,0.047,2099.012,49.24636,1929.0,1623.0,1022.0
10804,23B190174,75.2,85.1,25.39,0.250099986791611,06NV65 625025,06NV65,06NV65,06NV65,T,T,0.06,1.325,0.0087,0.0011,0.022,0.111,0.041,0.043,0.011,0.0272,0.043,0.0025,0.0084,0.001,0.047,2099.012,49.24636,1929.0,1623.0,1022.0
10805,23B190181,72.4,82.0,25.3,0.212899997830391,06NV65 625025,06NV65,06NV65,06NV65,L,T,0.06,1.325,0.0087,0.0011,0.022,0.111,0.041,0.043,0.011,0.0272,0.043,0.0025,0.0084,0.001,0.047,2074.28,49.26013,1923.0,1625.0,1050.0
10806,23B190181,76.9,83.4,24.87,0.212899997830391,06NV65 625025,06NV65,06NV65,06NV65,T,T,0.06,1.325,0.0087,0.0011,0.022,0.111,0.041,0.043,0.011,0.0272,0.043,0.0025,0.0084,0.001,0.047,2074.28,49.26013,1923.0,1625.0,1050.0
10807,23B190184,75.6,83.5,24.38,0.212899997830391,06NV65 625025,06NV65,06NV65,06NV65,L,T,0.057,1.265,0.0079,0.003,0.016,0.113,0.045,0.035,0.011,0.0305,0.043,0.003,0.007,0.001,0.049,2084.648,49.25933,1923.0,1623.0,1029.0
10808,23B190184,70.9,80.4,25.6,0.212899997830391,06NV65 625025,06NV65,06NV65,06NV65,T,T,0.057,1.265,0.0079,0.003,0.016,0.113,0.045,0.035,0.011,0.0305,0.043,0.003,0.007,0.001,0.049,2084.648,49.25933,1923.0,1623.0,1029.0
10809,23B190190,73.7,82.0,19.86,0.181600004434586,06NV65 625025,06NV65,06NV65,06NV65,L,T,0.057,1.265,0.0079,0.003,0.016,0.113,0.045,0.035,0.011,0.0305,0.043,0.003,0.007,0.001,0.049,2107.976,49.24093,1923.0,1623.0,1034.0
10810,23B190190,71.75,80.55,16.31,0.181600004434586,06NV65 625025,06NV65,06NV65,06NV65,T,T,0.057,1.265,0.0079,0.003,0.016,0.113,0.045,0.035,0.011,0.0305,0.043,0.003,0.007,0.001,0.049,2107.976,49.24093,1923.0,1623.0,1034.0
10993,23B191085,75.1,83.0,24.64,0.181600004434586,06NV65 625025,06NV65,06NV65,06NV65,L,T,0.057,1.282,0.0107,0.0012,0.039,0.132,0.045,0.036,0.012,0.0355,0.044,0.003,0.0107,0.001,0.046,2104.61,54.16247,1830.0,1608.0,1004.0
10994,23B191091,76.0,83.3,23.67,0.181500002741814,06NV65 625025,06NV65,06NV65,06NV65,L,T,0.057,1.282,0.0107,0.0012,0.039,0.132,0.045,0.036,0.012,0.0355,0.044,0.003,0.0107,0.001,0.046,2133.374,44.30909,1859.0,1607.0,1016.0
10995,23B191093,75.2,83.8,22.85,0.181500002741814,06NV65 625025,06NV65,06NV65,06NV65,L,T,0.053,1.308,0.0119,0.001,0.014,0.11,0.037,0.042,0.022,0.0304,0.04,0.0025,0.0105,0.001,0.047,2103.116,44.33094,1819.0,1628.0,1032.0
10996,23B191099,76.6,84.0,23.34,0.181500002741814,06NV65 625025,06NV65,06NV65,06NV65,L,T,0.053,1.308,0.0119,0.001,0.014,0.11,0.037,0.042,0.022,0.0304,0.04,0.0025,0.0105,0.001,0.047,1968.224,44.39036,1767.0,1623.0,1018.0
10997,23B191102,75.8,83.2,23.94,0.181500002741814,06NV65 625025,06NV65,06NV65,06NV65,L,T,0.054,1.334,0.015,0.0032,0.01,0.119,0.042,0.056,0.013,0.0313,0.043,0.0033,0.0092,0.0,0.048,1967.774,44.39103,1770.0,1619.0,1007.0
10998,23B191102,77.3,84.9,22.3,0.181500002741814,06NV65 625025,06NV65,06NV65,06NV65,T,T,0.054,1.334,0.015,0.0032,0.01,0.119,0.042,0.056,0.013,0.0313,0.043,0.0033,0.0092,0.0,0.048,1967.774,44.39103,1770.0,1619.0,1007.0
11002,23B191116,79.1,87.15,22.935000000000002,0.1875,06NV65 625025,06NV65,06NV65,06NV65,T,T,0.052,1.325,0.0141,0.0004,0.015,0.112,0.038,0.043,0.023,0.0331,0.041,0.0026,0.0112,0.001,0.046,2057.414,44.34941,1857.0,1616.0,1005.0
11003,23B191120,73.3,82.5,24.5,0.1875,06NV65 625025,06NV65,06NV65,06NV65,L,T,0.056,1.344,0.0181,0.0018,0.023,0.119,0.043,0.058,0.014,0.0303,0.044,0.0025,0.0091,0.001,0.049,2027.732,44.35444,1828.0,1614.0,1011.0
11004,23B191120,76.7,84.3,23.8,0.1875,06NV65 625025,06NV65,06NV65,06NV65,T,T,0.056,1.344,0.0181,0.0018,0.023,0.119,0.043,0.058,0.014,0.0303,0.044,0.0025,0.0091,0.001,0.049,2027.732,44.35444,1828.0,1614.0,1011.0
11005,23B191129,75.2,84.0,23.13,0.181500002741814,06NV65 625025,06NV65,06NV65,06NV65,L,T,0.07,1.323,0.0098,0.0067,0.02,0.114,0.039,0.045,0.025,0.0301,0.042,0.0021,0.0104,0.001,0.05,2030.9,44.35258,1859.0,1625.0,1022.0
11006,23B191138,76.9,84.4,22.85,0.181500002741814,06NV65 625025,06NV65,06NV65,06NV65,L,T,0.054,1.334,0.0111,0.004,0.019,0.119,0.044,0.039,0.012,0.027,0.042,0.0025,0.0105,0.0,0.05,2075.432,44.33458,1868.0,1623.0,1016.0
11007,23B191138,79.3,86.5,20.69,0.181500002741814,06NV65 625025,06NV65,06NV65,06NV65,T,T,0.054,1.334,0.0111,0.004,0.019,0.119,0.044,0.039,0.012,0.027,0.042,0.0025,0.0105,0.0,0.05,2075.432,44.33458,1868.0,1623.0,1016.0
11008,23B191143,73.2,83.6,27.54,0.368999987840652,06NV65 625025,06NV65,06NV65,06NV65,L,T,0.054,1.334,0.0111,0.004,0.019,0.119,0.044,0.039,0.012,0.027,0.042,0.0025,0.0105,0.0,0.05,2103.224,54.16072,1851.0,1630.0,1036.0
11009,23B191143,75.2,85.5,24.73,0.368999987840652,06NV65 625025,06NV65,06NV65,06NV65,T,T,0.054,1.334,0.0111,0.004,0.019,0.119,0.044,0.039,0.012,0.027,0.042,0.0025,0.0105,0.0,0.05,2103.224,54.16072,1851.0,1630.0,1036.0
11010,23B191147,69.4,82.5,26.9,0.368999987840652,06NV65 625025,06NV65,06NV65,06NV65,L,T,0.056,1.306,0.0089,0.0015,0.015,0.115,0.037,0.036,0.025,0.0304,0.04,0.0024,0.0096,0.001,0.046,2126.48,54.14996,1844.0,1626.0,1018.0
11011,23B191147,75.2,85.6,25.07,0.368999987840652,06NV65 625025,06NV65,06NV65,06NV65,T,T,0.056,1.306,0.0089,0.0015,0.015,0.115,0.037,0.036,0.025,0.0304,0.04,0.0024,0.0096,0.001,0.046,2126.48,54.14996,1844.0,1626.0,1018.0
11012,23B191153,75.3,85.7,27.34,0.368999987840652,06NV65 625025,06NV65,06NV65,06NV65,T,T,0.056,1.306,0.0089,0.0015,0.015,0.115,0.037,0.036,0.025,0.0304,0.04,0.0024,0.0096,0.001,0.046,2067.098,54.18588,1803.0,1641.0,1018.0
11013,23B191160,78.0,86.2,24.05,0.368999987840652,06NV65 625025,06NV65,06NV65,06NV65,T,T,0.056,1.282,0.0107,0.003,0.022,0.129,0.046,0.031,0.014,0.0326,0.041,0.0023,0.0112,0.0,0.047,2110.406,54.16308,1810.0,1626.0,1011.0
11014,23B191172,78.4,86.4,24.72,0.248099997639656,06NV65 625025,06NV65,06NV65,06NV65,T,T,0.057,1.295,0.0092,0.0015,0.02,0.118,0.039,0.039,0.022,0.0361,0.043,0.0026,0.0095,0.001,0.047,2127.254,49.23067,1821.0,1621.0,1018.0
11015,23B191175,75.3,83.9,26.3,0.248099997639656,06NV65 625025,06NV65,06NV65,06NV65,L,T,0.057,1.268,0.0111,0.0048,0.016,0.132,0.045,0.033,0.012,0.0285,0.041,0.0028,0.0105,0.001,0.049,2028.362,49.26905,1790.0,1628.0,1027.0
11016,23B191175,77.0,84.1,26.43,0.248099997639656,06NV65 625025,06NV65,06NV65,06NV65,T,T,0.057,1.268,0.0111,0.0048,0.016,0.132,0.045,0.033,0.012,0.0285,0.041,0.0028,0.0105,0.001,0.049,2028.362,49.26905,1790.0,1628.0,1027.0
11018,23B191182,80.8,89.4,26.74,0.369100004434586,06NV65 625025,06NV65,06NV65,06NV65,T,T,0.067,1.328,0.009,0.0011,0.023,0.118,0.037,0.043,0.023,0.0212,0.047,0.0018,0.0092,0.001,0.047,2110.208,54.19502,1808.0,1621.0,1025.0
11019,23B191189,79.9,88.5,26.72,0.312999993562698,06NV65 625025,06NV65,06NV65,06NV65,T,T,0.067,1.328,0.009,0.0011,0.023,0.118,0.037,0.043,0.023,0.0212,0.047,0.0018,0.0092,0.001,0.047,2060.618,49.25965,1778.0,1621.0,1020.0
11020,23B191192,77.5,85.7,26.26,0.312999993562698,06NV65 625025,06NV65,06NV65,06NV65,T,T,0.052,1.349,0.0103,0.0026,0.029,0.132,0.048,0.038,0.014,0.0293,0.042,0.0026,0.0106,0.001,0.049,2040.116,49.27222,1785.0,1626.0,1016.0
11021,23B191198,75.8,84.3,24.16,0.313100010156631,06NV65 625025,06NV65,06NV65,06NV65,T,T,0.052,1.349,0.0103,0.0026,0.029,0.132,0.048,0.038,0.014,0.0293,0.042,0.0026,0.0106,0.001,0.049,2108.534,49.23692,1774.0,1617.0,1018.0
11022,23B191201,76.5,85.1,24.62,0.306499987840652,06NV65 625025,06NV65,06NV65,06NV65,T,T,0.05,1.262,0.0088,0.0008,0.019,0.116,0.034,0.043,0.024,0.0308,0.042,0.0027,0.0083,0.001,0.049,2112.224,49.23934,1799.0,1626.0,1020.0
11023,23B191208,76.4,85.4,25.12,0.306600004434586,06NV65 625025,06NV65,06NV65,06NV65,T,T,0.05,1.262,0.0088,0.0008,0.019,0.116,0.034,0.043,0.024,0.0308,0.042,0.0027,0.0083,0.001,0.049,2053.67,49.27393,1806.0,1625.0,1018.0
11024,23B191211,74.7,83.5,26.27,0.305000007152557,06NV65 625025,06NV65,06NV65,06NV65,T,T,0.06,1.338,0.0088,0.0035,0.016,0.128,0.044,0.04,0.011,0.0315,0.044,0.0029,0.0089,0.001,0.052,2096.528,49.24376,1812.0,1617.0,1020.0
11025,23B191215,77.5,84.0,26.91,0.275299996137619,06NV65 625025,06NV65,06NV65,06NV65,T,T,0.06,1.338,0.0088,0.0035,0.016,0.128,0.044,0.04,0.011,0.0315,0.044,0.0029,0.0089,0.001,0.052,2099.318,49.24352,1819.0,1619.0,1029.0
11026,23B191218,79.6,86.2,26.98,0.275299996137619,06NV65 625025,06NV65,06NV65,06NV65,T,T,0.056,1.293,0.0089,0.0014,0.016,0.114,0.036,0.041,0.024,0.0256,0.045,0.0024,0.0097,0.001,0.049,2089.328,49.24992,1821.0,1621.0,1027.0
11027,23B191223,79.1,87.3,23.86,0.254099994897842,06NV65 625025,06NV65,06NV65,06NV65,T,T,0.056,1.293,0.0089,0.0014,0.016,0.114,0.036,0.041,0.024,0.0256,0.045,0.0024,0.0097,0.001,0.049,2098.922,49.24725,1823.0,1619.0,1025.0
11028,23B191226,76.7,84.2,24.36,0.243100002408028,06NV65 625025,06NV65,06NV65,06NV65,T,T,0.06,1.341,0.0108,0.0034,0.024,0.124,0.044,0.036,0.011,0.0319,0.052,0.0027,0.0108,0.001,0.047,2073.74,49.25185,1806.0,1621.0,1020.0
11029,23B191228,74.7,81.2,25.57,0.243000000715256,06NV65 625025,06NV65,06NV65,06NV65,T,T,0.06,1.341,0.0108,0.0034,0.024,0.124,0.044,0.036,0.011,0.0319,0.052,0.0027,0.0108,0.001,0.047,2106.392,49.22518,1812.0,1617.0,1020.0
11030,23B191231,79.0,86.9,27.23,0.243000000715256,06NV65 625025,06NV65,06NV65,06NV65,T,T,0.06,1.254,0.009,0.0011,0.011,0.102,0.033,0.041,0.021,0.0333,0.042,0.0019,0.0088,0.001,0.053,2122.304,49.23485,1817.0,1621.0,1018.0
11031,23B191233,80.3,85.5,27.53,0.243100002408028,06NV65 625025,06NV65,06NV65,06NV65,T,T,0.06,1.254,0.009,0.0011,0.011,0.102,0.033,0.041,0.021,0.0333,0.042,0.0019,0.0088,0.001,0.053,2116.814,49.23615,1819.0,1621.0,1018.0
11032,23B191236,73.9,81.7,23.17,0.181600004434586,06NV65 625025,06NV65,06NV65,06NV65,L,T,0.056,1.348,0.0111,0.0042,0.011,0.119,0.042,0.038,0.012,0.0317,0.043,0.0028,0.0093,0.0,0.054,2116.958,49.23527,1824.0,1621.0,1031.0
11033,23B191241,73.5,81.6,24.61,0.181500002741814,06NV65 625025,06NV65,06NV65,06NV65,L,T,0.056,1.348,0.0111,0.0042,0.011,0.119,0.042,0.038,0.012,0.0317,0.043,0.0028,0.0093,0.0,0.054,2098.868,49.24132,1832.0,1621.0,1018.0
11034,23B191248,71.3,82.3,24.99,0.212899997830391,06NV65 625025,06NV65,06NV65,06NV65,L,T,0.054,1.283,0.0081,0.002,0.018,0.101,0.033,0.044,0.023,0.0354,0.044,0.0024,0.0093,0.001,0.047,2075.234,49.25782,1882.0,1617.0,1022.0
11449,23B193086,73.6,83.7,24.21,0.368999987840652,06NV65 625025,06NV65,06NV65,06NV65,L,T,0.059,1.295,0.0096,0.001,0.029,0.113,0.047,0.048,0.01,0.0322,0.048,0.0032,0.0083,0.001,0.051,2097.104,54.18122,1790.0,1630.0,1045.0
11450,23B193086,75.7,83.8,25.32,0.368999987840652,06NV65 625025,06NV65,06NV65,06NV65,T,T,0.059,1.295,0.0096,0.001,0.029,0.113,0.047,0.048,0.01,0.0322,0.048,0.0032,0.0083,0.001,0.051,2097.104,54.18122,1790.0,1630.0,1045.0
11451,23B193089,74.5,82.0,22.88,0.244100004434586,06NV65 625025,06NV65,06NV65,06NV65,L,T,0.059,1.295,0.0096,0.001,0.029,0.113,0.047,0.048,0.01,0.0322,0.048,0.0032,0.0083,0.001,0.051,2111.828,49.25323,1749.0,1607.0,1054.0
11452,23B193089,78.3,85.8,23.04,0.244100004434586,06NV65 625025,06NV65,06NV65,06NV65,T,T,0.059,1.295,0.0096,0.001,0.029,0.113,0.047,0.048,0.01,0.0322,0.048,0.0032,0.0083,0.001,0.051,2111.828,49.25323,1749.0,1607.0,1054.0
11453,23B193091,78.8,86.3,23.08,0.244000002741814,06NV65 625025,06NV65,06NV65,06NV65,T,T,0.06,1.333,0.0086,0.0002,0.024,0.108,0.043,0.046,0.017,0.0306,0.038,0.0033,0.0081,0.001,0.049,2133.752,49.23928,1797.0,1608.0,1144.0
