Repository: PNell/TrialTest3

File: Data/StreamlitData032524.csv (part 25 of 96)
,coil_no,YieldStrength,TensileStrength,TotalElongation,coil_thickness,steel_design_description,grade,grade_head,grade_tail,sample_direction,sample_location,c_amount,mn_amount,p_amount,s_amount,si_amount,cu_amount,ni_amount,cr_amount,mo_amount,al_amount,nb_amount,ca_amount,n_amount,ti_amount,v_amount,TF1_EXIT_AVG_BODY,TBC_thickness,TEMP_FM_ENTRY_AVG,TEMP_FM_EXIT_AVG,TEMP_COILING_AVG
11454,23B193096,77.4,84.6,23.15,0.244000002741814,06NV65 625025,06NV65,06NV65,06NV65,T,T,0.06,1.333,0.0086,0.0002,0.024,0.108,0.043,0.046,0.017,0.0306,0.038,0.0033,0.0081,0.001,0.049,2124.482,49.24328,1792.0,1614.0,1031.0
11455,23B193104,71.1,80.3,25.68,0.306100010871887,06NV65 625025,06NV65,06NV65,06NV65,L,T,0.059,1.299,0.0101,0.001,0.031,0.126,0.047,0.046,0.01,0.0336,0.045,0.0028,0.008,0.001,0.051,2121.062,49.2539,1680.0,1634.0,1050.0
11456,23B193104,72.8,80.8,23.6,0.306100010871887,06NV65 625025,06NV65,06NV65,06NV65,T,T,0.059,1.299,0.0101,0.001,0.031,0.126,0.047,0.046,0.01,0.0336,0.045,0.0028,0.008,0.001,0.051,2121.062,49.2539,1680.0,1634.0,1050.0
11463,23B193134,79.8,87.9,24.72,0.305099993944168,06NV65 625025,06NV65,06NV65,06NV65,T,T,0.056,1.288,0.0078,0.0,0.026,0.126,0.04,0.05,0.023,0.0362,0.042,0.003,0.011,0.001,0.047,2089.886,49.24833,1785.0,1621.0,1029.0
11464,23B193138,78.3,86.4,24.89,0.305000007152557,06NV65 625025,06NV65,06NV65,06NV65,T,T,0.054,1.286,0.0077,0.0011,0.022,0.127,0.046,0.043,0.009,0.0333,0.043,0.003,0.0099,0.001,0.051,2124.968,49.23687,1803.0,1617.0,1016.0
11465,23B193140,79.9,86.4,24.75,0.248500004410744,06NV65 625025,06NV65,06NV65,06NV65,T,T,0.057,1.285,0.0083,0.0,0.024,0.141,0.044,0.052,0.02,0.0308,0.04,0.0029,0.0134,0.001,0.053,2165.198,49.19879,1875.0,1646.0,982.0
12280,23B195936,75.9,84.3,28.29,0.306100010871887,06NV65 625025,06NV65,06NV65,06NV65,L,T,0.055,1.27,0.0122,0.0006,0.035,0.115,0.046,0.058,0.01,0.0298,0.043,0.0035,0.0086,0.001,0.051,2070.302,49.26945,1851.0,1630.0,1072.0
12281,23B195936,78.3,86.0,26.82,0.306100010871887,06NV65 625025,06NV65,06NV65,06NV65,T,T,0.055,1.27,0.0122,0.0006,0.035,0.115,0.046,0.058,0.01,0.0298,0.043,0.0035,0.0086,0.001,0.051,2070.302,49.26945,1851.0,1630.0,1072.0
12287,23B195958,78.6,87.05,25.735,0.305099993944168,06NV65 625025,06NV65,06NV65,06NV65,T,T,0.056,1.271,0.0089,0.0001,0.017,0.13,0.045,0.053,0.008,0.0276,0.05,0.0026,0.0092,0.001,0.051,2144.228,54.13106,1907.0,1614.0,1050.0
12510,23B196691,71.8,83.8,24.58,0.244000002741814,06NV65 625025,06NV65,06NV65,06NV65,L,T,0.054,1.318,0.0075,0.001,0.03,0.118,0.043,0.046,0.01,0.0305,0.041,0.0033,0.0089,0.001,0.047,2170.022,49.22086,1877.0,1625.0,1023.0
12511,23B196691,77.25,86.1,24.314999999999998,0.244000002741814,06NV65 625025,06NV65,06NV65,06NV65,T,T,0.054,1.318,0.0075,0.001,0.03,0.118,0.043,0.046,0.01,0.0305,0.041,0.0033,0.0089,0.001,0.047,2170.022,49.22086,1877.0,1625.0,1023.0
12520,23B196712,80.1,88.2,23.86,0.368999987840652,06NV65 625025,06NV65,06NV65,06NV65,T,T,0.058,1.311,0.0065,0.0,0.029,0.134,0.046,0.051,0.01,0.0303,0.042,0.0033,0.0079,0.001,0.05,2138.468,54.15101,1878.0,1621.0,1020.0
12521,23B196722,78.3,86.9,24.31,0.306100010871887,06NV65 625025,06NV65,06NV65,06NV65,T,T,0.053,1.267,0.0108,0.0014,0.018,0.105,0.04,0.056,0.009,0.0292,0.043,0.0028,0.0119,0.001,0.046,2144.606,49.22883,1891.0,1625.0,1025.0
12522,23B196726,77.0,84.5,24.42,0.306100010871887,06NV65 625025,06NV65,06NV65,06NV65,T,T,0.053,1.267,0.0108,0.0014,0.018,0.105,0.04,0.056,0.009,0.0292,0.043,0.0028,0.0119,0.001,0.046,2116.184,49.2352,1851.0,1607.0,1009.0
12777,23B197691,73.9,81.4,26.61,0.187099993228912,06NV65 625025,06NV65,06NV65,06NV65,T,T,0.059,1.255,0.0095,0.0054,0.021,0.136,0.042,0.044,0.007,0.0309,0.043,0.0022,0.0111,0.001,0.047,2149.268,49.25415,1837.0,1623.0,1000.0
12778,23B197695,73.6,83.7,26.34,0.247999995946884,06NV65 625025,06NV65,06NV65,06NV65,L,T,0.056,1.28,0.0089,0.0009,0.029,0.153,0.043,0.038,0.006,0.0309,0.04,0.0035,0.0089,0.001,0.052,2109.236,49.24121,1860.0,1630.0,1058.0
12779,23B197695,78.4,87.1,24.74,0.247999995946884,06NV65 625025,06NV65,06NV65,06NV65,T,T,0.056,1.28,0.0089,0.0009,0.029,0.153,0.043,0.038,0.006,0.0309,0.04,0.0035,0.0089,0.001,0.052,2109.236,49.24121,1860.0,1630.0,1058.0
13671,23B201141,73.6,83.5,22.63,0.368999987840652,06NV65 625025,06NV65,06NV65,06NV65,T,T,0.059,1.326,0.0126,0.0035,0.023,0.139,0.043,0.049,0.008,0.0297,0.045,0.0026,0.0102,0.001,0.051,2137.406,54.14788,1869.0,1621.0,944.0
13672,23B201144,75.9,84.3,33.03,0.305099993944168,06NV65 625025,06NV65,06NV65,06NV65,T,T,0.059,1.326,0.0126,0.0035,0.023,0.139,0.043,0.049,0.008,0.0297,0.045,0.0026,0.0102,0.001,0.051,2093.072,49.23749,1835.0,1616.0,1052.0
13673,23B201147,75.6,85.4,21.48,0.181099995970726,06NV65 625025,06NV65,06NV65,06NV65,L,T,0.056,1.327,0.0091,0.0002,0.026,0.123,0.045,0.039,0.007,0.0306,0.047,0.0027,0.0074,0.001,0.051,2120.324,44.32775,1909.0,1646.0,1040.0
13674,23B201147,76.1,87.8,21.0,0.181099995970726,06NV65 625025,06NV65,06NV65,06NV65,T,T,0.056,1.327,0.0091,0.0002,0.026,0.123,0.045,0.039,0.007,0.0306,0.047,0.0027,0.0074,0.001,0.051,2120.324,44.32775,1909.0,1646.0,1040.0
13675,23B201148,76.9,85.3,19.14,0.180999994277954,06NV65 625025,06NV65,06NV65,06NV65,L,T,0.056,1.327,0.0091,0.0002,0.026,0.123,0.045,0.039,0.007,0.0306,0.047,0.0027,0.0074,0.001,0.051,2151.032,44.30702,1925.0,1628.0,1025.0
13676,23B201148,78.8,87.1,19.32,0.180999994277954,06NV65 625025,06NV65,06NV65,06NV65,T,T,0.056,1.327,0.0091,0.0002,0.026,0.123,0.045,0.039,0.007,0.0306,0.047,0.0027,0.0074,0.001,0.051,2151.032,44.30702,1925.0,1628.0,1025.0
13677,23B201151,73.7,86.5,21.38,0.181600004434586,06NV65 625025,06NV65,06NV65,06NV65,L,T,0.056,1.327,0.0091,0.0002,0.026,0.123,0.045,0.039,0.007,0.0306,0.047,0.0027,0.0074,0.001,0.051,2148.908,44.30407,1929.0,1630.0,1032.0
13678,23B201151,75.5,88.9,23.26,0.181600004434586,06NV65 625025,06NV65,06NV65,06NV65,T,T,0.056,1.327,0.0091,0.0002,0.026,0.123,0.045,0.039,0.007,0.0306,0.047,0.0027,0.0074,0.001,0.051,2148.908,44.30407,1929.0,1630.0,1032.0
13679,23B201152,75.7,86.1,25.56,0.181500002741814,06NV65 625025,06NV65,06NV65,06NV65,L,T,0.056,1.327,0.0091,0.0002,0.026,0.123,0.045,0.039,0.007,0.0306,0.047,0.0027,0.0074,0.001,0.051,2140.862,44.30561,1925.0,1630.0,1002.0
13680,23B201152,76.5,89.1,22.09,0.181500002741814,06NV65 625025,06NV65,06NV65,06NV65,T,T,0.056,1.327,0.0091,0.0002,0.026,0.123,0.045,0.039,0.007,0.0306,0.047,0.0027,0.0074,0.001,0.051,2140.862,44.30561,1925.0,1630.0,1002.0
13681,23B201156,77.1,85.8,25.25,0.368999987840652,06NV65 625025,06NV65,06NV65,06NV65,T,T,0.06,1.403,0.0118,0.0053,0.017,0.135,0.044,0.049,0.007,0.0317,0.041,0.0027,0.0119,0.001,0.052,2135.534,54.14241,1898.0,1619.0,1004.0
13682,23B201159,69.6,77.7,27.04,0.247999995946884,06NV65 625025,06NV65,06NV65,06NB50,T,T,0.06,1.403,0.0118,0.0053,0.017,0.135,0.044,0.049,0.007,0.0317,0.041,0.0027,0.0119,0.001,0.052,2108.606,49.23896,1860.0,1628.0,1034.0
14025,23B202649,74.8,85.5,25.14,0.181999996304512,06NV65 625025,06NV65,06NV65,06NV65,L,T,0.056,1.301,0.007,0.0,0.026,0.146,0.041,0.04,0.006,0.0331,0.04,0.0031,0.0086,0.001,0.051,2099.192,44.33592,1895.0,1623.0,964.0
14026,23B202649,71.1,84.6,23.77,0.181999996304512,06NV65 625025,06NV65,06NV65,06NV65,T,T,0.056,1.301,0.007,0.0,0.026,0.146,0.041,0.04,0.006,0.0331,0.04,0.0031,0.0086,0.001,0.051,2099.192,44.33592,1895.0,1623.0,964.0
14031,23B202670,72.4,86.3,29.59,0.368800014257431,06NV65 625025,06NV65,06NV65,06NV65,T,T,0.059,1.297,0.0106,0.0004,0.032,0.13,0.04,0.049,0.009,0.0377,0.043,0.0029,0.0111,0.002,0.047,2100.362,54.16613,1907.0,1626.0,1023.0
14032,23B202675,79.1,86.6,28.65,0.305999994277954,06NV65 625025,06NV65,06NV65,06NV65,T,T,0.059,1.297,0.0106,0.0004,0.032,0.13,0.04,0.049,0.009,0.0377,0.043,0.0029,0.0111,0.002,0.047,2103.044,49.24408,1925.0,1634.0,1070.0
14033,23B202678,75.8,87.5,23.95,0.305999994277954,06NV65 625025,06NV65,06NV65,06NV65,T,T,0.056,1.276,0.0086,0.0004,0.025,0.136,0.039,0.044,0.007,0.0353,0.042,0.0024,0.0087,0.001,0.049,2094.764,49.24878,1922.0,1634.0,1032.0
14034,23B202683,79.7,87.6,22.47,0.305900007486343,06NV65 625025,06NV65,06NV65,06NV65,T,T,0.056,1.276,0.0086,0.0004,0.025,0.136,0.039,0.044,0.007,0.0353,0.042,0.0024,0.0087,0.001,0.049,2072.282,49.25852,1909.0,1626.0,1031.0
14035,23B202687,72.2,87.6,27.29,0.305999994277954,06NV65 625025,06NV65,06NV65,06NV65,T,T,0.056,1.286,0.0073,0.0015,0.022,0.142,0.04,0.044,0.006,0.0337,0.045,0.0032,0.0085,0.001,0.05,2108.732,49.24658,1918.0,1625.0,1032.0
14036,23B202690,79.0,87.6,26.86,0.305000007152557,06NV65 625025,06NV65,06NV65,06NV65,T,T,0.056,1.286,0.0073,0.0015,0.022,0.142,0.04,0.044,0.006,0.0337,0.045,0.0032,0.0085,0.001,0.05,2124.392,49.23652,1918.0,1621.0,1022.0
14037,23B202693,79.2,87.4,28.37,0.244000002741814,06NV65 625025,06NV65,06NV65,06NV65,T,T,0.055,1.348,0.0058,0.0038,0.015,0.135,0.041,0.039,0.007,0.0367,0.042,0.0032,0.0082,0.001,0.048,2103.872,49.24534,1950.0,1625.0,1050.0
14038,23B202698,78.0,87.1,27.32,0.368999987840652,06NV65 625025,06NV65,06NV65,06NV65,T,T,0.055,1.348,0.0058,0.0038,0.015,0.135,0.041,0.039,0.007,0.0367,0.042,0.0032,0.0082,0.001,0.048,2112.17,54.1598,1952.0,1632.0,1036.0
14039,23B202701,71.7,86.1,29.38,0.368999987840652,06NV65 625025,06NV65,06NV65,06NV65,T,T,0.053,1.28,0.0067,0.0049,0.013,0.122,0.039,0.059,0.006,0.0332,0.045,0.0028,0.0073,0.001,0.047,2112.674,54.16249,1932.0,1632.0,1027.0
14040,23B202708,77.2,87.8,25.46,0.247999995946884,06NV65 625025,06NV65,06NV65,06NV65,T,T,0.053,1.28,0.0067,0.0049,0.013,0.122,0.039,0.059,0.006,0.0332,0.045,0.0028,0.0073,0.001,0.047,2078.42,49.26179,1812.0,1635.0,1023.0
14042,23B202714,74.9,82.8,21.63,0.244100004434586,06NV65 625025,06NV65,06NV65,06NV65,T,T,0.057,1.32,0.0075,0.0049,0.014,0.13,0.038,0.065,0.006,0.0367,0.044,0.0029,0.0096,0.001,0.05,2134.508,49.2313,1900.0,1614.0,1013.0
14354,23B205274,76.7,85.0,27.46,0.369100004434586,06NV65 625025,06NV65,06NV65,06NV65,T,T,0.051,1.303,0.0091,0.0009,0.02,0.136,0.042,0.042,0.009,0.0316,0.041,0.0031,0.0109,0.001,0.05,1989.176,54.2162,1815.0,1621.0,1034.0
14355,23B205279,75.6,84.0,25.61,0.369100004434586,06NV65 625025,06NV65,06NV65,06NV65,T,T,0.051,1.303,0.0091,0.0009,0.02,0.136,0.042,0.042,0.009,0.0316,0.041,0.0031,0.0109,0.001,0.05,1992.47,54.20867,1810.0,1610.0,1029.0
14356,23B205283,71.35,80.7,25.155,0.248099997639656,06NV65 625025,06NV65,06NV65,06NV65,T,T,0.06,1.319,0.0111,0.0022,0.022,0.137,0.043,0.051,0.008,0.0219,0.042,0.0021,0.0109,0.001,0.052,2061.068,49.26355,1821.0,1616.0,1004.0
14357,23B205286,80.2,87.3,23.24,0.248099997639656,06NV65 625025,06NV65,06NV65,06NV65,T,T,0.057,1.28,0.0076,0.0001,0.018,0.129,0.036,0.071,0.009,0.031,0.04,0.0033,0.0118,0.001,0.05,2048.756,49.27504,1871.0,1628.0,1027.0
14358,23B205289,79.7,87.6,26.61,0.248099997639656,06NV65 625025,06NV65,06NV65,06NV65,T,T,0.057,1.28,0.0076,0.0001,0.018,0.129,0.036,0.071,0.009,0.031,0.04,0.0033,0.0118,0.001,0.05,2057.612,49.26904,1873.0,1628.0,1031.0
14359,23B205295,75.3,85.5,23.41,0.368999987840652,06NV65 625025,06NV65,06NV65,06NV65,L,T,0.055,1.296,0.0134,0.0,0.028,0.142,0.042,0.066,0.007,0.0338,0.042,0.0034,0.0085,0.001,0.048,2108.516,54.15398,1891.0,1621.0,1047.0
14360,23B205295,79.3,88.1,25.22,0.368999987840652,06NV65 625025,06NV65,06NV65,06NV65,T,T,0.055,1.296,0.0134,0.0,0.028,0.142,0.042,0.066,0.007,0.0338,0.042,0.0034,0.0085,0.001,0.048,2108.516,54.15398,1891.0,1621.0,1047.0
14361,23B205296,71.0,84.4,24.52,0.192100003361702,06NV65 625025,06NV65,06NV65,06NV65,L,T,0.055,1.296,0.0134,0.0,0.028,0.142,0.042,0.066,0.007,0.0338,0.042,0.0034,0.0085,0.001,0.048,2082.11,44.32047,1871.0,1630.0,1025.0
14362,23B205296,76.9,88.1,21.65,0.192100003361702,06NV65 625025,06NV65,06NV65,06NV65,T,T,0.055,1.296,0.0134,0.0,0.028,0.142,0.042,0.066,0.007,0.0338,0.042,0.0034,0.0085,0.001,0.048,2082.11,44.32047,1871.0,1630.0,1025.0
15089,23B208140,76.9,82.6,26.3,0.186000004410744,06NV65 625025,06NV65,06NV65,06NV65,T,T,0.053,1.322,0.0101,0.0026,0.019,0.138,0.045,0.047,0.009,0.0273,0.042,0.0033,0.0086,0.001,0.05,2051.78,44.36017,1828.0,1626.0,1029.0
15090,23B208143,79.5,87.3,21.89,0.186100006103516,06NV65 625025,06NV65,06NV65,06NV65,T,T,0.056,1.318,0.0154,0.001,0.024,0.119,0.042,0.061,0.009,0.0329,0.046,0.0027,0.0082,0.001,0.05,2172.434,44.30532,1911.0,1628.0,1022.0
15091,23B208147,79.8,86.8,24.21,0.186100006103516,06NV65 625025,06NV65,06NV65,06NV65,T,T,0.056,1.318,0.0154,0.001,0.024,0.119,0.042,0.061,0.009,0.0329,0.046,0.0027,0.0082,0.001,0.05,2166.116,44.29786,1913.0,1628.0,1022.0
15092,23B208149,78.0,84.6,21.49,0.186100006103516,06NV65 625025,06NV65,06NV65,06NV65,T,T,0.051,1.254,0.0095,0.0027,0.021,0.134,0.044,0.041,0.011,0.0311,0.047,0.002,0.0097,0.001,0.048,2172.218,44.29813,1911.0,1628.0,1018.0
15093,23B208153,77.6,85.7,26.76,0.372999995946884,06NV65 625025,06NV65,06NV65,06NV65,T,T,0.051,1.254,0.0095,0.0027,0.021,0.134,0.044,0.041,0.011,0.0311,0.047,0.002,0.0097,0.001,0.048,2170.76,54.12994,1934.0,1632.0,1036.0
15094,23B208156,77.9,86.8,26.46,0.310099989175797,06NV65 625025,06NV65,06NV65,06NV65,T,T,0.057,1.305,0.0104,0.0029,0.016,0.112,0.043,0.057,0.011,0.0319,0.044,0.0021,0.0109,0.001,0.053,2189.876,49.20476,1936.0,1632.0,1025.0
15095,23B208160,78.0,86.3,26.04,0.310099989175797,06NV65 625025,06NV65,06NV65,06NV65,T,T,0.057,1.305,0.0104,0.0029,0.016,0.112,0.043,0.057,0.011,0.0319,0.044,0.0021,0.0109,0.001,0.053,2202.836,49.20418,1965.0,1623.0,1016.0
15096,23B208163,75.7,86.1,25.25,0.310099989175797,06NV65 625025,06NV65,06NV65,06NV65,T,T,0.053,1.259,0.0102,0.0024,0.025,0.13,0.047,0.046,0.011,0.0306,0.041,0.0032,0.0173,0.001,0.047,2204.402,49.19389,1947.0,1630.0,1025.0
15097,23B208166,79.0,84.9,24.75,0.310099989175797,06NV65 625025,06NV65,06NV65,06NV65,T,T,0.053,1.259,0.0102,0.0024,0.025,0.13,0.047,0.046,0.011,0.0306,0.041,0.0032,0.0173,0.001,0.047,2128.37,49.22345,1909.0,1621.0,1027.0
15098,23B208170,81.1,89.5,24.32,0.310099989175797,06NV65 625025,06NV65,06NV65,06NV65,T,T,0.053,1.293,0.0086,0.0023,0.016,0.131,0.043,0.049,0.011,0.0288,0.041,0.0038,0.0155,0.001,0.049,2166.494,49.22185,1929.0,1632.0,1027.0
15099,23B208173,80.0,88.3,23.59,0.310099989175797,06NV65 625025,06NV65,06NV65,06NV65,T,T,0.053,1.293,0.0086,0.0023,0.016,0.131,0.043,0.049,0.011,0.0288,0.041,0.0038,0.0155,0.001,0.049,2160.5,49.22069,1932.0,1623.0,1009.0
15100,23B208176,78.4,86.9,23.82,0.310099989175797,06NV65 625025,06NV65,06NV65,06NV65,T,T,0.057,1.256,0.0125,0.0022,0.009,0.13,0.042,0.066,0.011,0.0266,0.042,0.0026,0.0084,0.0,0.049,2158.304,49.22016,1932.0,1628.0,1011.0
15101,23B208179,77.2,86.3,26.56,0.310099989175797,06NV65 625025,06NV65,06NV65,06NV65,T,T,0.057,1.256,0.0125,0.0022,0.009,0.13,0.042,0.066,0.011,0.0266,0.042,0.0026,0.0084,0.0,0.049,2161.076,49.22031,1920.0,1626.0,1022.0
15102,23B208182,77.8,85.1,24.37,0.248099997639656,06NV65 625025,06NV65,06NV65,06NV65,T,T,0.053,1.254,0.0092,0.0032,0.014,0.112,0.04,0.052,0.011,0.0305,0.042,0.0022,0.0083,0.001,0.047,2157.242,49.22239,1929.0,1628.0,1029.0
15103,23B208185,78.4,84.4,25.61,0.248099997639656,06NV65 625025,06NV65,06NV65,06NV65,T,T,0.053,1.254,0.0092,0.0032,0.014,0.112,0.04,0.052,0.011,0.0305,0.042,0.0022,0.0083,0.001,0.047,2116.184,49.2365,1895.0,1628.0,1029.0
15104,23B208186,76.1,84.9,23.31,0.186100006103516,06NV65 625025,06NV65,06NV65,06NV65,T,T,0.053,1.254,0.0092,0.0032,0.014,0.112,0.04,0.052,0.011,0.0305,0.042,0.0022,0.0083,0.001,0.047,2115.662,44.32117,1884.0,1625.0,1023.0
15105,23B208189,77.3,85.6,23.18,0.186100006103516,06NV65 625025,06NV65,06NV65,06NV65,T,T,0.059,1.252,0.0109,0.0035,0.014,0.124,0.04,0.056,0.012,0.0343,0.044,0.003,0.0087,0.001,0.047,2126.48,44.3191,1869.0,1630.0,1022.0
15106,23B208193,78.8,86.5,24.68,0.25,06NV65 625025,06NV65,06NV65,06NV65,T,T,0.059,1.252,0.0109,0.0035,0.014,0.124,0.04,0.056,0.012,0.0343,0.044,0.003,0.0087,0.001,0.047,2149.394,49.21819,1896.0,1625.0,1020.0
15107,23B208195,78.6,87.8,21.43,0.369100004434586,06NV65 625025,06NV65,06NV65,06NV65,T,T,0.051,1.258,0.0107,0.0023,0.014,0.098,0.041,0.04,0.008,0.0323,0.041,0.0016,0.0095,0.001,0.049,2154.056,54.13621,1886.0,1626.0,1020.0
15108,23B208202,81.9,86.8,22.76,0.187600001692772,06NV65 625025,06NV65,06NV65,06NV65,T,T,0.051,1.258,0.0107,0.0023,0.014,0.098,0.041,0.04,0.008,0.0323,0.041,0.0016,0.0095,0.001,0.049,2137.442,44.32302,1866.0,1628.0,1090.0
16169,24B212320,79.5,88.3,24.15,0.373199999332428,06NV65 625025,06NV65,06NV65,06NV65,T,T,0.056,1.315,0.009,0.0004,0.023,0.129,0.046,0.05,0.011,0.0288,0.044,0.0039,0.0099,0.001,0.05,2137.19,54.13872,1909.0,1623.0,1007.0
16170,24B212323,79.8,87.5,18.93,0.312099993228912,06NV65 625025,06NV65,06NV65,06NV65,T,T,0.056,1.315,0.009,0.0004,0.023,0.129,0.046,0.05,0.011,0.0288,0.044,0.0039,0.0099,0.001,0.05,2124.77,49.23946,1891.0,1605.0,1029.0
16171,24B212326,77.9,85.8,27.69,0.310099989175797,06NV65 625025,06NV65,06NV65,06NV65,T,T,0.059,1.316,0.0098,0.0008,0.021,0.126,0.047,0.05,0.011,0.033,0.044,0.0029,0.0088,0.001,0.048,2122.664,49.24066,1895.0,1626.0,1018.0
16172,24B212329,79.4,87.1,18.02,0.247999995946884,06NV65 625025,06NV65,06NV65,06NV65,T,T,0.059,1.316,0.0098,0.0008,0.021,0.126,0.047,0.05,0.011,0.033,0.044,0.0029,0.0088,0.001,0.048,2129.648,49.238,1889.0,1621.0,1007.0
16173,24B212333,81.2,89.8,20.0,0.248099997639656,06NV65 625025,06NV65,06NV65,06NV65,T,T,0.057,1.321,0.0097,0.0006,0.021,0.133,0.047,0.051,0.013,0.026,0.045,0.0029,0.0134,0.001,0.054,2141.942,49.23183,1895.0,1628.0,1032.0
16174,24B212337,82.9,89.6,22.0,0.186100006103516,06NV65 625025,06NV65,06NV65,06NV65,T,T,0.057,1.321,0.0097,0.0006,0.021,0.133,0.047,0.051,0.013,0.026,0.045,0.0029,0.0134,0.001,0.054,2142.086,44.31254,1886.0,1626.0,1031.0
16175,24B212338,80.2,87.9,22.54,0.186000004410744,06NV65 625025,06NV65,06NV65,06NV65,T,T,0.059,1.333,0.0077,0.001,0.026,0.118,0.043,0.049,0.011,0.0312,0.043,0.0033,0.0085,0.001,0.049,2141.348,44.31748,1880.0,1626.0,1031.0
16192,24B212387,78.3,87.2,24.58,0.373199999332428,06NV65 625025,06NV65,06-V60,06NV65,T,T,0.057,1.3,0.009,0.0012,0.025,0.128,0.042,0.057,0.011,0.0367,0.046,0.0027,0.0096,0.001,0.056,2161.004,59.06874,1916.0,1637.0,996.0
16193,24B212388,66.75,74.0,23.88,0.373100012540817,06NV65 625025,06NV65,06-V60,06NV65,T,T,0.057,1.3,0.009,0.0012,0.025,0.128,0.042,0.057,0.011,0.0367,0.046,0.0027,0.0096,0.001,0.056,2159.636,59.06488,1916.0,1623.0,993.0
16194,24B212395,79.44999999999999,87.69999999999999,22.865000000000002,0.310000002384186,06NV65 625025,06NV65,06NV65,06NV65,T,T,0.059,1.294,0.0075,0.0012,0.037,0.124,0.051,0.047,0.013,0.0339,0.045,0.0031,0.0115,0.002,0.055,2149.646,49.22583,1941.0,1625.0,1022.0
16195,24B212404,80.1,86.9,24.65,0.310099989175797,06NV65 625025,06NV65,06NV65,06NV65,T,T,0.055,1.283,0.0094,0.0024,0.021,0.12,0.042,0.048,0.011,0.033,0.044,0.0029,0.0108,0.001,0.056,2148.314,49.23186,1880.0,1623.0,1027.0
16198,24B212414,80.2,89.6,23.46,0.248099997639656,06NV65 625025,06NV65,06NV65,06NV65,T,T,0.057,1.346,0.0099,0.0026,0.016,0.12,0.042,0.049,0.011,0.0322,0.042,0.0025,0.0121,0.001,0.055,2167.358,49.21941,1932.0,1630.0,1020.0
16199,24B212417,83.3,90.0,22.62,0.248099997639656,06NV65 625025,06NV65,06NV65,06NV65,T,T,0.057,1.346,0.0099,0.0026,0.016,0.12,0.042,0.049,0.011,0.0322,0.042,0.0025,0.0121,0.001,0.055,2128.568,49.2385,1914.0,1625.0,1025.0
16200,24B212421,78.3,86.7,25.41,0.25,06NV65 625025,06NV65,06NV65,06NV65,L,T,0.058,1.328,0.0083,0.0022,0.03,0.109,0.058,0.049,0.014,0.0308,0.044,0.003,0.0107,0.001,0.048,2137.064,49.237,1914.0,1625.0,1022.0
16201,24B212421,81.1,89.2,22.82,0.25,06NV65 625025,06NV65,06NV65,06NV65,T,T,0.058,1.328,0.0083,0.0022,0.03,0.109,0.058,0.049,0.014,0.0308,0.044,0.003,0.0107,0.001,0.048,2137.064,49.237,1914.0,1625.0,1022.0
16202,24B212426,78.6,86.2,23.17,0.181600004434586,06NV65 625025,06NV65,06NV65,06NV65,L,T,0.058,1.328,0.0083,0.0022,0.03,0.109,0.058,0.049,0.014,0.0308,0.044,0.003,0.0107,0.001,0.048,2162.066,44.31118,1902.0,1630.0,1025.0
16203,24B212426,81.3,89.2,20.84,0.181600004434586,06NV65 625025,06NV65,06NV65,06NV65,T,T,0.058,1.328,0.0083,0.0022,0.03,0.109,0.058,0.049,0.014,0.0308,0.044,0.003,0.0107,0.001,0.048,2162.066,44.31118,1902.0,1630.0,1025.0
16205,24B212429,80.3,88.2,21.43,0.180999994277954,06NV65 625025,06NV65,06NV65,06NV65,T,T,0.054,1.261,0.0103,0.0023,0.02,0.112,0.036,0.047,0.01,0.0282,0.041,0.0024,0.0096,0.001,0.054,2142.95,44.32569,1891.0,1632.0,1025.0
16206,24B212431,78.7,86.2,24.09,0.180999994277954,06NV65 625025,06NV65,06NV65,06NV65,L,T,0.054,1.261,0.0103,0.0023,0.02,0.112,0.036,0.047,0.01,0.0282,0.041,0.0024,0.0096,0.001,0.054,2184.656,44.31482,1925.0,1639.0,1027.0
16207,24B212431,81.0,88.3,25.01,0.180999994277954,06NV65 625025,06NV65,06NV65,06NV65,T,T,0.054,1.261,0.0103,0.0023,0.02,0.112,0.036,0.047,0.01,0.0282,0.041,0.0024,0.0096,0.001,0.054,2184.656,44.31482,1925.0,1639.0,1027.0
16208,24B212432,76.7,85.0,25.99,0.248099997639656,06NV65 625025,06NV65,06NV65,06NV65,L,T,0.054,1.261,0.0103,0.0023,0.02,0.112,0.036,0.047,0.01,0.0282,0.041,0.0024,0.0096,0.001,0.054,2156.504,39.40549,1902.0,1646.0,1020.0
16209,24B212432,79.4,88.1,22.27,0.248099997639656,06NV65 625025,06NV65,06NV65,06NV65,T,T,0.054,1.261,0.0103,0.0023,0.02,0.112,0.036,0.047,0.01,0.0282,0.041,0.0024,0.0096,0.001,0.054,2156.504,39.40549,1902.0,1646.0,1020.0
16210,24B212436,81.1,89.8,23.39,0.250099986791611,06NV65 625025,06NV65,06NV65,06NV65,T,T,0.058,1.321,0.0078,0.0044,0.019,0.104,0.048,0.052,0.012,0.0344,0.04,0.0026,0.0112,0.001,0.049,2183.846,39.3891,1875.0,1635.0,1036.0
16213,24B212444,80.1,89.6,23.82,0.313100010156631,06NV65 625025,06NV65,06NV65,06NV65,T,T,0.06,1.34,0.0101,0.0032,0.028,0.131,0.038,0.042,0.009,0.0304,0.044,0.0028,0.01,0.001,0.053,2171.678,39.38987,1927.0,1626.0,1027.0
16214,24B212449,80.3,89.7,19.21,0.306600004434586,06NV65 625025,06NV65,06NV65,06NV65,T,T,0.06,1.34,0.0101,0.0032,0.028,0.131,0.038,0.042,0.009,0.0304,0.044,0.0028,0.01,0.001,0.053,2185.034,39.38361,1927.0,1632.0,1020.0
16215,24B212452,80.1,89.8,23.27,0.306100010871887,06NV65 625025,06NV65,06NV65,06NV65,T,T,0.058,1.283,0.0087,0.0013,0.032,0.103,0.044,0.051,0.012,0.0308,0.045,0.0023,0.0096,0.002,0.049,2184.836,39.38275,1934.0,1632.0,1020.0
16216,24B212458,84.1,91.2,20.64,0.25,06NV65 625025,06NV65,06NV65,06NV65,T,T,0.058,1.283,0.0087,0.0013,0.032,0.103,0.044,0.051,0.012,0.0308,0.045,0.0023,0.0096,0.002,0.049,2183.054,39.38433,1940.0,1630.0,1061.0
16217,24B212461,80.0,88.6,24.54,0.250099986791611,06NV65 625025,06NV65,06NV65,06NV65,T,T,0.055,1.33,0.0082,0.0032,0.025,0.122,0.04,0.045,0.011,0.0355,0.046,0.003,0.0096,0.001,0.054,2187.176,39.3782,1932.0,1632.0,1027.0
16218,24B212466,80.6,88.8,22.18,0.250099986791611,06NV65 625025,06NV65,06NV65,06NV65,T,T,0.055,1.33,0.0082,0.0032,0.025,0.122,0.04,0.045,0.011,0.0355,0.046,0.003,0.0096,0.001,0.054,2191.586,39.37998,1949.0,1630.0,1027.0
16219,24B212467,79.0,88.0,22.89,0.244100004434586,06NV65 625025,06NV65,06NV65,06-V60,T,T,0.055,1.33,0.0082,0.0032,0.025,0.122,0.04,0.045,0.011,0.0355,0.046,0.003,0.0096,0.001,0.054,2194.61,39.37877,1925.0,1630.0,1029.0
16220,24B212468,73.5,83.1,23.99,0.244000002741814,06NV65 625025,06NV65,06NV65,06-V60,T,T,0.055,1.33,0.0082,0.0032,0.025,0.122,0.04,0.045,0.011,0.0355,0.046,0.003,0.0096,0.001,0.054,2184.242,39.38402,1920.0,1621.0,1020.0
16300,24B212673,78.4,87.3,26.44,0.250099986791611,06NV65 625025,06NV65,06-V50,06NV65,T,T,0.052,1.287,0.0086,0.004,0.024,0.145,0.047,0.05,0.011,0.0349,0.041,0.0021,0.0111,0.001,0.046,2156.756,39.39594,1941.0,1635.0,1045.0
16301,24B212674,79.4,87.6,23.75,0.25,06NV65 625025,06NV65,06-V50,06NV65,T,T,0.052,1.287,0.0086,0.004,0.024,0.145,0.047,0.05,0.011,0.0349,0.041,0.0021,0.0111,0.001,0.046,2158.268,59.06469,1943.0,1628.0,1031.0
16302,24B212679,81.1,88.9,23.1,0.244100004434586,06NV65 625025,06NV65,06NV65,06NV65,T,T,0.052,1.287,0.0086,0.004,0.024,0.145,0.047,0.05,0.011,0.0349,0.041,0.0021,0.0111,0.001,0.046,2179.094,59.03834,1940.0,1628.0,1013.0
16303,24B212682,80.1,87.7,20.78,0.244100004434586,06NV65 625025,06NV65,06NV65,06NV65,T,T,0.054,1.337,0.0113,0.0033,0.019,0.137,0.045,0.048,0.013,0.0304,0.043,0.0026,0.0108,0.001,0.054,2180.696,59.03969,1956.0,1628.0,1018.0
16304,24B212689,78.8,90.3,21.37,0.1875,06NV65 625025,06NV65,06NV65,06NV65,T,T,0.054,1.337,0.0113,0.0033,0.019,0.137,0.045,0.048,0.013,0.0304,0.043,0.0026,0.0108,0.001,0.054,2165.54,59.045,1956.0,1630.0,1029.0
16305,24B212690,79.9,89.8,21.47,0.1875,06NV65 625025,06NV65,06NV65,06NV65,T,T,0.054,1.337,0.0113,0.0033,0.019,0.137,0.045,0.048,0.013,0.0304,0.043,0.0026,0.0108,0.001,0.054,2167.484,59.04361,1954.0,1630.0,1027.0
16306,24B212692,73.6,88.0,21.74,0.1875,06NV65 625025,06NV65,06NV65,06NV65,L,T,0.057,1.292,0.0102,0.0022,0.02,0.138,0.048,0.049,0.012,0.0328,0.044,0.0026,0.0092,0.001,0.049,2172.776,59.04442,1952.0,1630.0,1018.0
16307,24B212692,78.8,89.5,22.09,0.1875,06NV65 625025,06NV65,06NV65,06NV65,T,T,0.057,1.292,0.0102,0.0022,0.02,0.138,0.048,0.049,0.012,0.0328,0.044,0.0026,0.0092,0.001,0.049,2172.776,59.04442,1952.0,1630.0,1018.0
16308,24B212697,77.1,87.3,22.31,0.181500002741814,06NV65 625025,06NV65,06NV65,06NV65,L,T,0.057,1.292,0.0102,0.0022,0.02,0.138,0.048,0.049,0.012,0.0328,0.044,0.0026,0.0092,0.001,0.049,2170.454,59.04264,1950.0,1630.0,1022.0
16886,24B215100,73.5,84.4,28.41,0.369199991226196,06NV65 625025,06NV65,06NV65,06NV65,L,T,0.057,1.269,0.0088,0.0013,0.014,0.091,0.033,0.038,0.01,0.0246,0.04,0.0031,0.0097,0.001,0.046,2118.488,54.17122,1886.0,1619.0,937.0
16887,24B215100,79.0,86.8,27.39,0.369199991226196,06NV65 625025,06NV65,06NV65,06NV65,T,T,0.057,1.269,0.0088,0.0013,0.014,0.091,0.033,0.038,0.01,0.0246,0.04,0.0031,0.0097,0.001,0.046,2118.488,54.17122,1886.0,1619.0,937.0
16888,24B215104,73.7,83.2,30.21,0.368999987840652,06NV65 625025,06NV65,06NV65,06NV65,L,T,0.057,1.269,0.0088,0.0013,0.014,0.091,0.033,0.038,0.01,0.0246,0.04,0.0031,0.0097,0.001,0.046,2123.258,54.17089,1848.0,1612.0,1000.0
16889,24B215104,76.5,84.6,29.71,0.368999987840652,06NV65 625025,06NV65,06NV65,06NV65,T,T,0.057,1.269,0.0088,0.0013,0.014,0.091,0.033,0.038,0.01,0.0246,0.04,0.0031,0.0097,0.001,0.046,2123.258,54.17089,1848.0,1612.0,1000.0
16890,24B215106,78.1,87.4,28.11,0.305999994277954,06NV65 625025,06NV65,06NV65,06NV65,T,T,0.056,1.305,0.0115,0.0008,0.04,0.117,0.049,0.071,0.014,0.0318,0.042,0.0029,0.0084,0.001,0.054,2116.976,49.24899,1857.0,1621.0,1004.0
16892,24B215118,74.3,84.1,24.03,0.180999994277954,06NV65 625025,06NV65,06NV65,06NV65,T,T,0.055,1.254,0.0085,0.0,0.039,0.103,0.035,0.04,0.009,0.0284,0.041,0.0034,0.0083,0.002,0.05,2108.336,44.32898,1828.0,1621.0,1027.0
16893,24B215119,75.7,84.9,24.14,0.180899992585182,06NV65 625025,06NV65,06NV65,06NV65,T,T,0.055,1.254,0.0085,0.0,0.039,0.103,0.035,0.04,0.009,0.0284,0.041,0.0034,0.0083,0.002,0.05,2104.826,44.33228,1832.0,1621.0,1020.0
16894,24B215120,72.5,85.4,27.64,0.180999994277954,06NV65 625025,06NV65,06NV65,06-V60,T,T,0.055,1.254,0.0085,0.0,0.039,0.103,0.035,0.04,0.009,0.0284,0.041,0.0034,0.0083,0.002,0.05,2099.444,44.33972,1850.0,1626.0,1023.0
16906,24B215153,77.8,85.6,26.93,0.373100012540817,06NV65 625025,06NV65,06NV65,06NV65,T,T,0.055,1.271,0.0098,0.0023,0.013,0.107,0.037,0.05,0.011,0.0334,0.04,0.0033,0.0102,0.001,0.049,2153.012,54.13669,1918.0,1603.0,1022.0
16907,24B215154,77.7,85.8,24.97,0.373100012540817,06NV65 625025,06NV65,06NV65,06NV65,T,T,0.055,1.271,0.0098,0.0023,0.013,0.107,0.037,0.05,0.011,0.0334,0.04,0.0033,0.0102,0.001,0.049,2145.182,54.14502,1907.0,1637.0,1007.0
16908,24B215157,77.2,85.4,30.13,0.312099993228912,06NV65 625025,06NV65,06NV65,06NV65,L,T,0.055,1.271,0.0098,0.0023,0.013,0.107,0.037,0.05,0.011,0.0334,0.04,0.0033,0.0102,0.001,0.049,2124.266,49.23459,1871.0,1625.0,1013.0
16909,24B215157,79.0,87.8,21.72,0.312099993228912,06NV65 625025,06NV65,06NV65,06NV65,T,T,0.055,1.271,0.0098,0.0023,0.013,0.107,0.037,0.05,0.011,0.0334,0.04,0.0033,0.0102,0.001,0.049,2124.266,49.23459,1871.0,1625.0,1013.0
16910,24B215160,79.0,87.0,24.27,0.310000002384186,06NV65 625025,06NV65,06NV65,06NV65,T,T,0.058,1.329,0.0071,0.001,0.02,0.12,0.039,0.045,0.01,0.03,0.043,0.0037,0.0088,0.001,0.05,2094.152,49.24571,1862.0,1623.0,996.0
16911,24B215164,81.2,87.8,28.29,0.310000002384186,06NV65 625025,06NV65,06NV65,06NV65,T,T,0.058,1.329,0.0071,0.001,0.02,0.12,0.039,0.045,0.01,0.03,0.043,0.0037,0.0088,0.001,0.05,2124.86,49.22483,1889.0,1612.0,1016.0
16912,24B215167,78.9,87.1,30.26,0.306499987840652,06NV65 625025,06NV65,06NV65,06NV65,T,T,0.055,1.288,0.0093,0.0038,0.018,0.108,0.039,0.052,0.011,0.0336,0.041,0.0028,0.0085,0.001,0.051,2132.204,49.22739,1905.0,1608.0,1018.0
16913,24B215173,78.8,86.4,27.32,0.247999995946884,06NV65 625025,06NV65,06NV65,06NV65,T,T,0.055,1.288,0.0093,0.0038,0.018,0.108,0.039,0.052,0.011,0.0336,0.041,0.0028,0.0085,0.001,0.051,2162.606,49.21729,1938.0,1621.0,1018.0
16914,24B215174,79.9,87.0,26.86,0.247999995946884,06NV65 625025,06NV65,06NV65,06NV65,T,T,0.051,1.264,0.0067,0.0008,0.018,0.109,0.038,0.048,0.01,0.0278,0.043,0.0038,0.0115,0.001,0.048,2165.486,49.21342,1934.0,1621.0,1023.0
16915,24B215179,76.4,87.6,23.45,0.181500002741814,06NV65 625025,06NV65,06NV65,06NV65,T,T,0.051,1.264,0.0067,0.0008,0.018,0.109,0.038,0.048,0.01,0.0278,0.043,0.0038,0.0115,0.001,0.048,2159.096,44.30202,1925.0,1619.0,1029.0
16916,24B215183,70.9,85.2,25.6,0.181500002741814,06NV65 625025,06NV65,06NV65,06NV65,L,T,0.059,1.299,0.0077,0.0018,0.022,0.111,0.039,0.049,0.01,0.0247,0.043,0.0048,0.0116,0.001,0.048,2177.798,44.29188,1936.0,1626.0,1025.0
16917,24B215183,76.5,88.9,21.61,0.181500002741814,06NV65 625025,06NV65,06NV65,06NV65,T,T,0.059,1.299,0.0077,0.0018,0.022,0.111,0.039,0.049,0.01,0.0247,0.043,0.0048,0.0116,0.001,0.048,2177.798,44.29188,1936.0,1626.0,1025.0
16918,24B215185,66.6,85.1,30.2,0.306499987840652,06NV65 625025,06NV65,06NV65,06NV65,L,T,0.059,1.299,0.0077,0.0018,0.022,0.111,0.039,0.049,0.01,0.0247,0.043,0.0048,0.0116,0.001,0.048,2146.568,49.21585,1916.0,1621.0,1018.0
16919,24B215185,78.4,87.1,25.99,0.306499987840652,06NV65 625025,06NV65,06NV65,06NV65,T,T,0.059,1.299,0.0077,0.0018,0.022,0.111,0.039,0.049,0.01,0.0247,0.043,0.0048,0.0116,0.001,0.048,2146.568,49.21585,1916.0,1621.0,1018.0
17607,24B218189,74.3,83.9,32.37,0.368999987840652,06NV65 625025,06NV65,06NV65,06NV65,L,T,0.056,1.335,0.0111,0.0004,0.023,0.119,0.04,0.048,0.012,0.0322,0.047,0.0028,0.0087,0.001,0.048,2148.728,54.14198,1887.0,1614.0,1043.0
17608,24B218189,77.0,86.1,29.6,0.368999987840652,06NV65 625025,06NV65,06NV65,06NV65,T,T,0.056,1.335,0.0111,0.0004,0.023,0.119,0.04,0.048,0.012,0.0322,0.047,0.0028,0.0087,0.001,0.048,2148.728,54.14198,1887.0,1614.0,1043.0
17609,24B218192,81.7,89.1,29.84,0.368999987840652,06NV65 625025,06NV65,06NV65,06NV65,T,T,0.057,1.333,0.0111,0.0003,0.03,0.131,0.039,0.047,0.012,0.0317,0.052,0.0024,0.0081,0.001,0.052,2156.162,54.15167,1891.0,1619.0,1045.0
17610,24B218195,81.3,87.5,30.44,0.368999987840652,06NV65 625025,06NV65,06NV65,06NV65,T,T,0.057,1.333,0.0111,0.0003,0.03,0.131,0.039,0.047,0.012,0.0317,0.052,0.0024,0.0081,0.001,0.052,2143.706,54.15731,1882.0,1623.0,1058.0
17611,24B218196,80.7,87.4,29.87,0.368999987840652,06NV65 625025,06NV65,06NV65,06NV65,T,T,0.057,1.333,0.0111,0.0003,0.03,0.131,0.039,0.047,0.012,0.0317,0.052,0.0024,0.0081,0.001,0.052,2139.548,54.15886,1882.0,1621.0,1045.0
17612,24B218197,80.4,87.2,29.31,0.307099997997284,06NV65 625025,06NV65,06NV65,06NV65,T,T,0.057,1.333,0.0111,0.0003,0.03,0.131,0.039,0.047,0.012,0.0317,0.052,0.0024,0.0081,0.001,0.052,2142.122,49.23958,1877.0,1623.0,1047.0
17613,24B218204,74.3,84.3,30.54,0.307000011205673,06NV65 625025,06NV65,06NV65,06NV65,L,T,0.057,1.347,0.0095,0.0004,0.03,0.102,0.036,0.053,0.029,0.0325,0.045,0.0027,0.0116,0.001,0.053,2162.894,49.21204,1905.0,1612.0,1041.0
17614,24B218204,81.8,86.8,28.7,0.307000011205673,06NV65 625025,06NV65,06NV65,06NV65,T,T,0.057,1.347,0.0095,0.0004,0.03,0.102,0.036,0.053,0.029,0.0325,0.045,0.0027,0.0116,0.001,0.053,2162.894,49.21204,1905.0,1612.0,1041.0
17615,24B218207,84.1,88.4,29.49,0.305999994277954,06NV65 625025,06NV65,06NV65,06NV65,T,T,0.056,1.296,0.0154,0.0,0.025,0.131,0.04,0.051,0.013,0.029,0.044,0.0025,0.0086,0.001,0.049,2157.494,49.21385,1911.0,1639.0,1047.0
17616,24B218212,80.6,86.5,28.22,0.306100010871887,06NV65 625025,06NV65,06NV65,06NV65,T,T,0.056,1.296,0.0154,0.0,0.025,0.131,0.04,0.051,0.013,0.029,0.044,0.0025,0.0086,0.001,0.049,2158.448,49.21665,1886.0,1657.0,1052.0
17617,24B218216,83.5,85.4,29.06,0.244000002741814,06NV65 625025,06NV65,06NV65,06NV65,T,T,0.056,1.318,0.0109,0.0023,0.014,0.115,0.041,0.036,0.016,0.0331,0.045,0.0022,0.01,0.001,0.045,2163.794,49.21503,1936.0,1637.0,1043.0
17618,24B218219,78.6,85.0,26.7,0.181999996304512,06NV65 625025,06NV65,06NV65,06NV65,T,T,0.056,1.318,0.0109,0.0023,0.014,0.115,0.041,0.036,0.016,0.0331,0.045,0.0022,0.01,0.001,0.045,2126.048,44.32817,1884.0,1643.0,1052.0
17619,24B218220,78.7,85.5,25.74,0.181999996304512,06NV65 625025,06NV65,06NV65,06NV65,T,T,0.056,1.318,0.0109,0.0023,0.014,0.115,0.041,0.036,0.016,0.0331,0.045,0.0022,0.01,0.001,0.045,2157.17,44.31611,1920.0,1644.0,1054.0
17661,24B218325,71.3,81.3,26.86,0.250099986791611,06NV65 625025,06NV65,06-V60,06NV65,L,T,0.051,1.308,0.01,0.0002,0.036,0.123,0.042,0.052,0.011,0.0316,0.045,0.0015,0.0078,0.002,0.047,2147.936,49.22706,1911.0,1655.0,1023.0
17662,24B218325,73.9,83.4,26.19,0.250099986791611,06NV65 625025,06NV65,06-V60,06NV65,T,T,0.051,1.308,0.01,0.0002,0.036,0.123,0.042,0.052,0.011,0.0316,0.045,0.0015,0.0078,0.002,0.047,2147.936,49.22706,1911.0,1655.0,1023.0
17726,24B218830,78.1,87.8,27.52,0.368999987840652,06NV65 625025,06NV65,06NV65,06NV65,T,T,0.061,1.345,0.0129,0.0017,0.021,0.111,0.033,0.053,0.021,0.0325,0.045,0.0026,0.0088,0.001,0.05,2146.712,54.14025,1916.0,1619.0,1045.0
17727,24B218833,79.0,87.0,28.3,0.368999987840652,06NV65 625025,06NV65,06NV65,06NV65,T,T,0.056,1.292,0.0139,0.0036,0.016,0.122,0.038,0.047,0.024,0.0282,0.043,0.0027,0.0097,0.001,0.049,2132.096,54.15093,1916.0,1603.0,1034.0
17728,24B218839,77.8,86.9,26.45,0.307099997997284,06NV65 625025,06NV65,06NV65,06NV65,T,T,0.056,1.292,0.0139,0.0036,0.016,0.122,0.038,0.047,0.024,0.0282,0.043,0.0027,0.0097,0.001,0.049,2126.228,49.236,1902.0,1623.0,1047.0
17729,24B218841,77.3,85.2,24.93,0.181099995970726,06NV65 625025,06NV65,06NV65,06NV65,L,T,0.057,1.276,0.0157,0.0012,0.032,0.103,0.037,0.057,0.026,0.027,0.042,0.005,0.0102,0.001,0.047,2132.96,44.30978,1893.0,1623.0,1047.0
17732,24B218853,77.6,85.6,29.38,0.306100010871887,06NV65 625025,06NV65,06NV65,06NV65,T,T,0.054,1.266,0.0126,0.0011,0.033,0.104,0.033,0.051,0.022,0.0318,0.043,0.0024,0.0083,0.001,0.047,2152.112,49.21909,1916.0,1632.0,1038.0
17733,24B218856,77.5,85.6,26.92,0.244100004434586,06NV65 625025,06NV65,[],[],T,T,0.051,1.302,0.0093,0.0031,0.019,0.111,0.033,0.034,0.026,0.0335,0.043,0.0027,0.0096,0.001,0.049,2145.164,49.23486,1896.0,1632.0,1011.0
17734,24B218860,77.5,85.6,26.92,0.244100004434586,06NV65 625025,06NV65,[],[],T,T,0.051,1.302,0.0093,0.0031,0.019,0.111,0.033,0.034,0.026,0.0335,0.043,0.0027,0.0096,0.001,0.049,2122.898,49.23309,1884.0,1623.0,1022.0
17735,24B218861,77.1,84.7,25.53,0.244000002741814,06NV65 625025,06NV65,[],[],T,T,0.051,1.302,0.0093,0.0031,0.019,0.111,0.033,0.034,0.026,0.0335,0.043,0.0027,0.0096,0.001,0.049,2077.88,49.25652,1857.0,1625.0,1036.0
17736,24B218862,77.5,85.6,26.92,0.244100004434586,06NV65 625025,06NV65,[],[],T,T,0.051,1.302,0.0093,0.0031,0.019,0.111,0.033,0.034,0.026,0.0335,0.043,0.0027,0.0096,0.001,0.049,2075.072,49.26284,1869.0,1626.0,1029.0
17737,24B218864,79.15,85.95,26.1,0.244100004434586,06NV65 625025,06NV65,06NV65,06NV65,T,T,0.055,1.271,0.0113,0.0032,0.023,0.101,0.03,0.052,0.026,0.0279,0.041,0.0026,0.0099,0.001,0.047,2092.244,49.24771,1875.0,1632.0,1036.0
17738,24B218871,70.9,82.9,30.26,0.181099995970726,06NV65 625025,06NV65,06NV65,06NV65,T,T,0.055,1.271,0.0113,0.0032,0.023,0.101,0.03,0.052,0.026,0.0279,0.041,0.0026,0.0099,0.001,0.047,2144.12,44.30367,1891.0,1623.0,1025.0
17739,24B218873,78.0,83.6,25.94,0.180999994277954,06NV65 625025,06NV65,[],[],T,T,0.054,1.305,0.0129,0.0018,0.022,0.109,0.035,0.044,0.018,0.0342,0.043,0.0044,0.0095,0.001,0.049,2154.524,44.30719,1891.0,1632.0,1025.0
17740,24B218874,75.4,85.8,22.87,0.181099995970726,06NV65 625025,06NV65,[],[],T,T,0.054,1.305,0.0129,0.0018,0.022,0.109,0.035,0.044,0.018,0.0342,0.043,0.0044,0.0095,0.001,0.049,2144.732,44.30892,1895.0,1623.0,1025.0
17741,24B218879,69.2,81.7,23.66,0.181099995970726,06NV65 625025,06NV65,[],[],T,T,0.054,1.305,0.0129,0.0018,0.022,0.109,0.035,0.044,0.018,0.0342,0.043,0.0044,0.0095,0.001,0.049,2150.726,44.31184,1896.0,1632.0,1025.0
18123,24B220299,77.1,85.8,28.91,0.369100004434586,06NV65 625025,06NV65,06NV65,06NV65,T,T,0.059,1.333,0.0192,0.001,0.032,0.135,0.043,0.057,0.021,0.0311,0.045,0.0026,0.0088,0.001,0.05,2138.486,54.14614,1896.0,1632.0,1052.0
18124,24B220302,73.4,82.15,30.27,0.369300007820129,06NV65 625025,06NV65,06NV65,06NV65,T,T,0.059,1.334,0.0106,0.0014,0.024,0.125,0.039,0.059,0.02,0.0372,0.043,0.004,0.0093,0.001,0.053,2069.636,54.18353,1855.0,1592.0,1025.0
18125,24B220307,76.5,85.1,32.13,0.369100004434586,06NV65 625025,06NV65,06NV65,06NV65,T,T,0.059,1.334,0.0106,0.0014,0.024,0.125,0.039,0.059,0.02,0.0372,0.043,0.004,0.0093,0.001,0.053,2133.32,54.14909,1904.0,1619.0,1038.0
18126,24B220310,75.5,83.8,29.01,0.369100004434586,06NV65 625025,06NV65,06NV65,06NV65,T,T,0.059,1.329,0.0105,0.001,0.023,0.129,0.045,0.044,0.019,0.0306,0.043,0.0025,0.0101,0.001,0.055,2120.918,54.15561,1895.0,1605.0,1034.0
18127,24B220315,77.1,82.6,21.04,0.181099995970726,06NV65 625025,06NV65,06NV65,06NV65,T,T,0.059,1.329,0.0105,0.001,0.023,0.129,0.045,0.044,0.019,0.0306,0.043,0.0025,0.0101,0.001,0.055,2120.756,44.32468,1889.0,1621.0,1023.0
18128,24B220318,77.3,84.7,24.66,0.181099995970726,06NV65 625025,06NV65,06NV65,06NV65,T,T,0.06,1.296,0.0096,0.0014,0.019,0.118,0.039,0.043,0.017,0.0311,0.045,0.0022,0.0109,0.001,0.053,2118.038,44.32905,1887.0,1621.0,1029.0
18129,24B220322,78.0,85.1,24.67,0.181099995970726,06NV65 625025,06NV65,06NV65,06NV65,T,T,0.06,1.296,0.0096,0.0014,0.019,0.118,0.039,0.043,0.017,0.0311,0.045,0.0022,0.0109,0.001,0.053,2119.712,44.3262,1882.0,1623.0,1020.0
18131,24B220331,75.7,84.1,29.04,0.369100004434586,06NV65 625025,06NV65,06NV65,06NV65,T,T,0.059,1.341,0.0123,0.0026,0.018,0.139,0.046,0.065,0.019,0.0273,0.043,0.0023,0.0086,0.001,0.048,2175.584,54.11644,1934.0,1625.0,1049.0
18132,24B220333,75.4,84.4,29.74,0.369100004434586,06NV65 625025,06NV65,06NV65,06NV65,T,T,0.058,1.302,0.0098,0.0013,0.023,0.123,0.041,0.047,0.018,0.0311,0.045,0.0027,0.008,0.001,0.052,2160.482,54.1321,1929.0,1623.0,1047.0
18133,24B220338,77.5,86.4,27.78,0.312099993228912,06NV65 625025,06NV65,06NV65,06NV65,T,T,0.058,1.302,0.0098,0.0013,0.023,0.123,0.041,0.047,0.018,0.0311,0.045,0.0027,0.008,0.001,0.052,2157.764,49.21225,1920.0,1630.0,1027.0
18134,24B220341,77.6,86.3,25.4,0.306100010871887,06NV65 625025,06NV65,06NV65,06NV65,T,T,0.053,1.313,0.0154,0.0006,0.025,0.143,0.043,0.073,0.018,0.0312,0.042,0.0025,0.0088,0.001,0.054,2158.466,49.21314,1918.0,1621.0,1034.0
18135,24B220346,77.6,85.9,27.4,0.306100010871887,06NV65 625025,06NV65,06NV65,06NV65,T,T,0.053,1.313,0.0154,0.0006,0.025,0.143,0.043,0.073,0.018,0.0312,0.042,0.0025,0.0088,0.001,0.054,2150.294,49.21526,1907.0,1621.0,1047.0
18136,24B220349,77.7,85.4,24.19,0.244100004434586,06NV65 625025,06NV65,06NV65,06NV65,T,T,0.058,1.264,0.0115,0.0013,0.026,0.135,0.041,0.045,0.02,0.036,0.043,0.0024,0.0104,0.001,0.053,2166.35,49.20992,1776.0,1628.0,1022.0
18137,24B220354,76.2,82.8,24.09,0.181099995970726,06NV65 625025,06NV65,06NV65,06NV65,T,T,0.058,1.264,0.0115,0.0013,0.026,0.135,0.041,0.045,0.02,0.036,0.043,0.0024,0.0104,0.001,0.053,2141.636,44.30498,1893.0,1625.0,1025.0
18158,24B220400,75.6,84.0,25.86,0.306100010871887,06NV65 625025,06NV65,06NV65,06NV65,T,T,0.057,1.322,0.0075,0.0029,0.008,0.093,0.038,0.052,0.022,0.0316,0.04,0.0028,0.0092,0.001,0.047,2108.372,49.23677,1880.0,1628.0,1077.0
18159,24B220403,75.2,83.5,26.99,0.306100010871887,06NV65 625025,06NV65,06NV65,06NV65,T,T,0.057,1.322,0.0075,0.0029,0.008,0.093,0.038,0.052,0.022,0.0316,0.04,0.0028,0.0092,0.001,0.047,2111.198,49.23726,1878.0,1619.0,1032.0
18160,24B220405,75.4,85.4,28.03,0.305999994277954,06NV65 625025,06NV65,06NV65,06NV65,T,T,0.054,1.361,0.0131,0.0039,0.009,0.131,0.04,0.062,0.017,0.0225,0.042,0.0027,0.0077,0.001,0.051,2111.036,49.23923,1878.0,1621.0,1027.0
18161,24B220406,81.6,85.2,28.11,0.305999994277954,06NV65 625025,06NV65,06NV65,06NV65,T,T,0.054,1.361,0.0131,0.0039,0.009,0.131,0.04,0.062,0.017,0.0225,0.042,0.0027,0.0077,0.001,0.051,2111.684,49.23817,1877.0,1621.0,1025.0
18162,24B220411,77.9,85.6,24.77,0.244000002741814,06NV65 625025,06NV65,06NV65,06NV65,T,T,0.054,1.361,0.0131,0.0039,0.009,0.131,0.04,0.062,0.017,0.0225,0.042,0.0027,0.0077,0.001,0.051,2142.14,49.22298,1895.0,1621.0,1013.0
