Repository: PNell/TrialTest3

File: Data/StreamlitData032524.csv (part 26 of 96)
,coil_no,YieldStrength,TensileStrength,TotalElongation,coil_thickness,steel_design_description,grade,grade_head,grade_tail,sample_direction,sample_location,c_amount,mn_amount,p_amount,s_amount,si_amount,cu_amount,ni_amount,cr_amount,mo_amount,al_amount,nb_amount,ca_amount,n_amount,ti_amount,v_amount,TF1_EXIT_AVG_BODY,TBC_thickness,TEMP_FM_ENTRY_AVG,TEMP_FM_EXIT_AVG,TEMP_COILING_AVG
18163,24B220413,61.0,81.2,26.04,0.244000002741814,06NV65 625025,06NV65,06NV65,06NV65,L,T,0.056,1.338,0.009,0.003,0.011,0.087,0.038,0.054,0.017,0.0314,0.046,0.0031,0.0072,0.001,0.053,2139.35,39.39173,1884.0,1623.0,1014.0
18164,24B220413,77.0,85.0,23.75,0.244000002741814,06NV65 625025,06NV65,06NV65,06NV65,T,T,0.056,1.338,0.009,0.003,0.011,0.087,0.038,0.054,0.017,0.0314,0.046,0.0031,0.0072,0.001,0.053,2139.35,39.39173,1884.0,1623.0,1014.0
18165,24B220414,73.1,80.1,23.63,0.181099995970726,06NV65 625025,06NV65,06NV65,06NV65,L,T,0.056,1.338,0.009,0.003,0.011,0.087,0.038,0.054,0.017,0.0314,0.046,0.0031,0.0072,0.001,0.053,2136.038,34.47429,1875.0,1621.0,1005.0
18166,24B220414,78.2,85.2,23.07,0.181099995970726,06NV65 625025,06NV65,06NV65,06NV65,T,T,0.056,1.338,0.009,0.003,0.011,0.087,0.038,0.054,0.017,0.0314,0.046,0.0031,0.0072,0.001,0.053,2136.038,34.47429,1875.0,1621.0,1005.0
18796,24B222668,75.8,84.3,26.46,0.305900007486343,06NV65 625025,06NV65,06NB55,06NV65,L,T,0.056,1.253,0.0083,0.0001,0.025,0.134,0.042,0.041,0.016,0.0312,0.042,0.0033,0.0088,0.001,0.047,2166.368,49.22254,1909.0,1641.0,1050.0
18797,24B222668,78.4,86.8,24.58,0.305900007486343,06NV65 625025,06NV65,06NB55,06NV65,T,T,0.056,1.253,0.0083,0.0001,0.025,0.134,0.042,0.041,0.016,0.0312,0.042,0.0033,0.0088,0.001,0.047,2166.368,49.22254,1909.0,1641.0,1050.0
18798,24B222674,74.3,83.2,26.41,0.244000002741814,06NV65 625025,06NV65,06NV65,06NV65,L,T,0.056,1.253,0.0083,0.0001,0.025,0.134,0.042,0.041,0.016,0.0312,0.042,0.0033,0.0088,0.001,0.047,2180.156,49.20874,1911.0,1623.0,1023.0
18799,24B222674,79.7,87.0,25.28,0.244000002741814,06NV65 625025,06NV65,06NV65,06NV65,T,T,0.056,1.253,0.0083,0.0001,0.025,0.134,0.042,0.041,0.016,0.0312,0.042,0.0033,0.0088,0.001,0.047,2180.156,49.20874,1911.0,1623.0,1023.0
18946,24B223360,78.6,87.8,26.68,0.306100010871887,06NV65 625025,06NV65,06NV65,06NV65,T,T,0.052,1.265,0.0116,0.0006,0.043,0.14,0.048,0.081,0.02,0.0312,0.041,0.0022,0.0115,0.001,0.046,2101.658,49.24476,1862.0,1632.0,1032.0
18947,24B223363,78.3,86.9,27.59,0.305999994277954,06NV65 625025,06NV65,06NV65,06NV65,T,T,0.063,1.267,0.0182,0.0002,0.036,0.136,0.046,0.093,0.024,0.0346,0.041,0.0021,0.0114,0.001,0.048,2100.902,49.23918,1877.0,1619.0,1022.0
18948,24B223371,77.3,85.5,26.9,0.244000002741814,06NV65 625025,06NV65,06NV65,06NV65,T,T,0.052,1.288,0.0126,0.0023,0.024,0.126,0.04,0.08,0.022,0.0335,0.04,0.0024,0.0085,0.001,0.05,2103.062,49.24212,1850.0,1634.0,993.0
18949,24B223376,80.1,87.4,23.87,0.180899992585182,06NV65 625025,06NV65,06NV65,06NV65,T,T,0.052,1.288,0.0126,0.0023,0.024,0.126,0.04,0.08,0.022,0.0335,0.04,0.0024,0.0085,0.001,0.05,2059.016,44.34615,1821.0,1616.0,1013.0
18950,24B223379,72.8,81.6,27.71,0.180899992585182,06NV65 625025,06NV65,06NV65,06NV65,L,T,0.051,1.308,0.0159,0.0014,0.04,0.134,0.041,0.054,0.021,0.0247,0.044,0.0023,0.0046,0.002,0.05,2063.732,44.35854,1830.0,1635.0,1004.0
18951,24B223379,79.4,84.6,20.05,0.180899992585182,06NV65 625025,06NV65,06NV65,06NV65,T,T,0.051,1.308,0.0159,0.0014,0.04,0.134,0.041,0.054,0.021,0.0247,0.044,0.0023,0.0046,0.002,0.05,2063.732,44.35854,1830.0,1635.0,1004.0
18952,24B223385,66.83333333333333,81.33333333333333,28.043333333333333,0.180899992585182,06NV65 625025,06NV65,06NV65,06NT52,L,T,0.051,1.308,0.0159,0.0014,0.04,0.134,0.041,0.054,0.021,0.0247,0.044000000000000004,0.0023,0.0046,0.002,0.05000000000000001,2142.014,39.41138,1859.0,1634.0,991.0
18953,24B223385,74.0,81.8,26.990000000000002,0.180899992585182,06NV65 625025,06NV65,06NV65,06NT52,T,T,0.051,1.308,0.0159,0.0014,0.04,0.134,0.041,0.054,0.021,0.0247,0.044,0.0023,0.0046,0.002,0.05,2142.014,39.41138,1859.0,1634.0,991.0
19544,24B225401,78.9,86.2,24.05,0.18189999461174,06NV65 625025,06NV65,06NV65,06NV65,T,T,0.059,1.296,0.0089,0.0,0.037,0.095,0.044,0.041,0.009,0.038,0.049,0.0022,0.0101,0.001,0.049,2044.22,44.36327,1814.0,1616.0,1007.0
19557,24B225432,76.3,85.0,27.91,0.369100004434586,06NV65 625025,06NV65,06NV65,06NV65,T,T,0.054,1.289,0.0091,0.002,0.022,0.129,0.047,0.048,0.013,0.0289,0.043,0.0032,0.0079,0.001,0.048,2152.274,44.32493,1904.0,1635.0,1027.0
19558,24B225438,75.6,85.8,26.21,0.368999987840652,06NV65 625025,06NV65,06NV65,06NV65,T,T,0.054,1.289,0.0091,0.002,0.022,0.129,0.047,0.048,0.013,0.0289,0.043,0.0032,0.0079,0.001,0.048,2164.388,49.22484,1909.0,1626.0,1018.0
19559,24B225441,77.9,87.1,25.0,0.369100004434586,06NV65 625025,06NV65,06NV65,06NV65,T,T,0.06,1.339,0.0097,0.0012,0.047,0.131,0.047,0.069,0.014,0.0308,0.045,0.0029,0.0085,0.001,0.051,2145.488,49.22073,1920.0,1632.0,1034.0
19560,24B225445,79.3,87.9,25.59,0.307099997997284,06NV65 625025,06NV65,06NV65,06NV65,T,T,0.06,1.339,0.0097,0.0012,0.047,0.131,0.047,0.069,0.014,0.0308,0.045,0.0029,0.0085,0.001,0.051,2159.168,44.31951,1907.0,1643.0,1034.0
19563,24B225453,75.3,84.5,25.95,0.244000002741814,06NV65 625025,06NV65,06NV65,06NV65,L,T,0.055,1.254,0.011,0.0025,0.019,0.115,0.041,0.045,0.012,0.0285,0.04,0.0026,0.0086,0.001,0.048,2155.55,44.30781,1925.0,1632.0,1038.0
19564,24B225453,78.0,86.5,25.01,0.244000002741814,06NV65 625025,06NV65,06NV65,06NV65,T,T,0.055,1.254,0.011,0.0025,0.019,0.115,0.041,0.045,0.012,0.0285,0.04,0.0026,0.0086,0.001,0.048,2155.55,44.30781,1925.0,1632.0,1038.0
19565,24B225455,76.6,85.4,24.64,0.307000011205673,06NV65 625025,06NV65,06NV65,06NV65,T,T,0.056,1.251,0.0093,0.0014,0.029,0.112,0.04,0.044,0.012,0.0354,0.042,0.0028,0.0081,0.002,0.051,2162.912,44.30578,1952.0,1634.0,1031.0
19566,24B225461,78.4,86.9,25.96,0.307099997997284,06NV65 625025,06NV65,06NV65,06NV65,T,T,0.056,1.251,0.0093,0.0014,0.029,0.112,0.04,0.044,0.012,0.0354,0.042,0.0028,0.0081,0.002,0.051,2162.732,49.21826,1959.0,1630.0,1047.0
19567,24B225472,78.9,86.4,24.01,0.244000002741814,06NV65 625025,06NV65,06NV65,06NV65,T,T,0.056,1.262,0.0089,0.0045,0.007,0.115,0.041,0.043,0.013,0.0297,0.031,0.0022,0.0102,0.0,0.05,2189.498,54.12282,1938.0,1621.0,1041.0
19568,24B225478,81.3,87.5,22.75,0.181999996304512,06NV65 625025,06NV65,06NV65,06NV65,T,T,0.056,1.262,0.0089,0.0045,0.007,0.115,0.041,0.043,0.013,0.0297,0.031,0.0022,0.0102,0.0,0.05,2126.552,54.14495,1936.0,1625.0,1034.0
19582,24B225513,78.7,86.4,27.02,0.368999987840652,06NV65 625025,06NV65,06NV65,06NV65,T,T,0.06,1.298,0.0091,0.0001,0.019,0.121,0.044,0.045,0.013,0.029,0.04,0.0026,0.0086,0.001,0.05,2020.226,49.27867,1850.0,1623.0,1029.0
19583,24B225516,78.3,87.2,28.5,0.368999987840652,06NV65 625025,06NV65,06NV65,06NV65,T,T,0.06,1.298,0.0091,0.0001,0.019,0.121,0.044,0.045,0.013,0.029,0.04,0.0026,0.0086,0.001,0.05,2017.994,49.28019,1850.0,1623.0,1036.0
19584,24B225519,75.4,84.3,30.3,0.368900001049042,06NV65 625025,06NV65,06NV65,06NV65,T,T,0.055,1.265,0.0096,0.0024,0.017,0.121,0.042,0.036,0.012,0.0321,0.041,0.0022,0.0077,0.001,0.048,2016.41,49.28288,1857.0,1619.0,1038.0
19585,24B225525,75.95,85.65,27.365000000000002,0.368999987840652,06NV65 625025,06NV65,06NV65,06NV65,T,T,0.055,1.265,0.0096,0.0024,0.017,0.121,0.042,0.036,0.012,0.0321,0.041,0.0022,0.0077,0.001,0.048,2105.294,49.24485,1909.0,1632.0,1014.0
19586,24B225526,71.9,80.6,29.91,0.368999987840652,06NV65 625025,06NV65,06NV65,06NB55,T,T,0.055,1.265,0.0096,0.0024,0.017,0.121,0.042,0.036,0.012,0.0321,0.041,0.0022,0.0077,0.001,0.048,2112.08,49.24024,1900.0,1634.0,1018.0
19587,24B225527,70.6,79.4,29.03,0.368900001049042,06NV65 625025,06NV65,06NV65,06NB55,T,T,0.055,1.265,0.0096,0.0024,0.017,0.121,0.042,0.036,0.012,0.0321,0.041,0.0022,0.0077,0.001,0.048,2116.112,49.23742,1911.0,1607.0,1013.0
90,23B100294,45.2,62.5,33.01,0.17509999871254,06MN36 625125,06MN36,06MN36,06MN36,L,T,0.063,0.738,0.0092,0.0059,0.014,0.121,0.036,0.047,0.011,0.0323,0.003,0.0022,0.0092,0.0,0.004,2167.718,44.32425,1900.0,1625.0,1130.0
91,23B100296,43.9,61.7,31.7,0.17509999871254,06MN36 625125,06MN36,06MN36,06MN36,L,T,0.063,0.738,0.0092,0.0059,0.014,0.121,0.036,0.047,0.011,0.0323,0.003,0.0022,0.0108,0.0,0.004,2166.656,44.32871,1898.0,1626.0,1130.0
92,23B100298,43.2,60.3,32.49,0.17509999871254,06MN36 625125,06MN36,06MN36,06MN36,L,T,0.063,0.738,0.0092,0.0059,0.014,0.121,0.036,0.047,0.011,0.0323,0.003,0.0022,0.0108,0.0,0.004,2168.474,44.32438,1898.0,1625.0,1128.0
93,23B100301,44.1,60.9,33.07,0.17509999871254,06MN36 625125,06MN36,06MN36,06MN36,L,T,0.067,0.743,0.0072,0.0031,0.028,0.112,0.037,0.043,0.013,0.0435,0.002,0.0029,0.0085,0.001,0.004,2159.06,44.32953,1887.0,1625.0,1130.0
94,23B100306,43.3,61.2,36.36,0.17509999871254,06MN36 625125,06MN36,06MN36,06MN36,L,T,0.061,0.703,0.0106,0.0024,0.017,0.114,0.039,0.055,0.011,0.0244,0.003,0.0013,0.008,0.0,0.004,2124.752,44.32607,1907.0,1625.0,1126.0
228,23B150103,45.2,60.7,34.75,0.234099999070168,06MN36 625125,06MN36,06MN36,06MN36,L,T,0.066,0.729,0.0075,0.0046,0.017,0.121,0.043,0.041,0.014,0.0266,0.001,0.0028,0.0093,0.0,0.004,2111.324,49.24629,1891.0,1626.0,1128.0
229,23B150105,47.9,61.7,38.96,0.234099999070168,06MN36 625125,06MN36,06MN36,06MN36,L,T,0.066,0.729,0.0075,0.0046,0.017,0.121,0.043,0.041,0.014,0.0266,0.001,0.0028,0.0093,0.0,0.004,2159.582,49.23899,1900.0,1628.0,1126.0
230,23B150107,48.3,62.7,34.53,0.234099999070168,06MN36 625125,06MN36,06MN36,06MN36,L,T,0.07,0.74,0.0108,0.0026,0.018,0.142,0.054,0.054,0.012,0.029,0.003,0.0015,0.0088,0.0,0.004,2170.13,49.24045,1904.0,1625.0,1128.0
231,23B150109,47.7,62.5,35.17,0.234099999070168,06MN36 625125,06MN36,06MN36,06MN36,L,T,0.07,0.74,0.0108,0.0026,0.018,0.142,0.054,0.054,0.012,0.029,0.003,0.0015,0.0088,0.0,0.004,2188.292,49.23695,1911.0,1626.0,1128.0
232,23B150112,46.4,60.8,35.86,0.234099999070168,06MN36 625125,06MN36,06MN36,06MN36,L,T,0.06,0.746,0.0094,0.0052,0.007,0.13,0.049,0.053,0.01,0.0279,0.002,0.0016,0.008,0.0,0.004,2215.562,49.20211,1916.0,1626.0,1128.0
233,23B150114,47.8,61.4,35.03,0.234099999070168,06MN36 625125,06MN36,06MN36,06MN36,L,T,0.06,0.746,0.0094,0.0052,0.007,0.13,0.049,0.053,0.01,0.0279,0.002,0.0016,0.008,0.0,0.004,2214.77,49.20571,1920.0,1625.0,1126.0
234,23B150117,45.1,59.7,36.81,0.234099999070168,06MN36 625125,06MN36,06MN36,06MN36,L,T,0.055,0.739,0.0085,0.0043,0.019,0.097,0.038,0.046,0.013,0.027,0.002,0.0027,0.0065,0.001,0.005,2217.074,49.21111,1916.0,1625.0,1130.0
235,23B150119,45.9,59.7,37.24,0.234099999070168,06MN36 625125,06MN36,06MN36,06MN36,L,T,0.055,0.739,0.0085,0.0043,0.019,0.097,0.038,0.046,0.013,0.027,0.002,0.0027,0.0065,0.001,0.005,2217.794,49.2059,1920.0,1623.0,1128.0
236,23B150123,46.6,61.0,35.62,0.234099999070168,06MN36 625125,06MN36,06MN36,06MN36,L,T,0.059,0.749,0.0119,0.0027,0.029,0.112,0.041,0.058,0.01,0.0338,0.003,0.0019,0.0068,0.001,0.004,2213.492,49.21462,1932.0,1628.0,1126.0
237,23B150125,46.0,60.9,33.03,0.17509999871254,06MN36 625125,06MN36,06MN36,06MN36,L,T,0.059,0.749,0.0119,0.0027,0.029,0.112,0.041,0.058,0.01,0.0338,0.003,0.0019,0.0068,0.001,0.004,2210.27,49.20651,1920.0,1625.0,1130.0
238,23B150126,43.2,59.4,33.18,0.174999997019768,06MN36 625125,06MN36,06MN36,06MN36,L,T,0.059,0.749,0.0119,0.0027,0.029,0.112,0.041,0.058,0.01,0.0338,0.003,0.0019,0.0068,0.001,0.004,2135.012,49.22755,1880.0,1623.0,1131.0
239,23B150128,45.6,61.9,33.64,0.174999997019768,06MN36 625125,06MN36,06MN36,06MN36,L,T,0.064,0.723,0.0099,0.0058,0.011,0.113,0.037,0.056,0.014,0.0206,0.002,0.0031,0.0092,0.0,0.005,2138.144,49.22394,1884.0,1625.0,1130.0
240,23B150130,44.7,61.1,33.26,0.17509999871254,06MN36 625125,06MN36,06MN36,06MN36,L,T,0.064,0.723,0.0099,0.0058,0.011,0.113,0.037,0.056,0.014,0.0206,0.002,0.0031,0.0092,0.0,0.005,2163.506,49.23042,1893.0,1623.0,1128.0
241,23B150134,47.8,61.5,33.96,0.100100003182888,06MN36 625125,06MN36,06MN36,06MN36,L,T,0.055,0.777,0.0085,0.0029,0.014,0.114,0.042,0.041,0.014,0.0294,0.002,0.0029,0.0083,0.0,0.005,2141.582,34.47981,1878.0,1607.0,1142.0
242,23B150136,42.8,57.9,33.74,0.100000001490116,06MN36 625125,06MN36,06MN36,06MN36,L,T,0.055,0.777,0.0085,0.0029,0.014,0.114,0.042,0.041,0.014,0.0294,0.002,0.0029,0.0083,0.0,0.005,2081.678,34.50663,1868.0,1634.0,1131.0
243,23B150137,48.9,62.0,32.82,0.186100006103516,06MN36 625125,06MN36,06MN36,06MN36,L,T,0.055,0.777,0.0085,0.0029,0.014,0.114,0.042,0.041,0.014,0.0294,0.002,0.0029,0.0083,0.0,0.005,2197.22,49.19834,1931.0,1646.0,1131.0
9456,23B183946,50.6,63.3,33.82,0.234099999070168,06MN36 625125,06MN36,06MN40,06MN36,L,T,0.066,0.747,0.0093,0.004,0.036,0.109,0.038,0.038,0.006,0.0282,0.001,0.0027,0.0106,0.001,0.004,2078.96,49.27048,1920.0,1617.0,1149.0
9457,23B183947,50.2,64.3,32.75,0.234099999070168,06MN36 625125,06MN36,06MN36,06MN36,L,T,0.066,0.747,0.0093,0.004,0.036,0.109,0.038,0.038,0.006,0.0282,0.001,0.0027,0.0106,0.001,0.004,2054.408,49.27114,1909.0,1619.0,1151.0
9458,23B183949,49.5,63.7,34.14,0.234099999070168,06MN36 625125,06MN36,06MN36,06MN36,L,T,0.066,0.747,0.0093,0.004,0.036,0.109,0.038,0.038,0.006,0.0282,0.001,0.0027,0.0106,0.001,0.004,2062.562,49.27512,1907.0,1621.0,1137.0
10852,23B190350,49.9,64.8,31.31,0.129099994897842,06MN36 625125,06MN36,06MN40,06MN36,L,T,0.065,0.76,0.0075,0.0035,0.018,0.099,0.037,0.039,0.009,0.032,0.0,0.0026,0.0092,0.001,0.004,2096.6,34.49916,1931.0,1623.0,1121.0
10853,23B190352,49.2,64.5,31.67,0.129099994897842,06MN36 625125,06MN36,06MN36,06MN36,L,T,0.065,0.76,0.0075,0.0035,0.018,0.099,0.037,0.039,0.009,0.032,0.0,0.0026,0.0092,0.001,0.004,2099.084,34.49856,1934.0,1623.0,1128.0
10854,23B190356,51.7,65.4,29.18,0.129099994897842,06MN36 625125,06MN36,06MN36,06MN36,L,T,0.065,0.76,0.0075,0.0035,0.018,0.099,0.037,0.039,0.009,0.032,0.0,0.0026,0.0092,0.001,0.004,2073.776,34.50473,1923.0,1623.0,1124.0
10855,23B190364,49.3,63.1,32.34,0.0710000023245811,06MN36 625125,06MN36,06MN36,06MN36,L,T,0.068,0.764,0.0077,0.0026,0.02,0.107,0.039,0.038,0.01,0.0317,0.0,0.0029,0.0098,0.001,0.004,2027.138,34.51504,1923.0,1617.0,1146.0
14726,23B206652,53.2,65.5,29.32,0.129099994897842,06MN36 625125,06MN36,06MN36,06MN36,L,T,0.062,0.777,0.0136,0.0027,0.028,0.127,0.046,0.057,0.012,0.0355,0.001,0.0026,0.0092,0.002,0.004,2119.532,34.48643,1913.0,1630.0,1117.0
14727,23B206652,52.3,65.6,29.92,0.129099994897842,06MN36 625125,06MN36,06MN36,06MN36,T,T,0.062,0.777,0.0136,0.0027,0.028,0.127,0.046,0.057,0.012,0.0355,0.001,0.0026,0.0092,0.002,0.004,2119.532,34.48643,1913.0,1630.0,1117.0
15258,23B208611,49.3,64.2,32.66,0.130999997258186,06MN36 625125,06MN36,06MN36,06MN36,L,T,0.064,0.819,0.0072,0.0036,0.014,0.153,0.045,0.037,0.01,0.0363,0.002,0.0019,0.0088,0.001,0.003,2126.048,44.32651,1886.0,1632.0,1119.0
15259,23B208614,52.3,63.1,31.44,0.0710000023245811,06MN36 625125,06MN36,06MN36,06MN36,L,T,0.064,0.819,0.0072,0.0036,0.014,0.153,0.045,0.037,0.01,0.0363,0.002,0.0019,0.0088,0.001,0.003,2106.536,34.49577,1904.0,1623.0,1149.0
17876,24B219555,49.7,65.5,35.36,0.129600003361702,06MN36 625125,06MN36,06MN40,06MN36,T,T,0.069,0.751,0.0069,0.004,0.014,0.119,0.04,0.046,0.006,0.0273,0.002,0.003,0.01,0.001,0.003,2170.418,34.47072,1940.0,1632.0,1126.0
18088,24B220184,47.2,61.6,36.51,0.244200006127357,06MN36 625125,06MN36,06MN36,06MN36,L,T,0.058,0.701,0.008,0.0017,0.019,0.104,0.034,0.052,0.007,0.0277,0.0,0.0032,0.0074,0.0,0.004,2130.53,34.48126,1841.0,1650.0,1126.0
18089,24B220184,48.2,62.6,25.28,0.244200006127357,06MN36 625125,06MN36,06MN36,06MN36,T,T,0.058,0.701,0.008,0.0017,0.019,0.104,0.034,0.052,0.007,0.0277,0.0,0.0032,0.0074,0.0,0.004,2130.53,34.48126,1841.0,1650.0,1126.0
8975,23B182324,48.4,62.1,24.81,0.0724999979138374,06CSK 575025 25,06CSK,06CSK,06CSK,L,T,0.069,0.367,0.004,0.0004,0.03,0.126,0.045,0.033,0.014,0.0254,0.0,0.0024,0.0073,0.0,0.003,2159.006,34.48048,1945.0,1626.0,1049.0
10611,23B189180,58.7,67.7,26.7,0.0724999979138374,06CSK 575025 25,06CSK,06CSK,06CSK,L,T,0.064,0.389,0.0058,0.0029,0.02,0.107,0.039,0.031,0.009,0.0352,0.0,0.0032,0.0092,0.001,0.003,2035.184,34.51091,1855.0,1571.0,1027.0
12133,23B195194,53.5,66.3,26.74,0.0724999979138374,06CSK 575025 25,06CSK,06CSK,06CSK,L,T,0.069,0.369,0.005,0.0039,0.024,0.111,0.043,0.028,0.008,0.0256,0.0,0.0029,0.0098,0.001,0.002,2084.648,39.42931,1886.0,1634.0,1047.0
12134,23B195198,50.5,66.2,27.24,0.101499997079372,06CSK 575025 25,06CSK,06CSK,06CSK,L,T,0.069,0.369,0.005,0.0039,0.024,0.111,0.043,0.028,0.008,0.0256,0.0,0.0029,0.0098,0.001,0.002,2155.136,39.3995,1920.0,1628.0,1027.0
12614,23B197005,46.7,62.9,30.34,0.0724999979138374,06CSK 575025 25,06CSK,06CSK,06CSK,L,T,0.065,0.394,0.0062,0.0034,0.011,0.126,0.048,0.045,0.011,0.0274,0.0,0.0023,0.0098,0.001,0.003,2116.778,34.49232,1805.0,1614.0,1027.0
13538,23B200612,55.6,66.6,32.73,0.0734999999403954,06CSK 575025 25,06CSK,06CSK,06CSK,L,T,0.068,0.369,0.0109,0.0003,0.028,0.13,0.041,0.046,0.01,0.032,0.001,0.0033,0.0092,0.001,0.003,2150.492,39.40081,1923.0,1580.0,1043.0
13551,23B200662,54.4,65.5,26.99,0.0769999995827675,06CSK 575025 25,06CSK,06CSK,06CSK,L,T,0.062,0.448,0.0066,0.0007,0.027,0.12,0.037,0.038,0.008,0.041,0.0,0.0027,0.0085,0.002,0.003,2151.788,34.48507,1936.0,1580.0,1041.0
15616,24B210354,54.0,66.2,29.03,0.0750000029802322,06CSK 575025 25,06CSK,06CSK,06CSK,L,T,0.069,0.402,0.0062,0.0006,0.017,0.128,0.042,0.039,0.009,0.0381,0.0,0.0022,0.007,0.001,0.002,2135.606,39.4036,1925.0,1581.0,1016.0
15646,24B210469,59.6,69.2,18.62,0.0734999999403954,06CSK 575025 25,06CSK,06CSK,06CSK,L,T,0.068,0.4,0.0052,0.003,0.015,0.141,0.045,0.048,0.011,0.0301,0.0,0.0019,0.0073,0.001,0.001,2169.05,39.39212,1938.0,1581.0,1022.0
15850,24B211179,50.9,66.8,24.82,0.125,06CSK 575025 25,06CSK,03DS-B,06CSK,L,T,0.069,0.396,0.0073,0.002,0.02,0.139,0.045,0.038,0.009,0.0323,0.0,0.0024,0.008,0.001,0.002,2138.828,39.41629,1895.0,1657.0,1018.0
16717,24B214354,50.9,63.6,28.42,0.0734999999403954,06CSK 575025 25,06CSK,06CSK,06CSK,L,T,0.068,0.365,0.007,0.0023,0.026,0.082,0.024,0.037,0.007,0.0343,0.0,0.0029,0.0066,0.001,0.003,2159.654,34.47991,1961.0,1576.0,1036.0
19423,24B225006,52.0,65.4,25.63,0.100000001490116,06CSK 575025 25,06CSK,06CSK,06CSK,L,T,0.067,0.357,0.0058,0.0008,0.023,0.143,0.055,0.044,0.0,0.0375,0.0,0.0029,0.0095,0.002,0.002,2122.7,39.41103,1911.0,1601.0,1027.0
19424,24B225009,54.6,67.8,30.29,0.0599999986588955,06CSK 575025 25,06CSK,06CSK,06CSK,L,T,0.06,0.355,0.0062,0.0031,0.011,0.129,0.049,0.039,0.0,0.0332,0.0,0.0039,0.0074,0.001,0.002,2126.678,39.41009,1916.0,1599.0,1041.0
95,23B100313,41.9,60.1,35.73,0.17509999871254,06CSK 625025,06CSK,06CSK,06CSK,L,T,0.064,0.433,0.01,0.0019,0.022,0.106,0.036,0.052,0.009,0.0366,0.002,0.0014,0.0094,0.0,0.003,2162.912,49.20995,1923.0,1634.0,1036.0
98,23B100323,44.7,60.0,32.79,0.100500002503395,06CSK 625025,06CSK,06CSK,06CSK,L,T,0.064,0.398,0.0067,0.0018,0.019,0.104,0.034,0.044,0.011,0.0314,0.001,0.0023,0.0076,0.001,0.004,2187.5,34.45909,1927.0,1623.0,1020.0
99,23B100324,44.2,58.7,33.87,0.100500002503395,06CSK 625025,06CSK,06MN36,06CSK,L,T,0.062,0.364,0.0096,0.0031,0.025,0.107,0.038,0.047,0.01,0.0435,0.003,0.0022,0.0065,0.001,0.004,2195.438,39.37611,1931.0,1626.0,1025.0
102,23B100337,40.9,59.4,34.67,0.174099996685982,06CSK 625025,06CSK,06CSK,06CSK,L,T,0.062,0.395,0.0071,0.0031,0.019,0.11,0.038,0.059,0.015,0.0357,0.001,0.0024,0.0076,0.001,0.004,2176.502,49.23275,1929.0,1630.0,1022.0
103,23B100339,41.5,59.5,33.47,0.174099996685982,06CSK 625025,06CSK,06CSK,06CSK,L,T,0.066,0.402,0.0089,0.0021,0.019,0.104,0.037,0.055,0.014,0.0333,0.001,0.0022,0.0074,0.001,0.004,2167.142,49.24085,1911.0,1626.0,1022.0
214,23B150055,46.1,61.0,32.96,0.175200000405312,06CSK 625025,06CSK,05CSK,06CSK,L,T,0.066,0.358,0.0096,0.0046,0.03,0.105,0.044,0.046,0.008,0.0291,0.001,0.0028,0.0092,0.0,0.003,2159.51,54.14288,1907.0,1610.0,1025.0
469,23B151024,44.6,59.8,34.85,0.235200002789497,06CSK 625025,06CSK,06CSK,06CSK,L,T,0.065,0.399,0.005,0.0021,0.016,0.103,0.04,0.043,0.01,0.023,0.001,0.0038,0.0096,0.0,0.004,2049.404,49.24968,1889.0,1598.0,1011.0
586,23B151404,46.7,59.5,32.31,0.244100004434586,06CSK 625025,06CSK,06CSK,06CSK,T,T,0.064,0.368,0.0065,0.004,0.029,0.112,0.042,0.048,0.009,0.0309,0.001,0.0021,0.0067,0.001,0.004,2195.528,49.22409,1934.0,1626.0,1029.0
590,23B151417,46.9,60.9,34.01,0.233999997377396,06CSK 625025,06CSK,06CSK,06CSK,L,T,0.067,0.36,0.0049,0.004,0.026,0.101,0.037,0.031,0.012,0.0364,0.001,0.003,0.0066,0.001,0.004,2172.722,49.21252,1934.0,1621.0,1016.0
593,23B151426,46.9,61.6,32.69,0.244000002741814,06CSK 625025,06CSK,06CSK,06CSK,L,T,0.059,0.409,0.0041,0.0051,0.019,0.101,0.039,0.033,0.01,0.0291,0.001,0.0027,0.0081,0.001,0.004,2146.334,49.21834,1902.0,1623.0,1020.0
594,23B151426,47.4,60.7,36.37,0.244000002741814,06CSK 625025,06CSK,06CSK,06CSK,T,T,0.059,0.409,0.0041,0.0051,0.019,0.101,0.039,0.033,0.01,0.0291,0.001,0.0027,0.0081,0.001,0.004,2146.334,49.21834,1902.0,1623.0,1020.0
595,23B151429,47.8,62.8,31.82,0.0995000004768372,06CSK 625025,06CSK,06CSK,06CSK,L,T,0.059,0.409,0.0041,0.0051,0.019,0.101,0.039,0.033,0.01,0.0291,0.001,0.0027,0.0081,0.001,0.004,2144.12,34.46531,1911.0,1623.0,1025.0
596,23B151429,46.9,60.0,29.83,0.0995000004768372,06CSK 625025,06CSK,06CSK,06CSK,T,T,0.059,0.409,0.0041,0.0051,0.019,0.101,0.039,0.033,0.01,0.0291,0.001,0.0027,0.0081,0.001,0.004,2144.12,34.46531,1911.0,1623.0,1025.0
951,23B152702,47.4,62.9,29.95,0.0760999992489815,06CSK 625025,06CSK,06CSK,05CSK,L,T,0.068,0.391,0.0038,0.0011,0.021,0.096,0.036,0.037,0.01,0.0221,0.0,0.0035,0.009,0.0,0.003,2234.534,34.4414,1940.0,1648.0,1063.0
992,23B152905,46.5,59.7,37.73,0.234099999070168,06CSK 625025,06CSK,06CSK,06CSK,L,T,0.063,0.376,0.0042,0.0028,0.03,0.11,0.042,0.041,0.01,0.03,0.0,0.0014,0.0088,0.001,0.004,2112.422,49.21525,1882.0,1583.0,1074.0
1123,23B153341,47.1,61.5,34.88,0.244100004434586,06CSK 625025,06CSK,06CSK,06CSK,L,T,0.062,0.395,0.0051,0.002,0.022,0.098,0.036,0.037,0.008,0.0312,0.001,0.0017,0.0091,0.001,0.004,2094.26,49.24242,1877.0,1626.0,1043.0
1124,23B153342,45.5,60.6,32.83,0.244100004434586,06CSK 625025,06CSK,06CSK,05CSK,L,T,0.062,0.395,0.0051,0.002,0.022,0.098,0.036,0.037,0.008,0.0312,0.001,0.0017,0.0091,0.001,0.004,2088.68,49.24831,1877.0,1623.0,1043.0
1125,23B153342,45.7,61.0,28.84,0.244100004434586,06CSK 625025,06CSK,06CSK,05CSK,T,T,0.062,0.395,0.0051,0.002,0.022,0.098,0.036,0.037,0.008,0.0312,0.001,0.0017,0.0091,0.001,0.004,2088.68,49.24831,1877.0,1623.0,1043.0
1326,23B154148,50.0,65.1,28.58,0.0996000021696091,06CSK 625025,06CSK,06CSK,06CSK,L,T,0.064,0.377,0.0054,0.0065,0.016,0.101,0.038,0.041,0.01,0.0264,0.003,0.0021,0.0092,0.001,0.004,2125.616,39.38682,1914.0,1625.0,1059.0
1327,23B154148,48.4,64.3,27.28,0.0996000021696091,06CSK 625025,06CSK,06CSK,06CSK,T,T,0.064,0.377,0.0054,0.0065,0.016,0.101,0.038,0.041,0.01,0.0264,0.003,0.0021,0.0092,0.001,0.004,2125.616,39.38682,1914.0,1625.0,1059.0
1328,23B154151,45.9,61.1,29.23,0.244100004434586,06CSK 625025,06CSK,06CSK,06CSK,L,T,0.067,0.376,0.0049,0.0024,0.014,0.094,0.034,0.031,0.01,0.0197,0.001,0.0021,0.0081,0.0,0.004,2129.864,49.23429,1871.0,1626.0,1040.0
1329,23B154151,46.3,61.5,25.37,0.244100004434586,06CSK 625025,06CSK,06CSK,06CSK,T,T,0.067,0.376,0.0049,0.0024,0.014,0.094,0.034,0.031,0.01,0.0197,0.001,0.0021,0.0081,0.0,0.004,2129.864,49.23429,1871.0,1626.0,1040.0
1372,23B154340,46.7,63.7,33.46,0.254099994897842,06CSK 625025,06CSK,06CSK,06CSK,L,T,0.061,0.428,0.0048,0.0035,0.015,0.093,0.036,0.037,0.007,0.0304,0.001,0.0014,0.0102,0.0,0.004,2037.74,49.25917,1850.0,1619.0,1034.0
1553,23B155160,47.1,61.4,31.75,0.234099999070168,06CSK 625025,06CSK,06CSK,06CSK,L,T,0.065,0.358,0.005,0.0012,0.035,0.104,0.04,0.035,0.009,0.0244,0.001,0.0017,0.0086,0.001,0.004,2216.12,49.19222,1954.0,1641.0,1072.0
1758,23B155889,43.8,61.4,34.53,0.150099992752075,06CSK 625025,06CSK,06CSK,06CSK,L,T,0.07,0.379,0.0038,0.0034,0.019,0.114,0.042,0.037,0.009,0.0312,0.001,0.0041,0.0072,0.001,0.004,2114.51,39.40586,1895.0,1625.0,1061.0
1761,23B155895,48.4,62.8,33.3,0.244100004434586,06CSK 625025,06CSK,06CSK,06CSK,L,T,0.068,0.373,0.0064,0.0045,0.02,0.115,0.046,0.043,0.012,0.0325,0.002,0.0045,0.0086,0.001,0.004,2147.99,49.23613,1914.0,1635.0,1047.0
1762,23B155895,48.4,62.2,31.1,0.244100004434586,06CSK 625025,06CSK,06CSK,06CSK,T,T,0.068,0.373,0.0064,0.0045,0.02,0.115,0.046,0.043,0.012,0.0325,0.002,0.0045,0.0086,0.001,0.004,2147.99,49.23613,1914.0,1635.0,1047.0
1770,23B155926,46.1,62.6,31.28,0.0729999989271164,06CSK 625025,06CSK,06CSK,06CSK,L,T,0.073,0.409,0.0052,0.004,0.018,0.11,0.041,0.04,0.01,0.0333,0.001,0.0025,0.0089,0.0,0.004,2120.468,34.48539,1900.0,1574.0,1032.0
1793,23B156022,46.2,60.9,35.27,0.254099994897842,06CSK 625025,06CSK,06CSK,06CSK,L,T,0.065,0.382,0.0013,0.0035,0.013,0.108,0.039,0.028,0.007,0.0304,0.0,0.0022,0.0089,0.0,0.004,2200.514,49.21141,1977.0,1630.0,978.0
1822,23B156128,48.2,62.4,31.67,0.0710000023245811,06CSK 625025,06CSK,06CSK,06CSK,L,T,0.064,0.373,0.0021,0.0013,0.028,0.102,0.04,0.029,0.008,0.0381,0.001,0.0027,0.0025,0.001,0.004,2229.962,44.2821,1943.0,1599.0,1029.0
2331,23B158171,50.8,64.8,30.08,0.244100004434586,06CSK 625025,06CSK,06CSK,06CSK,T,T,0.069,0.372,0.0056,0.0,0.03,0.091,0.039,0.048,0.011,0.0259,0.001,0.0026,0.0097,0.001,0.004,2091.272,49.24654,1898.0,1621.0,1025.0
2399,23B158486,52.6,68.6,27.68,0.0996999964118004,06CSK 625025,06CSK,06CSK,06CSK,L,T,0.073,0.388,0.0063,0.0009,0.023,0.116,0.043,0.047,0.008,0.0297,0.0,0.0017,0.0108,0.0,0.004,2197.886,39.37915,1974.0,1632.0,1029.0
2415,23B158556,49.0,62.8,34.58,0.254099994897842,06CSK 625025,06CSK,03CSK,06CSK,L,T,0.07,0.384,0.005,0.004,0.029,0.124,0.041,0.035,0.008,0.0208,0.001,0.0016,0.0087,0.001,0.004,2217.956,49.18721,1990.0,1630.0,1007.0
2748,23B159910,47.4,65.3,28.74,0.175400003790855,06CSK 625025,06CSK,06CSK,06CSK,L,T,0.065,0.411,0.0079,0.0006,0.03,0.125,0.039,0.051,0.013,0.0313,0.002,0.0036,0.0093,0.001,0.006,2188.652,49.21672,1988.0,1628.0,1007.0
2750,23B159915,49.0,64.7,27.51,0.0759999975562096,06CSK 625025,06CSK,06CSK,06CSK,L,T,0.065,0.411,0.0079,0.0006,0.03,0.125,0.039,0.051,0.013,0.0313,0.002,0.0036,0.0093,0.001,0.006,2167.592,34.4732,1983.0,1623.0,995.0
2751,23B159917,47.0,63.5,29.07,0.0755999982357025,06CSK 625025,06CSK,06CSK,06CSK,L,T,0.067,0.386,0.0053,0.0011,0.021,0.113,0.04,0.039,0.01,0.0326,0.0,0.0018,0.0108,0.0,0.004,2178.122,34.46716,1990.0,1621.0,1029.0
2752,23B159920,48.3,63.6,29.25,0.0755999982357025,06CSK 625025,06CSK,06CSK,06CSK,L,T,0.067,0.386,0.0053,0.0011,0.021,0.113,0.04,0.039,0.01,0.0326,0.0,0.0018,0.0108,0.0,0.004,2178.59,34.46628,1986.0,1621.0,1054.0
2753,23B159923,45.3,62.7,29.86,0.0755999982357025,06CSK 625025,06CSK,06CSK,06CSK,L,T,0.067,0.386,0.0053,0.0011,0.021,0.113,0.04,0.039,0.01,0.0326,0.0,0.0018,0.0108,0.0,0.004,2175.674,34.46598,1986.0,1623.0,1058.0
2754,23B159934,45.1,61.7,29.8,0.0755999982357025,06CSK 625025,06CSK,06CSK,06CSK,L,T,0.061,0.392,0.0054,0.0036,0.022,0.101,0.036,0.039,0.01,0.0366,0.001,0.0018,0.0075,0.0,0.004,2192.702,34.44225,1981.0,1621.0,1049.0
2755,23B159935,47.2,62.0,30.03,0.110299997031689,06CSK 625025,06CSK,06CSK,06CSK,L,T,0.061,0.392,0.0054,0.0036,0.022,0.101,0.036,0.039,0.01,0.0366,0.001,0.0018,0.0075,0.0,0.004,2192.432,34.44037,1981.0,1630.0,1036.0
2756,23B159942,49.4,64.9,28.44,0.110200002789497,06CSK 625025,06CSK,06CSK,06CSK,L,T,0.066,0.41,0.0086,0.0021,0.016,0.116,0.037,0.057,0.012,0.0225,0.002,0.0025,0.0132,0.0,0.004,2202.422,34.46073,1994.0,1630.0,1023.0
2757,23B159946,48.4,61.6,30.65,0.200100004673004,06CSK 625025,06CSK,06CSK,06CSK,L,T,0.068,0.385,0.0059,0.003,0.02,0.099,0.035,0.04,0.009,0.0297,0.001,0.0018,0.0082,0.001,0.003,2115.284,49.20905,1961.0,1628.0,1031.0
2758,23B159949,45.3,61.5,31.21,0.110299997031689,06CSK 625025,06CSK,06CSK,06CSK,L,T,0.068,0.385,0.0059,0.003,0.02,0.099,0.035,0.04,0.009,0.0297,0.001,0.0018,0.0082,0.001,0.003,2154.83,34.45321,1967.0,1628.0,1041.0
2824,23B160208,48.7,62.8,32.48,0.244000002741814,06CSK 625025,06CSK,06CSK,06CSK,L,T,0.061,0.394,0.0047,0.0004,0.03,0.098,0.036,0.046,0.012,0.0342,0.001,0.0031,0.0087,0.001,0.004,2176.43,49.21363,2006.0,1644.0,1041.0
2825,23B160208,50.3,63.5,31.59,0.244000002741814,06CSK 625025,06CSK,06CSK,06CSK,T,T,0.061,0.394,0.0047,0.0004,0.03,0.098,0.036,0.046,0.012,0.0342,0.001,0.0031,0.0087,0.001,0.004,2176.43,49.21363,2006.0,1644.0,1041.0
2967,23B160626,44.8,60.4,34.45,0.244200006127357,06CSK 625025,06CSK,06CSK,06CSK,L,T,0.071,0.366,0.005,0.0024,0.015,0.092,0.033,0.041,0.012,0.0239,0.002,0.0036,0.0092,0.0,0.004,2168.672,49.19993,1952.0,1623.0,1018.0
2968,23B160626,45.4,59.6,28.57,0.244200006127357,06CSK 625025,06CSK,06CSK,06CSK,T,T,0.071,0.366,0.005,0.0024,0.015,0.092,0.033,0.041,0.012,0.0239,0.002,0.0036,0.0092,0.0,0.004,2168.672,49.19993,1952.0,1623.0,1018.0
3154,23B161156,51.2,64.2,33.63,0.244299992918968,06CSK 625025,06CSK,06CSK,06CSK,L,T,0.069,0.383,0.0065,0.0027,0.026,0.106,0.044,0.068,0.011,0.029,0.0,0.0022,0.01,0.001,0.005,2169.464,49.23286,1940.0,1623.0,1029.0
3155,23B161156,51.9,63.8,27.58,0.244299992918968,06CSK 625025,06CSK,06CSK,06CSK,T,T,0.069,0.383,0.0065,0.0027,0.026,0.106,0.044,0.068,0.011,0.029,0.0,0.0022,0.01,0.001,0.005,2169.464,49.23286,1940.0,1623.0,1029.0
3287,23B161607,44.5,61.3,34.02,0.158399999141693,06CSK 625025,06CSK,05CSK,06CSK,L,T,0.062,0.398,0.0064,0.0043,0.018,0.101,0.043,0.046,0.009,0.0342,0.0,0.0005,0.0078,0.0,0.004,2129.486,49.26131,1977.0,1628.0,1020.0
3288,23B161613,45.4,62.7,33.11,0.158399999141693,06CSK 625025,06CSK,06CSK,06CSK,L,T,0.062,0.398,0.0064,0.0043,0.018,0.101,0.043,0.046,0.009,0.0342,0.0,0.0005,0.0078,0.0,0.004,2168.042,39.38976,1992.0,1626.0,1032.0
3289,23B161615,44.6,62.9,32.49,0.158399999141693,06CSK 625025,06CSK,06CSK,06CSK,L,T,0.066,0.402,0.0092,0.0021,0.024,0.101,0.041,0.042,0.013,0.031,0.001,0.003,0.0088,0.001,0.004,2188.328,34.46405,1995.0,1626.0,1032.0
3290,23B161619,44.8,62.6,31.66,0.158399999141693,06CSK 625025,06CSK,06CSK,06CSK,L,T,0.066,0.402,0.0092,0.0021,0.024,0.101,0.041,0.042,0.013,0.031,0.001,0.003,0.0088,0.001,0.004,2190.65,34.46599,1995.0,1630.0,1029.0
3291,23B161623,45.1,61.9,31.33,0.158399999141693,06CSK 625025,06CSK,06CSK,06CSK,L,T,0.061,0.382,0.0056,0.0015,0.02,0.104,0.045,0.045,0.008,0.0215,0.0,0.0017,0.0093,0.0,0.004,2216.102,54.11838,1965.0,1623.0,1020.0
3340,23B161777,52.5,66.5,23.34,0.244100004434586,06CSK 625025,06CSK,06CSK,06CSK,T,T,0.069,0.426,0.0043,0.0015,0.016,0.092,0.038,0.045,0.007,0.023,0.0,0.0021,0.0094,0.0,0.004,2166.764,54.13367,1958.0,1617.0,1013.0
3385,23B161955,47.3,62.0,33.87,0.254099994897842,06CSK 625025,06CSK,06CSK,06CSK,L,T,0.07,0.387,0.0075,0.0017,0.03,0.094,0.042,0.044,0.012,0.0271,0.001,0.0025,0.008,0.001,0.004,2141.33,49.20036,1963.0,1626.0,1031.0
3500,23B162384,46.7,62.7,31.19,0.110299997031689,06CSK 625025,06CSK,06CSK,06CSK,L,T,0.07,0.39,0.0036,0.0,0.026,0.078,0.03,0.03,0.007,0.0231,0.0,0.002,0.0056,0.0,0.004,2155.316,34.47955,1965.0,1632.0,1052.0
3511,23B162416,48.6,62.2,33.53,0.110200002789497,06CSK 625025,06CSK,06CSK,06CSK,L,T,0.065,0.37,0.0041,0.0015,0.034,0.089,0.036,0.028,0.009,0.0304,0.0,0.0016,0.0073,0.001,0.004,2176.178,34.47647,1974.0,1625.0,1040.0
4240,23B164677,46.1,60.9,37.36,0.368999987840652,06CSK 625025,06CSK,06CSK,06CSK,L,T,0.063,0.407,0.0074,0.0013,0.022,0.111,0.037,0.037,0.009,0.037,0.002,0.0027,0.0074,0.0,0.003,2164.568,54.12615,1954.0,1628.0,993.0
4241,23B164677,47.4,61.8,33.96,0.368999987840652,06CSK 625025,06CSK,06CSK,06CSK,T,T,0.063,0.407,0.0074,0.0013,0.022,0.111,0.037,0.037,0.009,0.037,0.002,0.0027,0.0074,0.0,0.003,2164.568,54.12615,1954.0,1628.0,993.0
4255,23B164717,48.0,61.1,34.53,0.234099999070168,06CSK 625025,06CSK,06CSK,06CSK,L,T,0.065,0.379,0.0087,0.0012,0.028,0.124,0.045,0.055,0.01,0.0302,0.002,0.0022,0.0083,0.001,0.004,2077.394,49.2407,1905.0,1625.0,1034.0
4272,23B164764,48.4,62.1,32.19,0.0780000016093254,06CSK 625025,06CSK,06CSK,06CSK,L,T,0.061,0.367,0.0093,0.0041,0.017,0.087,0.033,0.038,0.009,0.0279,0.001,0.0027,0.0087,0.0,0.004,2089.58,34.49406,1923.0,1625.0,1043.0
4274,23B164772,49.4,61.9,30.04,0.0780000016093254,06CSK 625025,06CSK,06CSK,06CSK,L,T,0.062,0.381,0.0097,0.003,0.019,0.082,0.032,0.038,0.009,0.0267,0.0,0.0023,0.0083,0.0,0.004,2080.13,34.49645,1916.0,1605.0,1029.0
4275,23B164777,49.1,63.2,30.95,0.0780000016093254,06CSK 625025,06CSK,06CSK,06CSK,L,T,0.062,0.381,0.0097,0.003,0.019,0.082,0.032,0.038,0.009,0.0267,0.0,0.0023,0.0083,0.0,0.004,2077.502,34.49719,1913.0,1599.0,1016.0
4276,23B164779,49.5,63.6,28.43,0.0780000016093254,06CSK 625025,06CSK,06CSK,06CSK,L,T,0.063,0.389,0.0078,0.0048,0.014,0.077,0.031,0.049,0.009,0.0259,0.0,0.0025,0.0094,0.0,0.004,2067.674,34.49941,1907.0,1605.0,1022.0
4277,23B164785,51.7,64.3,28.72,0.0780000016093254,06CSK 625025,06CSK,06CSK,06CSK,L,T,0.063,0.389,0.0078,0.0048,0.014,0.077,0.031,0.049,0.009,0.0259,0.0,0.0025,0.0094,0.0,0.004,2061.68,34.50216,1904.0,1605.0,1031.0
4278,23B164790,53.7,65.4,28.28,0.0700000002980232,06CSK 625025,06CSK,06CSK,06CSK,L,T,0.062,0.401,0.0073,0.004,0.021,0.084,0.033,0.046,0.009,0.0171,0.001,0.0027,0.0096,0.001,0.004,2079.716,34.49284,1907.0,1603.0,1029.0
4279,23B164791,43.7,61.1,35.56,0.24210000038147,06CSK 625025,06CSK,06CSK,06CSK,L,T,0.062,0.401,0.0073,0.004,0.021,0.084,0.033,0.046,0.009,0.0171,0.001,0.0027,0.0096,0.001,0.004,2070.662,49.26535,1902.0,1607.0,1085.0
4281,23B164802,44.6,62.3,32.43,0.158299997448921,06CSK 625025,06CSK,06CSK,06CSK,L,T,0.069,0.368,0.0052,0.0019,0.023,0.09,0.042,0.034,0.011,0.0267,0.001,0.0027,0.0094,0.0,0.004,2099.21,49.22263,1927.0,1630.0,1016.0
4282,23B164811,47.6,61.2,32.12,0.0780000016093254,06CSK 625025,06CSK,06CSK,06CSK,L,T,0.06,0.388,0.0061,0.0022,0.016,0.096,0.044,0.039,0.01,0.0291,0.001,0.002,0.0086,0.0,0.004,2078.186,34.50058,1918.0,1612.0,1018.0
4283,23B164815,53.3,63.9,28.11,0.0780000016093254,06CSK 625025,06CSK,06CSK,06CSK,L,T,0.06,0.388,0.0061,0.0022,0.016,0.096,0.044,0.039,0.01,0.0291,0.001,0.002,0.0086,0.0,0.004,2102.378,34.49284,1923.0,1608.0,1011.0
4284,23B164817,52.6,64.9,26.97,0.0780000016093254,06CSK 625025,06CSK,06CSK,06CSK,L,T,0.062,0.379,0.0048,0.0034,0.011,0.093,0.042,0.036,0.011,0.0266,0.001,0.0027,0.0076,0.0,0.004,2099.372,34.49174,1927.0,1608.0,1009.0
4285,23B164820,46.5,60.1,36.9,0.158399999141693,06CSK 625025,06CSK,06CSK,06CSK,L,T,0.062,0.379,0.0048,0.0034,0.011,0.093,0.042,0.036,0.011,0.0266,0.001,0.0027,0.0076,0.0,0.004,2120.216,59.09386,1927.0,1608.0,1022.0
4286,23B164833,51.6,63.3,30.43,0.0780000016093254,06CSK 625025,06CSK,06CSK,06CSK,L,T,0.063,0.357,0.0056,0.0027,0.02,0.102,0.049,0.035,0.014,0.0309,0.001,0.0028,0.0089,0.001,0.004,2140.862,34.48549,1949.0,1607.0,1018.0
4287,23B164834,51.4,63.5,30.89,0.0780000016093254,06CSK 625025,06CSK,06CSK,06CSK,L,T,0.063,0.357,0.0056,0.0027,0.02,0.102,0.049,0.035,0.014,0.0309,0.001,0.0028,0.0089,0.001,0.004,2136.362,34.48444,1947.0,1607.0,1016.0
4288,23B164841,49.3,62.4,31.05,0.0780000016093254,06CSK 625025,06CSK,06CSK,06CSK,L,T,0.063,0.393,0.0061,0.0029,0.023,0.113,0.04,0.038,0.009,0.0317,0.001,0.002,0.0083,0.001,0.004,2119.532,34.48743,1943.0,1608.0,1007.0
4289,23B164849,49.4,62.35,31.265,0.0780000016093254,06CSK 625025,06CSK,06CSK,06CSK,L,T,0.064,0.379,0.0053,0.0015,0.021,0.107,0.043,0.038,0.013,0.03,0.002,0.0027,0.0076,0.001,0.004,2102.954,34.4887,1927.0,1632.0,1022.0
4290,23B164854,49.5,62.1,30.13,0.0780000016093254,06CSK 625025,06CSK,06CSK,06CSK,L,T,0.066,0.39,0.006,0.0028,0.019,0.108,0.04,0.036,0.009,0.024,0.001,0.0024,0.0073,0.001,0.004,2097.32,34.48993,1927.0,1632.0,1023.0
4292,23B164855,50.2,62.6,31.45,0.182099997997284,06CSK 625025,06CSK,06CSK,06CSK,L,T,0.066,0.39,0.006,0.0028,0.019,0.108,0.04,0.036,0.009,0.024,0.001,0.0024,0.0073,0.001,0.004,2136.218,49.24055,1941.0,1643.0,1031.0
4293,23B164857,45.5,59.2,37.62,0.254099994897842,06CSK 625025,06CSK,06CSK,06CSK,L,T,0.066,0.39,0.006,0.0028,0.019,0.108,0.04,0.036,0.009,0.024,0.001,0.0024,0.0073,0.001,0.004,2148.584,49.24184,1956.0,1632.0,1027.0
4382,23B165185,54.35,62.55,24.805,0.0595000013709068,06CSK 625025,06CSK,06CSK,06CSK,L,T,0.06,0.373,0.0054,0.0027,0.02,0.1,0.042,0.032,0.01,0.0289,0.002,0.0019,0.0096,0.001,0.004,2096.348,39.41636,1916.0,1603.0,1031.0
4383,23B165186,44.6,59.8,34.66,0.17509999871254,06CSK 625025,06CSK,06CSK,06CSK,L,T,0.06,0.373,0.0054,0.0027,0.02,0.1,0.042,0.032,0.01,0.0289,0.002,0.0019,0.0096,0.001,0.004,2092.946,39.41173,1907.0,1605.0,1023.0
4384,23B165189,50.6,62.0,30.06,0.0700000002980232,06CSK 625025,06CSK,06CSK,06CSK,L,T,0.06,0.373,0.0054,0.0027,0.02,0.1,0.042,0.032,0.01,0.0289,0.002,0.0019,0.0096,0.001,0.004,2114.456,39.40782,1916.0,1603.0,1034.0
5302,23B168311,47.2,59.7,43.45,0.493999987840652,06CSK 625025,06CSK,06CSK,06CSK,T,T,0.063,0.392,0.0055,0.0023,0.031,0.141,0.045,0.035,0.012,0.031,0.0,0.003,0.0082,0.001,0.004,2075.792,54.20081,1869.0,1601.0,1023.0
5310,23B168337,49.1,61.8,33.16,0.0724999979138374,06CSK 625025,06CSK,06CSK,06CSK,L,T,0.059,0.414,0.0053,0.0038,0.026,0.144,0.049,0.038,0.015,0.03,0.001,0.0031,0.0087,0.001,0.004,2072.66,34.50453,1864.0,1608.0,1068.0
5523,23B169112,44.7,59.5,47.97,0.744099974632263,06CSK 625025,06CSK,06CSK,06CSK,T,T,0.073,0.384,0.0057,0.0016,0.017,0.137,0.042,0.046,0.013,0.0292,0.0,0.0039,0.0098,0.001,0.004,1971.788,54.21866,1806.0,1589.0,942.0
5524,23B169115,43.2,56.6,47.7,0.744099974632263,06CSK 625025,06CSK,06CSK,06CSK,T,T,0.068,0.361,0.0045,0.0034,0.02,0.157,0.043,0.039,0.012,0.0379,0.002,0.0018,0.0064,0.0,0.004,1974.218,54.23351,1817.0,1610.0,1016.0
5525,23B169116,41.6,56.0,48.08,0.744000017642975,06CSK 625025,06CSK,06CSK,06CSK,T,T,0.068,0.361,0.0045,0.0034,0.02,0.157,0.043,0.039,0.012,0.0379,0.002,0.0018,0.0064,0.0,0.004,1978.412,54.23762,1824.0,1621.0,1018.0
5526,23B169119,42.7,58.6,39.91,0.744099974632263,06CSK 625025,06CSK,06CSK,06CSK,T,T,0.068,0.361,0.0045,0.0034,0.02,0.157,0.043,0.039,0.012,0.0379,0.002,0.0018,0.0064,0.0,0.004,1987.772,54.23276,1833.0,1626.0,1025.0
5527,23B169121,42.2,57.5,45.27,0.744099974632263,06CSK 625025,06CSK,06CSK,06CSK,T,T,0.066,0.402,0.0035,0.0019,0.011,0.14,0.044,0.037,0.015,0.029,0.001,0.0032,0.009,0.0,0.004,1981.472,54.23563,1821.0,1630.0,1038.0
5528,23B169123,43.0,58.3,47.74,0.744099974632263,06CSK 625025,06CSK,06CSK,06CSK,T,T,0.066,0.402,0.0035,0.0019,0.011,0.14,0.044,0.037,0.015,0.029,0.001,0.0032,0.009,0.0,0.004,1980.536,54.23457,1803.0,1625.0,1027.0
5529,23B169124,42.6,57.9,40.68,0.594099998474121,06CSK 625025,06CSK,06CSK,06CSK,T,T,0.052,0.385,0.0044,0.0049,0.018,0.14,0.043,0.037,0.011,0.0321,0.001,0.0015,0.0083,0.0,0.004,2001.92,54.22684,1806.0,1641.0,1070.0
5530,23B169126,42.7,56.4,38.57,0.593999981880188,06CSK 625025,06CSK,06CSK,06CSK,T,T,0.052,0.385,0.0044,0.0049,0.018,0.14,0.043,0.037,0.011,0.0321,0.001,0.0015,0.0083,0.0,0.004,1958.252,54.2543,1790.0,1625.0,1034.0
5531,23B169127,43.1,55.1,46.03,0.594099998474121,06CSK 625025,06CSK,06CSK,06CSK,T,T,0.052,0.385,0.0044,0.0049,0.018,0.14,0.043,0.037,0.011,0.0321,0.001,0.0015,0.0083,0.0,0.004,1968.692,54.26316,1803.0,1623.0,1031.0
5532,23B169129,47.8,60.1,40.83,0.594099998474121,06CSK 625025,06CSK,06CSK,06CSK,T,T,0.065,0.373,0.0042,0.001,0.027,0.143,0.044,0.032,0.013,0.0283,0.0,0.0027,0.0096,0.001,0.004,1958.774,54.24477,1785.0,1621.0,1023.0
5533,23B169130,47.1,61.2,32.6,0.594099998474121,06CSK 625025,06CSK,06CSK,06CSK,T,T,0.065,0.373,0.0042,0.001,0.027,0.143,0.044,0.032,0.013,0.0283,0.0,0.0027,0.0096,0.001,0.004,2000.462,54.24113,1819.0,1610.0,1005.0
5534,23B169133,44.5,59.1,33.54,0.594099998474121,06CSK 625025,06CSK,06CSK,06CSK,T,T,0.065,0.373,0.0042,0.001,0.027,0.143,0.044,0.032,0.013,0.0283,0.0,0.0027,0.0096,0.001,0.004,1938.02,54.25015,1770.0,1614.0,1040.0
5535,23B169134,43.7,61.5,43.73,0.594099998474121,06CSK 625025,06CSK,06CSK,06CSK,T,T,0.067,0.381,0.0043,0.0047,0.016,0.129,0.042,0.035,0.011,0.0213,0.001,0.0012,0.0091,0.0,0.004,2024.474,54.22781,1828.0,1623.0,1038.0
5536,23B169136,43.8,59.4,40.15,0.594099998474121,06CSK 625025,06CSK,06CSK,06CSK,T,T,0.067,0.381,0.0043,0.0047,0.016,0.129,0.042,0.035,0.011,0.0213,0.001,0.0012,0.0091,0.0,0.004,1969.916,54.23874,1799.0,1617.0,1054.0
5537,23B169139,42.6,59.1,33.14,0.594099998474121,06CSK 625025,06CSK,06CSK,06CSK,T,T,0.06,0.377,0.0059,0.0043,0.017,0.16,0.044,0.048,0.012,0.0294,0.001,0.0028,0.0088,0.001,0.004,1979.87,54.24365,1803.0,1628.0,1041.0
5538,23B169142,44.5,59.0,45.79,0.594099998474121,06CSK 625025,06CSK,06CSK,06CSK,T,T,0.06,0.377,0.0059,0.0043,0.017,0.16,0.044,0.048,0.012,0.0294,0.001,0.0028,0.0088,0.001,0.004,1982.138,44.37928,1799.0,1619.0,1045.0
5952,23B170563,50.2,62.7,18.49,0.0595000013709068,06CSK 625025,06CSK,[],[],L,T,0.065,0.358,0.0043,0.0043,0.018,0.13,0.042,0.031,0.011,0.0386,0.0,0.0031,0.0097,0.001,0.004,2154.146,39.39742,1911.0,1601.0,1032.0
6628,23B172543,54.7,67.8,26.33,0.0769999995827675,06CSK 625025,06CSK,06-V60,06CSK,L,T,0.069,0.502,0.0057,0.0011,0.028,0.134,0.046,0.047,0.012,0.0289,0.001,0.0019,0.0091,0.001,0.008,2123.222,34.48692,1932.0,1603.0,1041.0
