Repository: PNell/TrialTest3

File: Data/StreamlitData032524.csv (part 27 of 96)
,coil_no,YieldStrength,TensileStrength,TotalElongation,coil_thickness,steel_design_description,grade,grade_head,grade_tail,sample_direction,sample_location,c_amount,mn_amount,p_amount,s_amount,si_amount,cu_amount,ni_amount,cr_amount,mo_amount,al_amount,nb_amount,ca_amount,n_amount,ti_amount,v_amount,TF1_EXIT_AVG_BODY,TBC_thickness,TEMP_FM_ENTRY_AVG,TEMP_FM_EXIT_AVG,TEMP_COILING_AVG
6629,23B172544,56.5,67.1,29.18,0.0799999982118607,06CSK 625025,06CSK,06-V60,06CSK,L,T,0.069,0.502,0.0057,0.0011,0.028,0.134,0.046,0.047,0.012,0.0289,0.001,0.0019,0.0091,0.001,0.008,2137.316,34.47944,1931.0,1605.0,1031.0
6630,23B172548,57.2,66.7,29.76,0.0799999982118607,06CSK 625025,06CSK,06CSK,06CSK,L,T,0.069,0.502,0.0057,0.0011,0.028,0.134,0.046,0.047,0.012,0.0289,0.001,0.0019,0.0091,0.001,0.008,2164.442,34.47484,1922.0,1603.0,1023.0
6631,23B172551,53.9,65.1,30.06,0.0799999982118607,06CSK 625025,06CSK,06CSK,06CSK,L,T,0.069,0.502,0.0057,0.0011,0.028,0.134,0.046,0.047,0.012,0.0289,0.001,0.0019,0.0091,0.001,0.008,2128.37,34.48359,1925.0,1603.0,1027.0
6632,23B172553,54.1,65.2,28.75,0.0799999982118607,06CSK 625025,06CSK,06CSK,06CSK,L,T,0.067,0.41,0.0058,0.0049,0.021,0.147,0.047,0.061,0.011,0.0373,0.001,0.0032,0.0076,0.001,0.004,2131.448,34.48295,1932.0,1603.0,1027.0
6647,23B172615,44.8,63.7,34.59,0.182099997997284,06CSK 625025,06CSK,06CSK,06CSK,L,T,0.07,0.397,0.0074,0.0034,0.013,0.139,0.045,0.053,0.01,0.0278,0.0,0.0029,0.0108,0.0,0.003,2165.738,49.22031,1952.0,1625.0,1045.0
6654,23B172646,45.7,61.3,35.17,0.254099994897842,06CSK 625025,06CSK,06CSK,06CSK,L,T,0.07,0.446,0.0077,0.0015,0.032,0.136,0.046,0.052,0.009,0.0283,0.0,0.0029,0.0083,0.001,0.004,2077.43,49.26268,1889.0,1628.0,1016.0
6859,23B173345,51.4,63.7,30.81,0.0799999982118607,06CSK 625025,06CSK,06CSK,06CSK,L,T,0.067,0.416,0.0047,0.0026,0.015,0.15,0.045,0.047,0.009,0.0228,0.001,0.0022,0.0094,0.0,0.004,2057.468,34.50613,1923.0,1630.0,1040.0
6860,23B173347,52.2,63.9,30.2,0.0799999982118607,06CSK 625025,06CSK,06CSK,06CSK,L,T,0.066,0.369,0.0049,0.0008,0.039,0.129,0.051,0.045,0.012,0.0323,0.001,0.0026,0.0079,0.001,0.004,2061.41,34.50163,1922.0,1628.0,1034.0
6861,23B173352,51.6,63.7,33.36,0.0799999982118607,06CSK 625025,06CSK,06CSK,03CSK,L,T,0.066,0.369,0.0049,0.0008,0.039,0.129,0.051,0.045,0.012,0.0323,0.001,0.0026,0.0079,0.001,0.004,2024.636,34.51256,1904.0,1628.0,1027.0
6864,23B173363,42.1,60.7,31.55,0.0799999982118607,06CSK 625025,06CSK,03CSK,06CSK,L,T,0.068,0.364,0.0063,0.0053,0.016,0.145,0.048,0.043,0.011,0.0324,0.002,0.0012,0.0108,0.0,0.004,2073.56,34.50072,1934.0,1630.0,1031.0
6865,23B173368,45.1,63.2,31.03,0.0799999982118607,06CSK 625025,06CSK,06CSK,06CSK,L,T,0.068,0.364,0.0063,0.0053,0.016,0.145,0.048,0.043,0.011,0.0324,0.002,0.0012,0.0108,0.0,0.004,2086.592,34.4993,1931.0,1634.0,1022.0
7254,23B174921,49.3,61.3,31.11,0.0700000002980232,06CSK 625025,06CSK,06CSK,05CSK,L,T,0.07,0.435,0.0046,0.002,0.023,0.133,0.067,0.035,0.011,0.0341,0.0,0.0028,0.0073,0.0,0.004,2121.062,39.43742,1958.0,1607.0,1022.0
7319,23B175255,44.2,62.2,31.14,0.244100004434586,06CSK 625025,06CSK,06CSK,06CSK,L,T,0.074,0.388,0.0058,0.0041,0.016,0.115,0.045,0.037,0.012,0.0253,0.0,0.0027,0.0102,0.0,0.004,2079.338,49.25517,1898.0,1630.0,1040.0
7320,23B175255,45.5,63.1,32.25,0.244100004434586,06CSK 625025,06CSK,06CSK,06CSK,T,T,0.074,0.388,0.0058,0.0041,0.016,0.115,0.045,0.037,0.012,0.0253,0.0,0.0027,0.0102,0.0,0.004,2079.338,49.25517,1898.0,1630.0,1040.0
7347,23B175349,45.6,63.2,32.25,0.154100000858307,06CSK 625025,06CSK,06CSK,06CSK,L,T,0.067,0.404,0.0079,0.0005,0.044,0.115,0.043,0.054,0.014,0.0284,0.0,0.0032,0.0086,0.001,0.004,1965.344,34.52149,1902.0,1630.0,1086.0
7366,23B175395,45.2,62.5,32.23,0.158299997448921,06CSK 625025,06CSK,06CSK,06CSK,L,T,0.07,0.382,0.0024,0.0011,0.026,0.104,0.04,0.03,0.01,0.0295,0.002,0.0031,0.0089,0.001,0.004,2032.61,49.28038,1902.0,1628.0,1038.0
7367,23B175398,44.6,60.9,33.67,0.158299997448921,06CSK 625025,06CSK,06CSK,06CSK,L,T,0.07,0.392,0.0032,0.0025,0.022,0.12,0.045,0.033,0.012,0.0306,0.0,0.0022,0.0095,0.001,0.004,2023.502,49.28016,1891.0,1623.0,1031.0
7390,23B175491,43.7,59.1,36.63,0.254000008106232,06CSK 625025,06CSK,06CSK,06CSK,L,T,0.07,0.381,0.0047,0.0039,0.008,0.116,0.042,0.042,0.008,0.0274,0.001,0.0029,0.0105,0.0,0.004,2002.46,49.29462,1904.0,1623.0,1025.0
7461,23B175759,47.0,62.2,31.24,0.101000003516674,06CSK 625025,06CSK,06CSK,06CSK,L,T,0.061,0.387,0.0025,0.002,0.025,0.1,0.039,0.036,0.012,0.0357,0.0,0.0022,0.0031,0.001,0.004,1880.834,39.4807,1830.0,1621.0,1031.0
7493,23B175992,45.6,59.8,31.44,0.0995000004768372,06CSK 625025,06CSK,06CSK,06CSK,L,T,0.064,0.399,0.0043,0.0022,0.017,0.136,0.043,0.046,0.008,0.0288,0.002,0.0024,0.0019,0.0,0.004,2018.39,34.51695,1954.0,1617.0,1045.0
7721,23B176964,45.6,61.4,43.85,0.722299993038177,06CSK 625025,06CSK,06CSK,06CSK,T,T,0.07,0.409,0.0042,0.0023,0.036,0.152,0.045,0.049,0.009,0.0241,0.001,0.0023,0.008,0.0,0.004,2099.174,54.18385,1878.0,1628.0,1081.0
8887,23B181962,47.5,61.1,33.71,0.244100004434586,06CSK 625025,06CSK,06CSK,06CSK,L,T,0.061,0.355,0.005,0.0049,0.017,0.13,0.04,0.043,0.016,0.0247,0.003,0.0024,0.0078,0.0,0.004,2114.492,49.25048,1851.0,1634.0,1074.0
8888,23B181962,45.9,60.9,31.99,0.244100004434586,06CSK 625025,06CSK,06CSK,06CSK,T,T,0.061,0.355,0.005,0.0049,0.017,0.13,0.04,0.043,0.016,0.0247,0.003,0.0024,0.0078,0.0,0.004,2114.492,49.25048,1851.0,1634.0,1074.0
8911,23B182049,45.9,62.8,31.89,0.182099997997284,06CSK 625025,06CSK,03CSK,06CSK,L,T,0.07,0.373,0.0054,0.0004,0.033,0.125,0.044,0.046,0.014,0.0304,0.002,0.0018,0.0083,0.001,0.004,2136.92,49.23096,1943.0,1634.0,1029.0
8912,23B182054,43.8,61.2,29.48,0.181999996304512,06CSK 625025,06CSK,06CSK,06CSK,L,T,0.07,0.373,0.0054,0.0004,0.033,0.125,0.044,0.046,0.014,0.0304,0.002,0.0018,0.0083,0.001,0.004,2030.468,49.27827,1871.0,1616.0,1029.0
8995,23B182485,47.3,61.9,29.24,0.244000002741814,06CSK 625025,06CSK,06CSK,06CSK,L,T,0.063,0.37,0.0052,0.0009,0.03,0.12,0.051,0.042,0.009,0.0353,0.001,0.0032,0.008,0.001,0.004,2104.952,54.17432,1860.0,1616.0,1018.0
8996,23B182485,47.4,61.7,28.74,0.244000002741814,06CSK 625025,06CSK,06CSK,06CSK,T,T,0.063,0.37,0.0052,0.0009,0.03,0.12,0.051,0.042,0.009,0.0353,0.001,0.0032,0.008,0.001,0.004,2104.952,54.17432,1860.0,1616.0,1018.0
9002,23B182502,46.8,64.3,29.35,0.181099995970726,06CSK 625025,06CSK,06CSK,06CSK,L,T,0.069,0.369,0.0089,0.0029,0.023,0.133,0.059,0.054,0.013,0.0323,0.001,0.0026,0.0096,0.001,0.004,2053.796,44.36458,1842.0,1630.0,1076.0
9684,23B184841,49.4,63.1,32.61,0.244100004434586,06CSK 625025,06CSK,06CSK,06CSK,L,T,0.067,0.397,0.0071,0.0008,0.016,0.108,0.039,0.045,0.012,0.0301,0.0,0.0026,0.0091,0.0,0.004,2128.028,49.24953,1866.0,1628.0,1041.0
9685,23B184841,49.7,62.9,28.83,0.244100004434586,06CSK 625025,06CSK,06CSK,06CSK,T,T,0.067,0.397,0.0071,0.0008,0.016,0.108,0.039,0.045,0.012,0.0301,0.0,0.0026,0.0091,0.0,0.004,2128.028,49.24953,1866.0,1628.0,1041.0
9688,23B184849,48.9,62.2,32.43,0.181099995970726,06CSK 625025,06CSK,06CSK,06CSK,L,T,0.067,0.397,0.0071,0.0008,0.016,0.108,0.039,0.045,0.012,0.0301,0.0,0.0026,0.0091,0.0,0.004,2117.318,44.33289,1855.0,1632.0,1020.0
9689,23B184849,49.3,61.7,31.1,0.181099995970726,06CSK 625025,06CSK,06CSK,06CSK,T,T,0.067,0.397,0.0071,0.0008,0.016,0.108,0.039,0.045,0.012,0.0301,0.0,0.0026,0.0091,0.0,0.004,2117.318,44.33289,1855.0,1632.0,1020.0
9690,23B184850,47.6,60.7,23.81,0.181099995970726,06CSK 625025,06CSK,06CSK,06CSK,L,T,0.06,0.359,0.0084,0.0,0.016,0.1,0.035,0.058,0.012,0.0293,0.001,0.0026,0.0073,0.0,0.004,2108.066,44.33616,1835.0,1625.0,1013.0
9721,23B185060,51.6,63.85,24.950000000000003,0.0640000030398369,06CSK 625025,06CSK,06CSK,06CSK,L,T,0.069,0.389,0.0072,0.0017,0.032,0.11,0.035,0.052,0.01,0.0305,0.0,0.0023,0.008,0.001,0.004,2107.166,39.41144,1972.0,1626.0,1040.0
9810,23B185571,50.9,63.7,33.45,0.244100004434586,06CSK 625025,06CSK,06CSK,06CSK,L,T,0.07,0.374,0.0058,0.0019,0.023,0.116,0.044,0.034,0.01,0.0287,0.001,0.0028,0.0103,0.001,0.005,2060.492,49.27532,1875.0,1634.0,1059.0
9811,23B185571,49.0,61.6,31.24,0.244100004434586,06CSK 625025,06CSK,06CSK,06CSK,T,T,0.07,0.374,0.0058,0.0019,0.023,0.116,0.044,0.034,0.01,0.0287,0.001,0.0028,0.0103,0.001,0.005,2060.492,49.27532,1875.0,1634.0,1059.0
10044,23B186967,46.6,62.9,30.96,0.181099995970726,06CSK 625025,06CSK,06CSK,06CSK,L,T,0.066,0.41,0.0036,0.001,0.01,0.11,0.042,0.036,0.009,0.034,0.0,0.0027,0.0097,0.0,0.004,2078.474,44.34143,1857.0,1650.0,1061.0
10045,23B186970,45.5,62.5,31.18,0.181099995970726,06CSK 625025,06CSK,06CSK,06CSK,L,T,0.066,0.41,0.0036,0.001,0.01,0.11,0.042,0.036,0.009,0.034,0.0,0.0027,0.0097,0.0,0.004,2122.718,44.32198,1869.0,1632.0,1014.0
10046,23B186973,50.3,64.6,33.43,0.180999994277954,06CSK 625025,06CSK,06CSK,06CSK,L,T,0.069,0.411,0.0038,0.0,0.032,0.107,0.041,0.035,0.009,0.0321,0.0,0.0029,0.0078,0.001,0.004,2050.502,44.34887,1823.0,1617.0,1020.0
10047,23B186973,49.3,63.9,28.38,0.180999994277954,06CSK 625025,06CSK,06CSK,06CSK,T,T,0.069,0.411,0.0038,0.0,0.032,0.107,0.041,0.035,0.009,0.0321,0.0,0.0029,0.0078,0.001,0.004,2050.502,44.34887,1823.0,1617.0,1020.0
10048,23B186980,43.8,59.5,34.06,0.244000002741814,06CSK 625025,06CSK,06CSK,05CSK,L,T,0.069,0.411,0.0038,0.0,0.032,0.107,0.041,0.035,0.009,0.0321,0.0,0.0029,0.0078,0.001,0.004,2031.26,49.28375,1828.0,1621.0,1013.0
10049,23B186980,46.9,60.1,32.93,0.244000002741814,06CSK 625025,06CSK,06CSK,05CSK,T,T,0.069,0.411,0.0038,0.0,0.032,0.107,0.041,0.035,0.009,0.0321,0.0,0.0029,0.0078,0.001,0.004,2031.26,49.28375,1828.0,1621.0,1013.0
10276,23B187759,48.3,63.1,33.71,0.244100004434586,06CSK 625025,06CSK,06CSK,06CSK,L,T,0.068,0.407,0.0063,0.0037,0.023,0.124,0.042,0.036,0.009,0.0255,0.001,0.0025,0.01,0.001,0.003,2090.138,49.24918,1835.0,1628.0,1038.0
10277,23B187759,52.3,64.4,29.7,0.244100004434586,06CSK 625025,06CSK,06CSK,06CSK,T,T,0.068,0.407,0.0063,0.0037,0.023,0.124,0.042,0.036,0.009,0.0255,0.001,0.0025,0.01,0.001,0.003,2090.138,49.24918,1835.0,1628.0,1038.0
10285,23B187780,48.0,62.0,32.78,0.23309999704361,06CSK 625025,06CSK,06CSK,06CSK,L,T,0.064,0.399,0.004,0.0,0.015,0.112,0.039,0.039,0.012,0.0358,0.0,0.0032,0.0079,0.001,0.004,2070.518,49.26608,1824.0,1623.0,1038.0
10418,23B188449,45.6,60.3,32.25,0.174099996685982,06CSK 625025,06CSK,06CSK,06CSK,L,T,0.069,0.385,0.0033,0.0025,0.017,0.108,0.041,0.032,0.011,0.0292,0.002,0.0024,0.0071,0.001,0.003,2117.984,49.24708,1909.0,1635.0,1016.0
10445,23B188552,54.8,65.5,26.32,0.112000003457069,06CSK 625025,06CSK,06CSK,06CSK,L,T,0.066,0.369,0.0059,0.001,0.031,0.109,0.038,0.032,0.01,0.0303,0.001,0.0024,0.0088,0.001,0.003,2068.304,34.49973,1920.0,1625.0,1014.0
10592,23B189116,48.3,62.3,34.51,0.375099986791611,06CSK 625025,06CSK,06CSK,06CSK,L,T,0.069,0.381,0.0073,0.0002,0.017,0.119,0.041,0.046,0.012,0.0348,0.0,0.0025,0.0051,0.001,0.004,2089.976,54.18299,1821.0,1607.0,1002.0
10593,23B189116,48.4,62.9,38.16,0.375099986791611,06CSK 625025,06CSK,06CSK,06CSK,T,T,0.069,0.381,0.0073,0.0002,0.017,0.119,0.041,0.046,0.012,0.0348,0.0,0.0025,0.0051,0.001,0.004,2089.976,54.18299,1821.0,1607.0,1002.0
10661,23B189448,47.9,62.3,34.43,0.221100002527237,06CSK 625025,06CSK,06CSK,06CSK,L,T,0.067,0.4,0.0049,0.0001,0.025,0.117,0.043,0.037,0.009,0.0321,0.0,0.0032,0.007,0.001,0.003,2055.092,49.27092,1830.0,1630.0,1013.0
10745,23B189800,45.3,60.3,34.0,0.221100002527237,06CSK 625025,06CSK,06CSK,06CSK,L,T,0.068,0.383,0.0047,0.0034,0.012,0.109,0.04,0.032,0.01,0.0292,0.003,0.002,0.0097,0.001,0.003,2047.244,49.27567,1846.0,1621.0,1068.0
10785,23B190036,51.8,62.3,29.82,0.0595000013709068,06CSK 625025,06CSK,06CSK,03CSK,L,T,0.066,0.385,0.0056,0.0016,0.025,0.113,0.041,0.039,0.011,0.0295,0.0,0.0023,0.0071,0.001,0.003,2062.292,39.42066,1943.0,1596.0,1061.0
10870,23B190468,44.9,61.4,32.74,0.174099996685982,06CSK 625025,06CSK,06CSK,06CSK,L,T,0.068,0.401,0.0073,0.0019,0.027,0.116,0.041,0.042,0.011,0.0329,0.0,0.0029,0.0072,0.001,0.003,2087.816,44.34839,1855.0,1626.0,1031.0
10871,23B190471,45.4,61.4,34.93,0.23309999704361,06CSK 625025,06CSK,06CSK,06CSK,L,T,0.068,0.401,0.0073,0.0019,0.027,0.116,0.041,0.042,0.011,0.0329,0.0,0.0029,0.0072,0.001,0.003,2058.08,49.27598,1846.0,1623.0,1032.0
10872,23B190475,48.1,62.8,34.86,0.23309999704361,06CSK 625025,06CSK,06CSK,06CSK,L,T,0.068,0.399,0.0068,0.0013,0.025,0.112,0.041,0.042,0.011,0.0361,0.0,0.0029,0.0067,0.001,0.003,2027.516,49.29133,1837.0,1628.0,1034.0
10873,23B190477,46.5,61.5,35.15,0.23309999704361,06CSK 625025,06CSK,06CSK,06CSK,L,T,0.068,0.399,0.0068,0.0013,0.025,0.112,0.041,0.042,0.011,0.0361,0.0,0.0029,0.0067,0.001,0.003,2054.246,49.27624,1844.0,1621.0,1032.0
10980,23B190931,43.8,58.6,36.21,0.23309999704361,06CSK 625025,06CSK,06CSK,06CSK,L,T,0.067,0.393,0.0066,0.0043,0.013,0.121,0.044,0.034,0.015,0.0348,0.003,0.0029,0.0079,0.001,0.004,2121.098,49.24692,1837.0,1625.0,1007.0
11111,23B191846,43.45,57.05,36.49,0.244000002741814,06CSK 625025,06CSK,06CSK,06CSK,L,T,0.067,0.377,0.0051,0.0001,0.03,0.11,0.045,0.044,0.015,0.0381,0.0,0.0031,0.0095,0.001,0.001,2009.066,49.29719,1761.0,1625.0,1020.0
11112,23B191846,50.1,63.6,33.05,0.244000002741814,06CSK 625025,06CSK,06CSK,06CSK,T,T,0.067,0.377,0.0051,0.0001,0.03,0.11,0.045,0.044,0.015,0.0381,0.0,0.0031,0.0095,0.001,0.001,2009.066,49.29719,1761.0,1625.0,1020.0
11376,23B192850,43.2,59.1,31.45,0.174099996685982,06CSK 625025,06CSK,06CSK,06CSK,L,T,0.069,0.371,0.0072,0.0032,0.019,0.102,0.041,0.034,0.009,0.0275,0.002,0.0029,0.007,0.001,0.002,2170.742,49.22638,1778.0,1619.0,1029.0
11380,23B192869,45.3,59.2,34.34,0.232999995350838,06CSK 625025,06CSK,06CSK,06CSK,L,T,0.062,0.379,0.0064,0.0015,0.032,0.099,0.039,0.034,0.009,0.0354,0.002,0.0031,0.009,0.001,0.003,2071.274,49.26812,1810.0,1617.0,1045.0
11381,23B192871,46.4,60.6,32.67,0.23309999704361,06CSK 625025,06CSK,06CSK,06CSK,L,T,0.067,0.358,0.0054,0.0036,0.016,0.104,0.034,0.031,0.012,0.0347,0.001,0.0023,0.0114,0.001,0.002,2092.046,49.2661,1841.0,1621.0,1041.0
11382,23B192876,45.0,60.5,23.08,0.174099996685982,06CSK 625025,06CSK,06CSK,06CSK,L,T,0.067,0.358,0.0054,0.0036,0.016,0.104,0.034,0.031,0.012,0.0347,0.001,0.0023,0.0114,0.001,0.002,2151.176,49.23349,1860.0,1616.0,1034.0
11628,23B193543,45.4,60.4,26.61,0.308099985122681,06CSK 625025,06CSK,06CSK,06CSK,T,T,0.068,0.387,0.0059,0.0023,0.025,0.104,0.039,0.03,0.01,0.0326,0.0,0.0027,0.0092,0.001,0.002,2137.28,49.24058,1884.0,1628.0,1027.0
11629,23B193549,50.1,62.5,34.78,0.308099985122681,06CSK 625025,06CSK,06CSK,06CSK,T,T,0.068,0.387,0.0059,0.0023,0.025,0.104,0.039,0.03,0.01,0.0326,0.0,0.0027,0.0092,0.001,0.002,2144.264,49.2391,1902.0,1628.0,1018.0
11630,23B193552,45.4,59.8,28.55,0.308099985122681,06CSK 625025,06CSK,06CSK,06CSK,T,T,0.069,0.364,0.0074,0.0039,0.02,0.11,0.042,0.041,0.009,0.0336,0.001,0.0026,0.0082,0.001,0.003,2144.372,49.23935,1880.0,1634.0,1018.0
11631,23B193557,49.1,62.2,33.64,0.308099985122681,06CSK 625025,06CSK,06CSK,06CSK,T,T,0.069,0.364,0.0074,0.0039,0.02,0.11,0.042,0.041,0.009,0.0336,0.001,0.0026,0.0082,0.001,0.003,2141.366,49.2399,1889.0,1612.0,1022.0
11632,23B193560,52.8,65.2,32.54,0.308099985122681,06CSK 625025,06CSK,06CSK,06CSK,T,T,0.066,0.389,0.0043,0.0005,0.033,0.11,0.042,0.041,0.013,0.0283,0.0,0.0023,0.0096,0.002,0.002,2144.66,49.23814,1875.0,1628.0,1018.0
11633,23B193565,51.7,65.2,31.64,0.308099985122681,06CSK 625025,06CSK,06CSK,06CSK,T,T,0.066,0.389,0.0043,0.0005,0.033,0.11,0.042,0.041,0.013,0.0283,0.0,0.0023,0.0096,0.002,0.002,2149.07,49.23558,1895.0,1634.0,1018.0
11634,23B193572,46.9,61.7,36.87,0.308099985122681,06CSK 625025,06CSK,06CSK,06CSK,T,T,0.068,0.381,0.0076,0.0033,0.024,0.112,0.042,0.047,0.01,0.0301,0.002,0.0029,0.0075,0.001,0.003,2164.622,49.23113,1886.0,1635.0,1020.0
11635,23B193574,48.3,61.8,36.46,0.308099985122681,06CSK 625025,06CSK,06CSK,06CSK,T,T,0.068,0.381,0.0076,0.0033,0.024,0.112,0.042,0.047,0.01,0.0301,0.002,0.0029,0.0075,0.001,0.003,2165.594,49.22928,1916.0,1612.0,1018.0
11636,23B193577,48.4,62.4,33.71,0.30799999833107,06CSK 625025,06CSK,06CSK,06CSK,T,T,0.069,0.388,0.0033,0.0027,0.019,0.109,0.043,0.039,0.012,0.0275,0.0,0.0026,0.0084,0.001,0.002,2167.808,49.22725,1907.0,1630.0,1043.0
11637,23B193582,48.4,62.4,32.93,0.308099985122681,06CSK 625025,06CSK,06CSK,06CSK,T,T,0.069,0.388,0.0033,0.0027,0.019,0.109,0.043,0.039,0.012,0.0275,0.0,0.0026,0.0084,0.001,0.002,2169.14,49.22676,1902.0,1623.0,1018.0
11638,23B193586,48.8,62.7,38.18,0.308099985122681,06CSK 625025,06CSK,06CSK,06CSK,T,T,0.068,0.377,0.0075,0.0031,0.031,0.123,0.044,0.042,0.01,0.0321,0.001,0.0034,0.0054,0.001,0.002,2137.712,54.16159,1916.0,1635.0,1029.0
11639,23B193591,49.0,62.9,35.07,0.308099985122681,06CSK 625025,06CSK,06CSK,06CSK,T,T,0.068,0.377,0.0075,0.0031,0.031,0.123,0.044,0.042,0.01,0.0321,0.001,0.0034,0.0054,0.001,0.002,2062.166,49.27319,1859.0,1614.0,1023.0
11640,23B193594,49.1,63.2,34.95,0.308099985122681,06CSK 625025,06CSK,06CSK,06CSK,T,T,0.066,0.383,0.0034,0.0027,0.016,0.116,0.042,0.039,0.013,0.0277,0.0,0.0026,0.0092,0.001,0.002,2137.964,49.24117,1891.0,1643.0,1032.0
11641,23B193599,49.1,62.2,32.86,0.308099985122681,06CSK 625025,06CSK,06CSK,06CSK,T,T,0.066,0.383,0.0034,0.0027,0.016,0.116,0.042,0.039,0.013,0.0277,0.0,0.0026,0.0092,0.001,0.002,2154.668,49.23308,1920.0,1619.0,1025.0
11642,23B193602,49.2,62.4,35.34,0.308099985122681,06CSK 625025,06CSK,06CSK,06CSK,T,T,0.065,0.379,0.007,0.0017,0.024,0.119,0.045,0.042,0.01,0.0296,0.001,0.0026,0.0071,0.001,0.003,2161.238,49.23234,1913.0,1628.0,982.0
11643,23B193607,49.1,62.4,33.81,0.308099985122681,06CSK 625025,06CSK,06CSK,06CSK,T,T,0.065,0.379,0.007,0.0017,0.024,0.119,0.045,0.042,0.01,0.0296,0.001,0.0026,0.0071,0.001,0.003,2170.238,49.22535,1911.0,1619.0,1007.0
11644,23B193610,48.9,62.3,34.1,0.308099985122681,06CSK 625025,06CSK,06CSK,06CSK,T,T,0.061,0.377,0.0035,0.0014,0.015,0.115,0.042,0.039,0.013,0.0306,0.0,0.0024,0.0094,0.0,0.001,2173.388,49.22415,1923.0,1632.0,1025.0
11645,23B193615,47.3,62.0,32.08,0.308099985122681,06CSK 625025,06CSK,06CSK,06CSK,T,T,0.061,0.377,0.0035,0.0014,0.015,0.115,0.042,0.039,0.013,0.0306,0.0,0.0024,0.0094,0.0,0.001,2163.506,49.22914,1902.0,1635.0,1018.0
11646,23B193619,49.0,62.5,34.84,0.308099985122681,06CSK 625025,06CSK,06CSK,06CSK,T,T,0.065,0.363,0.0072,0.0046,0.02,0.127,0.05,0.036,0.011,0.0287,0.002,0.0023,0.0064,0.001,0.003,2152.958,49.23414,1900.0,1617.0,1043.0
11647,23B193624,48.8,62.4,35.12,0.308099985122681,06CSK 625025,06CSK,06CSK,06CSK,T,T,0.065,0.363,0.0072,0.0046,0.02,0.127,0.05,0.036,0.011,0.0287,0.002,0.0023,0.0064,0.001,0.003,2154.236,49.23165,1902.0,1616.0,1031.0
11648,23B193627,47.6,61.9,36.29,0.308099985122681,06CSK 625025,06CSK,06CSK,06CSK,T,T,0.065,0.404,0.0063,0.0025,0.021,0.11,0.045,0.042,0.012,0.0289,0.0,0.0026,0.0074,0.001,0.002,2168.132,49.22849,1920.0,1623.0,1029.0
11649,23B193632,47.2,61.3,32.32,0.308099985122681,06CSK 625025,06CSK,06CSK,06CSK,T,T,0.065,0.404,0.0063,0.0025,0.021,0.11,0.045,0.042,0.012,0.0289,0.0,0.0026,0.0074,0.001,0.002,2168.708,49.22716,1911.0,1632.0,1041.0
11650,23B193635,48.0,62.5,34.42,0.308099985122681,06CSK 625025,06CSK,06CSK,06CSK,T,T,0.067,0.372,0.0063,0.0037,0.022,0.128,0.049,0.037,0.01,0.0296,0.001,0.0026,0.0093,0.001,0.002,2164.748,49.22551,1913.0,1610.0,1027.0
11651,23B193641,50.5,62.7,32.97,0.245100006461143,06CSK 625025,06CSK,06CSK,06CSK,T,T,0.067,0.372,0.0063,0.0037,0.022,0.128,0.049,0.037,0.01,0.0296,0.001,0.0026,0.0093,0.001,0.002,2175.098,49.2264,1909.0,1650.0,1054.0
11652,23B193644,49.9,62.9,29.59,0.245100006461143,06CSK 625025,06CSK,06CSK,06CSK,T,T,0.069,0.391,0.0037,0.0014,0.02,0.103,0.048,0.04,0.012,0.0304,0.0,0.0024,0.0092,0.001,0.001,2179.058,49.22169,1914.0,1639.0,1029.0
11653,23B193649,49.3,63.6,22.98,0.245100006461143,06CSK 625025,06CSK,06CSK,06CSK,T,T,0.069,0.391,0.0037,0.0014,0.02,0.103,0.048,0.04,0.012,0.0304,0.0,0.0024,0.0092,0.001,0.001,2184.71,49.22007,1927.0,1628.0,1034.0
11654,23B193652,49.6,63.6,35.13,0.245000004768372,06CSK 625025,06CSK,06CSK,06CSK,T,T,0.068,0.397,0.006,0.0017,0.029,0.127,0.047,0.038,0.01,0.0299,0.002,0.0031,0.0062,0.001,0.003,2183.18,49.22092,1916.0,1619.0,1054.0
11655,23B193658,48.2,61.9,33.02,0.245100006461143,06CSK 625025,06CSK,06CSK,06CSK,T,T,0.068,0.397,0.006,0.0017,0.029,0.127,0.047,0.038,0.01,0.0299,0.002,0.0031,0.0062,0.001,0.003,2183.846,49.21996,1920.0,1675.0,1022.0
11656,23B193661,50.0,62.5,31.29,0.245100006461143,06CSK 625025,06CSK,06CSK,06CSK,T,T,0.068,0.405,0.0034,0.0016,0.025,0.106,0.046,0.038,0.01,0.0313,0.0,0.0026,0.0074,0.001,0.001,2180.156,49.22138,1931.0,1621.0,1025.0
11657,23B193666,48.2,61.4,32.69,0.245100006461143,06CSK 625025,06CSK,06CSK,06CSK,T,T,0.068,0.405,0.0034,0.0016,0.025,0.106,0.046,0.038,0.01,0.0313,0.0,0.0026,0.0074,0.001,0.001,2180.138,49.22258,1884.0,1623.0,1025.0
11658,23B193669,47.9,61.6,34.6,0.245100006461143,06CSK 625025,06CSK,06CSK,06CSK,T,T,0.067,0.376,0.0059,0.0021,0.025,0.126,0.049,0.036,0.01,0.0279,0.001,0.0027,0.0097,0.001,0.002,1994.576,49.2851,1801.0,1626.0,1040.0
11659,23B193674,48.8,61.9,33.11,0.245100006461143,06CSK 625025,06CSK,06CSK,06CSK,T,T,0.067,0.376,0.0059,0.0021,0.025,0.126,0.049,0.036,0.01,0.0279,0.001,0.0027,0.0097,0.001,0.002,2166.188,49.23117,1860.0,1637.0,1020.0
11660,23B193677,48.9,63.0,31.12,0.245100006461143,06CSK 625025,06CSK,06CSK,06CSK,T,T,0.064,0.401,0.0041,0.0014,0.017,0.108,0.043,0.042,0.011,0.0274,0.0,0.002,0.0087,0.001,0.002,2173.676,49.2251,1893.0,1646.0,1027.0
11661,23B193682,48.1,62.2,34.58,0.245100006461143,06CSK 625025,06CSK,06CSK,06CSK,T,T,0.064,0.401,0.0041,0.0014,0.017,0.108,0.043,0.042,0.011,0.0274,0.0,0.002,0.0087,0.001,0.002,2172.884,49.22621,1923.0,1625.0,1022.0
11662,23B193686,50.4,63.7,31.76,0.245100006461143,06CSK 625025,06CSK,06CSK,06CSK,T,T,0.07,0.394,0.0063,0.0039,0.023,0.132,0.044,0.037,0.01,0.029,0.002,0.0027,0.0093,0.001,0.003,2172.452,54.14657,1886.0,1623.0,1052.0
11663,23B193691,50.7,62.3,33.11,0.245000004768372,06CSK 625025,06CSK,06CSK,06CSK,T,T,0.07,0.394,0.0063,0.0039,0.023,0.132,0.044,0.037,0.01,0.029,0.002,0.0027,0.0093,0.001,0.003,2111.972,49.24246,1889.0,1621.0,1027.0
11982,23B194575,48.0,60.7,34.74,0.23309999704361,06CSK 625025,06CSK,06CSK,06CSK,L,T,0.068,0.407,0.0065,0.0027,0.021,0.124,0.045,0.042,0.008,0.0377,0.0,0.0032,0.0083,0.001,0.002,2079.266,49.27805,1909.0,1626.0,1041.0
11983,23B194578,50.2,63.2,30.37,0.23309999704361,06CSK 625025,06CSK,06CSK,06CSK,L,T,0.061,0.447,0.0044,0.0059,0.015,0.128,0.043,0.032,0.008,0.0358,0.001,0.0047,0.0056,0.001,0.002,2093.216,49.26052,1925.0,1628.0,1040.0
11984,23B194580,44.4,60.2,34.27,0.23309999704361,06CSK 625025,06CSK,06CSK,06CSK,L,T,0.061,0.447,0.0044,0.0059,0.015,0.128,0.043,0.032,0.008,0.0358,0.001,0.0047,0.0056,0.001,0.002,2104.376,49.26812,1887.0,1630.0,1034.0
11985,23B194582,46.5,60.9,35.96,0.23309999704361,06CSK 625025,06CSK,06CSK,06CSK,L,T,0.069,0.422,0.0065,0.0039,0.019,0.135,0.046,0.045,0.009,0.0312,0.001,0.0027,0.0083,0.001,0.003,2152.598,49.23929,1907.0,1625.0,1034.0
12113,23B195131,46.5,61.4,36.93,0.412099987268448,06CSK 625025,06CSK,06CSK,06CSK,L,T,0.066,0.386,0.006,0.0028,0.013,0.133,0.045,0.032,0.011,0.0326,0.0,0.0025,0.0092,0.0,0.002,2092.73,54.18878,1911.0,1623.0,1025.0
12114,23B195131,45.7,61.0,33.54,0.412099987268448,06CSK 625025,06CSK,06CSK,06CSK,T,T,0.066,0.386,0.006,0.0028,0.013,0.133,0.045,0.032,0.011,0.0326,0.0,0.0025,0.0092,0.0,0.002,2092.73,54.18878,1911.0,1623.0,1025.0
12115,23B195134,46.4,61.1,33.83,0.412099987268448,06CSK 625025,06CSK,06CSK,06CSK,T,T,0.069,0.363,0.0074,0.004,0.014,0.126,0.044,0.03,0.009,0.0268,0.0,0.0029,0.0083,0.0,0.002,2098.814,54.18023,1886.0,1630.0,1004.0
12116,23B195138,46.7,60.4,36.59,0.412099987268448,06CSK 625025,06CSK,06CSK,06CSK,L,T,0.064,0.359,0.0068,0.0012,0.023,0.135,0.045,0.031,0.01,0.0274,0.0,0.0029,0.0087,0.001,0.002,2087.366,54.18546,1887.0,1625.0,1022.0
12117,23B195138,46.1,61.0,33.4,0.412099987268448,06CSK 625025,06CSK,06CSK,06CSK,T,T,0.064,0.359,0.0068,0.0012,0.023,0.135,0.045,0.031,0.01,0.0274,0.0,0.0029,0.0087,0.001,0.002,2087.366,54.18546,1887.0,1625.0,1022.0
12189,23B195585,49.6,61.9,34.9,0.369100004434586,06CSK 625025,06CSK,03CSK,06CSK,L,T,0.067,0.36,0.0052,0.0014,0.027,0.125,0.046,0.044,0.014,0.0297,0.0,0.0024,0.0088,0.001,0.002,2060.384,54.20176,1877.0,1635.0,1076.0
12190,23B195585,45.3,59.4,36.35,0.369100004434586,06CSK 625025,06CSK,03CSK,06CSK,T,T,0.067,0.36,0.0052,0.0014,0.027,0.125,0.046,0.044,0.014,0.0297,0.0,0.0024,0.0088,0.001,0.002,2060.384,54.20176,1877.0,1635.0,1076.0
12191,23B195587,44.3,56.900000000000006,36.855000000000004,0.308099985122681,06CSK 625025,06CSK,06CSK,06CSK,L,T,0.067,0.36,0.0052,0.0014,0.027,0.125,0.046,0.044,0.014,0.0297,0.0,0.0024,0.0088,0.001,0.002,2085.062,49.25956,1864.0,1621.0,995.0
12192,23B195587,45.0,58.3,32.495,0.308099985122681,06CSK 625025,06CSK,06CSK,06CSK,T,T,0.067,0.36,0.0052,0.0014,0.027,0.125,0.046,0.044,0.014,0.0297,0.0,0.0024,0.0088,0.001,0.002,2085.062,49.25956,1864.0,1621.0,995.0
12473,23B196522,46.8,60.8,36.5,0.412099987268448,06CSK 625025,06CSK,06CSK,06CSK,T,T,0.066,0.404,0.0037,0.0011,0.025,0.126,0.042,0.032,0.008,0.0285,0.0,0.0036,0.0079,0.001,0.003,2061.968,54.19908,1857.0,1619.0,1095.0
12474,23B196524,46.3,60.0,44.9,0.412099987268448,06CSK 625025,06CSK,06CSK,06CSK,T,T,0.066,0.404,0.0037,0.0011,0.025,0.126,0.042,0.032,0.008,0.0285,0.0,0.0036,0.0079,0.001,0.003,2063.84,54.20038,1842.0,1608.0,1090.0
12475,23B196527,51.0,65.7,36.23,0.412000000476837,06CSK 625025,06CSK,06CSK,06CSK,T,T,0.067,0.41,0.0035,0.002,0.02,0.134,0.044,0.029,0.007,0.0314,0.0,0.003,0.0095,0.0,0.002,2032.772,54.21013,1860.0,1607.0,1081.0
12476,23B196529,53.5,66.9,36.55,0.412099987268448,06CSK 625025,06CSK,06CSK,06CSK,T,T,0.067,0.41,0.0035,0.002,0.02,0.134,0.044,0.029,0.007,0.0314,0.0,0.003,0.0095,0.0,0.002,2031.782,54.21881,1868.0,1621.0,1038.0
12477,23B196532,43.9,59.4,39.99,0.412000000476837,06CSK 625025,06CSK,06CSK,06CSK,L,T,0.069,0.413,0.0035,0.001,0.028,0.136,0.044,0.033,0.008,0.0343,0.0,0.0029,0.0089,0.001,0.002,2028.236,54.21683,1860.0,1617.0,1081.0
12478,23B196532,44.5,60.6,37.24,0.412000000476837,06CSK 625025,06CSK,06CSK,06CSK,T,T,0.069,0.413,0.0035,0.001,0.028,0.136,0.044,0.033,0.008,0.0343,0.0,0.0029,0.0089,0.001,0.002,2028.236,54.21683,1860.0,1617.0,1081.0
12594,23B196928,49.2,63.8,32.32,0.187999993562698,06CSK 625025,06CSK,06CSK,06CSK,L,T,0.06,0.354,0.0044,0.0025,0.026,0.118,0.042,0.039,0.011,0.0357,0.001,0.0028,0.01,0.001,0.003,2012.954,44.37073,1832.0,1626.0,1043.0
12595,23B196929,46.9,63.9,35.17,0.187999993562698,06CSK 625025,06CSK,06CSK,06CSK,L,T,0.065,0.38,0.0061,0.0019,0.019,0.134,0.046,0.034,0.009,0.029,0.001,0.0038,0.0079,0.001,0.003,1989.32,44.3842,1826.0,1625.0,1034.0
12615,23B197014,48.1,62.8,34.11,0.23309999704361,06CSK 625025,06CSK,06CSK,06CSK,L,T,0.065,0.394,0.0062,0.0034,0.011,0.126,0.048,0.045,0.011,0.0274,0.0,0.0023,0.0098,0.001,0.003,2213.852,39.37673,1850.0,1639.0,1036.0
12647,23B197122,45.5,61.8,31.2,0.245100006461143,06CSK 625025,06CSK,06CSK,06CSK,L,T,0.068,0.393,0.0051,0.0039,0.021,0.131,0.044,0.037,0.009,0.033,0.0,0.0028,0.0092,0.001,0.003,2044.508,49.28214,1853.0,1619.0,1047.0
12648,23B197122,46.2,61.9,31.38,0.245100006461143,06CSK 625025,06CSK,06CSK,06CSK,T,T,0.068,0.393,0.0051,0.0039,0.021,0.131,0.044,0.037,0.009,0.033,0.0,0.0028,0.0092,0.001,0.003,2044.508,49.28214,1853.0,1619.0,1047.0
12649,23B197123,47.7,62.7,35.28,0.245100006461143,06CSK 625025,06CSK,06CSK,06CSK,L,T,0.068,0.393,0.0051,0.0039,0.021,0.131,0.044,0.037,0.009,0.033,0.0,0.0028,0.0092,0.001,0.003,2021.738,49.28923,1850.0,1619.0,1036.0
12650,23B197123,49.6,63.1,30.26,0.245100006461143,06CSK 625025,06CSK,06CSK,06CSK,T,T,0.068,0.393,0.0051,0.0039,0.021,0.131,0.044,0.037,0.009,0.033,0.0,0.0028,0.0092,0.001,0.003,2021.738,49.28923,1850.0,1619.0,1036.0
12671,23B197216,41.6,55.2,38.83,0.232999995350838,06CSK 625025,06CSK,06CSK,06CSK,L,T,0.066,0.4,0.0048,0.0013,0.016,0.129,0.04,0.04,0.01,0.0347,0.0,0.0026,0.0122,0.001,0.003,2054.678,49.27341,1830.0,1625.0,1045.0
12689,23B197308,52.8,66.1,22.38,0.0700000002980232,06CSK 625025,06CSK,06CSK,06CSK,L,T,0.069,0.43,0.007,0.0012,0.022,0.129,0.042,0.043,0.008,0.0343,0.0,0.003,0.0078,0.001,0.003,2087.852,34.50315,1880.0,1634.0,1056.0
13119,23B198852,33.4,57.7,36.78,0.23199999332428,06CSK 625025,06CSK,06CSK,03CSK,L,T,0.069,0.392,0.0132,0.0029,0.02,0.105,0.034,0.046,0.007,0.0267,0.0,0.0026,0.008,0.001,0.003,2020.244,49.29381,1893.0,1635.0,1036.0
13267,23B199542,47.5,60.8,36.25,0.244000002741814,06CSK 625025,06CSK,06CSK,06CSK,L,T,0.07,0.398,0.0058,0.0016,0.024,0.12,0.043,0.033,0.009,0.0366,0.0,0.0035,0.0085,0.001,0.003,2052.086,49.28304,1869.0,1616.0,1095.0
13268,23B199542,47.0,60.7,34.17,0.244000002741814,06CSK 625025,06CSK,06CSK,06CSK,T,T,0.07,0.398,0.0058,0.0016,0.024,0.12,0.043,0.033,0.009,0.0366,0.0,0.0035,0.0085,0.001,0.003,2052.086,49.28304,1869.0,1616.0,1095.0
13799,23B201600,45.6,63.0,29.37,0.180999994277954,06CSK 625025,06CSK,06CSK,06CSK,L,T,0.068,0.418,0.0069,0.004,0.015,0.138,0.039,0.044,0.009,0.0332,0.001,0.0028,0.0084,0.001,0.003,2097.266,44.33949,1880.0,1659.0,1056.0
13810,23B201646,47.2,63.4,31.13,0.0989999994635582,06CSK 625025,06CSK,06CSK,06CSK,L,T,0.067,0.385,0.0041,0.0061,0.015,0.138,0.039,0.038,0.009,0.0427,0.0,0.0031,0.0079,0.001,0.002,2035.652,34.51201,1882.0,1621.0,1022.0
13831,23B201744,48.0,64.5,33.13,0.111000001430511,06CSK 625025,06CSK,06CSK,03CSK,L,T,0.067,0.463,0.0097,0.0019,0.016,0.144,0.04,0.047,0.008,0.0323,0.0,0.0048,0.0088,0.0,0.001,2046.632,34.51553,1902.0,1610.0,1027.0
13848,23B201835,48.1,63.7,36.74,0.23309999704361,06CSK 625025,06CSK,06CSK,06CSK,L,T,0.068,0.425,0.008,0.0047,0.019,0.147,0.041,0.043,0.008,0.0363,0.001,0.0023,0.0091,0.001,0.001,2096.078,49.25714,1896.0,1643.0,1072.0
13849,23B201846,46.4,60.9,34.82,0.232999995350838,06CSK 625025,06CSK,06CSK,06CSK,L,T,0.067,0.403,0.0083,0.0041,0.018,0.157,0.045,0.044,0.008,0.0357,0.0,0.0027,0.0088,0.001,0.001,2082.812,49.2733,1880.0,1625.0,1058.0
13850,23B201852,46.6,62.1,34.74,0.232999995350838,06CSK 625025,06CSK,06CSK,06CSK,L,T,0.067,0.403,0.0083,0.0041,0.018,0.157,0.045,0.044,0.008,0.0357,0.0,0.0027,0.0088,0.001,0.001,2074.568,49.26871,1891.0,1621.0,1038.0
13851,23B201855,48.2,62.9,30.99,0.23309999704361,06CSK 625025,06CSK,06CSK,06CSK,L,T,0.066,0.42,0.008,0.0049,0.016,0.146,0.04,0.044,0.008,0.0377,0.0,0.002,0.0083,0.001,0.001,2106.536,49.25317,1914.0,1623.0,1022.0
13979,23B202397,49.3,64.4,31.33,0.23309999704361,06CSK 625025,06CSK,06CSK,06CSK,L,T,0.067,0.408,0.0096,0.0003,0.024,0.137,0.036,0.043,0.008,0.03,0.0,0.002,0.0111,0.001,0.002,2078.51,49.26679,1860.0,1671.0,1088.0
13980,23B202398,47.5,62.2,36.56,0.23309999704361,06CSK 625025,06CSK,06CSK,06CSK,L,T,0.067,0.408,0.0096,0.0003,0.024,0.137,0.036,0.043,0.008,0.03,0.0,0.002,0.0111,0.001,0.002,2105.6,49.25879,1878.0,1643.0,1065.0
13981,23B202399,49.5,62.9,34.38,0.23309999704361,06CSK 625025,06CSK,06CSK,06CSK,L,T,0.067,0.408,0.0096,0.0003,0.024,0.137,0.036,0.043,0.008,0.03,0.0,0.002,0.0111,0.001,0.002,2090.912,49.25255,1871.0,1630.0,1022.0
13982,23B202404,45.9,62.4,37.87,0.23309999704361,06CSK 625025,06CSK,06CSK,06CSK,L,T,0.067,0.408,0.0096,0.0003,0.024,0.137,0.036,0.043,0.008,0.03,0.0,0.002,0.0111,0.001,0.002,2108.624,49.25689,1904.0,1617.0,1020.0
13983,23B202407,50.1,65.0,33.81,0.232999995350838,06CSK 625025,06CSK,06CSK,06CSK,L,T,0.062,0.39,0.0107,0.0019,0.013,0.133,0.036,0.049,0.009,0.0309,0.0,0.0027,0.0131,0.001,0.002,2126.228,49.24674,1902.0,1628.0,1014.0
13984,23B202413,46.1,62.0,33.03,0.232999995350838,06CSK 625025,06CSK,06CSK,06CSK,L,T,0.062,0.39,0.0107,0.0019,0.013,0.133,0.036,0.049,0.009,0.0309,0.0,0.0027,0.0131,0.001,0.002,2163.668,49.22988,1936.0,1625.0,1031.0
13988,23B202430,52.6,65.5,32.17,0.0740000009536743,06CSK 625025,06CSK,06CSK,06CSK,L,T,0.063,0.42,0.0116,0.0021,0.013,0.129,0.036,0.046,0.009,0.0307,0.0,0.0024,0.0094,0.001,0.002,2007.734,34.5213,1893.0,1621.0,1023.0
13994,23B202443,45.2,60.8,40.74,0.307000011205673,06CSK 625025,06CSK,06CSK,06CSK,L,T,0.061,0.356,0.0088,0.004,0.012,0.134,0.035,0.047,0.009,0.0338,0.0,0.0027,0.0097,0.001,0.001,2119.37,49.24845,1936.0,1621.0,1101.0
13995,23B202443,46.4,61.8,34.08,0.307000011205673,06CSK 625025,06CSK,06CSK,06CSK,T,T,0.061,0.356,0.0088,0.004,0.012,0.134,0.035,0.047,0.009,0.0338,0.0,0.0027,0.0097,0.001,0.001,2119.37,49.24845,1936.0,1621.0,1101.0
13996,23B202449,48.4,63.8,35.1,0.20100000500679,06CSK 625025,06CSK,06CSK,06CSK,L,T,0.061,0.356,0.0088,0.004,0.012,0.134,0.035,0.047,0.009,0.0338,0.0,0.0027,0.0097,0.001,0.001,2122.7,49.25035,1929.0,1630.0,1020.0
13997,23B202449,49.4,63.4,31.7,0.20100000500679,06CSK 625025,06CSK,06CSK,06CSK,T,T,0.061,0.356,0.0088,0.004,0.012,0.134,0.035,0.047,0.009,0.0338,0.0,0.0027,0.0097,0.001,0.001,2122.7,49.25035,1929.0,1630.0,1020.0
13998,23B202452,49.4,63.4,35.84,0.20100000500679,06CSK 625025,06CSK,06CSK,06CSK,L,T,0.063,0.414,0.0121,0.0015,0.018,0.113,0.038,0.046,0.009,0.0355,0.0,0.0012,0.0121,0.001,0.002,2133.428,49.24753,1938.0,1628.0,1029.0
13999,23B202457,49.5,64.3,35.95,0.20100000500679,06CSK 625025,06CSK,06CSK,06CSK,L,T,0.063,0.414,0.0121,0.0015,0.018,0.113,0.038,0.046,0.009,0.0355,0.0,0.0012,0.0121,0.001,0.002,2149.664,49.22864,1941.0,1625.0,1016.0
14000,23B202461,47.3,62.1,38.76,0.20100000500679,06CSK 625025,06CSK,06CSK,06CSK,L,T,0.062,0.363,0.0078,0.0016,0.016,0.131,0.037,0.049,0.008,0.0312,0.0,0.0027,0.0101,0.001,0.001,2153.84,49.22939,1941.0,1628.0,1014.0
14001,23B202466,49.3,64.6,36.48,0.185000002384186,06CSK 625025,06CSK,06CSK,06CSK,L,T,0.062,0.363,0.0078,0.0016,0.016,0.131,0.037,0.049,0.008,0.0312,0.0,0.0027,0.0101,0.001,0.001,2154.038,49.23291,1950.0,1625.0,1016.0
14002,23B202469,45.3,61.8,38.94,0.185000002384186,06CSK 625025,06CSK,06CSK,06CSK,L,T,0.068,0.377,0.0083,0.0033,0.012,0.118,0.037,0.053,0.009,0.0314,0.0,0.0027,0.0099,0.001,0.002,2159.636,49.22837,1961.0,1626.0,1032.0
14003,23B202475,49.8,64.6,35.23,0.185000002384186,06CSK 625025,06CSK,06CSK,06CSK,L,T,0.068,0.377,0.0083,0.0033,0.012,0.118,0.037,0.053,0.009,0.0314,0.0,0.0027,0.0099,0.001,0.002,2141.528,49.22699,1952.0,1628.0,1025.0
14048,23B202754,44.9,58.9,42.68,0.174099996685982,06CSK 625025,06CSK,06CSK,06CSK,L,T,0.062,0.364,0.0044,0.0049,0.011,0.137,0.043,0.046,0.008,0.0313,0.0,0.0033,0.0079,0.001,0.001,2118.002,59.09638,1922.0,1635.0,1036.0
14049,23B202756,43.8,59.0,39.1,0.17399999499321,06CSK 625025,06CSK,06CSK,06CSK,L,T,0.062,0.364,0.0044,0.0049,0.011,0.137,0.043,0.046,0.008,0.0313,0.0,0.0033,0.0079,0.001,0.001,2121.836,44.33733,1929.0,1626.0,1034.0
14050,23B202760,45.1,59.5,37.83,0.17399999499321,06CSK 625025,06CSK,06CSK,06CSK,L,T,0.068,0.414,0.0049,0.002,0.02,0.13,0.044,0.045,0.008,0.0362,0.0,0.0031,0.0076,0.001,0.001,2101.586,44.33857,1896.0,1626.0,1034.0
14051,23B202763,45.6,60.3,38.75,0.17399999499321,06CSK 625025,06CSK,06CSK,06CSK,L,T,0.068,0.414,0.0049,0.002,0.02,0.13,0.044,0.045,0.008,0.0362,0.0,0.0031,0.0076,0.001,0.001,1965.272,44.38638,1860.0,1621.0,1077.0
14052,23B202766,45.9,60.1,39.51,0.17399999499321,06CSK 625025,06CSK,06CSK,06CSK,L,T,0.068,0.384,0.0048,0.0013,0.019,0.138,0.041,0.042,0.009,0.0283,0.0,0.0032,0.0074,0.001,0.003,2050.862,44.3606,1902.0,1628.0,1038.0
14053,23B202772,45.7,60.1,38.46,0.17399999499321,06CSK 625025,06CSK,06CSK,06CSK,L,T,0.068,0.384,0.0048,0.0013,0.019,0.138,0.041,0.042,0.009,0.0283,0.0,0.0032,0.0074,0.001,0.003,2062.616,44.35085,1909.0,1628.0,1023.0
14068,23B202833,48.0,62.9,34.74,0.111000001430511,06CSK 625025,06CSK,06CSK,06CSK,L,T,0.067,0.401,0.0043,0.0049,0.023,0.114,0.058,0.053,0.011,0.0366,0.001,0.003,0.0072,0.002,0.004,2026.868,34.5177,1875.0,1623.0,1043.0
14075,23B202862,50.2,61.8,31.42,0.0879999995231628,06CSK 625025,06CSK,06CSK,03CSK,L,T,0.07,0.471,0.0054,0.0005,0.022,0.118,0.042,0.051,0.009,0.0315,0.0,0.0024,0.0076,0.001,0.004,2160.5,39.40086,1956.0,1628.0,1032.0
14294,23B203657,49.1,64.4,40.46,0.174099996685982,06CSK 625025,06CSK,06CSK,06CSK,L,T,0.07,0.398,0.0081,0.0006,0.017,0.13,0.044,0.056,0.009,0.035,0.0,0.0038,0.0097,0.001,0.002,2029.478,49.28722,1907.0,1659.0,1013.0
14296,23B203673,50.0,63.3,32.51,0.23309999704361,06CSK 625025,06CSK,06CSK,06CSK,L,T,0.065,0.404,0.0109,0.0012,0.019,0.136,0.045,0.066,0.009,0.0334,0.0,0.0034,0.0107,0.001,0.002,2076.656,49.27041,1896.0,1641.0,1023.0
14298,23B203682,48.7,62.0,35.72,0.23309999704361,06CSK 625025,06CSK,06CSK,06CSK,L,T,0.066,0.422,0.0087,0.0008,0.023,0.133,0.04,0.065,0.01,0.0333,0.0,0.0029,0.005,0.001,0.004,2105.24,49.25453,1922.0,1632.0,1000.0
14299,23B203686,48.5,61.4,35.68,0.23309999704361,06CSK 625025,06CSK,06CSK,06CSK,L,T,0.066,0.422,0.0087,0.0008,0.023,0.133,0.04,0.065,0.01,0.0333,0.0,0.0029,0.005,0.001,0.004,2105.942,49.25798,1929.0,1625.0,1013.0
14300,23B203688,49.7,64.4,30.37,0.17399999499321,06CSK 625025,06CSK,06CSK,06CSK,L,T,0.066,0.422,0.0087,0.0008,0.023,0.133,0.04,0.065,0.01,0.0333,0.0,0.0029,0.005,0.001,0.004,2111.54,49.24954,1931.0,1628.0,1014.0
14301,23B203689,44.7,59.0,32.24,0.174099996685982,06CSK 625025,06CSK,06CSK,03DS-B,L,T,0.066,0.422,0.0087,0.0008,0.023,0.133,0.04,0.065,0.01,0.0333,0.0,0.0029,0.005,0.001,0.004,2114.294,49.24999,1923.0,1628.0,1027.0
14404,23B205578,44.9,62.5,33.52,0.17399999499321,06CSK 625025,06CSK,06CSK,06CSK,L,T,0.067,0.354,0.0046,0.005,0.018,0.125,0.042,0.044,0.011,0.0361,0.0,0.0024,0.0084,0.001,0.003,2079.95,49.27171,1896.0,1623.0,1025.0
14645,23B206364,49.3,60.7,36.9,0.368999987840652,06CSK 625025,06CSK,05CSK,06CSK,T,T,0.063,0.403,0.0097,0.0016,0.033,0.119,0.043,0.054,0.016,0.0351,0.001,0.0024,0.0079,0.002,0.004,2088.428,54.18299,1887.0,1623.0,1034.0
14646,23B206368,50.3,61.1,36.74,0.368999987840652,06CSK 625025,06CSK,06CSK,06CSK,T,T,0.063,0.403,0.0097,0.0016,0.033,0.119,0.043,0.054,0.016,0.0351,0.001,0.0024,0.0079,0.002,0.004,2090.012,54.18088,1878.0,1625.0,1036.0
14647,23B206371,48.7,61.8,37.39,0.369100004434586,06CSK 625025,06CSK,06CSK,06CSK,T,T,0.063,0.381,0.0106,0.0034,0.017,0.115,0.043,0.047,0.01,0.0355,0.0,0.0034,0.0086,0.001,0.002,2090.282,54.18457,1886.0,1634.0,1032.0
14648,23B206374,48.2,62.0,33.88,0.368999987840652,06CSK 625025,06CSK,06CSK,06CSK,T,T,0.063,0.381,0.0106,0.0034,0.017,0.115,0.043,0.047,0.01,0.0355,0.0,0.0034,0.0086,0.001,0.002,2096.024,54.18133,1893.0,1614.0,1020.0
14649,23B206378,50.1,61.9,24.04,0.368999987840652,06CSK 625025,06CSK,06CSK,06CSK,T,T,0.069,0.424,0.0072,0.0029,0.021,0.118,0.045,0.053,0.013,0.0354,0.001,0.0024,0.0078,0.001,0.004,2097.41,54.18032,1895.0,1626.0,1031.0
14650,23B206381,47.8,61.3,34.61,0.368999987840652,06CSK 625025,06CSK,06CSK,06CSK,T,T,0.069,0.424,0.0072,0.0029,0.021,0.118,0.045,0.053,0.013,0.0354,0.001,0.0024,0.0078,0.001,0.004,2084.054,54.18651,1904.0,1626.0,1022.0
14651,23B206385,49.3,62.7,30.99,0.368999987840652,06CSK 625025,06CSK,06CSK,06CSK,T,T,0.066,0.296,0.0053,0.0,0.018,0.091,0.044,0.024,0.006,0.0257,0.003,0.0027,0.0088,0.0,0.003,2101.748,54.17344,1902.0,1628.0,1027.0
14652,23B206388,47.5,62.5,22.02,0.368999987840652,06CSK 625025,06CSK,06CSK,06CSK,T,T,0.066,0.296,0.0053,0.0,0.018,0.091,0.044,0.024,0.006,0.0257,0.003,0.0027,0.0088,0.0,0.003,2098.472,54.17723,1907.0,1626.0,1013.0
15529,24B209884,48.8,62.7,36.32,0.23309999704361,06CSK 625025,06CSK,06CSK,06CSK,L,T,0.066,0.384,0.0173,0.0011,0.021,0.131,0.045,0.081,0.01,0.0309,0.0,0.0039,0.0076,0.001,0.003,2122.538,49.24822,1882.0,1650.0,1014.0
15572,24B210207,51.2,63.5,30.82,0.0810000002384186,06CSK 625025,06CSK,05CSK,06CSK,L,T,0.065,0.37,0.0098,0.0044,0.017,0.14,0.046,0.054,0.01,0.0309,0.0,0.0029,0.0031,0.001,0.003,2176.952,34.47501,1958.0,1632.0,1000.0
15573,24B210212,48.5,62.7,33.65,0.111000001430511,06CSK 625025,06CSK,06CSK,06CSK,L,T,0.065,0.37,0.0098,0.0044,0.017,0.14,0.046,0.054,0.01,0.0309,0.0,0.0029,0.0031,0.001,0.003,2175.044,34.47864,1959.0,1635.0,1002.0
15581,24B210257,47.1,61.8,35.56,0.23309999704361,06CSK 625025,06CSK,06CSK,06CSK,L,T,0.066,0.393,0.0084,0.0032,0.022,0.148,0.046,0.05,0.009,0.0308,0.0,0.0024,0.008,0.001,0.003,2077.502,49.27093,1902.0,1653.0,1020.0
15604,24B210328,45.9,61.2,34.01,0.244100004434586,06CSK 625025,06CSK,06CSK,06CSK,L,T,0.068,0.38,0.0054,0.0013,0.01,0.132,0.042,0.045,0.01,0.0288,0.0,0.0018,0.0077,0.001,0.002,2083.514,49.26622,1889.0,1634.0,1023.0
15605,24B210328,47.4,61.6,32.05,0.244100004434586,06CSK 625025,06CSK,06CSK,06CSK,T,T,0.068,0.38,0.0054,0.0013,0.01,0.132,0.042,0.045,0.01,0.0288,0.0,0.0018,0.0077,0.001,0.002,2083.514,49.26622,1889.0,1634.0,1023.0
15610,24B210345,50.7,63.3,33.0,0.254099994897842,06CSK 625025,06CSK,06CSK,06CSK,L,T,0.068,0.413,0.0056,0.0043,0.01,0.131,0.044,0.045,0.009,0.0294,0.0,0.0019,0.0047,0.001,0.002,2150.672,49.23438,1936.0,1648.0,1041.0
15611,24B210345,51.8,63.4,33.22,0.254099994897842,06CSK 625025,06CSK,06CSK,06CSK,T,T,0.068,0.413,0.0056,0.0043,0.01,0.131,0.044,0.045,0.009,0.0294,0.0,0.0019,0.0047,0.001,0.002,2150.672,49.23438,1936.0,1648.0,1041.0
