Repository: PNell/TrialTest3

File: Data/StreamlitData032524.csv (part 28 of 96)
,coil_no,YieldStrength,TensileStrength,TotalElongation,coil_thickness,steel_design_description,grade,grade_head,grade_tail,sample_direction,sample_location,c_amount,mn_amount,p_amount,s_amount,si_amount,cu_amount,ni_amount,cr_amount,mo_amount,al_amount,nb_amount,ca_amount,n_amount,ti_amount,v_amount,TF1_EXIT_AVG_BODY,TBC_thickness,TEMP_FM_ENTRY_AVG,TEMP_FM_EXIT_AVG,TEMP_COILING_AVG
15612,24B210347,47.4,63.0,37.97,0.254000008106232,06CSK 625025,06CSK,06CSK,06CSK,L,T,0.064,0.391,0.0071,0.0016,0.018,0.132,0.066,0.053,0.012,0.0272,0.0,0.0026,0.0087,0.001,0.003,2115.482,49.25375,1925.0,1625.0,1009.0
15613,24B210347,47.7,63.3,34.1,0.254000008106232,06CSK 625025,06CSK,06CSK,06CSK,T,T,0.064,0.391,0.0071,0.0016,0.018,0.132,0.066,0.053,0.012,0.0272,0.0,0.0026,0.0087,0.001,0.003,2115.482,49.25375,1925.0,1625.0,1009.0
15614,24B210349,45.6,61.7,38.05,0.254000008106232,06CSK 625025,06CSK,06CSK,06CSK,L,T,0.064,0.391,0.0071,0.0016,0.018,0.132,0.066,0.053,0.012,0.0272,0.0,0.0026,0.0087,0.001,0.003,2130.548,49.24668,1934.0,1625.0,1013.0
15615,24B210349,47.9,62.6,33.96,0.254000008106232,06CSK 625025,06CSK,06CSK,06CSK,T,T,0.064,0.391,0.0071,0.0016,0.018,0.132,0.066,0.053,0.012,0.0272,0.0,0.0026,0.0087,0.001,0.003,2130.548,49.24668,1934.0,1625.0,1013.0
15631,24B210428,49.1,61.9,46.45,0.625100016593933,06CSK 625025,06CSK,06CSK,06CSK,T,T,0.064,0.403,0.0063,0.0042,0.024,0.129,0.044,0.04,0.01,0.0316,0.0,0.0028,0.0086,0.001,0.003,2170.562,59.06772,1947.0,1639.0,1009.0
15632,24B210429,47.6,59.3,42.88,0.625,06CSK 625025,06CSK,06CSK,06CSK,T,T,0.064,0.403,0.0063,0.0042,0.024,0.129,0.044,0.04,0.01,0.0316,0.0,0.0028,0.0086,0.001,0.003,2161.886,59.07146,1954.0,1608.0,1005.0
15633,24B210432,50.2,62.0,40.84,0.493900001049042,06CSK 625025,06CSK,06CSK,06CSK,T,T,0.064,0.403,0.0063,0.0042,0.024,0.129,0.044,0.04,0.01,0.0316,0.0,0.0028,0.0086,0.001,0.003,2119.82,59.09389,1925.0,1614.0,1000.0
15634,24B210433,49.4,61.35,41.275000000000006,0.493800014257431,06CSK 625025,06CSK,06CSK,06CSK,T,T,0.067,0.405,0.0035,0.0029,0.018,0.147,0.05,0.047,0.01,0.0361,0.0,0.0022,0.0074,0.001,0.002,2128.028,59.08899,1922.0,1621.0,1002.0
15635,24B210435,52.8,65.0,38.43,0.368999987840652,06CSK 625025,06CSK,06CSK,06CSK,L,T,0.067,0.405,0.0035,0.0029,0.018,0.147,0.05,0.047,0.01,0.0361,0.0,0.0022,0.0074,0.001,0.002,2126.336,59.09187,1918.0,1625.0,1005.0
15636,24B210435,54.0,65.6,32.52,0.368999987840652,06CSK 625025,06CSK,06CSK,06CSK,T,T,0.067,0.405,0.0035,0.0029,0.018,0.147,0.05,0.047,0.01,0.0361,0.0,0.0022,0.0074,0.001,0.002,2126.336,59.09187,1918.0,1625.0,1005.0
15637,24B210438,47.9,61.7,35.63,0.369100004434586,06CSK 625025,06CSK,06CSK,06CSK,T,T,0.067,0.405,0.0035,0.0029,0.018,0.147,0.05,0.047,0.01,0.0361,0.0,0.0022,0.0074,0.001,0.002,2143.67,59.07863,1916.0,1610.0,1009.0
15638,24B210444,59.2,70.8,27.87,0.0719999969005585,06CSK 625025,06CSK,06CSK,06CSK,L,T,0.068,0.415,0.0039,0.0,0.026,0.141,0.048,0.069,0.01,0.0302,0.0,0.0021,0.0071,0.002,0.002,2181.218,44.30785,1929.0,1634.0,1007.0
15639,24B210450,49.9,63.2,34.71,0.174099996685982,06CSK 625025,06CSK,06CSK,06CSK,L,T,0.068,0.37,0.0058,0.0032,0.017,0.125,0.04,0.045,0.009,0.0303,0.0,0.0052,0.0082,0.001,0.003,2107.544,54.17208,1884.0,1623.0,1018.0
15652,24B210499,47.0,60.7,36.51,0.23309999704361,06CSK 625025,06CSK,06CSK,06CSK,L,T,0.064,0.397,0.0052,0.0033,0.009,0.13,0.045,0.042,0.011,0.0346,0.0,0.0025,0.0073,0.0,0.003,2123.798,54.16507,1936.0,1625.0,1014.0
15854,24B211201,53.4,66.2,28.29,0.0780000016093254,06CSK 625025,06CSK,06CSK,06CSK,L,T,0.07,0.39,0.0054,0.0034,0.017,0.141,0.05,0.031,0.012,0.0261,0.0,0.0018,0.009,0.001,0.002,2139.206,39.42028,1927.0,1632.0,1016.0
15884,24B211343,51.8,63.1,37.96,0.493999987840652,06CSK 625025,06CSK,06CSK,06CSK,T,T,0.068,0.421,0.0076,0.0021,0.023,0.133,0.044,0.054,0.011,0.0297,0.0,0.0025,0.0082,0.001,0.004,2160.176,59.08351,1950.0,1630.0,1074.0
15890,24B211369,53.75,64.5,22.415,0.061999998986721,06CSK 625025,06CSK,06CSK,06CSK,L,T,0.065,0.386,0.0084,0.0041,0.02,0.148,0.049,0.057,0.012,0.0316,0.0,0.003,0.0084,0.001,0.003,2196.518,39.39858,1977.0,1628.0,1004.0
15891,24B211370,50.2,62.4,25.87,0.0579999983310699,06CSK 625025,06CSK,06CSK,06CSK,L,T,0.063,0.383,0.0127,0.0039,0.016,0.142,0.044,0.049,0.01,0.0341,0.0,0.0036,0.0094,0.001,0.003,2199.452,39.39678,1977.0,1625.0,1014.0
16729,24B214432,49.6,64.1,36.43,0.23309999704361,06CSK 625025,06CSK,06CSK,06CSK,L,T,0.068,0.385,0.0073,0.0014,0.023,0.095,0.035,0.049,0.009,0.0267,0.0,0.0025,0.0103,0.001,0.003,2064.02,49.26615,1860.0,1637.0,1054.0
17143,24B215901,46.3,61.0,34.93,0.232999995350838,06CSK 625025,06CSK,06CSK,06CSK,L,T,0.064,0.382,0.0074,0.0022,0.012,0.102,0.039,0.037,0.009,0.028,0.0,0.0032,0.0078,0.0,0.003,2090.876,49.25738,1907.0,1632.0,1050.0
18860,24B222961,50.9,64.2,36.22,0.11599999666214,06CSK 625025,06CSK,06CSK,06CSK,L,T,0.063,0.407,0.0041,0.0031,0.013,0.101,0.043,0.034,0.0,0.0398,0.0,0.0039,0.0024,0.001,0.003,2196.104,39.38396,1943.0,1619.0,1034.0
19690,24B225768,45.9,61.7,34.91,0.100599996745586,06CSK 625025,06CSK,05CSK,06CSK,L,T,0.066,0.356,0.0114,0.0017,0.013,0.094,0.054,0.038,0.0,0.028,0.0,0.002,0.0077,0.001,0.002,2159.348,39.39134,1920.0,1628.0,1034.0
19691,24B225769,45.5,62.2,32.35,0.100599996745586,06CSK 625025,06CSK,06CSK,06CSK,L,T,0.066,0.356,0.0114,0.0017,0.013,0.094,0.054,0.038,0.0,0.028,0.0,0.002,0.0077,0.001,0.002,2159.348,39.39278,1914.0,1621.0,1034.0
19692,24B225774,45.4,61.9,33.4,0.100500002503395,06CSK 625025,06CSK,06CSK,06CSK,L,T,0.066,0.356,0.0114,0.0017,0.013,0.094,0.054,0.038,0.0,0.028,0.0,0.002,0.0077,0.001,0.002,2160.626,39.39113,1934.0,1623.0,1029.0
19705,24B225814,46.9,60.6,35.63,0.244100004434586,06CSK 625025,06CSK,06CSK,06CSK,L,T,0.066,0.367,0.0098,0.0029,0.016,0.086,0.037,0.038,0.0,0.0322,0.0,0.0026,0.0104,0.001,0.002,2098.454,49.26062,1895.0,1664.0,1034.0
19706,24B225814,48.0,61.2,33.43,0.244100004434586,06CSK 625025,06CSK,06CSK,06CSK,T,T,0.066,0.367,0.0098,0.0029,0.016,0.086,0.037,0.038,0.0,0.0322,0.0,0.0026,0.0104,0.001,0.002,2098.454,49.26062,1895.0,1664.0,1034.0
19711,24B225870,46.5,62.9,35.1,0.174999997019768,06CSK 625025,06CSK,06CSK,06CSK,L,T,0.069,0.368,0.0095,0.0009,0.023,0.097,0.044,0.035,0.0,0.03,0.0,0.0024,0.008,0.001,0.002,2122.304,49.24274,1902.0,1628.0,1032.0
19712,24B225874,51.4,65.6,29.95,0.174999997019768,06CSK 625025,06CSK,06CSK,06CSK,L,T,0.069,0.368,0.0095,0.0009,0.023,0.097,0.044,0.035,0.0,0.03,0.0,0.0024,0.008,0.001,0.002,2130.494,49.24274,1909.0,1625.0,1022.0
19713,24B225876,46.7,62.5,32.05,0.174999997019768,06CSK 625025,06CSK,06CSK,06CSK,L,T,0.069,0.368,0.0095,0.0009,0.023,0.097,0.044,0.035,0.0,0.03,0.0,0.0024,0.008,0.001,0.002,2148.926,49.23219,1938.0,1623.0,1023.0
19714,24B225878,43.7,61.0,35.56,0.17509999871254,06CSK 625025,06CSK,06CSK,06CSK,L,T,0.065,0.363,0.0091,0.0016,0.017,0.092,0.037,0.035,0.0,0.0334,0.001,0.0026,0.0081,0.001,0.002,2107.04,49.2565,1909.0,1628.0,1040.0
19715,24B225882,49.1,63.7,29.39,0.130500003695488,06CSK 625025,06CSK,06CSK,06CSK,L,T,0.065,0.363,0.0091,0.0016,0.017,0.092,0.037,0.035,0.0,0.0334,0.001,0.0026,0.0081,0.001,0.002,2105.69,34.4944,1911.0,1625.0,1034.0
19718,24B225899,48.7,63.5,30.98,0.100599996745586,06CSK 625025,06CSK,06CSK,06CSK,L,T,0.067,0.374,0.0096,0.0018,0.022,0.102,0.037,0.037,0.0,0.0305,0.001,0.0031,0.0081,0.001,0.002,2140.124,34.48008,1936.0,1626.0,1029.0
19931,24B226653,51.3,65.2,29.8,0.100599996745586,06CSK 625025,06CSK,06CSK,06CSK,L,T,0.069,0.37,0.0073,0.0028,0.018,0.105,0.045,0.047,0.0,0.0335,0.0,0.0025,0.0101,0.001,0.002,2141.114,39.40316,1931.0,1626.0,1040.0
19932,24B226655,49.8,64.6,32.12,0.100599996745586,06CSK 625025,06CSK,06CSK,06CSK,L,T,0.067,0.358,0.007,0.0009,0.021,0.122,0.043,0.031,0.0,0.0341,0.0,0.0024,0.0088,0.001,0.001,2159.744,39.39575,1938.0,1632.0,1027.0
19933,24B226659,50.5,65.3,35.2,0.100599996745586,06CSK 625025,06CSK,06CSK,06CSK,L,T,0.067,0.358,0.007,0.0009,0.021,0.122,0.043,0.031,0.0,0.0341,0.0,0.0024,0.0088,0.001,0.001,2181.218,39.38519,1950.0,1634.0,1016.0
19934,24B226665,49.0,63.9,34.78,0.100599996745586,06CSK 625025,06CSK,06CSK,06CSK,L,T,0.069,0.367,0.0078,0.0024,0.014,0.098,0.042,0.046,0.0,0.0305,0.0,0.0021,0.0087,0.001,0.001,2171.156,54.14892,1900.0,1628.0,1029.0
19938,24B226683,51.4,65.7,33.82,0.0716999992728233,06CSK 625025,06CSK,06CSK,06CSK,L,T,0.068,0.37,0.0089,0.0034,0.018,0.101,0.043,0.043,0.0,0.0316,0.0,0.0026,0.0088,0.001,0.002,2111.666,49.24723,1902.0,1632.0,1007.0
19939,24B226687,50.5,64.6,32.03,0.0716999992728233,06CSK 625025,06CSK,06CSK,06CSK,L,T,0.07,0.394,0.0055,0.0023,0.02,0.108,0.041,0.037,0.0,0.0308,0.0,0.0026,0.009,0.001,0.002,2106.932,49.25596,1907.0,1630.0,1011.0
20056,24B227278,48.5,62.3,33.28,0.130999997258186,06CSK 625025,06CSK,06CSK,06CSK,L,T,0.07,0.379,0.0062,0.0001,0.033,0.099,0.043,0.036,0.0,0.0356,0.0,0.0023,0.0073,0.002,0.002,2076.998,44.34618,1918.0,1621.0,1018.0
20061,24B227297,46.4,62.7,33.03,0.18809999525547,06CSK 625025,06CSK,03CSK,03CSK,L,T,0.07,0.388,0.0114,0.0021,0.021,0.086,0.038,0.031,0.0,0.026,0.0,0.0026,0.0104,0.001,0.002,2159.69,44.31876,1841.0,1637.0,1016.0
20062,24B227300,47.2,63.2,32.74,0.187999993562698,06CSK 625025,06CSK,03CSK,06CSK,L,T,0.061,0.357,0.0122,0.0001,0.023,0.098,0.04,0.038,0.0,0.026,0.0,0.0032,0.0101,0.001,0.002,2148.476,44.31542,1751.0,1608.0,1043.0
20063,24B227304,47.7,63.7,32.77,0.18809999525547,06CSK 625025,06CSK,06CSK,06CSK,L,T,0.061,0.357,0.0122,0.0001,0.023,0.098,0.04,0.038,0.0,0.026,0.0,0.0032,0.0101,0.001,0.002,2170.166,44.31638,1862.0,1628.0,1016.0
108,23B100366,45.1,61.8,26.71,0.059799998998642,06CSK 625100,06CSK,06CSK,06CSK,L,T,0.067,0.396,0.0097,0.0013,0.023,0.104,0.037,0.053,0.012,0.0312,0.002,0.0017,0.007,0.0,0.004,2151.572,34.47197,1898.0,1607.0,1112.0
140,23B100489,39.5,56.8,38.42,0.179000005125999,06CSK 625100,06CSK,06CSK,06CSK,L,T,0.066,0.373,0.006,0.002,0.015,0.105,0.036,0.034,0.012,0.0348,0.003,0.0044,0.0071,0.0,0.004,2072.336,44.35408,1866.0,1621.0,1113.0
141,23B100491,41.4,57.8,35.12,0.100500002503395,06CSK 625100,06CSK,06CSK,06CSK,L,T,0.066,0.373,0.006,0.002,0.015,0.105,0.036,0.034,0.012,0.0348,0.003,0.0044,0.0071,0.0,0.004,2085.098,39.4194,1869.0,1610.0,1104.0
224,23B150088,53.3,64.4,31.66,0.0720999985933304,06CSK 625100,06CSK,06CSK,06CSK,L,T,0.064,0.409,0.0107,0.0026,0.015,0.122,0.044,0.052,0.008,0.0302,0.003,0.0016,0.01,0.001,0.003,2188.148,39.38918,1920.0,1581.0,1104.0
226,23B150096,48.1,61.6,35.35,0.0701000019907951,06CSK 625100,06CSK,06CSK,06CSK,L,T,0.068,0.406,0.0064,0.0039,0.018,0.136,0.047,0.045,0.014,0.029,0.001,0.0028,0.0094,0.001,0.004,2175.116,34.47109,1913.0,1576.0,1115.0
227,23B150101,46.5,62.7,31.93,0.185100004076958,06CSK 625100,06CSK,06CSK,06CSK,L,T,0.068,0.406,0.0064,0.0039,0.018,0.136,0.047,0.045,0.014,0.029,0.001,0.0028,0.0094,0.001,0.004,2129.18,34.50439,1911.0,1592.0,1088.0
587,23B151410,44.1,59.0,31.14,0.0719999969005585,06CSK 625100,06CSK,06CSK,06CSK,L,T,0.064,0.368,0.0065,0.004,0.029,0.112,0.042,0.048,0.009,0.0309,0.001,0.0021,0.0067,0.001,0.004,2188.094,39.3911,1938.0,1596.0,1068.0
588,23B151410,46.8,60.1,30.83,0.0719999969005585,06CSK 625100,06CSK,06CSK,06CSK,T,T,0.064,0.368,0.0065,0.004,0.029,0.112,0.042,0.048,0.009,0.0309,0.001,0.0021,0.0067,0.001,0.004,2188.094,39.3911,1938.0,1596.0,1068.0
589,23B151412,46.5,60.0,33.94,0.0719000026583672,06CSK 625100,06CSK,06CSK,06CSK,L,T,0.067,0.36,0.0049,0.004,0.026,0.101,0.037,0.031,0.012,0.0364,0.001,0.003,0.0066,0.001,0.004,2185.97,39.38882,1945.0,1594.0,1108.0
592,23B151423,47.6,60.6,32.71,0.193499997258186,06CSK 625100,06CSK,06CSK,06CSK,L,T,0.065,0.368,0.0063,0.0034,0.029,0.11,0.043,0.048,0.008,0.0301,0.001,0.0026,0.0087,0.001,0.004,2142.374,49.1987,1913.0,1623.0,1110.0
990,23B152892,44.8,61.3,31.78,0.0949999988079071,06CSK 625100,06CSK,06CSK,06CSK,L,T,0.063,0.37,0.0043,0.0015,0.024,0.121,0.043,0.038,0.01,0.0285,0.001,0.0017,0.008,0.001,0.004,2129.522,34.46747,1891.0,1571.0,1059.0
991,23B152899,46.2,62.4,30.8,0.0949999988079071,06CSK 625100,06CSK,06CSK,06CSK,L,T,0.063,0.376,0.0042,0.0028,0.03,0.11,0.042,0.041,0.01,0.03,0.0,0.0014,0.0088,0.001,0.004,2084.81,34.48765,1886.0,1572.0,1063.0
993,23B152907,47.1,61.4,32.78,0.110100001096725,06CSK 625100,06CSK,06CSK,06CSK,L,T,0.068,0.374,0.0046,0.0035,0.021,0.109,0.04,0.046,0.01,0.027,0.001,0.0016,0.0076,0.001,0.004,2099.786,34.46975,1891.0,1572.0,1056.0
994,23B152912,44.9,61.3,32.93,0.109999999403954,06CSK 625100,06CSK,06CSK,03CSK,L,T,0.068,0.374,0.0046,0.0035,0.021,0.109,0.04,0.046,0.01,0.027,0.001,0.0016,0.0076,0.001,0.004,2105.852,34.46642,1877.0,1569.0,1058.0
1134,23B153389,46.8,61.2,32.5,0.100599996745586,06CSK 625100,06CSK,06CSK,06CSK,L,T,0.066,0.407,0.0038,0.0025,0.025,0.098,0.037,0.036,0.01,0.0335,0.001,0.0018,0.0081,0.001,0.004,2123.924,39.38989,1889.0,1578.0,1133.0
1147,23B153431,47.2,60.9,34.33,0.0989999994635582,06CSK 625100,06CSK,06CSK,06CSK,L,T,0.071,0.397,0.0062,0.0048,0.03,0.082,0.031,0.032,0.01,0.0341,0.001,0.0026,0.0092,0.001,0.004,2204.438,34.46015,1943.0,1580.0,1113.0
1148,23B153435,45.2,61.1,32.07,0.0860000029206276,06CSK 625100,06CSK,06CSK,06CSK,L,T,0.066,0.392,0.008,0.0062,0.025,0.09,0.035,0.045,0.01,0.0356,0.0,0.0022,0.0098,0.0,0.003,2059.016,34.50197,1896.0,1576.0,1112.0
1149,23B153439,48.3,62.6,22.78,0.0860999971628189,06CSK 625100,06CSK,06CSK,06CSK,L,T,0.065,0.408,0.0043,0.0043,0.013,0.084,0.035,0.036,0.009,0.0286,0.001,0.0023,0.0044,0.0,0.004,2205.86,34.44189,1945.0,1583.0,1113.0
1150,23B153444,44.7,60.1,33.85,0.137999996542931,06CSK 625100,06CSK,06CSK,06CSK,L,T,0.065,0.408,0.0043,0.0043,0.013,0.084,0.035,0.036,0.009,0.0286,0.001,0.0023,0.0044,0.0,0.004,2225.948,44.29629,1958.0,1630.0,1119.0
1151,23B153447,44.8,63.2,25.92,0.137999996542931,06CSK 625100,06CSK,06CSK,06CSK,L,T,0.069,0.411,0.0053,0.0021,0.027,0.084,0.033,0.037,0.012,0.0196,0.001,0.0027,0.0084,0.0,0.004,1996.88,34.50909,1803.0,1594.0,1142.0
1152,23B153456,41.9,60.0,30.28,0.0649999976158142,06CSK 625100,06CSK,06CSK,06CSK,L,T,0.064,0.365,0.0033,0.0028,0.02,0.077,0.036,0.029,0.009,0.0302,0.001,0.0017,0.0078,0.0,0.003,2187.59,34.44275,1932.0,1623.0,1117.0
1153,23B153460,44.9,60.2,31.37,0.0860999971628189,06CSK 625100,06CSK,06CSK,06CSK,L,T,0.064,0.365,0.0033,0.0028,0.02,0.077,0.036,0.029,0.009,0.0302,0.001,0.0017,0.0078,0.0,0.003,2203.556,34.45536,1938.0,1590.0,1112.0
1154,23B153463,47.2,62.9,25.91,0.0860999971628189,06CSK 625100,06CSK,06CSK,06CSK,L,T,0.069,0.378,0.0055,0.0045,0.022,0.088,0.036,0.043,0.012,0.0371,0.001,0.0026,0.008,0.0,0.004,2233.31,34.44162,1945.0,1581.0,1106.0
1155,23B153468,45.2,60.9,31.45,0.0860000029206276,06CSK 625100,06CSK,06CSK,06CSK,L,T,0.069,0.378,0.0055,0.0045,0.022,0.088,0.036,0.043,0.012,0.0371,0.001,0.0026,0.008,0.0,0.004,2196.698,34.44346,1943.0,1581.0,1110.0
1156,23B153471,47.1,60.4,31.8,0.0989999994635582,06CSK 625100,06CSK,06CSK,06CSK,L,T,0.06,0.378,0.0034,0.0045,0.024,0.082,0.042,0.035,0.01,0.0305,0.001,0.0023,0.0088,0.001,0.004,2202.908,34.44384,1931.0,1583.0,1108.0
1157,23B153475,44.5,59.8,31.21,0.0989999994635582,06CSK 625100,06CSK,06CSK,06CSK,L,T,0.06,0.378,0.0034,0.0045,0.024,0.082,0.042,0.035,0.01,0.0305,0.001,0.0023,0.0088,0.001,0.004,2152.202,34.4599,1902.0,1596.0,1106.0
1158,23B153476,44.4,60.1,34.12,0.0989999994635582,06CSK 625100,06CSK,06CSK,06CSK,L,T,0.06,0.378,0.0034,0.0045,0.024,0.082,0.042,0.035,0.01,0.0305,0.001,0.0023,0.0088,0.001,0.004,2150.366,34.463,1904.0,1601.0,1104.0
1161,23B153488,44.8,59.3,33.76,0.13060000538826,06CSK 625100,06CSK,03CSK,06CSK,L,T,0.061,0.359,0.0031,0.0015,0.025,0.079,0.039,0.037,0.009,0.0244,0.001,0.0015,0.0052,0.001,0.004,2160.842,34.45225,1920.0,1623.0,1099.0
1162,23B153489,50.6,67.9,29.0,0.130500003695488,06CSK 625100,06CSK,03CSK,06CSK,L,T,0.061,0.359,0.0031,0.0015,0.025,0.079,0.039,0.037,0.009,0.0244,0.001,0.0015,0.0052,0.001,0.004,2161.598,34.44768,1916.0,1623.0,1110.0
1163,23B153494,47.2,61.5,30.24,0.0719999969005585,06CSK 625100,06CSK,06CSK,06CSK,L,T,0.061,0.359,0.0031,0.0015,0.025,0.079,0.039,0.037,0.009,0.0244,0.001,0.0015,0.0052,0.001,0.004,2158.826,34.45934,1905.0,1572.0,1090.0
1239,23B153806,44.4,60.3,32.91,0.0860000029206276,06CSK 625100,06CSK,06CSK,03CSK,L,T,0.065,0.367,0.0056,0.0048,0.021,0.113,0.039,0.042,0.01,0.0245,0.001,0.0026,0.0065,0.001,0.003,2152.22,34.44815,1916.0,1621.0,1108.0
1318,23B154117,46.9,60.5,33.52,0.224999994039536,06CSK 625100,06CSK,06CSK,06CSK,L,T,0.069,0.396,0.0046,0.0022,0.021,0.1,0.038,0.031,0.012,0.033,0.002,0.0022,0.01,0.0,0.005,2091.776,49.25923,1855.0,1616.0,1113.0
1319,23B154120,46.3,59.9,34.9,0.225099995732307,06CSK 625100,06CSK,06CSK,06CSK,L,T,0.061,0.402,0.0076,0.0014,0.021,0.102,0.04,0.045,0.008,0.0283,0.001,0.0014,0.0086,0.001,0.004,2159.402,49.24227,1904.0,1623.0,1097.0
1320,23B154120,45.5,58.8,36.05,0.225099995732307,06CSK 625100,06CSK,06CSK,06CSK,T,T,0.061,0.402,0.0076,0.0014,0.021,0.102,0.04,0.045,0.008,0.0283,0.001,0.0014,0.0086,0.001,0.004,2159.402,49.24227,1904.0,1623.0,1097.0
1321,23B154125,43.8,58.5,35.9,0.225099995732307,06CSK 625100,06CSK,06CSK,06CSK,L,T,0.061,0.402,0.0076,0.0014,0.021,0.102,0.04,0.045,0.008,0.0283,0.001,0.0014,0.0086,0.001,0.004,2157.782,49.23043,1898.0,1634.0,1106.0
1322,23B154128,43.9,59.2,35.0,0.225099995732307,06CSK 625100,06CSK,06CSK,06CSK,L,T,0.074,0.394,0.0065,0.0024,0.015,0.094,0.035,0.036,0.01,0.0359,0.001,0.0005,0.0076,0.0,0.004,2126.192,49.24155,1887.0,1616.0,1090.0
1323,23B154135,40.5,57.4,37.45,0.296099990606308,06CSK 625100,06CSK,06CSK,06CSK,L,T,0.074,0.394,0.0065,0.0024,0.015,0.094,0.035,0.036,0.01,0.0359,0.001,0.0005,0.0076,0.0,0.004,2016.608,49.29661,1837.0,1612.0,1061.0
1324,23B154137,45.5,59.8,37.42,0.296099990606308,06CSK 625100,06CSK,06CSK,06CSK,L,T,0.065,0.399,0.0069,0.0041,0.028,0.086,0.034,0.048,0.01,0.0253,0.002,0.0025,0.0096,0.0,0.004,2138.63,49.22215,1913.0,1628.0,1119.0
1335,23B154176,45.0,58.8,36.89,0.249099999666214,06CSK 625100,06CSK,06CSK,06CSK,L,T,0.068,0.4,0.0059,0.0082,0.013,0.105,0.038,0.037,0.009,0.0429,0.002,0.0024,0.0085,0.001,0.004,2166.386,49.21661,1914.0,1626.0,1126.0
1336,23B154181,44.9,59.5,34.42,0.249099999666214,06CSK 625100,06CSK,06CSK,06CSK,L,T,0.068,0.4,0.0059,0.0082,0.013,0.105,0.038,0.037,0.009,0.0429,0.002,0.0024,0.0085,0.001,0.004,2204.87,49.20224,1931.0,1626.0,1085.0
1337,23B154184,44.1,59.3,37.06,0.249099999666214,06CSK 625100,06CSK,06CSK,06CSK,L,T,0.063,0.389,0.0063,0.0057,0.018,0.098,0.04,0.041,0.009,0.0261,0.001,0.0015,0.0083,0.001,0.004,2176.574,49.19963,1907.0,1628.0,1108.0
1338,23B154190,45.2,58.8,36.85,0.249099999666214,06CSK 625100,06CSK,06CSK,06CSK,L,T,0.063,0.389,0.0063,0.0057,0.018,0.098,0.04,0.041,0.009,0.0261,0.001,0.0015,0.0083,0.001,0.004,2149.916,49.20175,1911.0,1625.0,1112.0
1340,23B154202,44.6,61.1,32.78,0.0991000011563301,06CSK 625100,06CSK,06CSK,06CSK,L,T,0.06,0.382,0.0062,0.0021,0.023,0.101,0.039,0.038,0.009,0.0333,0.001,0.0018,0.0083,0.001,0.003,2158.016,34.47759,1925.0,1632.0,1113.0
1341,23B154207,40.9,59.2,34.09,0.0991000011563301,06CSK 625100,06CSK,06CSK,06CSK,L,T,0.06,0.382,0.0062,0.0021,0.023,0.101,0.039,0.038,0.009,0.0333,0.001,0.0018,0.0083,0.001,0.003,2123.618,34.46079,1909.0,1630.0,1106.0
1342,23B154210,45.7,59.5,35.0,0.191799998283386,06CSK 625100,06CSK,06CSK,06CSK,L,T,0.064,0.362,0.0047,0.0032,0.021,0.09,0.035,0.036,0.009,0.0265,0.0,0.0024,0.0094,0.0,0.003,2161.238,49.20425,1904.0,1632.0,1095.0
1343,23B154215,44.4,61.3,30.82,0.115000002086163,06CSK 625100,06CSK,06CSK,06CSK,L,T,0.064,0.362,0.0047,0.0032,0.021,0.09,0.035,0.036,0.009,0.0265,0.0,0.0024,0.0094,0.0,0.003,2173.838,34.45632,1925.0,1625.0,1110.0
1344,23B154219,45.4,61.3,31.72,0.115000002086163,06CSK 625100,06CSK,06CSK,06CSK,L,T,0.063,0.381,0.0056,0.0034,0.018,0.111,0.04,0.045,0.009,0.0242,0.002,0.0016,0.0079,0.001,0.004,2169.014,34.45134,1920.0,1623.0,1108.0
1345,23B154224,44.9,61.1,30.88,0.115000002086163,06CSK 625100,06CSK,06CSK,06CSK,L,T,0.063,0.381,0.0056,0.0034,0.018,0.111,0.04,0.045,0.009,0.0242,0.002,0.0016,0.0079,0.001,0.004,2171.894,34.45824,1913.0,1626.0,1112.0
1346,23B154228,42.9,59.1,34.37,0.115000002086163,06CSK 625100,06CSK,06CSK,06CSK,L,T,0.063,0.353,0.0047,0.0045,0.013,0.098,0.038,0.036,0.009,0.019,0.001,0.0021,0.007,0.0,0.004,2177.51,34.45918,1909.0,1625.0,1110.0
1347,23B154233,41.6,58.4,34.69,0.115000002086163,06CSK 625100,06CSK,06CSK,06CSK,L,T,0.063,0.353,0.0047,0.0045,0.013,0.098,0.038,0.036,0.009,0.019,0.001,0.0021,0.007,0.0,0.004,2173.262,34.46307,1907.0,1625.0,1108.0
1348,23B154237,44.9,58.9,35.58,0.188400000333786,06CSK 625100,06CSK,06CSK,06CSK,L,T,0.06,0.395,0.0045,0.0038,0.014,0.106,0.037,0.04,0.008,0.0325,0.002,0.0015,0.0095,0.0,0.003,2183.09,49.21396,1911.0,1628.0,1103.0
1349,23B154243,43.7,60.7,32.1,0.115000002086163,06CSK 625100,06CSK,06CSK,06CSK,L,T,0.06,0.395,0.0045,0.0038,0.014,0.106,0.037,0.04,0.008,0.0325,0.002,0.0015,0.0095,0.0,0.003,2163.146,34.45615,1909.0,1625.0,1108.0
1350,23B154246,44.7,61.7,31.95,0.115000002086163,06CSK 625100,06CSK,06CSK,06CSK,L,T,0.066,0.364,0.0047,0.0018,0.018,0.095,0.041,0.033,0.011,0.034,0.001,0.0023,0.0096,0.0,0.004,2179.184,34.45532,1916.0,1630.0,1108.0
1351,23B154252,45.1,61.8,31.11,0.115000002086163,06CSK 625100,06CSK,06CSK,06CSK,L,T,0.066,0.364,0.0047,0.0018,0.018,0.095,0.041,0.033,0.011,0.034,0.001,0.0023,0.0096,0.0,0.004,2188.094,34.46392,1907.0,1628.0,1108.0
1352,23B154255,43.9,60.1,31.59,0.115000002086163,06CSK 625100,06CSK,06CSK,06CSK,L,T,0.065,0.367,0.0039,0.0024,0.018,0.088,0.035,0.029,0.01,0.024,0.001,0.0024,0.0073,0.0,0.004,2177.402,34.45465,1918.0,1628.0,1104.0
1353,23B154261,41.5,58.8,32.13,0.115000002086163,06CSK 625100,06CSK,06CSK,06CSK,L,T,0.065,0.367,0.0039,0.0024,0.018,0.088,0.035,0.029,0.01,0.024,0.001,0.0024,0.0073,0.0,0.004,2175.044,34.45914,1911.0,1625.0,1110.0
1354,23B154265,44.6,61.1,32.41,0.115000002086163,06CSK 625100,06CSK,06CSK,06CSK,L,T,0.063,0.373,0.0053,0.002,0.023,0.103,0.037,0.039,0.008,0.0314,0.002,0.0017,0.0085,0.001,0.004,2160.122,34.45807,1922.0,1634.0,1112.0
1355,23B154270,44.4,61.9,31.59,0.115000002086163,06CSK 625100,06CSK,06CSK,06CSK,L,T,0.063,0.373,0.0053,0.002,0.023,0.103,0.037,0.039,0.008,0.0314,0.002,0.0017,0.0085,0.001,0.004,2132.816,34.46299,1900.0,1626.0,1108.0
1356,23B154274,43.9,60.3,35.75,0.115000002086163,06CSK 625100,06CSK,06CSK,06CSK,L,T,0.063,0.38,0.0042,0.0029,0.023,0.078,0.035,0.034,0.01,0.0294,0.001,0.0023,0.0085,0.0,0.004,2122.286,34.47356,1880.0,1621.0,1103.0
1357,23B154279,45.3,60.4,33.34,0.132100000977516,06CSK 625100,06CSK,06CSK,06CSK,L,T,0.063,0.38,0.0042,0.0029,0.023,0.078,0.035,0.034,0.01,0.0294,0.001,0.0023,0.0085,0.0,0.004,2159.888,39.37146,1938.0,1634.0,1072.0
1358,23B154282,43.5,60.3,32.8,0.132100000977516,06CSK 625100,06CSK,06CSK,06CSK,L,T,0.063,0.393,0.004,0.0034,0.016,0.113,0.039,0.039,0.009,0.0359,0.002,0.0018,0.0093,0.0,0.004,2181.344,34.45854,1918.0,1628.0,1097.0
1359,23B154288,44.8,61.6,31.73,0.132100000977516,06CSK 625100,06CSK,06CSK,06CSK,L,T,0.063,0.393,0.004,0.0034,0.016,0.113,0.039,0.039,0.009,0.0359,0.002,0.0018,0.0093,0.0,0.004,2173.874,34.45402,1936.0,1626.0,1110.0
1360,23B154291,46.1,61.7,34.01,0.131999999284744,06CSK 625100,06CSK,06CSK,06CSK,L,T,0.062,0.382,0.0051,0.0019,0.036,0.089,0.036,0.047,0.01,0.0373,0.001,0.0029,0.0088,0.001,0.005,2153.138,34.45753,1916.0,1628.0,1112.0
1361,23B154296,47.2,62.7,31.51,0.131999999284744,06CSK 625100,06CSK,06CSK,06CSK,L,T,0.062,0.382,0.0051,0.0019,0.036,0.089,0.036,0.047,0.01,0.0373,0.001,0.0029,0.0088,0.001,0.005,2135.354,34.4656,1898.0,1625.0,1110.0
1362,23B154300,44.7,61.4,31.46,0.131999999284744,06CSK 625100,06CSK,06CSK,06CSK,L,T,0.064,0.386,0.0049,0.0035,0.019,0.101,0.037,0.042,0.007,0.0344,0.001,0.0018,0.0091,0.001,0.004,2126.606,34.47581,1877.0,1621.0,1115.0
1363,23B154306,41.5,60.2,32.3,0.131999999284744,06CSK 625100,06CSK,06CSK,06CSK,L,T,0.064,0.386,0.0049,0.0035,0.019,0.101,0.037,0.042,0.007,0.0344,0.001,0.0018,0.0091,0.001,0.004,2072.516,34.49326,1848.0,1621.0,1121.0
1382,23B154377,42.2,62.4,28.15,0.177200004458427,06CSK 625100,06CSK,06CSK,06CSK,L,T,0.076,0.386,0.0044,0.0,0.026,0.125,0.042,0.051,0.009,0.0308,0.001,0.0015,0.0101,0.001,0.004,2089.022,49.24457,1896.0,1623.0,1086.0
1383,23B154386,43.5,62.0,31.43,0.177100002765656,06CSK 625100,06CSK,06CSK,06CSK,L,T,0.068,0.389,0.0045,0.0,0.033,0.118,0.039,0.043,0.008,0.0271,0.001,0.0014,0.0086,0.001,0.003,2070.608,49.26647,1853.0,1621.0,1121.0
1386,23B154395,46.2,63.3,27.92,0.0720999985933304,06CSK 625100,06CSK,06CSK,06CSK,L,T,0.071,0.385,0.0037,0.0003,0.026,0.119,0.044,0.039,0.012,0.0261,0.001,0.0025,0.0118,0.0,0.004,2110.55,34.48889,1905.0,1571.0,1101.0
1387,23B154401,47.2,65.5,27.11,0.0720999985933304,06CSK 625100,06CSK,06CSK,06CSK,L,T,0.071,0.385,0.0037,0.0003,0.026,0.119,0.044,0.039,0.012,0.0261,0.001,0.0025,0.0118,0.0,0.004,2112.278,34.48853,1905.0,1576.0,1115.0
1388,23B154404,44.5,63.5,27.1,0.0720999985933304,06CSK 625100,06CSK,06CSK,06CSK,L,T,0.066,0.36,0.0051,0.0003,0.025,0.108,0.04,0.044,0.01,0.0252,0.0,0.0032,0.0096,0.0,0.004,2112.44,34.4885,1891.0,1572.0,1103.0
1389,23B154410,47.6,64.0,27.16,0.0720999985933304,06CSK 625100,06CSK,06CSK,06CSK,L,T,0.066,0.36,0.0051,0.0003,0.025,0.108,0.04,0.044,0.01,0.0252,0.0,0.0032,0.0096,0.0,0.004,2112.548,34.48723,1896.0,1576.0,1104.0
1390,23B154413,44.1,63.6,28.49,0.0720999985933304,06CSK 625100,06CSK,06CSK,06CSK,L,T,0.068,0.379,0.0031,0.0032,0.022,0.113,0.039,0.033,0.012,0.0276,0.001,0.0025,0.0093,0.0,0.004,2131.916,34.48471,1911.0,1576.0,1113.0
1392,23B154440,45.6,65.2,27.31,0.0720999985933304,06CSK 625100,06CSK,06CSK,06CSK,L,T,0.071,0.399,0.0045,0.0037,0.025,0.109,0.038,0.041,0.008,0.0309,0.001,0.0018,0.0101,0.001,0.004,2067.818,34.49954,1875.0,1576.0,1106.0
1393,23B154449,48.2,66.2,27.11,0.0719999969005585,06CSK 625100,06CSK,06CSK,06CSK,L,T,0.069,0.384,0.005,0.0026,0.02,0.095,0.035,0.04,0.011,0.0275,0.001,0.0024,0.0086,0.0,0.004,2171.984,34.47645,1943.0,1580.0,1099.0
1394,23B154450,44.0,62.9,25.91,0.0719999969005585,06CSK 625100,06CSK,06CSK,06CSK,L,T,0.069,0.384,0.005,0.0026,0.02,0.095,0.035,0.04,0.011,0.0275,0.001,0.0024,0.0086,0.0,0.004,2180.174,34.4556,1938.0,1580.0,1101.0
1395,23B154451,44.9,63.3,27.78,0.0719999969005585,06CSK 625100,06CSK,06CSK,06CSK,L,T,0.069,0.384,0.005,0.0026,0.02,0.095,0.035,0.04,0.011,0.0275,0.001,0.0024,0.0086,0.0,0.004,2200.658,34.45737,1941.0,1583.0,1106.0
1396,23B154460,47.2,65.7,27.4,0.0720999985933304,06CSK 625100,06CSK,06CSK,06CSK,L,T,0.068,0.412,0.0042,0.0022,0.029,0.113,0.04,0.039,0.009,0.0295,0.001,0.0016,0.0111,0.001,0.004,2192.324,34.45738,1945.0,1583.0,1110.0
1397,23B154468,47.2,64.4,26.37,0.0719999969005585,06CSK 625100,06CSK,06CSK,06CSK,L,T,0.068,0.431,0.007,0.0024,0.029,0.094,0.034,0.045,0.011,0.0308,0.002,0.0024,0.0091,0.0,0.004,2217.488,34.44918,1950.0,1580.0,1110.0
1398,23B154469,45.9,63.0,27.89,0.0720999985933304,06CSK 625100,06CSK,06CSK,06CSK,L,T,0.068,0.431,0.007,0.0024,0.029,0.094,0.034,0.045,0.011,0.0308,0.002,0.0024,0.0091,0.0,0.004,2217.2,34.44796,1954.0,1578.0,1112.0
1399,23B154478,44.6,62.5,28.51,0.0720999985933304,06CSK 625100,06CSK,06CSK,06CSK,L,T,0.065,0.373,0.0043,0.0028,0.016,0.095,0.04,0.035,0.007,0.0245,0.001,0.0013,0.0074,0.0,0.004,2219.864,34.45612,1956.0,1580.0,1108.0
1400,23B154480,45.3,59.7,32.68,0.0720999985933304,06CSK 625100,06CSK,06CSK,06CSK,L,T,0.065,0.373,0.0043,0.0028,0.016,0.095,0.04,0.035,0.007,0.0245,0.001,0.0013,0.0074,0.0,0.004,2214.104,34.4476,1945.0,1580.0,1110.0
1401,23B154484,44.0,60.4,29.28,0.0719999969005585,06CSK 625100,06CSK,06CSK,06CSK,L,T,0.065,0.373,0.0043,0.0028,0.016,0.095,0.04,0.035,0.007,0.0245,0.001,0.0013,0.0074,0.0,0.004,2189.156,34.46882,1938.0,1581.0,1108.0
1402,23B154489,41.4,58.7,33.92,0.132100000977516,06CSK 625100,06CSK,06CSK,06CSK,L,T,0.061,0.395,0.008,0.0031,0.02,0.088,0.036,0.046,0.009,0.0345,0.0,0.0029,0.0066,0.0,0.004,2196.176,34.45847,1954.0,1587.0,1086.0
1403,23B154493,42.8,60.8,29.41,0.0719999969005585,06CSK 625100,06CSK,06CSK,06CSK,L,T,0.061,0.395,0.008,0.0031,0.02,0.088,0.036,0.046,0.009,0.0345,0.0,0.0029,0.0066,0.0,0.004,2199.182,34.46035,1940.0,1580.0,1110.0
1405,23B154497,44.6,63.0,30.09,0.0851000025868416,06CSK 625100,06CSK,06CSK,06CSK,L,T,0.064,0.383,0.0049,0.0009,0.031,0.123,0.039,0.043,0.013,0.0301,0.001,0.0028,0.0055,0.001,0.004,2195.798,34.45294,1943.0,1587.0,1122.0
1406,23B154502,43.8,62.5,30.12,0.0851000025868416,06CSK 625100,06CSK,06CSK,06CSK,L,T,0.064,0.383,0.0049,0.0009,0.031,0.123,0.039,0.043,0.013,0.0301,0.001,0.0028,0.0055,0.001,0.004,2187.086,34.47045,1938.0,1581.0,1112.0
1407,23B154506,44.5,61.6,29.93,0.0851000025868416,06CSK 625100,06CSK,06CSK,06CSK,L,T,0.064,0.398,0.0065,0.0018,0.027,0.091,0.037,0.035,0.009,0.0289,0.0,0.002,0.0076,0.0,0.004,2190.92,34.46929,1941.0,1581.0,1106.0
1408,23B154511,43.3,62.0,32.1,0.0851000025868416,06CSK 625100,06CSK,06CSK,06CSK,L,T,0.064,0.398,0.0065,0.0018,0.027,0.091,0.037,0.035,0.009,0.0289,0.0,0.002,0.0076,0.0,0.004,2205.95,34.45324,1940.0,1581.0,1108.0
1409,23B154514,45.7,62.2,31.65,0.0851000025868416,06CSK 625100,06CSK,06CSK,06CSK,L,T,0.065,0.379,0.005,0.0018,0.031,0.101,0.035,0.041,0.007,0.0351,0.001,0.0024,0.0072,0.001,0.004,2213.222,34.45497,1941.0,1583.0,1104.0
1410,23B154520,44.4,62.4,30.03,0.0850000008940697,06CSK 625100,06CSK,06CSK,06CSK,L,T,0.065,0.379,0.005,0.0018,0.031,0.101,0.035,0.041,0.007,0.0351,0.001,0.0024,0.0072,0.001,0.004,2203.88,34.45705,1941.0,1578.0,1108.0
1411,23B154523,43.3,61.1,33.82,0.0850000008940697,06CSK 625100,06CSK,06CSK,06CSK,L,T,0.066,0.392,0.0049,0.0014,0.021,0.098,0.038,0.032,0.011,0.0287,0.001,0.0029,0.0064,0.0,0.004,2207.912,34.45751,1941.0,1581.0,1108.0
1412,23B154541,42.9,60.8,31.23,0.0851000025868416,06CSK 625100,06CSK,06CSK,06CSK,L,T,0.07,0.403,0.0052,0.0016,0.022,0.109,0.043,0.037,0.012,0.0312,0.001,0.004,0.0071,0.0,0.004,2202.746,34.45866,1945.0,1607.0,1108.0
1413,23B154545,42.9,60.3,32.3,0.115099996328354,06CSK 625100,06CSK,06CSK,06CSK,L,T,0.07,0.403,0.0052,0.0016,0.022,0.109,0.043,0.037,0.012,0.0312,0.001,0.004,0.0071,0.0,0.004,2141.438,34.48726,1934.0,1612.0,1112.0
1414,23B154549,46.7,61.6,31.01,0.115000002086163,06CSK 625100,06CSK,06CSK,06CSK,L,T,0.061,0.366,0.0047,0.0029,0.022,0.105,0.037,0.038,0.008,0.0287,0.001,0.0015,0.0075,0.001,0.004,2196.932,34.44677,1945.0,1607.0,1104.0
1415,23B154550,46.6,61.4,34.31,0.115000002086163,06CSK 625100,06CSK,06CSK,06CSK,L,T,0.061,0.366,0.0047,0.0029,0.022,0.105,0.037,0.038,0.008,0.0287,0.001,0.0015,0.0075,0.001,0.004,2191.082,34.44906,1945.0,1605.0,1108.0
1416,23B154558,46.9,61.6,35.34,0.115000002086163,06CSK 625100,06CSK,06CSK,06CSK,L,T,0.062,0.39,0.004,0.0044,0.014,0.106,0.04,0.035,0.011,0.0332,0.001,0.0027,0.0086,0.0,0.004,2201.126,34.46894,1938.0,1605.0,1106.0
1417,23B154559,44.1,61.1,32.46,0.115000002086163,06CSK 625100,06CSK,06CSK,06CSK,L,T,0.062,0.39,0.004,0.0044,0.014,0.106,0.04,0.035,0.011,0.0332,0.001,0.0027,0.0086,0.0,0.004,2199.74,34.47017,1938.0,1605.0,1104.0
1418,23B154566,45.6,61.0,34.03,0.115000002086163,06CSK 625100,06CSK,06CSK,06CSK,L,T,0.064,0.392,0.0041,0.0023,0.022,0.106,0.037,0.037,0.008,0.0289,0.001,0.0019,0.0073,0.001,0.004,2212.898,34.46697,1945.0,1607.0,1106.0
1419,23B154572,46.0,61.0,30.1,0.125,06CSK 625100,06CSK,06CSK,06CSK,L,T,0.064,0.392,0.0041,0.0023,0.022,0.106,0.037,0.037,0.008,0.0289,0.001,0.0019,0.0073,0.001,0.004,2179.436,34.46521,1956.0,1610.0,1090.0
1420,23B154575,44.45,60.4,33.015,0.115099996328354,06CSK 625100,06CSK,06CSK,06CSK,L,T,0.064,0.397,0.0046,0.0005,0.026,0.105,0.04,0.035,0.011,0.0343,0.001,0.0027,0.008,0.0,0.004,2229.962,34.4631,1967.0,1580.0,1097.0
1421,23B154577,45.3,60.5,33.6,0.115000002086163,06CSK 625100,06CSK,06CSK,06CSK,L,T,0.064,0.397,0.0046,0.0005,0.026,0.105,0.04,0.035,0.011,0.0343,0.001,0.0027,0.008,0.0,0.004,2231.96,34.45652,1965.0,1580.0,1104.0
1422,23B154585,41.7,59.5,34.05,0.177100002765656,06CSK 625100,06CSK,06CSK,06CSK,L,T,0.077,0.364,0.0042,0.0019,0.015,0.101,0.033,0.034,0.007,0.0268,0.0,0.0019,0.0089,0.0,0.003,2158.052,49.1952,1922.0,1625.0,1104.0
1423,23B154588,42.7,59.9,34.18,0.177100002765656,06CSK 625100,06CSK,06CSK,06CSK,L,T,0.063,0.405,0.0048,0.0016,0.015,0.105,0.039,0.039,0.01,0.0274,0.0,0.0027,0.0075,0.0,0.004,2193.278,49.17619,1952.0,1625.0,1110.0
1424,23B154597,45.8,62.4,26.05,0.0719999969005585,06CSK 625100,06CSK,06CSK,06CSK,L,T,0.068,0.381,0.0048,0.0003,0.029,0.104,0.036,0.039,0.008,0.0274,0.001,0.0021,0.0069,0.001,0.004,2198.786,34.45075,1938.0,1623.0,1110.0
1425,23B154598,44.9,62.5,27.19,0.0720999985933304,06CSK 625100,06CSK,06CSK,06CSK,L,T,0.068,0.381,0.0048,0.0003,0.029,0.104,0.036,0.039,0.008,0.0274,0.001,0.0021,0.0069,0.001,0.004,2199.902,34.44043,1938.0,1626.0,1090.0
1426,23B154601,44.8,63.7,28.99,0.0720999985933304,06CSK 625100,06CSK,06CSK,06CSK,L,T,0.068,0.381,0.0048,0.0003,0.029,0.104,0.036,0.039,0.008,0.0274,0.001,0.0021,0.0069,0.001,0.004,2201.81,34.43827,1938.0,1628.0,1115.0
1427,23B154607,45.6,64.3,26.63,0.0720999985933304,06CSK 625100,06CSK,06CSK,06CSK,L,T,0.067,0.407,0.0056,0.0013,0.021,0.099,0.038,0.037,0.012,0.0239,0.0,0.0026,0.009,0.0,0.004,2209.55,34.44374,1954.0,1632.0,1108.0
1428,23B154613,45.7,63.7,27.53,0.0720999985933304,06CSK 625100,06CSK,06CSK,06CSK,L,T,0.067,0.407,0.0056,0.0013,0.021,0.099,0.038,0.037,0.012,0.0239,0.0,0.0026,0.009,0.0,0.004,2205.77,34.44588,1952.0,1630.0,1112.0
1429,23B154616,43.5,63.3,26.1,0.0720999985933304,06CSK 625100,06CSK,06CSK,06CSK,L,T,0.06,0.386,0.0041,0.0011,0.018,0.097,0.031,0.036,0.008,0.0282,0.001,0.0018,0.0069,0.001,0.004,2225.84,34.43445,1967.0,1626.0,1108.0
1430,23B154626,46.0,63.4,33.38,0.0720999985933304,06CSK 625100,06CSK,06CSK,06CSK,L,T,0.063,0.384,0.0043,0.0037,0.02,0.098,0.036,0.035,0.011,0.0286,0.001,0.0026,0.008,0.001,0.004,2227.316,34.4502,1970.0,1632.0,1110.0
1431,23B154631,45.5,63.5,27.55,0.0720999985933304,06CSK 625100,06CSK,06CSK,06CSK,L,T,0.063,0.384,0.0043,0.0037,0.02,0.098,0.036,0.035,0.011,0.0286,0.001,0.0026,0.008,0.001,0.004,2152.58,34.47583,1943.0,1635.0,1112.0
1432,23B154634,44.1,61.4,30.67,0.0719999969005585,06CSK 625100,06CSK,06CSK,06CSK,L,T,0.06,0.368,0.0038,0.0013,0.028,0.094,0.031,0.032,0.007,0.0273,0.0,0.0022,0.0067,0.001,0.004,2154.686,34.47473,1931.0,1637.0,1110.0
1433,23B154635,43.7,62.2,32.07,0.0720999985933304,06CSK 625100,06CSK,06CSK,06CSK,L,T,0.06,0.368,0.0038,0.0013,0.028,0.094,0.031,0.032,0.007,0.0273,0.0,0.0022,0.0067,0.001,0.004,2150.78,34.45353,1925.0,1630.0,1108.0
1434,23B154641,44.3,63.0,28.01,0.0720999985933304,06CSK 625100,06CSK,06CSK,06CSK,L,T,0.06,0.368,0.0038,0.0013,0.028,0.094,0.031,0.032,0.007,0.0273,0.0,0.0022,0.0067,0.001,0.004,2199.038,34.45105,1941.0,1630.0,1103.0
1435,23B154644,46.3,64.6,24.88,0.0720999985933304,06CSK 625100,06CSK,06CSK,06CSK,L,T,0.065,0.403,0.0051,0.0026,0.02,0.102,0.037,0.039,0.011,0.0229,0.001,0.0022,0.0094,0.0,0.004,2218.766,34.43481,1963.0,1637.0,1108.0
1436,23B154653,43.8,61.7,31.18,0.0720999985933304,06CSK 625100,06CSK,06CSK,06CSK,L,T,0.061,0.351,0.0036,0.0018,0.032,0.093,0.03,0.029,0.007,0.0284,0.001,0.0016,0.0065,0.001,0.004,2222.186,34.43858,1952.0,1634.0,1106.0
1438,23B154662,44.1,63.6,24.98,0.0719999969005585,06CSK 625100,06CSK,06CSK,06CSK,L,T,0.062,0.379,0.0042,0.0037,0.019,0.095,0.036,0.03,0.01,0.0291,0.001,0.0024,0.0084,0.0,0.004,2221.592,34.45778,1967.0,1625.0,1113.0
1439,23B154668,43.4,62.9,31.92,0.0719999969005585,06CSK 625100,06CSK,06CSK,06CSK,L,T,0.062,0.379,0.0042,0.0037,0.019,0.095,0.036,0.03,0.01,0.0291,0.001,0.0024,0.0084,0.0,0.004,2202.026,34.44317,1947.0,1625.0,1119.0
1440,23B154672,41.4,60.6,28.93,0.0719999969005585,06CSK 625100,06CSK,06CSK,06CSK,L,T,0.066,0.39,0.0036,0.0037,0.021,0.091,0.039,0.031,0.007,0.0314,0.0,0.0018,0.0066,0.001,0.004,2122.016,34.48464,1913.0,1623.0,1108.0
1441,23B154677,43.0,60.9,32.11,0.0719999969005585,06CSK 625100,06CSK,06CSK,06CSK,L,T,0.066,0.39,0.0036,0.0037,0.021,0.091,0.039,0.031,0.007,0.0314,0.0,0.0018,0.0066,0.001,0.004,2175.044,34.44726,1947.0,1630.0,1110.0
1442,23B154681,44.4,63.4,24.88,0.0719999969005585,06CSK 625100,06CSK,06CSK,06CSK,L,T,0.068,0.385,0.0062,0.0024,0.025,0.088,0.04,0.036,0.01,0.0216,0.002,0.0026,0.0082,0.0,0.004,2223.23,34.43539,1958.0,1626.0,1108.0
1443,23B154686,44.2,63.0,28.61,0.0720999985933304,06CSK 625100,06CSK,06CSK,06CSK,L,T,0.068,0.385,0.0062,0.0024,0.025,0.088,0.04,0.036,0.01,0.0216,0.002,0.0026,0.0082,0.0,0.004,2216.156,34.43779,1956.0,1632.0,1103.0
1444,23B154690,42.3,61.4,29.76,0.0720999985933304,06CSK 625100,06CSK,06CSK,06CSK,L,T,0.066,0.363,0.004,0.0023,0.025,0.098,0.038,0.03,0.008,0.0293,0.001,0.0018,0.0073,0.001,0.004,2229.296,34.43926,1954.0,1632.0,1070.0
1446,23B154701,45.1,62.5,32.91,0.143099993467331,06CSK 625100,06CSK,06CSK,06CSK,L,T,0.077,0.395,0.006,0.003,0.026,0.081,0.036,0.042,0.01,0.0328,0.0,0.0032,0.0097,0.001,0.004,2135.084,34.45814,1947.0,1632.0,1137.0
1447,23B154706,45.7,61.8,31.96,0.143099993467331,06CSK 625100,06CSK,06CSK,06CSK,L,T,0.077,0.395,0.006,0.003,0.026,0.081,0.036,0.042,0.01,0.0328,0.0,0.0032,0.0097,0.001,0.004,2146.37,34.46119,1952.0,1630.0,1110.0
1448,23B154708,47.4,62.2,30.86,0.143099993467331,06CSK 625100,06CSK,06CSK,06CSK,L,T,0.063,0.377,0.0036,0.0008,0.027,0.101,0.036,0.034,0.008,0.025,0.001,0.0017,0.0072,0.001,0.004,2155.946,34.45147,1932.0,1621.0,1108.0
1450,23B154710,47.6,63.8,29.53,0.0719999969005585,06CSK 625100,06CSK,06CSK,06CSK,L,T,0.063,0.377,0.0036,0.0008,0.027,0.101,0.036,0.034,0.008,0.025,0.001,0.0017,0.0072,0.001,0.004,2149.268,34.45765,1923.0,1571.0,1092.0
1451,23B154711,49.7,64.5,33.06,0.0719999969005585,06CSK 625100,06CSK,06CSK,06CSK,L,T,0.063,0.377,0.0036,0.0008,0.027,0.101,0.036,0.034,0.008,0.025,0.001,0.0017,0.0072,0.001,0.004,2148.134,34.45762,1922.0,1578.0,1095.0
1452,23B154718,45.3,63.6,30.63,0.0720999985933304,06CSK 625100,06CSK,06CSK,06CSK,L,T,0.067,0.377,0.003,0.001,0.021,0.099,0.035,0.031,0.007,0.0236,0.001,0.0018,0.0076,0.001,0.004,2174.774,34.45292,1934.0,1578.0,1108.0
1453,23B154727,45.4,61.1,30.75,0.0720999985933304,06CSK 625100,06CSK,06CSK,06CSK,L,T,0.067,0.422,0.006,0.0013,0.019,0.081,0.038,0.036,0.011,0.0306,0.001,0.0025,0.008,0.0,0.004,2185.574,34.44963,1941.0,1581.0,1106.0
1454,23B154733,44.5,62.8,29.16,0.0720999985933304,06CSK 625100,06CSK,06CSK,06CSK,L,T,0.067,0.422,0.006,0.0013,0.019,0.081,0.038,0.036,0.011,0.0306,0.001,0.0025,0.008,0.0,0.004,2186.312,34.47126,1940.0,1583.0,1106.0
1456,23B154744,49.2,63.4,28.08,0.0719999969005585,06CSK 625100,06CSK,06CSK,06CSK,L,T,0.062,0.41,0.0072,0.0014,0.025,0.082,0.034,0.039,0.01,0.0343,0.001,0.0022,0.0073,0.001,0.004,2173.298,34.47754,1950.0,1580.0,1106.0
1457,23B154746,48.6,63.6,27.87,0.0720999985933304,06CSK 625100,06CSK,06CSK,06CSK,L,T,0.062,0.41,0.0072,0.0014,0.025,0.082,0.034,0.039,0.01,0.0343,0.001,0.0022,0.0073,0.001,0.004,2187.23,34.4679,1950.0,1581.0,1110.0
1458,23B154747,44.6,62.7,30.58,0.0720999985933304,06CSK 625100,06CSK,06CSK,06CSK,L,T,0.062,0.41,0.0072,0.0014,0.025,0.082,0.034,0.039,0.01,0.0343,0.001,0.0022,0.0073,0.001,0.004,2195.024,34.4474,1947.0,1581.0,1106.0
1459,23B154751,44.4,61.8,30.2,0.0720999985933304,06CSK 625100,06CSK,06CSK,06CSK,L,T,0.067,0.38,0.0044,0.0018,0.013,0.093,0.036,0.034,0.007,0.0294,0.001,0.0015,0.0094,0.0,0.004,2209.856,34.43873,1950.0,1581.0,1106.0
1460,23B154753,43.1,63.3,29.44,0.0720999985933304,06CSK 625100,06CSK,06CSK,06CSK,L,T,0.067,0.38,0.0044,0.0018,0.013,0.093,0.036,0.034,0.007,0.0294,0.001,0.0015,0.0094,0.0,0.004,2214.068,34.44015,1949.0,1581.0,1106.0
1461,23B154755,42.4,62.3,30.6,0.0720999985933304,06CSK 625100,06CSK,06CSK,06CSK,L,T,0.067,0.38,0.0044,0.0018,0.013,0.093,0.036,0.034,0.007,0.0294,0.001,0.0015,0.0094,0.0,0.004,2215.616,34.43777,1950.0,1581.0,1104.0
1462,23B154756,42.3,62.3,33.02,0.0720999985933304,06CSK 625100,06CSK,06CSK,06CSK,L,T,0.067,0.38,0.0044,0.0018,0.013,0.093,0.036,0.034,0.007,0.0294,0.001,0.0015,0.0094,0.0,0.004,2214.338,34.43996,1954.0,1581.0,1106.0
1463,23B154760,44.2,61.6,30.54,0.0720999985933304,06CSK 625100,06CSK,06CSK,06CSK,L,T,0.065,0.402,0.0045,0.0014,0.025,0.087,0.036,0.032,0.01,0.0329,0.001,0.003,0.0094,0.001,0.004,2212.178,34.44902,1950.0,1581.0,1106.0
1464,23B154762,44.5,61.3,25.63,0.0720999985933304,06CSK 625100,06CSK,06CSK,06CSK,L,T,0.065,0.402,0.0045,0.0014,0.025,0.087,0.036,0.032,0.01,0.0329,0.001,0.003,0.0094,0.001,0.004,2217.542,34.44516,1952.0,1581.0,1108.0
1465,23B154765,42.0,61.2,30.28,0.095100000500679,06CSK 625100,06CSK,06CSK,06CSK,L,T,0.065,0.402,0.0045,0.0014,0.025,0.087,0.036,0.032,0.01,0.0329,0.001,0.003,0.0094,0.001,0.004,2210.216,34.45366,1958.0,1580.0,1106.0
1466,23B154769,44.3,61.7,32.37,0.0720999985933304,06CSK 625100,06CSK,06CSK,06CSK,L,T,0.066,0.383,0.0042,0.0014,0.028,0.097,0.035,0.036,0.008,0.0347,0.001,0.0016,0.0085,0.001,0.004,2171.732,34.47027,1950.0,1580.0,1117.0
