Repository: PNell/TrialTest3

File: Data/StreamlitData032524.csv (part 29 of 96)
,coil_no,YieldStrength,TensileStrength,TotalElongation,coil_thickness,steel_design_description,grade,grade_head,grade_tail,sample_direction,sample_location,c_amount,mn_amount,p_amount,s_amount,si_amount,cu_amount,ni_amount,cr_amount,mo_amount,al_amount,nb_amount,ca_amount,n_amount,ti_amount,v_amount,TF1_EXIT_AVG_BODY,TBC_thickness,TEMP_FM_ENTRY_AVG,TEMP_FM_EXIT_AVG,TEMP_COILING_AVG
1467,23B154771,41.8,60.7,31.54,0.0720999985933304,06CSK 625100,06CSK,06CSK,06CSK,L,T,0.066,0.383,0.0042,0.0014,0.028,0.097,0.035,0.036,0.008,0.0347,0.001,0.0016,0.0085,0.001,0.004,2167.304,34.47209,1941.0,1581.0,1117.0
1468,23B154773,40.8,60.2,32.77,0.119099996984005,06CSK 625100,06CSK,06CSK,06CSK,L,T,0.066,0.383,0.0042,0.0014,0.028,0.097,0.035,0.036,0.008,0.0347,0.001,0.0016,0.0085,0.001,0.004,2191.748,34.46021,1961.0,1580.0,1108.0
1469,23B154774,42.1,60.6,32.59,0.0949999988079071,06CSK 625100,06CSK,06CSK,06CSK,L,T,0.066,0.383,0.0042,0.0014,0.028,0.097,0.035,0.036,0.008,0.0347,0.001,0.0016,0.0085,0.001,0.004,2197.238,34.45631,1958.0,1574.0,1106.0
1470,23B154778,42.4,61.1,30.26,0.0720999985933304,06CSK 625100,06CSK,06CSK,06CSK,L,T,0.064,0.395,0.0059,0.0023,0.012,0.103,0.039,0.033,0.011,0.029,0.0,0.0026,0.0094,0.0,0.004,2183.522,34.45861,1959.0,1576.0,1115.0
1472,23B154787,45.2,62.4,31.88,0.0720999985933304,06CSK 625100,06CSK,06CSK,06CSK,L,T,0.067,0.389,0.0042,0.0015,0.031,0.093,0.035,0.034,0.007,0.0389,0.0,0.0019,0.0012,0.001,0.004,2217.884,34.44498,1958.0,1580.0,1115.0
1473,23B154792,45.1,62.3,31.99,0.0720999985933304,06CSK 625100,06CSK,06CSK,06CSK,L,T,0.067,0.389,0.0042,0.0015,0.031,0.093,0.035,0.034,0.007,0.0389,0.0,0.0019,0.0012,0.001,0.004,2219.306,34.44413,1959.0,1580.0,1112.0
1474,23B154793,46.1,62.7,30.84,0.0720999985933304,06CSK 625100,06CSK,06CSK,06CSK,L,T,0.067,0.389,0.0042,0.0015,0.031,0.093,0.035,0.034,0.007,0.0389,0.0,0.0019,0.0012,0.001,0.004,2218.19,34.44316,1956.0,1578.0,1112.0
1475,23B154796,45.7,62.6,31.46,0.0720999985933304,06CSK 625100,06CSK,06CSK,06CSK,L,T,0.065,0.417,0.0052,0.0024,0.022,0.103,0.039,0.034,0.01,0.032,0.0,0.0025,0.0074,0.0,0.004,2220.386,34.44608,1958.0,1576.0,1113.0
1476,23B154800,44.6,62.3,29.24,0.0720999985933304,06CSK 625100,06CSK,06CSK,06CSK,L,T,0.065,0.417,0.0052,0.0024,0.022,0.103,0.039,0.034,0.01,0.032,0.0,0.0025,0.0074,0.0,0.004,2222.114,34.44367,1958.0,1576.0,1112.0
1477,23B154801,46.2,63.2,28.61,0.0720999985933304,06CSK 625100,06CSK,06CSK,06CSK,L,T,0.065,0.417,0.0052,0.0024,0.022,0.103,0.039,0.034,0.01,0.032,0.0,0.0025,0.0074,0.0,0.004,2223.032,34.44089,1963.0,1581.0,1113.0
1478,23B154802,44.9,62.4,30.9,0.0720999985933304,06CSK 625100,06CSK,06CSK,06CSK,L,T,0.065,0.417,0.0052,0.0024,0.022,0.103,0.039,0.034,0.01,0.032,0.0,0.0025,0.0074,0.0,0.004,2220.728,34.44728,1961.0,1580.0,1112.0
1479,23B154805,46.2,62.4,29.52,0.0719999969005585,06CSK 625100,06CSK,06CSK,06CSK,L,T,0.063,0.387,0.0037,0.0004,0.032,0.097,0.039,0.032,0.008,0.0293,0.001,0.0016,0.0066,0.001,0.004,2226.326,34.44704,1963.0,1580.0,1113.0
1480,23B154811,42.6,60.1,33.16,0.115000002086163,06CSK 625100,06CSK,06CSK,06CSK,L,T,0.063,0.387,0.0037,0.0004,0.032,0.097,0.039,0.032,0.008,0.0293,0.001,0.0016,0.0066,0.001,0.004,2214.32,34.4443,1954.0,1605.0,1110.0
1481,23B154818,41.400000000000006,60.5,34.24,0.115000002086163,06CSK 625100,06CSK,06CSK,06CSK,L,T,0.062,0.418,0.0053,0.0013,0.024,0.097,0.039,0.043,0.01,0.0351,0.0,0.004,0.0077,0.0,0.004,2214.68,34.43846,1954.0,1607.0,1103.0
1486,23B154843,41.7,59.5,32.18,0.143099993467331,06CSK 625100,06CSK,06CSK,06CSK,L,T,0.071,0.401,0.0059,0.0014,0.014,0.106,0.04,0.04,0.012,0.0279,0.001,0.003,0.0092,0.0,0.004,2074.28,49.25913,1916.0,1628.0,1094.0
1487,23B154844,44.1,61.6,31.3,0.143099993467331,06CSK 625100,06CSK,06CSK,06CSK,L,T,0.071,0.401,0.0059,0.0014,0.014,0.106,0.04,0.04,0.012,0.0279,0.001,0.003,0.0092,0.0,0.004,2095.97,49.24857,1914.0,1628.0,1092.0
1488,23B154850,43.2,60.4,32.05,0.14300000667572,06CSK 625100,06CSK,06CSK,06CSK,L,T,0.071,0.401,0.0059,0.0014,0.014,0.106,0.04,0.04,0.012,0.0279,0.001,0.003,0.0092,0.0,0.004,2107.148,34.46822,1922.0,1628.0,1112.0
1489,23B154853,43.7,60.4,32.99,0.143099993467331,06CSK 625100,06CSK,06CSK,06CSK,L,T,0.068,0.372,0.0042,0.0015,0.015,0.087,0.033,0.034,0.008,0.0278,0.002,0.0016,0.0078,0.001,0.004,2140.682,34.47192,1936.0,1632.0,1108.0
1490,23B154854,43.4,60.9,33.61,0.11599999666214,06CSK 625100,06CSK,06CSK,06CSK,L,T,0.068,0.372,0.0042,0.0015,0.015,0.087,0.033,0.034,0.008,0.0278,0.002,0.0016,0.0078,0.001,0.004,2143.904,34.46234,1952.0,1630.0,1115.0
1491,23B154862,45.8,62.6,31.5,0.11599999666214,06CSK 625100,06CSK,06CSK,06CSK,L,T,0.062,0.407,0.005,0.0007,0.028,0.104,0.039,0.041,0.011,0.0252,0.0,0.0028,0.0101,0.0,0.004,2203.862,34.46004,1958.0,1626.0,1113.0
1492,23B154868,44.8,61.8,32.01,0.116099998354912,06CSK 625100,06CSK,06CSK,06CSK,L,T,0.062,0.407,0.005,0.0007,0.028,0.104,0.039,0.041,0.011,0.0252,0.0,0.0028,0.0101,0.0,0.004,2218.262,34.44928,1961.0,1628.0,1115.0
1493,23B154872,39.0,60.7,36.67,0.11599999666214,06CSK 625100,06CSK,06CSK,06CSK,L,T,0.069,0.369,0.0057,0.0009,0.021,0.086,0.032,0.035,0.007,0.0288,0.0,0.0015,0.001,0.001,0.004,2197.382,34.44175,1958.0,1626.0,1104.0
1494,23B154878,43.099999999999994,59.7,21.84,0.116099998354912,06CSK 625100,06CSK,06CSK,06CSK,L,T,0.069,0.369,0.0057,0.0009,0.021,0.086,0.032,0.035,0.007,0.0288,0.0,0.0015,0.001,0.001,0.004,2190.776,34.46829,1959.0,1630.0,1101.0
1495,23B154881,42.2,58.0,34.79,0.11599999666214,06CSK 625100,06CSK,06CSK,06CSK,L,T,0.065,0.37,0.005,0.0018,0.017,0.09,0.035,0.034,0.012,0.033,0.001,0.0032,0.0072,0.0,0.004,2211.242,34.4361,1965.0,1628.0,1106.0
1496,23B154886,42.6,61.349999999999994,30.975,0.0719999969005585,06CSK 625100,06CSK,06CSK,06CSK,L,T,0.065,0.37,0.005,0.0018,0.017,0.09,0.035,0.034,0.012,0.033,0.001,0.0032,0.0072,0.0,0.004,2227.82,34.44997,1972.0,1623.0,1112.0
1497,23B154888,42.8,61.1,30.74,0.0720999985933304,06CSK 625100,06CSK,06CSK,06CSK,L,T,0.065,0.37,0.005,0.0018,0.017,0.09,0.035,0.034,0.012,0.033,0.001,0.0032,0.0072,0.0,0.004,2198.588,34.4483,1965.0,1630.0,1115.0
1498,23B154891,42.15,61.25,29.79,0.0719999969005585,06CSK 625100,06CSK,06CSK,06CSK,L,T,0.066,0.365,0.0052,0.0022,0.025,0.088,0.033,0.038,0.008,0.0255,0.001,0.0016,0.0069,0.001,0.004,2201.18,34.44651,1965.0,1628.0,1112.0
1499,23B154898,43.0,61.4,28.82,0.0720999985933304,06CSK 625100,06CSK,06CSK,06CSK,L,T,0.066,0.365,0.0052,0.0022,0.025,0.088,0.033,0.038,0.008,0.0255,0.001,0.0016,0.0069,0.001,0.004,2193.368,34.44388,1956.0,1628.0,1113.0
1500,23B154899,43.3,61.650000000000006,31.314999999999998,0.0719999969005585,06CSK 625100,06CSK,06CSK,06CSK,L,T,0.06,0.435,0.0064,0.0035,0.023,0.089,0.033,0.038,0.011,0.0283,0.001,0.0031,0.0092,0.001,0.004,2191.172,34.44846,1954.0,1625.0,1110.0
1501,23B154906,44.4,62.9,32.1,0.0720999985933304,06CSK 625100,06CSK,06CSK,06CSK,L,T,0.06,0.435,0.0064,0.0035,0.023,0.089,0.033,0.038,0.011,0.0283,0.001,0.0031,0.0092,0.001,0.004,2228.936,34.45478,1979.0,1632.0,1104.0
1502,23B154909,43.0,61.4,32.04,0.0719999969005585,06CSK 625100,06CSK,06CSK,06CSK,L,T,0.063,0.368,0.0055,0.0027,0.019,0.081,0.029,0.037,0.007,0.0298,0.0,0.0016,0.0059,0.001,0.004,2205.716,34.43839,1967.0,1630.0,1106.0
1503,23B154920,42.6,62.1,27.29,0.0719999969005585,06CSK 625100,06CSK,06CSK,06CSK,L,T,0.064,0.374,0.0054,0.0036,0.01,0.078,0.03,0.035,0.01,0.0216,0.001,0.0023,0.0098,0.0,0.004,2225.03,34.44104,1968.0,1576.0,1097.0
1504,23B154921,44.2,62.0,21.71,0.0719999969005585,06CSK 625100,06CSK,06CSK,06CSK,L,T,0.064,0.374,0.0054,0.0036,0.01,0.078,0.03,0.035,0.01,0.0216,0.001,0.0023,0.0098,0.0,0.004,2222.348,34.44322,1967.0,1578.0,1101.0
1505,23B154928,42.0,60.0,30.3,0.0720999985933304,06CSK 625100,06CSK,06CSK,06CSK,L,T,0.066,0.378,0.006,0.0026,0.022,0.09,0.033,0.035,0.008,0.0272,0.0,0.0018,0.0058,0.001,0.004,2211.602,34.44487,1965.0,1581.0,1036.0
1506,23B154934,43.0,61.9,27.84,0.0720999985933304,06CSK 625100,06CSK,06CSK,06CSK,L,T,0.066,0.378,0.006,0.0026,0.022,0.09,0.033,0.035,0.008,0.0272,0.0,0.0018,0.0058,0.001,0.004,2202.44,34.44394,1959.0,1607.0,1108.0
1507,23B154943,42.8,59.9,30.84,0.0720999985933304,06CSK 625100,06CSK,06CSK,06CSK,L,T,0.07,0.426,0.0055,0.0053,0.021,0.078,0.033,0.034,0.011,0.0394,0.001,0.0036,0.0076,0.001,0.004,2202.71,34.46221,1963.0,1628.0,1112.0
1510,23B154955,43.8,62.9,31.33,0.0720999985933304,06CSK 625100,06CSK,06CSK,06CSK,L,T,0.067,0.384,0.0044,0.0033,0.012,0.09,0.038,0.032,0.012,0.0305,0.001,0.0024,0.0095,0.0,0.004,2160.842,34.47272,1945.0,1628.0,1112.0
1511,23B154961,44.1,62.7,27.69,0.0720999985933304,06CSK 625100,06CSK,06CSK,06CSK,L,T,0.067,0.384,0.0044,0.0033,0.012,0.09,0.038,0.032,0.012,0.0305,0.001,0.0024,0.0095,0.0,0.004,2146.964,34.45389,1940.0,1632.0,1112.0
1512,23B154963,43.2,61.9,26.97,0.0720999985933304,06CSK 625100,06CSK,06CSK,06CSK,L,T,0.067,0.375,0.0037,0.0047,0.02,0.097,0.035,0.031,0.008,0.0271,0.001,0.0015,0.0025,0.001,0.004,2150.204,34.454,1927.0,1630.0,1108.0
1513,23B154964,44.5,60.7,32.1,0.132100000977516,06CSK 625100,06CSK,06CSK,06CSK,L,T,0.067,0.375,0.0037,0.0047,0.02,0.097,0.035,0.031,0.008,0.0271,0.001,0.0015,0.0025,0.001,0.004,2152.022,34.45372,1925.0,1635.0,1095.0
1517,23B154989,46.2,64.4,29.32,0.0719999969005585,06CSK 625100,06CSK,06CSK,06CSK,L,T,0.08,0.388,0.0043,0.001,0.006,0.093,0.035,0.044,0.007,0.0314,0.0,0.0014,0.0112,0.0,0.004,2226.236,39.37171,1963.0,1607.0,1126.0
1520,23B155002,47.9,63.6,31.25,0.132100000977516,06CSK 625100,06CSK,03CSK,06CSK,L,T,0.067,0.37,0.0059,0.0004,0.044,0.091,0.035,0.043,0.009,0.0336,0.001,0.0019,0.0098,0.0,0.004,2104.178,34.47882,1900.0,1625.0,1099.0
1521,23B155011,49.3,65.2,28.85,0.11599999666214,06CSK 625100,06CSK,06CSK,06CSK,L,T,0.068,0.454,0.0074,0.0033,0.022,0.105,0.045,0.063,0.014,0.0309,0.001,0.003,0.0116,0.0,0.004,2087.996,34.48705,1871.0,1617.0,1113.0
1522,23B155012,50.4,65.2,30.39,0.11599999666214,06CSK 625100,06CSK,06CSK,06CSK,L,T,0.068,0.454,0.0074,0.0033,0.022,0.105,0.045,0.063,0.014,0.0309,0.001,0.003,0.0116,0.0,0.004,2095.952,34.47466,1878.0,1617.0,1110.0
1523,23B155020,46.45,62.2,28.915,0.131999999284744,06CSK 625100,06CSK,06CSK,06CSK,L,T,0.061,0.401,0.0072,0.0032,0.018,0.107,0.043,0.049,0.013,0.0256,0.002,0.0024,0.0086,0.0,0.004,2120.27,34.46467,1898.0,1632.0,1110.0
1524,23B155029,39.9,58.5,31.39,0.0719999969005585,06CSK 625100,06CSK,06CSK,06CSK,L,T,0.064,0.362,0.0029,0.0044,0.017,0.096,0.038,0.027,0.007,0.0318,0.0,0.0022,0.0076,0.001,0.004,2111.324,34.46615,1891.0,1619.0,1104.0
1525,23B155030,40.4,60.0,28.95,0.0719999969005585,06CSK 625100,06CSK,06CSK,06CSK,L,T,0.064,0.362,0.0029,0.0044,0.017,0.096,0.038,0.027,0.007,0.0318,0.0,0.0022,0.0076,0.001,0.004,2110.082,34.46903,1893.0,1616.0,1103.0
1526,23B155031,40.7,59.8,28.96,0.0719999969005585,06CSK 625100,06CSK,06CSK,06CSK,L,T,0.064,0.362,0.0029,0.0044,0.017,0.096,0.038,0.027,0.007,0.0318,0.0,0.0022,0.0076,0.001,0.004,2113.358,34.46756,1889.0,1617.0,1106.0
1527,23B155039,45.1,63.3,28.19,0.0719999969005585,06CSK 625100,06CSK,06CSK,06CSK,L,T,0.066,0.398,0.0063,0.0027,0.032,0.091,0.039,0.038,0.011,0.0252,0.002,0.0032,0.0074,0.001,0.004,2139.836,34.46528,1806.0,1599.0,1108.0
1528,23B155040,43.0,61.7,28.69,0.0719999969005585,06CSK 625100,06CSK,06CSK,06CSK,L,T,0.066,0.398,0.0063,0.0027,0.032,0.091,0.039,0.038,0.011,0.0252,0.002,0.0032,0.0074,0.001,0.004,2141.582,34.47201,1801.0,1596.0,1103.0
1529,23B155048,43.3,61.8,31.44,0.0719999969005585,06CSK 625100,06CSK,06CSK,06CSK,L,T,0.066,0.401,0.007,0.0027,0.025,0.085,0.041,0.038,0.012,0.0261,0.001,0.0033,0.0077,0.0,0.004,2186.33,34.45189,1893.0,1576.0,1119.0
1530,23B155049,43.9,61.6,25.88,0.0720999985933304,06CSK 625100,06CSK,06CSK,06CSK,L,T,0.066,0.401,0.007,0.0027,0.025,0.085,0.041,0.038,0.012,0.0261,0.001,0.0033,0.0077,0.0,0.004,2188.292,34.44973,1898.0,1576.0,1113.0
1531,23B155056,43.9,62.2,29.54,0.0720999985933304,06CSK 625100,06CSK,06CSK,06CSK,L,T,0.065,0.365,0.0071,0.0048,0.023,0.079,0.04,0.036,0.012,0.0311,0.001,0.0026,0.0078,0.0,0.004,2186.582,34.4578,1914.0,1580.0,1117.0
1532,23B155058,46.3,62.0,28.54,0.0720999985933304,06CSK 625100,06CSK,06CSK,06CSK,L,T,0.065,0.365,0.0071,0.0048,0.023,0.079,0.04,0.036,0.012,0.0311,0.001,0.0026,0.0078,0.0,0.004,2186.708,34.45018,1913.0,1581.0,1115.0
1533,23B155066,40.6,57.9,35.59,0.169100001454353,06CSK 625100,06CSK,06CSK,06CSK,L,T,0.062,0.363,0.0041,0.0013,0.036,0.121,0.043,0.038,0.009,0.0297,0.001,0.0016,0.0078,0.001,0.004,2201.036,49.2263,1916.0,1581.0,1119.0
1534,23B155067,44.8,59.6,34.11,0.131099998950958,06CSK 625100,06CSK,06CSK,06CSK,L,T,0.062,0.363,0.0041,0.0013,0.036,0.121,0.043,0.038,0.009,0.0297,0.001,0.0016,0.0078,0.001,0.004,2191.172,49.23449,1925.0,1580.0,1094.0
1535,23B155073,43.8,61.5,24.57,0.0719999969005585,06CSK 625100,06CSK,06CSK,06CSK,L,T,0.062,0.363,0.0041,0.0013,0.036,0.121,0.043,0.038,0.009,0.0297,0.001,0.0016,0.0078,0.001,0.004,2190.92,34.45698,1927.0,1581.0,1121.0
1536,23B155076,44.0,62.7,25.72,0.0719999969005585,06CSK 625100,06CSK,06CSK,06CSK,L,T,0.066,0.379,0.0072,0.0026,0.025,0.085,0.04,0.04,0.012,0.0247,0.002,0.0023,0.011,0.0,0.004,2186.96,34.46188,1925.0,1580.0,1119.0
1537,23B155082,45.1,64.6,24.86,0.0720999985933304,06CSK 625100,06CSK,06CSK,06CSK,L,T,0.066,0.379,0.0072,0.0026,0.025,0.085,0.04,0.04,0.012,0.0247,0.002,0.0023,0.011,0.0,0.004,2201.252,34.45071,1932.0,1581.0,1113.0
1538,23B155085,43.8,62.8,29.37,0.0720999985933304,06CSK 625100,06CSK,06CSK,06CSK,L,T,0.062,0.357,0.0058,0.0019,0.022,0.102,0.04,0.042,0.009,0.0288,0.001,0.0018,0.0097,0.0,0.004,2208.092,34.44518,1931.0,1580.0,1108.0
1539,23B155091,43.1,62.1,28.27,0.0720999985933304,06CSK 625100,06CSK,06CSK,06CSK,L,T,0.062,0.357,0.0058,0.0019,0.022,0.102,0.04,0.042,0.009,0.0288,0.001,0.0018,0.0097,0.0,0.004,2190.938,34.44517,1925.0,1581.0,1110.0
1540,23B155094,44.8,63.0,29.85,0.0720999985933304,06CSK 625100,06CSK,06CSK,06CSK,L,T,0.066,0.414,0.0079,0.0047,0.013,0.1,0.041,0.041,0.015,0.0297,0.001,0.0022,0.0075,0.0,0.004,2175.35,34.45752,1922.0,1590.0,1117.0
1541,23B155100,41.5,58.8,34.25,0.121100001037121,06CSK 625100,06CSK,06CSK,06CSK,L,T,0.066,0.414,0.0079,0.0047,0.013,0.1,0.041,0.041,0.015,0.0297,0.001,0.0022,0.0075,0.0,0.004,2236.748,44.27661,1932.0,1581.0,1101.0
1542,23B155103,43.1,60.5,28.98,0.0720999985933304,06CSK 625100,06CSK,06CSK,06CSK,L,T,0.066,0.38,0.0056,0.0016,0.034,0.109,0.04,0.038,0.009,0.0313,0.0,0.0018,0.0059,0.001,0.004,2206.328,34.47223,1949.0,1580.0,1115.0
1543,23B155109,43.8,61.2,30.83,0.0720999985933304,06CSK 625100,06CSK,06CSK,06CSK,L,T,0.066,0.38,0.0056,0.0016,0.034,0.109,0.04,0.038,0.009,0.0313,0.0,0.0018,0.0059,0.001,0.004,2187.356,34.45138,1932.0,1585.0,1113.0
1544,23B155113,43.8,61.7,28.05,0.0720999985933304,06CSK 625100,06CSK,06CSK,06CSK,L,T,0.063,0.389,0.008,0.0031,0.023,0.101,0.04,0.044,0.012,0.0305,0.002,0.0025,0.0073,0.0,0.004,2155.01,34.46782,1905.0,1581.0,1112.0
1545,23B155118,45.6,63.1,27.35,0.0720999985933304,06CSK 625100,06CSK,06CSK,06CSK,L,T,0.063,0.389,0.008,0.0031,0.023,0.101,0.04,0.044,0.012,0.0305,0.002,0.0025,0.0073,0.0,0.004,2189.678,34.457,1925.0,1581.0,1113.0
1546,23B155121,45.4,61.9,27.81,0.0720999985933304,06CSK 625100,06CSK,06CSK,06CSK,L,T,0.065,0.374,0.0049,0.0016,0.024,0.108,0.04,0.036,0.01,0.03,0.001,0.0017,0.0069,0.0,0.004,2229.17,34.45325,1940.0,1581.0,1112.0
1547,23B155131,41.9,60.6,31.19,0.0720999985933304,06CSK 625100,06CSK,06CSK,06CSK,L,T,0.063,0.417,0.0086,0.0023,0.021,0.103,0.043,0.042,0.012,0.0321,0.001,0.0031,0.0081,0.0,0.004,2231.276,34.46034,1950.0,1583.0,1108.0
1554,23B155162,43.0,60.5,32.14,0.169100001454353,06CSK 625100,06CSK,06CSK,06CSK,L,T,0.065,0.358,0.005,0.0012,0.035,0.104,0.04,0.035,0.009,0.0244,0.001,0.0017,0.0086,0.001,0.004,2226.524,49.19495,1949.0,1628.0,1108.0
1555,23B155168,46.1,60.6,34.32,0.169100001454353,06CSK 625100,06CSK,06CSK,06CSK,L,T,0.068,0.426,0.008,0.0037,0.02,0.102,0.042,0.045,0.012,0.032,0.001,0.0034,0.0084,0.0,0.004,2222.078,49.1979,1947.0,1628.0,1106.0
1556,23B155170,43.2,60.5,33.59,0.169100001454353,06CSK 625100,06CSK,06CSK,06CSK,L,T,0.068,0.426,0.008,0.0037,0.02,0.102,0.042,0.045,0.012,0.032,0.001,0.0034,0.0084,0.0,0.004,2219.486,49.19037,1945.0,1628.0,1104.0
1557,23B155185,46.1,59.6,35.16,0.225099995732307,06CSK 625100,06CSK,06CSK,06CSK,L,T,0.063,0.363,0.0048,0.0018,0.025,0.104,0.042,0.036,0.009,0.0306,0.001,0.0015,0.0076,0.0,0.004,2235.704,49.19145,1950.0,1628.0,1104.0
1558,23B155188,46.4,60.1,33.8,0.225099995732307,06CSK 625100,06CSK,06CSK,06CSK,L,T,0.066,0.427,0.0086,0.0013,0.033,0.106,0.043,0.044,0.015,0.0293,0.002,0.0027,0.0073,0.0,0.004,2231.168,49.19896,1936.0,1630.0,1108.0
1559,23B155189,46.0,58.6,34.94,0.225099995732307,06CSK 625100,06CSK,06CSK,06CSK,L,T,0.066,0.427,0.0086,0.0013,0.033,0.106,0.043,0.044,0.015,0.0293,0.002,0.0027,0.0073,0.0,0.004,2231.114,49.19464,1940.0,1630.0,1101.0
1560,23B155197,45.9,58.7,35.58,0.225099995732307,06CSK 625100,06CSK,06CSK,06CSK,L,T,0.063,0.362,0.0048,0.0007,0.028,0.1,0.041,0.035,0.009,0.0285,0.001,0.0017,0.0081,0.0,0.004,2223.14,49.19434,1936.0,1626.0,1103.0
1561,23B155199,44.2,58.7,34.9,0.225099995732307,06CSK 625100,06CSK,06CSK,06CSK,L,T,0.063,0.362,0.0048,0.0007,0.028,0.1,0.041,0.035,0.009,0.0285,0.001,0.0017,0.0081,0.0,0.004,2220.656,49.19219,1934.0,1630.0,1103.0
1562,23B155200,45.1,58.7,33.87,0.225099995732307,06CSK 625100,06CSK,06CSK,06CSK,L,T,0.063,0.362,0.0048,0.0007,0.028,0.1,0.041,0.035,0.009,0.0285,0.001,0.0017,0.0081,0.0,0.004,2204.942,49.19759,1927.0,1626.0,1110.0
1563,23B155207,44.6,58.7,37.31,0.225099995732307,06CSK 625100,06CSK,06CSK,06CSK,L,T,0.063,0.406,0.0072,0.0026,0.017,0.106,0.047,0.043,0.014,0.0263,0.002,0.0023,0.0101,0.0,0.004,2235.326,59.03326,1922.0,1623.0,1101.0
1564,23B155209,43.3,58.6,35.45,0.216100007295609,06CSK 625100,06CSK,06CSK,06CSK,L,T,0.063,0.406,0.0072,0.0026,0.017,0.106,0.047,0.043,0.014,0.0263,0.002,0.0023,0.0101,0.0,0.004,2206.778,59.04422,1936.0,1626.0,1104.0
1565,23B155216,44.3,58.4,36.06,0.216100007295609,06CSK 625100,06CSK,06CSK,06CSK,L,T,0.063,0.372,0.0041,0.0023,0.027,0.097,0.04,0.039,0.01,0.0283,0.001,0.0014,0.0074,0.001,0.004,2186.078,49.19625,1938.0,1634.0,1110.0
1566,23B155217,45.0,58.5,35.75,0.216100007295609,06CSK 625100,06CSK,06CSK,06CSK,L,T,0.063,0.372,0.0041,0.0023,0.027,0.097,0.04,0.039,0.01,0.0283,0.001,0.0014,0.0074,0.001,0.004,2205.194,49.20262,1943.0,1634.0,1108.0
1567,23B155219,43.6,59.0,35.42,0.216100007295609,06CSK 625100,06CSK,06CSK,06CSK,L,T,0.063,0.372,0.0041,0.0023,0.027,0.097,0.04,0.039,0.01,0.0283,0.001,0.0014,0.0074,0.001,0.004,2200.064,49.19622,1931.0,1626.0,1106.0
1568,23B155220,45.7,58.8,36.47,0.216100007295609,06CSK 625100,06CSK,06CSK,06CSK,L,T,0.063,0.372,0.0041,0.0023,0.027,0.097,0.04,0.039,0.01,0.0283,0.001,0.0014,0.0074,0.001,0.004,2203.52,49.19105,1941.0,1634.0,1104.0
1569,23B155226,45.9,58.8,35.85,0.216100007295609,06CSK 625100,06CSK,06CSK,06CSK,L,T,0.061,0.39,0.0072,0.0033,0.014,0.097,0.056,0.042,0.014,0.0338,0.002,0.0023,0.0085,0.0,0.004,2218.838,49.19492,1938.0,1623.0,1097.0
1570,23B155227,44.3,58.5,35.75,0.216100007295609,06CSK 625100,06CSK,06CSK,06CSK,L,T,0.061,0.39,0.0072,0.0033,0.014,0.097,0.056,0.042,0.014,0.0338,0.002,0.0023,0.0085,0.0,0.004,2220.908,49.19378,1943.0,1628.0,1104.0
1571,23B155229,45.8,59.1,35.27,0.216100007295609,06CSK 625100,06CSK,06CSK,06CSK,L,T,0.061,0.39,0.0072,0.0033,0.014,0.097,0.056,0.042,0.014,0.0338,0.002,0.0023,0.0085,0.0,0.004,2222.186,49.18399,1940.0,1626.0,1104.0
1572,23B155235,43.55,59.349999999999994,35.79,0.216100007295609,06CSK 625100,06CSK,06CSK,06CSK,L,T,0.065,0.372,0.0056,0.002,0.025,0.096,0.038,0.042,0.009,0.0167,0.001,0.0013,0.0092,0.0,0.004,2211.224,49.18812,1923.0,1626.0,1103.0
1573,23B155237,43.8,58.3,37.1,0.252099990844727,06CSK 625100,06CSK,06CSK,06CSK,L,T,0.065,0.372,0.0056,0.002,0.025,0.096,0.038,0.042,0.009,0.0167,0.001,0.0013,0.0092,0.0,0.004,2189.75,49.21008,1923.0,1632.0,1094.0
1574,23B155239,42.15,58.75,35.74,0.252099990844727,06CSK 625100,06CSK,06CSK,06CSK,L,T,0.065,0.372,0.0056,0.002,0.025,0.096,0.038,0.042,0.009,0.0167,0.001,0.0013,0.0092,0.0,0.004,2222.69,59.01306,1927.0,1626.0,1103.0
1575,23B155240,45.5,59.5,35.89,0.252099990844727,06CSK 625100,06CSK,06CSK,06CSK,L,T,0.065,0.372,0.0056,0.002,0.025,0.096,0.038,0.042,0.009,0.0167,0.001,0.0013,0.0092,0.0,0.004,2223.572,49.19773,1932.0,1628.0,1106.0
1576,23B155244,44.6,58.3,35.54,0.252099990844727,06CSK 625100,06CSK,06CSK,06CSK,L,T,0.067,0.383,0.0081,0.0024,0.017,0.104,0.048,0.039,0.013,0.034,0.003,0.0032,0.0092,0.0,0.004,2225.75,49.18058,1932.0,1626.0,1110.0
1577,23B155248,43.6,57.6,35.88,0.252000004053116,06CSK 625100,06CSK,06CSK,06CSK,L,T,0.067,0.383,0.0081,0.0024,0.017,0.104,0.048,0.039,0.013,0.034,0.003,0.0032,0.0092,0.0,0.004,2189.516,49.20361,1911.0,1628.0,1112.0
1578,23B155250,44.2,57.8,36.05,0.252099990844727,06CSK 625100,06CSK,06CSK,06CSK,L,T,0.067,0.383,0.0081,0.0024,0.017,0.104,0.048,0.039,0.013,0.034,0.003,0.0032,0.0092,0.0,0.004,2178.248,49.19966,1920.0,1616.0,1108.0
1579,23B155251,42.2,57.0,34.85,0.252099990844727,06CSK 625100,06CSK,06CSK,06CSK,L,T,0.067,0.383,0.0081,0.0024,0.017,0.104,0.048,0.039,0.013,0.034,0.003,0.0032,0.0092,0.0,0.004,2182.064,49.22163,1904.0,1612.0,1115.0
1591,23B155294,47.0,63.1,31.12,0.116099998354912,06CSK 625100,06CSK,06CSK,06CSK,L,T,0.07,0.39,0.0053,0.0013,0.031,0.125,0.045,0.036,0.012,0.029,0.002,0.0032,0.0114,0.001,0.003,2132.474,34.47114,1905.0,1632.0,1115.0
1592,23B155297,45.5,61.5,32.56,0.131999999284744,06CSK 625100,06CSK,06CSK,06CSK,L,T,0.064,0.368,0.0068,0.0001,0.03,0.105,0.039,0.044,0.009,0.0391,0.001,0.0001,0.0047,0.001,0.004,2182.136,34.44013,1934.0,1625.0,1112.0
1593,23B155307,45.0,61.8,31.49,0.0860999971628189,06CSK 625100,06CSK,06CSK,06CSK,L,T,0.067,0.379,0.0069,0.003,0.007,0.113,0.04,0.04,0.011,0.0334,0.002,0.0019,0.0091,0.0,0.004,2178.428,34.4533,1920.0,1612.0,1104.0
1594,23B155309,45.7,62.3,29.44,0.0710999965667725,06CSK 625100,06CSK,06CSK,06CSK,L,T,0.067,0.379,0.0069,0.003,0.007,0.113,0.04,0.04,0.011,0.0334,0.002,0.0019,0.0091,0.0,0.004,2204.744,34.45117,1936.0,1583.0,1083.0
1595,23B155317,45.1,61.7,31.74,0.0710999965667725,06CSK 625100,06CSK,06CSK,06CSK,L,T,0.065,0.397,0.0062,0.0,0.04,0.114,0.042,0.048,0.01,0.0299,0.002,0.0017,0.0078,0.001,0.004,2218.496,34.45527,1950.0,1607.0,1119.0
1596,23B155323,46.5,62.3,30.67,0.0710999965667725,06CSK 625100,06CSK,06CSK,06CSK,L,T,0.065,0.397,0.0062,0.0,0.04,0.114,0.042,0.048,0.01,0.0299,0.002,0.0017,0.0078,0.001,0.004,2220.062,34.45985,1956.0,1607.0,1119.0
1597,23B155325,48.6,62.8,31.68,0.0710000023245811,06CSK 625100,06CSK,06CSK,06CSK,L,T,0.065,0.397,0.0062,0.0,0.04,0.114,0.042,0.048,0.01,0.0299,0.002,0.0017,0.0078,0.001,0.004,2194.052,34.45142,1936.0,1598.0,1119.0
1598,23B155327,47.7,61.8,33.66,0.116099998354912,06CSK 625100,06CSK,06CSK,06CSK,L,T,0.066,0.379,0.0053,0.002,0.024,0.126,0.043,0.04,0.013,0.0326,0.002,0.0029,0.0082,0.001,0.004,2191.154,34.47973,1956.0,1607.0,1106.0
1599,23B155328,46.8,62.1,32.3,0.116099998354912,06CSK 625100,06CSK,06CSK,06CSK,L,T,0.066,0.379,0.0053,0.002,0.024,0.126,0.043,0.04,0.013,0.0326,0.002,0.0029,0.0082,0.001,0.004,2190.38,34.47008,1954.0,1603.0,1113.0
1600,23B155333,45.8,61.6,32.53,0.11599999666214,06CSK 625100,06CSK,06CSK,06CSK,L,T,0.066,0.379,0.0053,0.002,0.024,0.126,0.043,0.04,0.013,0.0326,0.002,0.0029,0.0082,0.001,0.004,2107.814,34.46739,1896.0,1598.0,1117.0
1601,23B155341,44.1,59.6,32.64,0.11599999666214,06CSK 625100,06CSK,06CSK,06CSK,L,T,0.061,0.361,0.0051,0.0025,0.022,0.12,0.038,0.034,0.009,0.0347,0.002,0.0019,0.008,0.001,0.004,2182.352,34.45779,1950.0,1607.0,1110.0
1602,23B155346,44.9,60.8,32.84,0.116099998354912,06CSK 625100,06CSK,06CSK,06CSK,L,T,0.063,0.391,0.0055,0.0019,0.015,0.114,0.042,0.031,0.013,0.0302,0.002,0.0026,0.0081,0.0,0.004,2232.626,34.45026,1954.0,1601.0,1112.0
1603,23B155350,44.3,61.7,29.88,0.0710000023245811,06CSK 625100,06CSK,06CSK,06CSK,L,T,0.063,0.391,0.0055,0.0019,0.015,0.114,0.042,0.031,0.013,0.0302,0.002,0.0026,0.0081,0.0,0.004,2233.85,34.45081,1947.0,1603.0,1115.0
1604,23B155355,45.7,60.7,32.14,0.0710999965667725,06CSK 625100,06CSK,06CSK,06CSK,L,T,0.066,0.357,0.0059,0.0026,0.018,0.123,0.037,0.039,0.009,0.0266,0.002,0.0017,0.0071,0.0,0.004,2211.098,34.4385,1952.0,1592.0,1104.0
1605,23B155358,45.4,60.6,30.73,0.0710000023245811,06CSK 625100,06CSK,06CSK,06CSK,L,T,0.066,0.357,0.0059,0.0026,0.018,0.123,0.037,0.039,0.009,0.0266,0.002,0.0017,0.0071,0.0,0.004,2229.224,34.44881,1954.0,1592.0,1113.0
1607,23B155384,45.6,60.7,31.21,0.0710000023245811,06CSK 625100,06CSK,06CSK,06CSK,L,T,0.064,0.369,0.0048,0.0008,0.03,0.111,0.038,0.039,0.009,0.0316,0.002,0.0016,0.0069,0.001,0.004,2199.974,34.44676,1941.0,1592.0,1106.0
1608,23B155390,44.5,60.2,31.3,0.0710000023245811,06CSK 625100,06CSK,06CSK,06CSK,L,T,0.064,0.369,0.0048,0.0008,0.03,0.111,0.038,0.039,0.009,0.0316,0.002,0.0016,0.0069,0.001,0.004,2187.284,34.45092,1929.0,1590.0,1117.0
1609,23B155393,44.8,61.5,30.82,0.0710999965667725,06CSK 625100,06CSK,06CSK,06CSK,L,T,0.063,0.362,0.006,0.002,0.021,0.112,0.046,0.041,0.013,0.0306,0.002,0.0027,0.0086,0.0,0.004,2197.778,34.46184,1922.0,1592.0,1124.0
1610,23B155397,44.8,61.4,30.89,0.0710000023245811,06CSK 625100,06CSK,06CSK,06CSK,L,T,0.063,0.362,0.006,0.002,0.021,0.112,0.046,0.041,0.013,0.0306,0.002,0.0027,0.0086,0.0,0.004,2180.246,34.4606,1922.0,1592.0,1119.0
1611,23B155402,43.8,61.2,31.72,0.0710000023245811,06CSK 625100,06CSK,06CSK,06CSK,L,T,0.062,0.37,0.0047,0.0042,0.021,0.121,0.043,0.042,0.01,0.0353,0.001,0.0019,0.0073,0.0,0.003,2198.264,34.45163,1927.0,1592.0,1124.0
1612,23B155407,45.1,61.4,30.15,0.0710999965667725,06CSK 625100,06CSK,06CSK,06CSK,L,T,0.062,0.37,0.0047,0.0042,0.021,0.121,0.043,0.042,0.01,0.0353,0.001,0.0019,0.0073,0.0,0.003,2202.944,34.45259,1936.0,1592.0,1121.0
1613,23B155409,45.4,62.2,32.27,0.0710999965667725,06CSK 625100,06CSK,06CSK,06CSK,L,T,0.062,0.37,0.0047,0.0042,0.021,0.121,0.043,0.042,0.01,0.0353,0.001,0.0019,0.0073,0.0,0.003,2170.688,34.44893,1934.0,1592.0,1119.0
1614,23B155412,43.8,61.3,31.86,0.0710000023245811,06CSK 625100,06CSK,06CSK,06CSK,L,T,0.064,0.37,0.0056,0.0031,0.014,0.116,0.047,0.042,0.013,0.035,0.002,0.0037,0.0078,0.0,0.004,2195.636,34.47071,1931.0,1590.0,1122.0
1615,23B155418,44.8,60.9,34.11,0.13060000538826,06CSK 625100,06CSK,06CSK,06CSK,L,T,0.064,0.37,0.0056,0.0031,0.014,0.116,0.047,0.042,0.013,0.035,0.002,0.0037,0.0078,0.0,0.004,2182.658,34.46181,1934.0,1601.0,1094.0
1633,23B155472,42.8,57.1,35.09,0.149599999189377,06CSK 625100,06CSK,06CSK,06CSK,L,T,0.061,0.356,0.0031,0.004,0.02,0.117,0.045,0.042,0.01,0.0362,0.0,0.002,0.0092,0.001,0.003,2114.726,44.32723,1916.0,1639.0,1104.0
1746,23B155845,43.5,61.2,33.25,0.179199993610382,06CSK 625100,06CSK,06CSK,06CSK,L,T,0.075,0.361,0.008,0.0014,0.025,0.113,0.038,0.044,0.01,0.0284,0.002,0.0021,0.0106,0.0,0.003,2088.464,54.15426,1896.0,1635.0,1090.0
1753,23B155876,47.2,61.7,33.85,0.296000003814697,06CSK 625100,06CSK,06CSK,06CSK,L,T,0.067,0.403,0.0071,0.0003,0.04,0.139,0.05,0.051,0.015,0.0291,0.005,0.0031,0.0102,0.001,0.004,2105.168,49.25209,1868.0,1603.0,1128.0
1754,23B155877,35.2,60.4,32.19,0.296099990606308,06CSK 625100,06CSK,06CSK,06CSK,L,T,0.067,0.403,0.0071,0.0003,0.04,0.139,0.05,0.051,0.015,0.0291,0.005,0.0031,0.0102,0.001,0.004,2099.804,49.26115,1864.0,1610.0,1103.0
1757,23B155887,41.7,57.7,36.78,0.270099997520447,06CSK 625100,06CSK,06CSK,06CSK,L,T,0.07,0.379,0.0038,0.0034,0.019,0.114,0.042,0.037,0.009,0.0312,0.001,0.0041,0.0072,0.001,0.004,2125.292,49.22895,1902.0,1643.0,1130.0
1763,23B155900,41.3,59.0,35.52,0.179100006818771,06CSK 625100,06CSK,06CSK,06CSK,L,T,0.057,0.365,0.0029,0.0049,0.017,0.12,0.04,0.037,0.009,0.036,0.001,0.0017,0.0087,0.0,0.003,2154.344,44.31751,1932.0,1626.0,1104.0
1765,23B155907,43.1,59.7,32.24,0.0989999994635582,06CSK 625100,06CSK,06CSK,06CSK,L,T,0.06,0.378,0.0068,0.0026,0.026,0.123,0.044,0.046,0.012,0.0313,0.002,0.003,0.0086,0.0,0.004,2102.864,34.47083,1853.0,1592.0,1104.0
1766,23B155908,44.0,60.5,34.74,0.0991000011563301,06CSK 625100,06CSK,06CSK,06CSK,L,T,0.06,0.378,0.0068,0.0026,0.026,0.123,0.044,0.046,0.012,0.0313,0.002,0.003,0.0086,0.0,0.004,2085.566,34.49084,1886.0,1598.0,1106.0
1767,23B155912,44.1,60.8,32.09,0.0860999971628189,06CSK 625100,06CSK,06CSK,06CSK,L,T,0.06,0.378,0.0068,0.0026,0.026,0.123,0.044,0.046,0.012,0.0313,0.002,0.003,0.0086,0.0,0.004,2027.714,34.52381,1855.0,1594.0,1104.0
1769,23B155925,45.6,61.5,32.67,0.127100005745888,06CSK 625100,06CSK,06CSK,06CSK,L,T,0.073,0.409,0.0052,0.004,0.018,0.11,0.041,0.04,0.01,0.0333,0.001,0.0025,0.0089,0.0,0.004,2131.574,49.25054,1927.0,1572.0,1112.0
1771,23B155931,45.8,60.2,34.48,0.123099997639656,06CSK 625100,06CSK,06CSK,06CSK,L,T,0.067,0.344,0.0021,0.0002,0.028,0.125,0.046,0.039,0.01,0.0303,0.001,0.0017,0.0076,0.001,0.004,2155.316,49.23348,1913.0,1578.0,1095.0
1772,23B155938,46.0,61.3,32.47,0.0719999969005585,06CSK 625100,06CSK,06CSK,06CSK,L,T,0.067,0.344,0.0021,0.0002,0.028,0.125,0.046,0.039,0.01,0.0303,0.001,0.0017,0.0076,0.001,0.004,2158.178,34.4845,1938.0,1574.0,1122.0
1773,23B155941,47.3,62.3,32.1,0.0719999969005585,06CSK 625100,06CSK,06CSK,06CSK,L,T,0.06,0.405,0.0045,0.0019,0.024,0.114,0.042,0.043,0.011,0.0343,0.002,0.0023,0.0083,0.001,0.004,2162.264,34.48309,1934.0,1574.0,1121.0
1774,23B155946,46.6,61.2,30.55,0.0720999985933304,06CSK 625100,06CSK,06CSK,06CSK,L,T,0.06,0.405,0.0045,0.0019,0.024,0.114,0.042,0.043,0.011,0.0343,0.002,0.0023,0.0083,0.001,0.004,2130.062,34.49014,1914.0,1574.0,1117.0
1775,23B155953,45.6,59.9,32.47,0.116099998354912,06CSK 625100,06CSK,06CSK,06CSK,L,T,0.065,0.377,0.0016,0.0027,0.019,0.112,0.043,0.034,0.008,0.0315,0.0,0.0022,0.0078,0.001,0.004,2196.248,34.47426,1943.0,1576.0,1094.0
1776,23B155954,47.1,60.9,37.58,0.116099998354912,06CSK 625100,06CSK,06CSK,06CSK,L,T,0.065,0.377,0.0016,0.0027,0.019,0.112,0.043,0.034,0.008,0.0315,0.0,0.0022,0.0078,0.001,0.004,2198.192,34.47114,1954.0,1580.0,1106.0
1777,23B155959,44.7,60.1,31.58,0.0710999965667725,06CSK 625100,06CSK,06CSK,06CSK,L,T,0.064,0.372,0.0052,0.0033,0.019,0.117,0.041,0.038,0.011,0.0305,0.002,0.0045,0.0089,0.0,0.004,2120.99,34.4946,1923.0,1576.0,1121.0
1778,23B155965,48.2,62.9,32.34,0.0710999965667725,06CSK 625100,06CSK,06CSK,06CSK,L,T,0.064,0.372,0.0052,0.0033,0.019,0.117,0.041,0.038,0.011,0.0305,0.002,0.0045,0.0089,0.0,0.004,2160.392,34.47658,1929.0,1574.0,1117.0
1779,23B155974,44.8,61.9,31.91,0.0710999965667725,06CSK 625100,06CSK,06CSK,06CSK,L,T,0.061,0.38,0.0017,0.0006,0.025,0.118,0.045,0.032,0.009,0.0312,0.0,0.0019,0.0027,0.001,0.004,2139.152,34.47994,1920.0,1576.0,1099.0
1780,23B155977,46.3,63.6,32.71,0.0710999965667725,06CSK 625100,06CSK,06CSK,06CSK,L,T,0.061,0.378,0.0046,0.004,0.015,0.112,0.041,0.035,0.011,0.0295,0.002,0.0032,0.0097,0.0,0.004,2141.996,34.4782,1920.0,1572.0,1110.0
1781,23B155983,45.2,62.9,31.46,0.0710999965667725,06CSK 625100,06CSK,06CSK,06CSK,L,T,0.061,0.378,0.0046,0.004,0.015,0.112,0.041,0.035,0.011,0.0295,0.002,0.0032,0.0097,0.0,0.004,2112.692,34.48461,1918.0,1574.0,1115.0
1782,23B155990,41.5,59.1,35.91,0.09009999781847,06CSK 625100,06CSK,06CSK,06CSK,L,T,0.063,0.388,0.0011,0.0018,0.017,0.122,0.046,0.031,0.009,0.0301,0.001,0.0015,0.0075,0.001,0.004,2170.706,34.47241,1940.0,1578.0,1106.0
1783,23B155992,44.2,59.6,32.74,0.0710000023245811,06CSK 625100,06CSK,06CSK,06CSK,L,T,0.063,0.388,0.0011,0.0018,0.017,0.122,0.046,0.031,0.009,0.0301,0.001,0.0015,0.0075,0.001,0.004,2166.512,34.47643,1936.0,1572.0,1110.0
1784,23B155993,44.0,61.0,29.38,0.0710000023245811,06CSK 625100,06CSK,06CSK,06CSK,L,T,0.063,0.388,0.0011,0.0018,0.017,0.122,0.046,0.031,0.009,0.0301,0.001,0.0015,0.0075,0.001,0.004,2164.424,34.47587,1934.0,1576.0,1117.0
1785,23B155995,46.7,63.5,32.26,0.0710000023245811,06CSK 625100,06CSK,06CSK,06CSK,L,T,0.065,0.378,0.0042,0.0025,0.019,0.117,0.04,0.035,0.011,0.0285,0.001,0.0023,0.0096,0.001,0.004,2157.512,34.48167,1931.0,1574.0,1119.0
1786,23B155999,44.9,62.2,26.4,0.0710000023245811,06CSK 625100,06CSK,06CSK,06CSK,L,T,0.065,0.378,0.0042,0.0025,0.019,0.117,0.04,0.035,0.011,0.0285,0.001,0.0023,0.0096,0.001,0.004,2117.12,34.4872,1913.0,1574.0,1113.0
1787,23B156001,47.2,63.0,31.25,0.0710000023245811,06CSK 625100,06CSK,06CSK,06CSK,L,T,0.065,0.378,0.0042,0.0025,0.019,0.117,0.04,0.035,0.011,0.0285,0.001,0.0023,0.0096,0.001,0.004,2101.55,34.49654,1907.0,1578.0,1110.0
1788,23B156002,49.6,62.8,32.21,0.0710000023245811,06CSK 625100,06CSK,06CSK,06CSK,L,T,0.065,0.378,0.0042,0.0025,0.019,0.117,0.04,0.035,0.011,0.0285,0.001,0.0023,0.0096,0.001,0.004,2103.89,34.49604,1913.0,1578.0,1112.0
1789,23B156005,49.1,61.9,34.42,0.0710999965667725,06CSK 625100,06CSK,06CSK,06CSK,L,T,0.063,0.363,0.0056,0.0015,0.029,0.12,0.044,0.033,0.012,0.0321,0.002,0.0027,0.0098,0.001,0.004,2136.182,34.45881,1913.0,1574.0,1106.0
1790,23B156011,49.1,62.9,32.61,0.0710000023245811,06CSK 625100,06CSK,06CSK,06CSK,L,T,0.063,0.363,0.0056,0.0015,0.029,0.12,0.044,0.033,0.012,0.0321,0.002,0.0027,0.0098,0.001,0.004,2131.97,34.46135,1904.0,1574.0,1110.0
1791,23B156014,47.4,62.3,35.18,0.0710999965667725,06CSK 625100,06CSK,06CSK,06CSK,L,T,0.064,0.359,0.0019,0.0014,0.016,0.129,0.045,0.038,0.009,0.0256,0.001,0.0017,0.0087,0.0,0.004,2132.294,34.45837,1907.0,1574.0,1110.0
1792,23B156020,42.8,58.7,37.63,0.254099994897842,06CSK 625100,06CSK,06CSK,06CSK,L,T,0.064,0.359,0.0019,0.0014,0.016,0.129,0.045,0.038,0.009,0.0256,0.001,0.0017,0.0087,0.0,0.004,2194.502,34.46672,1965.0,1626.0,1128.0
1795,23B156037,49.0,61.1,32.9,0.11599999666214,06CSK 625100,06CSK,06CSK,06CSK,L,T,0.066,0.378,0.0018,0.0025,0.019,0.115,0.041,0.032,0.008,0.0322,0.001,0.0016,0.007,0.001,0.004,2207.048,34.46287,1943.0,1625.0,1113.0
1796,23B156043,49.7,62.8,32.3,0.101099997758865,06CSK 625100,06CSK,06CSK,06CSK,L,T,0.066,0.378,0.0018,0.0025,0.019,0.115,0.041,0.032,0.008,0.0322,0.001,0.0016,0.007,0.001,0.004,2232.32,34.4554,1959.0,1630.0,1112.0
1797,23B156045,49.5,62.4,31.76,0.101000003516674,06CSK 625100,06CSK,06CSK,06CSK,L,T,0.065,0.397,0.0045,0.0038,0.02,0.122,0.048,0.037,0.012,0.0284,0.002,0.0026,0.0076,0.001,0.004,2232.14,34.45573,1956.0,1632.0,1112.0
1798,23B156047,46.4,61.1,32.31,0.0860999971628189,06CSK 625100,06CSK,06CSK,06CSK,L,T,0.065,0.397,0.0045,0.0038,0.02,0.122,0.048,0.037,0.012,0.0284,0.002,0.0026,0.0076,0.001,0.004,2231.798,34.44397,1965.0,1628.0,1110.0
1799,23B156049,47.5,61.5,31.12,0.0710999965667725,06CSK 625100,06CSK,06CSK,06CSK,L,T,0.065,0.397,0.0045,0.0038,0.02,0.122,0.048,0.037,0.012,0.0284,0.002,0.0026,0.0076,0.001,0.004,2238.134,34.45581,1961.0,1626.0,1108.0
1800,23B156054,47.9,62.4,31.29,0.0710999965667725,06CSK 625100,06CSK,06CSK,06CSK,L,T,0.06,0.393,0.0019,0.0044,0.024,0.106,0.039,0.031,0.009,0.0321,0.001,0.0023,0.008,0.001,0.004,2242.166,34.45532,1968.0,1608.0,1113.0
1801,23B156056,49.7,62.5,31.78,0.0710999965667725,06CSK 625100,06CSK,06CSK,06CSK,L,T,0.06,0.393,0.0019,0.0044,0.024,0.106,0.039,0.031,0.009,0.0321,0.001,0.0023,0.008,0.001,0.004,2243.696,34.44756,1968.0,1607.0,1113.0
1802,23B156057,49.7,62.5,30.98,0.0710999965667725,06CSK 625100,06CSK,06CSK,06CSK,L,T,0.06,0.393,0.0019,0.0044,0.024,0.106,0.039,0.031,0.009,0.0321,0.001,0.0023,0.008,0.001,0.004,2230.376,34.43697,1968.0,1607.0,1112.0
1803,23B156063,49.6,64.2,26.35,0.0710999965667725,06CSK 625100,06CSK,06CSK,06CSK,L,T,0.068,0.427,0.0054,0.0027,0.024,0.1,0.041,0.035,0.012,0.0273,0.002,0.0028,0.0084,0.001,0.004,2169.662,34.47546,1927.0,1607.0,1108.0
1804,23B156065,48.9,63.4,30.4,0.0710999965667725,06CSK 625100,06CSK,06CSK,06CSK,L,T,0.068,0.427,0.0054,0.0027,0.024,0.1,0.041,0.035,0.012,0.0273,0.002,0.0028,0.0084,0.001,0.004,2176.538,34.47488,1947.0,1607.0,1113.0
1805,23B156066,51.3,64.6,27.97,0.0710999965667725,06CSK 625100,06CSK,06CSK,06CSK,L,T,0.068,0.427,0.0054,0.0027,0.024,0.1,0.041,0.035,0.012,0.0273,0.002,0.0028,0.0084,0.001,0.004,2185.988,34.46835,1943.0,1605.0,1110.0
1806,23B156072,49.9,63.2,28.8,0.0710999965667725,06CSK 625100,06CSK,06CSK,06CSK,L,T,0.07,0.399,0.0023,0.004,0.024,0.103,0.039,0.031,0.009,0.0273,0.001,0.0015,0.0083,0.001,0.004,2165.0,34.47189,1954.0,1605.0,1117.0
1807,23B156075,49.3,63.5,31.43,0.0710999965667725,06CSK 625100,06CSK,06CSK,06CSK,L,T,0.07,0.399,0.0023,0.004,0.024,0.103,0.039,0.031,0.009,0.0273,0.001,0.0015,0.0083,0.001,0.004,2190.236,34.47013,1943.0,1608.0,1113.0
1808,23B156081,47.4,61.4,32.3,0.0710000023245811,06CSK 625100,06CSK,06CSK,06CSK,L,T,0.064,0.391,0.0049,0.0032,0.02,0.091,0.037,0.03,0.011,0.0262,0.002,0.0029,0.0074,0.0,0.004,2129.702,34.48477,1913.0,1605.0,1110.0
1809,23B156083,47.5,61.3,31.13,0.0710000023245811,06CSK 625100,06CSK,06CSK,06CSK,L,T,0.064,0.391,0.0049,0.0032,0.02,0.091,0.037,0.03,0.011,0.0262,0.002,0.0029,0.0074,0.0,0.004,2125.922,34.48855,1913.0,1608.0,1112.0
1810,23B156084,47.0,61.5,32.19,0.0710000023245811,06CSK 625100,06CSK,06CSK,06CSK,L,T,0.064,0.391,0.0049,0.0032,0.02,0.091,0.037,0.03,0.011,0.0262,0.002,0.0029,0.0074,0.0,0.004,2129.432,34.48317,1913.0,1601.0,1112.0
1811,23B156090,49.1,62.4,31.74,0.0710000023245811,06CSK 625100,06CSK,06CSK,06CSK,L,T,0.068,0.374,0.0022,0.0018,0.031,0.097,0.036,0.03,0.008,0.0335,0.001,0.0018,0.0071,0.001,0.004,2113.448,34.48731,1895.0,1601.0,1112.0
1812,23B156092,46.4,61.3,32.41,0.18299999833107,06CSK 625100,06CSK,06CSK,06CSK,L,T,0.068,0.374,0.0022,0.0018,0.031,0.097,0.036,0.03,0.008,0.0335,0.001,0.0018,0.0071,0.001,0.004,2178.05,34.46821,1965.0,1601.0,1101.0
1813,23B156093,48.2,61.4,32.57,0.189099997282028,06CSK 625100,06CSK,06CSK,06CSK,L,T,0.068,0.374,0.0022,0.0018,0.031,0.097,0.036,0.03,0.008,0.0335,0.001,0.0018,0.0071,0.001,0.004,2191.226,44.33032,1967.0,1608.0,1088.0
1814,23B156100,48.7,61.4,32.61,0.11599999666214,06CSK 625100,06CSK,06CSK,06CSK,L,T,0.069,0.363,0.0054,0.0035,0.027,0.091,0.032,0.029,0.01,0.0281,0.004,0.0029,0.0072,0.001,0.004,2147.504,44.31651,1947.0,1599.0,1106.0
1815,23B156106,50.6,63.0,30.87,0.0860000029206276,06CSK 625100,06CSK,06CSK,06CSK,L,T,0.069,0.363,0.0054,0.0035,0.027,0.091,0.032,0.029,0.01,0.0281,0.004,0.0029,0.0072,0.001,0.004,2053.22,44.34539,1869.0,1594.0,1094.0
1816,23B156108,51.1,63.0,29.82,0.0710000023245811,06CSK 625100,06CSK,06CSK,06CSK,L,T,0.068,0.371,0.0026,0.0022,0.029,0.104,0.04,0.029,0.008,0.0275,0.001,0.0015,0.008,0.001,0.004,2105.744,44.34038,1911.0,1607.0,1128.0
1817,23B156110,53.0,63.4,34.18,0.0710000023245811,06CSK 625100,06CSK,06CSK,06CSK,L,T,0.068,0.371,0.0026,0.0022,0.029,0.104,0.04,0.029,0.008,0.0275,0.001,0.0015,0.008,0.001,0.004,2161.454,44.30665,1931.0,1599.0,1103.0
1818,23B156111,54.9,64.6,27.46,0.0710000023245811,06CSK 625100,06CSK,06CSK,06CSK,L,T,0.068,0.371,0.0026,0.0022,0.029,0.104,0.04,0.029,0.008,0.0275,0.001,0.0015,0.008,0.001,0.004,2162.894,44.31193,1934.0,1598.0,1106.0
1819,23B156117,46.4,60.8,31.32,0.0710000023245811,06CSK 625100,06CSK,06CSK,06CSK,L,T,0.057,0.378,0.0048,0.0035,0.025,0.087,0.037,0.032,0.009,0.0347,0.001,0.0028,0.0081,0.001,0.004,2139.638,44.28639,1900.0,1598.0,1104.0
1820,23B156119,46.6,61.1,33.09,0.0710000023245811,06CSK 625100,06CSK,06CSK,06CSK,L,T,0.057,0.378,0.0048,0.0035,0.025,0.087,0.037,0.032,0.009,0.0347,0.001,0.0028,0.0081,0.001,0.004,2139.584,44.31452,1900.0,1598.0,1103.0
1821,23B156120,45.0,60.6,31.69,0.0710000023245811,06CSK 625100,06CSK,06CSK,06CSK,L,T,0.057,0.378,0.0048,0.0035,0.025,0.087,0.037,0.032,0.009,0.0347,0.001,0.0028,0.0081,0.001,0.004,2155.658,44.28562,1900.0,1603.0,1101.0
1823,23B156129,49.6,63.1,28.77,0.0710999965667725,06CSK 625100,06CSK,06CSK,06CSK,L,T,0.064,0.373,0.0021,0.0013,0.028,0.102,0.04,0.029,0.008,0.0381,0.001,0.0027,0.0025,0.001,0.004,2232.158,44.25561,1947.0,1601.0,1101.0
1824,23B156135,50.1,63.2,30.28,0.0710999965667725,06CSK 625100,06CSK,06CSK,06CSK,L,T,0.062,0.429,0.0052,0.0071,0.015,0.088,0.037,0.039,0.009,0.0243,0.001,0.0021,0.0081,0.0,0.004,2235.83,44.25194,1961.0,1601.0,1117.0
1825,23B156137,48.9,62.9,28.78,0.0710999965667725,06CSK 625100,06CSK,06CSK,06CSK,L,T,0.062,0.429,0.0052,0.0071,0.015,0.088,0.037,0.039,0.009,0.0243,0.001,0.0021,0.0081,0.0,0.004,2236.064,44.25285,1963.0,1598.0,1113.0
1826,23B156145,48.4,61.0,28.73,0.0710000023245811,06CSK 625100,06CSK,06CSK,06CSK,L,T,0.062,0.391,0.0018,0.0028,0.017,0.099,0.04,0.03,0.007,0.0288,0.001,0.0018,0.0077,0.001,0.005,2035.382,44.32374,1905.0,1598.0,1103.0
1827,23B156152,44.3,58.4,35.37,0.101000003516674,06CSK 625100,06CSK,06CSK,06CSK,L,T,0.06,0.395,0.0051,0.0044,0.025,0.089,0.038,0.034,0.009,0.035,0.001,0.0032,0.0077,0.001,0.004,2173.226,44.27831,1947.0,1572.0,1095.0
1828,23B156155,47.7,61.2,27.55,0.0710000023245811,06CSK 625100,06CSK,06CSK,06CSK,L,T,0.06,0.395,0.0051,0.0044,0.025,0.089,0.038,0.034,0.009,0.035,0.001,0.0032,0.0077,0.001,0.004,2188.724,34.47318,1945.0,1574.0,1106.0
1829,23B156161,49.1,62.4,31.25,0.0710000023245811,06CSK 625100,06CSK,06CSK,06CSK,L,T,0.063,0.383,0.0026,0.0011,0.031,0.099,0.039,0.029,0.007,0.0297,0.001,0.0016,0.0073,0.001,0.004,2183.828,34.47536,1940.0,1576.0,1110.0
