Repository: PNell/TrialTest3

File: Data/StreamlitData032524.csv (part 30 of 96)
,coil_no,YieldStrength,TensileStrength,TotalElongation,coil_thickness,steel_design_description,grade,grade_head,grade_tail,sample_direction,sample_location,c_amount,mn_amount,p_amount,s_amount,si_amount,cu_amount,ni_amount,cr_amount,mo_amount,al_amount,nb_amount,ca_amount,n_amount,ti_amount,v_amount,TF1_EXIT_AVG_BODY,TBC_thickness,TEMP_FM_ENTRY_AVG,TEMP_FM_EXIT_AVG,TEMP_COILING_AVG
1830,23B156163,49.0,62.1,30.51,0.0710000023245811,06CSK 625100,06CSK,06CSK,06CSK,L,T,0.063,0.383,0.0026,0.0011,0.031,0.099,0.039,0.029,0.007,0.0297,0.001,0.0016,0.0073,0.001,0.004,2169.392,34.4761,1936.0,1574.0,1106.0
1831,23B156164,48.0,61.7,26.77,0.0710000023245811,06CSK 625100,06CSK,06CSK,06CSK,L,T,0.063,0.383,0.0026,0.0011,0.031,0.099,0.039,0.029,0.007,0.0297,0.001,0.0016,0.0073,0.001,0.004,2179.238,34.47364,1936.0,1576.0,1108.0
1832,23B156170,45.9,59.3,32.67,0.0710000023245811,06CSK 625100,06CSK,06CSK,06CSK,L,T,0.055,0.319,0.002,0.0006,0.022,0.091,0.036,0.03,0.008,0.0261,0.001,0.0015,0.0075,0.001,0.004,2183.126,34.46975,1932.0,1574.0,1112.0
1833,23B156172,43.0,56.8,32.57,0.0710000023245811,06CSK 625100,06CSK,06CSK,06CSK,L,T,0.055,0.319,0.002,0.0006,0.022,0.091,0.036,0.03,0.008,0.0261,0.001,0.0015,0.0075,0.001,0.004,2178.464,34.46812,1927.0,1576.0,1108.0
1834,23B156180,47.0,61.1,27.31,0.0710000023245811,06CSK 625100,06CSK,06CSK,06CSK,L,T,0.064,0.408,0.005,0.0021,0.024,0.089,0.037,0.038,0.009,0.0341,0.002,0.0036,0.0092,0.001,0.004,2189.174,34.46895,1938.0,1574.0,1110.0
1835,23B156181,46.1,60.2,30.13,0.0710999965667725,06CSK 625100,06CSK,06CSK,06CSK,L,T,0.064,0.408,0.005,0.0021,0.024,0.089,0.037,0.038,0.009,0.0341,0.002,0.0036,0.0092,0.001,0.004,2190.002,34.46709,1954.0,1576.0,1115.0
1836,23B156182,46.5,61.8,29.13,0.0710000023245811,06CSK 625100,06CSK,06CSK,06CSK,L,T,0.064,0.408,0.005,0.0021,0.024,0.089,0.037,0.038,0.009,0.0341,0.002,0.0036,0.0092,0.001,0.004,2195.546,34.46787,1958.0,1578.0,1117.0
1845,23B156222,48.3,61.2,26.36,0.059799998998642,06CSK 625100,06CSK,06CSK,06CSK,L,T,0.06,0.426,0.0057,0.0024,0.025,0.092,0.039,0.052,0.01,0.0349,0.002,0.0026,0.0069,0.001,0.004,2147.558,34.48163,1927.0,1572.0,1108.0
1846,23B156224,47.5,60.2,35.05,0.115099996328354,06CSK 625100,06CSK,06CSK,06CSK,L,T,0.06,0.426,0.0057,0.0024,0.025,0.092,0.039,0.052,0.01,0.0349,0.002,0.0026,0.0069,0.001,0.004,2143.796,34.48225,1967.0,1605.0,1104.0
1847,23B156225,47.7,60.6,33.29,0.115099996328354,06CSK 625100,06CSK,06CSK,06CSK,L,T,0.06,0.426,0.0057,0.0024,0.025,0.092,0.039,0.052,0.01,0.0349,0.002,0.0026,0.0069,0.001,0.004,2154.74,34.47926,1943.0,1608.0,1113.0
1848,23B156231,47.3,61.2,32.28,0.115000002086163,06CSK 625100,06CSK,06CSK,06CSK,L,T,0.064,0.363,0.0024,0.0014,0.023,0.102,0.037,0.036,0.007,0.0252,0.001,0.0017,0.0098,0.001,0.004,2098.76,34.49012,1907.0,1596.0,1106.0
1851,23B156242,44.0,57.7,36.61,0.252099990844727,06CSK 625100,06CSK,06CSK,06CSK,L,T,0.062,0.359,0.0043,0.0044,0.014,0.099,0.042,0.043,0.011,0.0331,0.001,0.0039,0.0077,0.0,0.004,2170.31,49.22719,1949.0,1625.0,1104.0
1852,23B156243,43.1,57.9,35.55,0.252099990844727,06CSK 625100,06CSK,06CSK,06CSK,L,T,0.062,0.359,0.0043,0.0044,0.014,0.099,0.042,0.043,0.011,0.0331,0.001,0.0039,0.0077,0.0,0.004,2158.52,49.22563,1941.0,1621.0,1099.0
1853,23B156245,43.3,58.6,33.75,0.13060000538826,06CSK 625100,06CSK,06CSK,06CSK,L,T,0.062,0.359,0.0043,0.0044,0.014,0.099,0.042,0.043,0.011,0.0331,0.001,0.0039,0.0077,0.0,0.004,2198.786,34.4763,1970.0,1625.0,1110.0
2007,23B156809,47.0,61.4,31.6,0.0719999969005585,06CSK 625100,06CSK,06CSK,06CSK,L,T,0.059,0.338,0.0046,0.0025,0.019,0.099,0.038,0.037,0.009,0.027,0.001,0.0027,0.0095,0.0,0.004,2109.2,39.40299,1911.0,1572.0,1099.0
2008,23B156815,47.1,59.8,34.41,0.0719999969005585,06CSK 625100,06CSK,06CSK,06CSK,L,T,0.063,0.389,0.0023,0.0022,0.015,0.101,0.04,0.034,0.008,0.0265,0.001,0.0018,0.0073,0.001,0.004,2133.176,39.39601,1949.0,1563.0,1104.0
2009,23B156821,48.1,61.6,35.19,0.0720999985933304,06CSK 625100,06CSK,06CSK,06CSK,L,T,0.063,0.389,0.0023,0.0022,0.015,0.101,0.04,0.034,0.008,0.0265,0.001,0.0018,0.0073,0.001,0.004,2129.9,39.39556,1927.0,1576.0,1103.0
2010,23B156824,48.7,61.1,30.41,0.0720999985933304,06CSK 625100,06CSK,06CSK,06CSK,L,T,0.062,0.39,0.0044,0.0018,0.029,0.103,0.04,0.039,0.01,0.0261,0.001,0.0031,0.0074,0.001,0.005,2130.224,39.39475,1931.0,1578.0,1104.0
2011,23B156830,48.1,61.3,31.85,0.0719999969005585,06CSK 625100,06CSK,06CSK,06CSK,L,T,0.062,0.39,0.0044,0.0018,0.029,0.103,0.04,0.039,0.01,0.0261,0.001,0.0031,0.0074,0.001,0.005,2129.306,39.39411,1927.0,1572.0,1103.0
2012,23B156833,47.9,61.1,31.76,0.0720999985933304,06CSK 625100,06CSK,06CSK,06CSK,L,T,0.064,0.388,0.0029,0.0016,0.027,0.102,0.039,0.031,0.008,0.0271,0.0,0.0018,0.0078,0.001,0.004,2107.364,39.38331,1918.0,1571.0,1106.0
2370,23B158383,48.6,63.6,29.03,0.101099997758865,06CSK 625100,06CSK,06CSK,06CSK,L,T,0.065,0.448,0.0074,0.0033,0.021,0.1,0.037,0.054,0.012,0.0341,0.003,0.0025,0.0067,0.001,0.005,2198.21,34.45356,1977.0,1632.0,1121.0
2371,23B158389,41.2,59.5,32.08,0.0731000006198883,06CSK 625100,06CSK,06CSK,06CSK,L,T,0.061,0.414,0.0052,0.0028,0.029,0.095,0.037,0.038,0.008,0.0372,0.0,0.0018,0.0076,0.001,0.003,2202.206,34.4455,1979.0,1634.0,1090.0
2372,23B158391,42.6,60.0,31.67,0.0731000006198883,06CSK 625100,06CSK,06CSK,06CSK,L,T,0.061,0.414,0.0052,0.0028,0.029,0.095,0.037,0.038,0.008,0.0372,0.0,0.0018,0.0076,0.001,0.003,2202.89,34.4499,1977.0,1632.0,1108.0
2374,23B158392,42.5,60.3,32.14,0.0731000006198883,06CSK 625100,06CSK,06CSK,06CSK,L,T,0.061,0.414,0.0052,0.0028,0.029,0.095,0.037,0.038,0.008,0.0372,0.0,0.0018,0.0076,0.001,0.003,2211.782,34.44635,1979.0,1634.0,1112.0
2375,23B158399,42.7,60.3,30.8,0.0731000006198883,06CSK 625100,06CSK,06CSK,06CSK,L,T,0.059,0.417,0.0056,0.003,0.023,0.097,0.039,0.045,0.008,0.0331,0.0,0.0021,0.0068,0.001,0.004,2207.858,34.44845,1979.0,1632.0,1126.0
2376,23B158401,42.8,60.3,31.56,0.0731000006198883,06CSK 625100,06CSK,06CSK,06CSK,L,T,0.059,0.417,0.0056,0.003,0.023,0.097,0.039,0.045,0.008,0.0331,0.0,0.0021,0.0068,0.001,0.004,2203.826,34.44801,1979.0,1632.0,1126.0
2377,23B158402,42.2,60.0,33.9,0.0731000006198883,06CSK 625100,06CSK,06CSK,06CSK,L,T,0.059,0.417,0.0056,0.003,0.023,0.097,0.039,0.045,0.008,0.0331,0.0,0.0021,0.0068,0.001,0.004,2200.928,34.45208,1977.0,1632.0,1104.0
2378,23B158411,43.7,61.2,31.39,0.104699999094009,06CSK 625100,06CSK,06CSK,06CSK,L,T,0.069,0.391,0.006,0.0041,0.017,0.094,0.037,0.042,0.011,0.0243,0.003,0.0028,0.008,0.001,0.004,2159.726,34.47299,1956.0,1632.0,1099.0
2379,23B158412,43.3,60.3,32.01,0.104599997401237,06CSK 625100,06CSK,06CSK,06CSK,L,T,0.069,0.391,0.006,0.0041,0.017,0.094,0.037,0.042,0.011,0.0243,0.003,0.0028,0.008,0.001,0.004,2151.23,34.47601,1950.0,1632.0,1099.0
2380,23B158419,46.4,63.0,31.26,0.104599997401237,06CSK 625100,06CSK,06CSK,06CSK,L,T,0.075,0.396,0.0065,0.0023,0.039,0.11,0.04,0.049,0.009,0.0243,0.001,0.0017,0.008,0.001,0.004,2192.972,34.44193,1963.0,1628.0,1103.0
2381,23B158421,45.2,61.8,30.91,0.104599997401237,06CSK 625100,06CSK,06CSK,06CSK,L,T,0.075,0.396,0.0065,0.0023,0.039,0.11,0.04,0.049,0.009,0.0243,0.001,0.0017,0.008,0.001,0.004,2183.576,34.46879,1959.0,1630.0,1104.0
2382,23B158422,46.0,62.7,32.94,0.104599997401237,06CSK 625100,06CSK,06CSK,06CSK,L,T,0.075,0.396,0.0065,0.0023,0.039,0.11,0.04,0.049,0.009,0.0243,0.001,0.0017,0.008,0.001,0.004,2199.434,34.44676,1965.0,1632.0,1104.0
2383,23B158429,43.2,60.1,32.7,0.104599997401237,06CSK 625100,06CSK,06CSK,06CSK,L,T,0.061,0.397,0.007,0.0037,0.018,0.101,0.038,0.047,0.011,0.0318,0.003,0.0028,0.0082,0.001,0.004,2173.712,34.45744,1965.0,1630.0,1110.0
2384,23B158431,43.7,60.2,34.02,0.104699999094009,06CSK 625100,06CSK,06CSK,06CSK,L,T,0.061,0.397,0.007,0.0037,0.018,0.101,0.038,0.047,0.011,0.0318,0.003,0.0028,0.0082,0.001,0.004,2125.616,34.46728,1950.0,1632.0,1112.0
2385,23B158432,42.6,59.7,32.4,0.104699999094009,06CSK 625100,06CSK,06CSK,06CSK,L,T,0.061,0.397,0.007,0.0037,0.018,0.101,0.038,0.047,0.011,0.0318,0.003,0.0028,0.0082,0.001,0.004,2124.644,34.48575,1945.0,1630.0,1112.0
2386,23B158439,34.6,52.9,37.0,0.104599997401237,06CSK 625100,06CSK,06CSK,06CSK,L,H,0.065,0.401,0.0056,0.0028,0.033,0.125,0.043,0.048,0.009,0.0243,0.002,0.0018,0.0068,0.001,0.005,2148.602,34.47659,1940.0,1630.0,1103.0
2387,23B158439,46.2,61.5,31.92,0.104599997401237,06CSK 625100,06CSK,06CSK,06CSK,L,T,0.065,0.401,0.0056,0.0028,0.033,0.125,0.043,0.048,0.009,0.0243,0.002,0.0018,0.0068,0.001,0.005,2148.602,34.47659,1940.0,1630.0,1103.0
2388,23B158441,46.7,61.7,32.1,0.104599997401237,06CSK 625100,06CSK,06CSK,06CSK,L,T,0.065,0.401,0.0056,0.0028,0.033,0.125,0.043,0.048,0.009,0.0243,0.002,0.0018,0.0068,0.001,0.005,2103.188,34.46302,1920.0,1623.0,1097.0
2389,23B158449,45.4,60.9,31.0,0.119599997997284,06CSK 625100,06CSK,06CSK,06CSK,L,T,0.064,0.401,0.006,0.0039,0.017,0.111,0.042,0.047,0.012,0.0297,0.003,0.0025,0.008,0.001,0.005,2089.472,34.46998,1938.0,1632.0,1106.0
2390,23B158451,43.2,60.6,33.31,0.119699999690056,06CSK 625100,06CSK,06CSK,06CSK,L,T,0.064,0.401,0.006,0.0039,0.017,0.111,0.042,0.047,0.012,0.0297,0.003,0.0025,0.008,0.001,0.005,2069.906,34.46969,1977.0,1634.0,1117.0
2391,23B158455,44.4,60.7,34.0,0.119699999690056,06CSK 625100,06CSK,[],[],L,T,0.064,0.401,0.006,0.0039,0.017,0.111,0.042,0.047,0.012,0.0297,0.003,0.0025,0.008,0.001,0.005,2143.112,34.48407,1950.0,1628.0,1103.0
2400,23B158489,49.2,66.5,28.57,0.131099998950958,06CSK 625100,06CSK,06CSK,06CSK,L,T,0.073,0.388,0.0063,0.0009,0.023,0.116,0.043,0.047,0.008,0.0297,0.0,0.0017,0.0108,0.0,0.004,2214.086,44.29231,1977.0,1630.0,1094.0
2417,23B158564,52.4,67.0,28.78,0.100500002503395,06CSK 625100,06CSK,06CSK,06CSK,L,T,0.068,0.388,0.0055,0.0026,0.018,0.117,0.041,0.039,0.011,0.02,0.002,0.0022,0.0119,0.001,0.004,2226.974,34.44016,1986.0,1626.0,1113.0
2644,23B159563,47.6,60.1,29.36,0.0731000006198883,06CSK 625100,06CSK,03CSK,06CSK,L,T,0.062,0.382,0.0059,0.0045,0.027,0.109,0.046,0.04,0.014,0.0341,0.001,0.0034,0.0073,0.001,0.004,2211.206,39.36472,2004.0,1632.0,1175.0
2645,23B159566,45.4,59.6,32.38,0.0729999989271164,06CSK 625100,06CSK,[],[],L,T,0.062,0.382,0.0059,0.0045,0.027,0.109,0.046,0.04,0.014,0.0341,0.001,0.0034,0.0073,0.001,0.004,2202.332,39.36412,2003.0,1634.0,1142.0
2646,23B159581,45.1,59.8,32.11,0.119699999690056,06CSK 625100,06CSK,06CSK,06CSK,L,T,0.064,0.378,0.0067,0.0028,0.024,0.102,0.042,0.043,0.012,0.0219,0.001,0.0029,0.0081,0.001,0.004,2198.012,39.37712,2006.0,1628.0,1063.0
2647,23B159587,45.1,60.3,29.67,0.119599997997284,06CSK 625100,06CSK,06CSK,06CSK,L,T,0.064,0.378,0.0067,0.0028,0.024,0.102,0.042,0.043,0.012,0.0219,0.001,0.0029,0.0081,0.001,0.004,2194.934,39.37524,2004.0,1630.0,1099.0
2648,23B159594,43.6,59.2,31.33,0.119599997997284,06CSK 625100,06CSK,06CSK,06CSK,L,T,0.067,0.38,0.0045,0.0022,0.028,0.095,0.039,0.031,0.008,0.0302,0.0,0.0019,0.0072,0.0,0.004,2198.696,34.4616,2006.0,1632.0,1103.0
2649,23B159597,45.2,60.7,31.53,0.119699999690056,06CSK 625100,06CSK,06CSK,06CSK,L,T,0.067,0.38,0.0045,0.0022,0.028,0.095,0.039,0.031,0.008,0.0302,0.0,0.0019,0.0072,0.0,0.004,2214.05,34.43288,2004.0,1630.0,1113.0
2651,23B159606,47.3,61.3,31.09,0.0710999965667725,06CSK 625100,06CSK,06CSK,06CSK,L,T,0.066,0.371,0.0036,0.0015,0.028,0.09,0.037,0.033,0.007,0.0314,0.0,0.0016,0.0084,0.001,0.004,2050.898,34.50799,1956.0,1630.0,1142.0
2652,23B159607,47.0,61.8,31.23,0.0710999965667725,06CSK 625100,06CSK,06CSK,06CSK,L,T,0.066,0.371,0.0036,0.0015,0.028,0.09,0.037,0.033,0.007,0.0314,0.0,0.0016,0.0084,0.001,0.004,2103.476,34.50137,1972.0,1632.0,1128.0
2653,23B159616,47.7,61.0,31.11,0.0710999965667725,06CSK 625100,06CSK,06CSK,06CSK,L,T,0.066,0.39,0.0067,0.0022,0.041,0.106,0.046,0.046,0.013,0.0315,0.001,0.0042,0.0081,0.001,0.004,2182.064,34.46713,1979.0,1632.0,1121.0
2654,23B159617,46.5,61.2,30.7,0.0710999965667725,06CSK 625100,06CSK,06CSK,06CSK,L,T,0.066,0.39,0.0067,0.0022,0.041,0.106,0.046,0.046,0.013,0.0315,0.001,0.0042,0.0081,0.001,0.004,2178.248,34.47016,1979.0,1632.0,1122.0
2655,23B159625,47.2,61.1,34.88,0.0710999965667725,06CSK 625100,06CSK,06CSK,06CSK,L,T,0.061,0.384,0.0039,0.0034,0.031,0.102,0.038,0.032,0.009,0.034,0.0,0.0018,0.0075,0.001,0.004,2193.944,34.4649,1988.0,1632.0,1115.0
2656,23B159626,46.6,61.3,32.46,0.0710999965667725,06CSK 625100,06CSK,06CSK,06CSK,L,T,0.061,0.384,0.0039,0.0034,0.031,0.102,0.038,0.032,0.009,0.034,0.0,0.0018,0.0075,0.001,0.004,2193.674,34.46531,1986.0,1632.0,1113.0
2657,23B159634,46.3,62.1,29.91,0.0710999965667725,06CSK 625100,06CSK,06CSK,06CSK,L,T,0.063,0.377,0.0073,0.0021,0.029,0.113,0.042,0.043,0.014,0.0288,0.002,0.0031,0.0081,0.001,0.004,2191.838,34.4645,1990.0,1632.0,1104.0
2658,23B159635,47.7,62.4,30.88,0.0710999965667725,06CSK 625100,06CSK,06CSK,06CSK,L,T,0.063,0.377,0.0073,0.0021,0.029,0.113,0.042,0.043,0.014,0.0288,0.002,0.0031,0.0081,0.001,0.004,2194.646,34.46494,1988.0,1632.0,1106.0
2661,23B159653,48.5,62.1,27.73,0.0898000001907349,06CSK 625100,06CSK,06CSK,06CSK,L,T,0.064,0.39,0.007,0.0037,0.031,0.096,0.04,0.041,0.012,0.0316,0.001,0.0037,0.0076,0.001,0.004,2219.396,34.45621,2004.0,1641.0,1090.0
2662,23B159662,50.1,62.6,29.48,0.089699998497963,06CSK 625100,06CSK,06CSK,06CSK,L,T,0.063,0.368,0.0042,0.0015,0.037,0.082,0.036,0.033,0.009,0.0331,0.0,0.0017,0.0087,0.001,0.004,2220.566,34.45544,2004.0,1632.0,1108.0
2663,23B159663,48.6,62.5,30.7,0.089699998497963,06CSK 625100,06CSK,06CSK,06CSK,L,T,0.063,0.368,0.0042,0.0015,0.037,0.082,0.036,0.033,0.009,0.0331,0.0,0.0017,0.0087,0.001,0.004,2219.81,34.45441,2003.0,1632.0,1106.0
2664,23B159669,47.9,61.3,28.84,0.089699998497963,06CSK 625100,06CSK,06CSK,06CSK,L,T,0.07,0.35,0.0044,0.0016,0.028,0.089,0.035,0.028,0.008,0.0293,0.0,0.0018,0.0078,0.0,0.004,2209.37,34.45596,2003.0,1632.0,1101.0
2665,23B159671,48.9,61.6,29.44,0.089699998497963,06CSK 625100,06CSK,06CSK,06CSK,L,T,0.07,0.35,0.0044,0.0016,0.028,0.089,0.035,0.028,0.008,0.0293,0.0,0.0018,0.0078,0.0,0.004,2212.7,34.458,2006.0,1632.0,1101.0
2666,23B159678,50.3,63.2,28.23,0.089699998497963,06CSK 625100,06CSK,06CSK,06CSK,L,T,0.067,0.381,0.008,0.0024,0.035,0.09,0.037,0.038,0.011,0.0315,0.001,0.0032,0.0081,0.001,0.004,2201.828,34.46051,1999.0,1632.0,1103.0
2749,23B159912,43.7,61.1,35.94,0.156599998474121,06CSK 625100,06CSK,06CSK,06CSK,L,T,0.065,0.411,0.0079,0.0006,0.03,0.125,0.039,0.051,0.013,0.0313,0.002,0.0036,0.0093,0.001,0.006,2171.858,34.47337,1983.0,1625.0,1095.0
2847,23B160269,44.8,60.8,31.16,0.0991000011563301,06CSK 625100,06CSK,05CSK,06CSK,L,T,0.064,0.396,0.0039,0.0019,0.02,0.104,0.041,0.036,0.008,0.0367,0.0,0.0016,0.0074,0.0,0.003,2191.46,34.4667,1992.0,1634.0,1104.0
2848,23B160275,41.8,57.9,27.44,0.0860999971628189,06CSK 625100,06CSK,06CSK,06CSK,L,T,0.064,0.396,0.0039,0.0019,0.02,0.104,0.041,0.036,0.008,0.0367,0.0,0.0016,0.0074,0.0,0.003,2197.904,34.46588,1994.0,1637.0,1101.0
2849,23B160278,45.7,63.1,27.97,0.0860999971628189,06CSK 625100,06CSK,06CSK,06CSK,L,T,0.065,0.389,0.0053,0.0036,0.02,0.094,0.041,0.038,0.011,0.0345,0.0,0.0027,0.008,0.001,0.004,2196.05,34.46568,1994.0,1632.0,1101.0
2850,23B160279,45.7,62.4,27.96,0.0860999971628189,06CSK 625100,06CSK,06CSK,06CSK,L,T,0.065,0.389,0.0053,0.0036,0.02,0.094,0.041,0.038,0.011,0.0345,0.0,0.0027,0.008,0.001,0.004,2189.498,34.46901,1994.0,1632.0,1103.0
2851,23B160282,45.5,64.2,26.58,0.0860999971628189,06CSK 625100,06CSK,06CSK,05CSK,L,T,0.065,0.389,0.0053,0.0036,0.02,0.094,0.041,0.038,0.011,0.0345,0.0,0.0027,0.008,0.001,0.004,2195.51,34.46728,1992.0,1632.0,1101.0
2855,23B160300,44.3,61.9,26.57,0.0860000029206276,06CSK 625100,06CSK,05CSK,06CSK,L,T,0.062,0.378,0.0046,0.0015,0.029,0.106,0.044,0.039,0.008,0.0351,0.0,0.0016,0.008,0.0,0.003,2215.112,34.46013,1994.0,1626.0,1101.0
2856,23B160301,43.3,60.8,26.95,0.0860000029206276,06CSK 625100,06CSK,06CSK,06CSK,L,T,0.062,0.378,0.0046,0.0015,0.029,0.106,0.044,0.039,0.008,0.0351,0.0,0.0016,0.008,0.0,0.003,2213.276,34.46189,1995.0,1632.0,1104.0
2867,23B160331,44.2,60.9,26.39,0.102099999785423,06CSK 625100,06CSK,06CSK,06CSK,L,T,0.065,0.383,0.0038,0.0019,0.033,0.103,0.043,0.043,0.008,0.0261,0.0,0.0016,0.0083,0.0,0.003,2223.122,34.43533,1997.0,1632.0,1108.0
2868,23B160338,43.3,60.7,32.08,0.101999998092651,06CSK 625100,06CSK,06CSK,06CSK,L,T,0.061,0.353,0.0065,0.002,0.015,0.098,0.038,0.034,0.012,0.0293,0.0,0.0029,0.0084,0.0,0.003,2135.732,34.48407,1961.0,1626.0,1106.0
2869,23B160339,45.5,60.9,30.11,0.101999998092651,06CSK 625100,06CSK,06CSK,06CSK,L,T,0.061,0.353,0.0065,0.002,0.015,0.098,0.038,0.034,0.012,0.0293,0.0,0.0029,0.0084,0.0,0.003,2138.846,34.48666,1972.0,1634.0,1108.0
2870,23B160347,42.1,59.6,25.96,0.101999998092651,06CSK 625100,06CSK,06CSK,06CSK,L,T,0.063,0.381,0.0037,0.0027,0.022,0.109,0.044,0.034,0.008,0.033,0.0,0.0016,0.007,0.001,0.004,2223.59,34.45798,2003.0,1630.0,1106.0
2871,23B160348,46.1,60.8,30.35,0.102099999785423,06CSK 625100,06CSK,06CSK,06CSK,L,T,0.063,0.381,0.0037,0.0027,0.022,0.109,0.044,0.034,0.008,0.033,0.0,0.0016,0.007,0.001,0.004,2222.15,34.45932,2003.0,1632.0,1106.0
2872,23B160354,47.4,61.8,29.47,0.102099999785423,06CSK 625100,06CSK,06CSK,06CSK,L,T,0.065,0.397,0.0061,0.0024,0.021,0.111,0.044,0.049,0.013,0.0292,0.0,0.0022,0.0087,0.001,0.004,2222.15,34.45922,2006.0,1625.0,1101.0
2873,23B160356,48.0,62.1,30.65,0.102099999785423,06CSK 625100,06CSK,06CSK,06CSK,L,T,0.065,0.397,0.0061,0.0024,0.021,0.111,0.044,0.049,0.013,0.0292,0.0,0.0022,0.0087,0.001,0.004,2226.956,34.45886,2003.0,1632.0,1101.0
2874,23B160357,47.3,62.1,28.23,0.102099999785423,06CSK 625100,06CSK,06CSK,06CSK,L,T,0.065,0.397,0.0061,0.0024,0.021,0.111,0.044,0.049,0.013,0.0292,0.0,0.0022,0.0087,0.001,0.004,2228.072,34.45861,2003.0,1632.0,1104.0
2875,23B160363,45.3,60.6,32.73,0.102099999785423,06CSK 625100,06CSK,06CSK,06CSK,L,T,0.065,0.385,0.0033,0.003,0.024,0.099,0.037,0.038,0.007,0.0322,0.0,0.0019,0.007,0.0,0.003,2225.228,34.4576,2003.0,1632.0,1106.0
2876,23B160365,41.9,59.4,31.65,0.101999998092651,06CSK 625100,06CSK,06CSK,06CSK,L,T,0.065,0.385,0.0033,0.003,0.024,0.099,0.037,0.038,0.007,0.0322,0.0,0.0019,0.007,0.0,0.003,2225.102,34.45753,2004.0,1630.0,1104.0
2877,23B160366,44.9,60.5,31.78,0.102099999785423,06CSK 625100,06CSK,06CSK,06CSK,L,T,0.065,0.385,0.0033,0.003,0.024,0.099,0.037,0.038,0.007,0.0322,0.0,0.0019,0.007,0.0,0.003,2225.444,34.45738,2003.0,1626.0,1104.0
2878,23B160372,48.1,61.3,30.38,0.101999998092651,06CSK 625100,06CSK,06CSK,06CSK,L,T,0.062,0.377,0.0061,0.0045,0.016,0.111,0.046,0.054,0.013,0.0313,0.001,0.0034,0.009,0.001,0.004,2222.42,34.45869,2008.0,1625.0,1101.0
2879,23B160375,47.8,61.6,30.55,0.102099999785423,06CSK 625100,06CSK,06CSK,06CSK,L,T,0.062,0.377,0.0061,0.0045,0.016,0.111,0.046,0.054,0.013,0.0313,0.001,0.0034,0.009,0.001,0.004,2225.732,34.45849,2004.0,1632.0,1106.0
2880,23B160379,48.1,60.6,31.31,0.101999998092651,06CSK 625100,06CSK,06CSK,06CSK,L,T,0.06,0.379,0.0036,0.0024,0.028,0.112,0.041,0.035,0.008,0.0323,0.0,0.0017,0.0074,0.001,0.004,2166.458,34.47789,1979.0,1628.0,1108.0
2881,23B160383,45.8,59.2,31.89,0.101999998092651,06CSK 625100,06CSK,06CSK,06CSK,L,T,0.06,0.379,0.0036,0.0024,0.028,0.112,0.041,0.035,0.008,0.0323,0.0,0.0017,0.0074,0.001,0.004,2183.522,34.47201,1985.0,1621.0,1115.0
2882,23B160384,46.0,59.6,31.47,0.101999998092651,06CSK 625100,06CSK,06CSK,06CSK,L,T,0.06,0.379,0.0036,0.0024,0.028,0.112,0.041,0.035,0.008,0.0323,0.0,0.0017,0.0074,0.001,0.004,2181.002,34.47277,1985.0,1626.0,1117.0
2883,23B160390,48.6,61.9,29.34,0.101999998092651,06CSK 625100,06CSK,06CSK,06CSK,L,T,0.062,0.382,0.0054,0.0016,0.027,0.113,0.043,0.052,0.013,0.0321,0.002,0.0021,0.0086,0.001,0.004,2102.792,34.49386,1950.0,1628.0,1112.0
2884,23B160392,49.5,62.8,32.79,0.101999998092651,06CSK 625100,06CSK,06CSK,06CSK,L,T,0.062,0.382,0.0054,0.0016,0.027,0.113,0.043,0.052,0.013,0.0321,0.002,0.0021,0.0086,0.001,0.004,2122.862,34.49757,1974.0,1634.0,1104.0
2885,23B160393,50.5,62.9,30.39,0.102099999785423,06CSK 625100,06CSK,06CSK,06CSK,L,T,0.062,0.382,0.0054,0.0016,0.027,0.113,0.043,0.052,0.013,0.0321,0.002,0.0021,0.0086,0.001,0.004,2191.37,34.47798,2003.0,1632.0,1099.0
2886,23B160399,45.6,60.0,32.28,0.101999998092651,06CSK 625100,06CSK,06CSK,06CSK,L,T,0.067,0.375,0.004,0.0023,0.023,0.118,0.041,0.035,0.008,0.0378,0.0,0.0022,0.0081,0.0,0.003,2226.056,34.45735,2010.0,1630.0,1104.0
2887,23B160401,45.8,59.6,30.19,0.101999998092651,06CSK 625100,06CSK,06CSK,06CSK,L,T,0.067,0.375,0.004,0.0023,0.023,0.118,0.041,0.035,0.008,0.0378,0.0,0.0022,0.0081,0.0,0.003,2230.916,34.45734,2008.0,1632.0,1099.0
2888,23B160402,46.9,59.6,32.82,0.101999998092651,06CSK 625100,06CSK,06CSK,06CSK,L,T,0.067,0.375,0.004,0.0023,0.023,0.118,0.041,0.035,0.008,0.0378,0.0,0.0022,0.0081,0.0,0.003,2223.284,34.45809,2008.0,1632.0,1103.0
2889,23B160408,47.6,61.9,31.88,0.101999998092651,06CSK 625100,06CSK,06CSK,06CSK,L,T,0.066,0.376,0.0062,0.0017,0.024,0.107,0.042,0.05,0.012,0.0283,0.001,0.0045,0.0093,0.0,0.004,2225.84,34.45777,2006.0,1632.0,1104.0
2890,23B160410,47.5,62.0,28.19,0.102099999785423,06CSK 625100,06CSK,06CSK,06CSK,L,T,0.066,0.376,0.0062,0.0017,0.024,0.107,0.042,0.05,0.012,0.0283,0.001,0.0045,0.0093,0.0,0.004,2232.392,34.45732,2008.0,1632.0,1103.0
2891,23B160411,48.0,62.7,30.79,0.101999998092651,06CSK 625100,06CSK,06CSK,06CSK,L,T,0.066,0.376,0.0062,0.0017,0.024,0.107,0.042,0.05,0.012,0.0283,0.001,0.0045,0.0093,0.0,0.004,2228.846,34.4565,2008.0,1632.0,1103.0
3029,23B160886,46.3,59.5,36.07,0.216100007295609,06CSK 625100,06CSK,06CSK,06CSK,L,T,0.057,0.369,0.0036,0.0011,0.022,0.102,0.034,0.026,0.008,0.028,0.0,0.0015,0.0095,0.0,0.004,2219.756,49.19914,1986.0,1625.0,1101.0
3030,23B160890,45.5,59.4,35.43,0.252099990844727,06CSK 625100,06CSK,06CSK,06CSK,L,T,0.057,0.369,0.0036,0.0011,0.022,0.102,0.034,0.026,0.008,0.028,0.0,0.0015,0.0095,0.0,0.004,2220.116,49.19641,1994.0,1623.0,1094.0
3031,23B160893,45.1,59.5,34.4,0.252099990844727,06CSK 625100,06CSK,06CSK,06CSK,L,T,0.057,0.369,0.0036,0.0011,0.022,0.102,0.034,0.026,0.008,0.028,0.0,0.0015,0.0095,0.0,0.004,2213.384,59.02451,2003.0,1623.0,1108.0
3032,23B160895,45.8,58.9,36.4,0.252099990844727,06CSK 625100,06CSK,06CSK,06CSK,L,T,0.067,0.398,0.0047,0.0017,0.017,0.094,0.035,0.028,0.012,0.0321,0.001,0.0048,0.0078,0.001,0.004,2212.718,59.02697,2001.0,1623.0,1101.0
3156,23B161161,49.5,63.4,28.25,0.13060000538826,06CSK 625100,06CSK,06CSK,06CSK,L,T,0.069,0.383,0.0065,0.0027,0.026,0.106,0.044,0.068,0.011,0.029,0.0,0.0022,0.01,0.001,0.005,2175.566,44.31286,1961.0,1621.0,1128.0
3157,23B161161,50.3,61.9,30.74,0.13060000538826,06CSK 625100,06CSK,06CSK,06CSK,T,T,0.069,0.383,0.0065,0.0027,0.026,0.106,0.044,0.068,0.011,0.029,0.0,0.0022,0.01,0.001,0.005,2175.566,44.31286,1961.0,1621.0,1128.0
3158,23B161164,47.0,61.8,29.42,0.130500003695488,06CSK 625100,06CSK,06CSK,06CSK,T,T,0.063,0.376,0.0064,0.0015,0.026,0.106,0.042,0.048,0.013,0.0291,0.0,0.003,0.008,0.001,0.004,2035.292,44.38857,1920.0,1628.0,1133.0
3159,23B161168,49.4,64.6,29.37,0.100500002503395,06CSK 625100,06CSK,06CSK,06CSK,L,T,0.063,0.376,0.0064,0.0015,0.026,0.106,0.042,0.048,0.013,0.0291,0.0,0.003,0.008,0.001,0.004,2147.666,39.42118,1961.0,1617.0,1095.0
3160,23B161171,50.4,63.8,29.63,0.100500002503395,06CSK 625100,06CSK,06CSK,06CSK,L,T,0.064,0.397,0.0071,0.0009,0.031,0.101,0.041,0.051,0.01,0.0331,0.0,0.0019,0.0077,0.001,0.004,2120.882,39.42392,1950.0,1628.0,1106.0
3161,23B161176,50.4,63.6,30.1,0.100599996745586,06CSK 625100,06CSK,06CSK,06CSK,L,T,0.064,0.397,0.0071,0.0009,0.031,0.101,0.041,0.051,0.01,0.0331,0.0,0.0019,0.0077,0.001,0.004,2103.728,39.42883,1940.0,1634.0,1113.0
3162,23B161177,54.0,64.9,27.15,0.100599996745586,06CSK 625100,06CSK,06CSK,05CSK,L,T,0.064,0.397,0.0071,0.0009,0.031,0.101,0.041,0.051,0.01,0.0331,0.0,0.0019,0.0077,0.001,0.004,2105.186,39.43711,1941.0,1637.0,1117.0
3181,23B161219,49.9,64.1,28.03,0.120200000703335,06CSK 625100,06CSK,03DS-B,06CSK,L,T,0.067,0.385,0.0069,0.0034,0.033,0.09,0.038,0.034,0.009,0.0327,0.0,0.0019,0.0083,0.001,0.004,2206.472,34.45487,1992.0,1605.0,1101.0
3182,23B161227,52.1,65.1,31.4,0.0719999969005585,06CSK 625100,06CSK,06CSK,06CSK,L,T,0.065,0.398,0.0053,0.002,0.036,0.105,0.038,0.035,0.013,0.0394,0.001,0.0031,0.0092,0.001,0.004,2203.07,34.46279,1981.0,1621.0,1124.0
3183,23B161228,49.8,63.1,31.12,0.0719999969005585,06CSK 625100,06CSK,06CSK,06CSK,L,T,0.065,0.398,0.0053,0.002,0.036,0.105,0.038,0.035,0.013,0.0394,0.001,0.0031,0.0092,0.001,0.004,2204.294,34.4625,1985.0,1625.0,1130.0
3184,23B161236,53.3,64.6,33.32,0.0719999969005585,06CSK 625100,06CSK,06CSK,06CSK,L,T,0.063,0.408,0.0087,0.0007,0.05,0.095,0.037,0.039,0.009,0.0313,0.0,0.0014,0.0095,0.001,0.004,2218.226,34.46025,1988.0,1621.0,1115.0
3185,23B161245,53.4,64.5,31.63,0.0719999969005585,06CSK 625100,06CSK,06CSK,06CSK,L,T,0.061,0.371,0.0055,0.0035,0.024,0.095,0.036,0.032,0.012,0.0311,0.0,0.0028,0.0084,0.001,0.004,2194.232,34.46325,1985.0,1619.0,1130.0
3186,23B161250,50.0,62.6,33.35,0.0719999969005585,06CSK 625100,06CSK,06CSK,06CSK,L,T,0.061,0.371,0.0055,0.0035,0.024,0.095,0.036,0.032,0.012,0.0311,0.0,0.0028,0.0084,0.001,0.004,2063.552,34.50285,1932.0,1614.0,1137.0
3187,23B161253,49.8,62.0,30.47,0.0719999969005585,06CSK 625100,06CSK,06CSK,06CSK,L,T,0.065,0.379,0.007,0.0025,0.031,0.094,0.038,0.031,0.009,0.0274,0.0,0.0018,0.0071,0.001,0.004,2174.792,34.47189,1983.0,1617.0,1144.0
3188,23B161259,49.9,63.0,31.98,0.0719999969005585,06CSK 625100,06CSK,06CSK,06CSK,L,T,0.065,0.379,0.007,0.0025,0.031,0.094,0.038,0.031,0.009,0.0274,0.0,0.0018,0.0071,0.001,0.004,2202.728,34.46295,1992.0,1621.0,1133.0
3189,23B161262,52.2,66.1,26.71,0.0719999969005585,06CSK 625100,06CSK,06CSK,06CSK,L,T,0.063,0.472,0.0057,0.0025,0.028,0.097,0.034,0.034,0.012,0.032,0.001,0.0028,0.0114,0.001,0.004,2203.556,34.46269,1992.0,1619.0,1133.0
3190,23B161271,48.4,63.1,30.25,0.116099998354912,06CSK 625100,06CSK,06CSK,06CSK,L,T,0.069,0.396,0.0077,0.0014,0.029,0.091,0.039,0.029,0.007,0.0382,0.0,0.002,0.0072,0.0,0.004,2215.04,34.44482,1990.0,1632.0,1103.0
3191,23B161274,50.7,61.8,32.21,0.0860000029206276,06CSK 625100,06CSK,06CSK,06CSK,L,T,0.069,0.396,0.0077,0.0014,0.029,0.091,0.039,0.029,0.007,0.0382,0.0,0.002,0.0072,0.0,0.004,2189.804,34.46498,1985.0,1623.0,1104.0
3194,23B161288,53.0,63.4,29.18,0.0720999985933304,06CSK 625100,06CSK,06CSK,06CSK,L,T,0.062,0.363,0.0062,0.0015,0.026,0.088,0.033,0.028,0.008,0.0259,0.0,0.0021,0.0087,0.001,0.004,2204.726,34.46282,1985.0,1625.0,1110.0
3195,23B161292,50.5,63.9,30.63,0.0720999985933304,06CSK 625100,06CSK,06CSK,06CSK,L,T,0.062,0.363,0.0062,0.0015,0.026,0.088,0.033,0.028,0.008,0.0259,0.0,0.0021,0.0087,0.001,0.004,2223.968,34.45954,1990.0,1632.0,1110.0
3196,23B161297,53.0,64.6,34.7,0.0719999969005585,06CSK 625100,06CSK,06CSK,06CSK,L,T,0.062,0.38,0.006,0.0027,0.033,0.092,0.036,0.031,0.013,0.0316,0.001,0.0024,0.0086,0.001,0.004,2173.424,34.47404,1974.0,1626.0,1113.0
3197,23B161305,50.6,62.9,34.47,0.0720999985933304,06CSK 625100,06CSK,06CSK,06CSK,L,T,0.06,0.387,0.0052,0.001,0.028,0.084,0.033,0.028,0.007,0.0303,0.0,0.0017,0.0068,0.0,0.004,2198.75,34.46575,1979.0,1632.0,1110.0
3198,23B161311,47.2,59.6,31.02,0.0719999969005585,06CSK 625100,06CSK,06CSK,06CSK,L,T,0.06,0.387,0.0052,0.001,0.028,0.084,0.033,0.028,0.007,0.0303,0.0,0.0017,0.0068,0.0,0.004,2214.662,34.46128,1988.0,1628.0,1110.0
3199,23B161314,50.1,63.2,28.84,0.0719999969005585,06CSK 625100,06CSK,06CSK,06CSK,L,T,0.067,0.395,0.0073,0.0031,0.018,0.088,0.033,0.039,0.011,0.0274,0.001,0.0024,0.0073,0.001,0.004,2223.626,34.45823,1995.0,1630.0,1113.0
3200,23B161321,49.2,63.1,29.97,0.0719999969005585,06CSK 625100,06CSK,06CSK,06CSK,L,T,0.063,0.361,0.0043,0.004,0.016,0.082,0.031,0.027,0.008,0.0272,0.0,0.0018,0.0079,0.0,0.004,2227.028,34.45668,1995.0,1630.0,1108.0
3201,23B161322,44.7,61.4,36.33,0.120200000703335,06CSK 625100,06CSK,06CSK,06CSK,L,T,0.063,0.361,0.0043,0.004,0.016,0.082,0.031,0.027,0.008,0.0272,0.0,0.0018,0.0079,0.0,0.004,2233.778,34.45592,1992.0,1632.0,1090.0
3202,23B161328,51.3,63.6,31.67,0.0719999969005585,06CSK 625100,06CSK,06CSK,06CSK,L,T,0.063,0.361,0.0043,0.004,0.016,0.082,0.031,0.027,0.008,0.0272,0.0,0.0018,0.0079,0.0,0.004,2163.074,34.47861,1968.0,1607.0,1115.0
3203,23B161331,52.6,64.3,28.39,0.0720999985933304,06CSK 625100,06CSK,06CSK,06CSK,L,T,0.07,0.391,0.007,0.0038,0.014,0.088,0.033,0.036,0.011,0.0253,0.001,0.0022,0.0079,0.0,0.004,2206.382,34.46548,1986.0,1607.0,1112.0
3204,23B161340,55.8,66.5,27.18,0.0720999985933304,06CSK 625100,06CSK,06CSK,06CSK,L,T,0.062,0.366,0.0038,0.0026,0.018,0.088,0.034,0.031,0.008,0.0321,0.0,0.0013,0.011,0.0,0.004,2230.376,34.45804,1994.0,1607.0,1110.0
3205,23B161343,53.8,66.3,31.34,0.0720999985933304,06CSK 625100,06CSK,06CSK,06CSK,L,T,0.062,0.366,0.0038,0.0026,0.018,0.088,0.034,0.031,0.008,0.0321,0.0,0.0013,0.011,0.0,0.004,2232.5,34.45579,1995.0,1607.0,1110.0
3206,23B161349,50.9,62.6,32.1,0.0720999985933304,06CSK 625100,06CSK,06CSK,06CSK,L,T,0.063,0.383,0.0067,0.0041,0.027,0.098,0.037,0.037,0.013,0.0291,0.001,0.0026,0.0092,0.001,0.004,2218.856,34.46315,1990.0,1607.0,1112.0
3207,23B161357,49.6,63.0,29.64,0.0719999969005585,06CSK 625100,06CSK,06CSK,06CSK,L,T,0.064,0.372,0.004,0.0039,0.022,0.099,0.036,0.035,0.008,0.0313,0.0,0.0016,0.0085,0.0,0.003,2220.53,34.46004,1992.0,1601.0,1113.0
3208,23B161361,51.5,63.0,31.25,0.0720999985933304,06CSK 625100,06CSK,06CSK,06CSK,L,T,0.064,0.372,0.004,0.0039,0.022,0.099,0.036,0.035,0.008,0.0313,0.0,0.0016,0.0085,0.0,0.003,2226.074,34.45902,1988.0,1605.0,1112.0
3209,23B161366,53.9,65.1,30.14,0.0720999985933304,06CSK 625100,06CSK,06CSK,06CSK,L,T,0.062,0.381,0.0061,0.0019,0.028,0.098,0.038,0.04,0.014,0.0289,0.002,0.0023,0.0094,0.001,0.004,2123.582,34.4929,1959.0,1607.0,1110.0
3210,23B161368,50.5,63.3,32.14,0.0720999985933304,06CSK 625100,06CSK,06CSK,06CSK,L,T,0.062,0.381,0.0061,0.0019,0.028,0.098,0.038,0.04,0.014,0.0289,0.002,0.0023,0.0094,0.001,0.004,2141.816,34.4854,1963.0,1608.0,1104.0
3211,23B161373,50.0,63.9,28.82,0.0719999969005585,06CSK 625100,06CSK,06CSK,06CSK,L,T,0.061,0.366,0.004,0.0019,0.025,0.105,0.036,0.03,0.009,0.0293,0.0,0.0012,0.0103,0.0,0.004,2180.948,34.4707,1972.0,1603.0,1126.0
3212,23B161374,49.2,61.6,31.01,0.0719999969005585,06CSK 625100,06CSK,06CSK,06CSK,L,T,0.061,0.366,0.004,0.0019,0.025,0.105,0.036,0.03,0.009,0.0293,0.0,0.0012,0.0103,0.0,0.004,2187.23,34.47183,1970.0,1605.0,1117.0
3213,23B161383,52.1,63.8,26.71,0.0720999985933304,06CSK 625100,06CSK,06CSK,06CSK,L,T,0.064,0.383,0.0055,0.0046,0.025,0.098,0.04,0.035,0.013,0.0308,0.001,0.001,0.0089,0.001,0.004,2210.216,34.46449,1990.0,1607.0,1108.0
3214,23B161391,49.4,61.9,34.31,0.0719999969005585,06CSK 625100,06CSK,06CSK,06CSK,L,T,0.065,0.371,0.0035,0.0025,0.018,0.106,0.037,0.037,0.009,0.0339,0.001,0.0015,0.008,0.0,0.004,2184.638,34.45043,1972.0,1607.0,1128.0
3215,23B161394,50.4,62.4,37.95,0.0720999985933304,06CSK 625100,06CSK,06CSK,06CSK,L,T,0.065,0.371,0.0035,0.0025,0.018,0.106,0.037,0.037,0.009,0.0339,0.001,0.0015,0.008,0.0,0.004,2102.234,34.49222,1950.0,1607.0,1124.0
3216,23B161401,49.4,63.2,28.95,0.0720999985933304,06CSK 625100,06CSK,06CSK,06CSK,L,T,0.061,0.39,0.0054,0.0041,0.016,0.094,0.048,0.057,0.017,0.0255,0.001,0.0026,0.0091,0.001,0.004,2221.016,34.45879,1988.0,1607.0,1110.0
3217,23B161402,49.6,61.9,30.65,0.0720999985933304,06CSK 625100,06CSK,06CSK,06CSK,L,T,0.061,0.39,0.0054,0.0041,0.016,0.094,0.048,0.057,0.017,0.0255,0.001,0.0026,0.0091,0.001,0.004,2220.134,34.45961,1988.0,1608.0,1108.0
3218,23B161408,50.0,63.1,29.5,0.0720999985933304,06CSK 625100,06CSK,06CSK,06CSK,L,T,0.064,0.358,0.0046,0.0026,0.024,0.107,0.036,0.036,0.009,0.0312,0.0,0.0015,0.0078,0.0,0.004,2214.644,34.46029,1986.0,1607.0,1106.0
3219,23B161411,50.3,62.4,33.21,0.0720999985933304,06CSK 625100,06CSK,06CSK,06CSK,L,T,0.064,0.358,0.0046,0.0026,0.024,0.107,0.036,0.036,0.009,0.0312,0.0,0.0015,0.0078,0.0,0.004,2216.858,34.46063,1985.0,1607.0,1103.0
3293,23B161628,42.4,61.9,26.45,0.0719999969005585,06CSK 625100,06CSK,06CSK,06CSK,L,T,0.061,0.382,0.0056,0.0015,0.02,0.104,0.045,0.045,0.008,0.0215,0.0,0.0017,0.0093,0.0,0.004,2092.37,34.49127,1936.0,1607.0,1137.0
3294,23B161631,43.9,62.4,30.11,0.0719999969005585,06CSK 625100,06CSK,06CSK,06CSK,L,T,0.063,0.415,0.0084,0.0022,0.026,0.11,0.041,0.042,0.014,0.0318,0.002,0.0027,0.0085,0.001,0.004,2137.748,34.48255,1958.0,1614.0,1148.0
3295,23B161635,44.3,61.6,29.01,0.0719999969005585,06CSK 625100,06CSK,06CSK,06CSK,L,T,0.063,0.415,0.0084,0.0022,0.026,0.11,0.041,0.042,0.014,0.0318,0.002,0.0027,0.0085,0.001,0.004,2116.634,34.48848,1950.0,1608.0,1148.0
3296,23B161639,43.0,60.7,34.24,0.0719999969005585,06CSK 625100,06CSK,06CSK,06CSK,L,T,0.062,0.377,0.0055,0.0026,0.016,0.099,0.055,0.047,0.008,0.0359,0.0,0.0016,0.0081,0.0,0.003,2126.048,34.48826,1961.0,1612.0,1153.0
3297,23B161640,42.3,60.2,26.86,0.0719999969005585,06CSK 625100,06CSK,06CSK,06CSK,L,T,0.062,0.377,0.0055,0.0026,0.016,0.099,0.055,0.047,0.008,0.0359,0.0,0.0016,0.0081,0.0,0.003,2113.25,34.49015,1950.0,1607.0,1151.0
3298,23B161645,41.8,59.6,32.35,0.0719999969005585,06CSK 625100,06CSK,06CSK,06CSK,L,T,0.062,0.377,0.0055,0.0026,0.016,0.099,0.055,0.047,0.008,0.0359,0.0,0.0016,0.0081,0.0,0.003,2141.006,34.48441,1959.0,1614.0,1142.0
3299,23B161649,41.9,61.2,36.55,0.0719999969005585,06CSK 625100,06CSK,06CSK,06CSK,L,T,0.064,0.384,0.0072,0.0027,0.018,0.113,0.042,0.042,0.013,0.0309,0.002,0.0027,0.0088,0.0,0.004,2125.652,34.49147,1961.0,1614.0,1148.0
3300,23B161652,40.8,59.8,29.54,0.0719999969005585,06CSK 625100,06CSK,06CSK,06CSK,L,T,0.064,0.384,0.0072,0.0027,0.018,0.113,0.042,0.042,0.013,0.0309,0.002,0.0027,0.0088,0.0,0.004,2142.104,34.48288,1968.0,1610.0,1149.0
3301,23B161654,43.0,61.5,32.04,0.0719999969005585,06CSK 625100,06CSK,06CSK,06CSK,L,T,0.064,0.384,0.0072,0.0027,0.018,0.113,0.042,0.042,0.013,0.0309,0.002,0.0027,0.0088,0.0,0.004,2158.358,34.47533,1977.0,1616.0,1148.0
3302,23B161657,43.2,60.7,30.71,0.0719999969005585,06CSK 625100,06CSK,06CSK,06CSK,L,T,0.061,0.392,0.0083,0.0018,0.019,0.088,0.041,0.047,0.008,0.0317,0.0,0.0018,0.0076,0.0,0.004,2171.048,34.4739,1981.0,1616.0,1146.0
3303,23B161659,47.2,59.7,32.02,0.0719999969005585,06CSK 625100,06CSK,06CSK,06CSK,L,T,0.061,0.392,0.0083,0.0018,0.019,0.088,0.041,0.047,0.008,0.0317,0.0,0.0018,0.0076,0.0,0.004,2169.554,34.473,1979.0,1616.0,1148.0
3304,23B161664,46.9,61.7,33.31,0.0719999969005585,06CSK 625100,06CSK,06CSK,06CSK,L,T,0.061,0.392,0.0083,0.0018,0.019,0.088,0.041,0.047,0.008,0.0317,0.0,0.0018,0.0076,0.0,0.004,2200.928,34.46723,1985.0,1619.0,1144.0
3305,23B161666,46.4,61.7,26.04,0.0719999969005585,06CSK 625100,06CSK,06CSK,06CSK,L,T,0.068,0.421,0.0112,0.0025,0.022,0.107,0.041,0.06,0.013,0.0282,0.001,0.0025,0.0079,0.0,0.004,2122.07,34.47866,1958.0,1614.0,1144.0
3306,23B161672,47.4,62.1,30.95,0.0719999969005585,06CSK 625100,06CSK,06CSK,06CSK,L,T,0.068,0.421,0.0112,0.0025,0.022,0.107,0.041,0.06,0.013,0.0282,0.001,0.0025,0.0079,0.0,0.004,2190.524,34.47015,1983.0,1621.0,1140.0
3307,23B161675,46.9,60.1,34.68,0.0719999969005585,06CSK 625100,06CSK,06CSK,06CSK,L,T,0.066,0.407,0.0066,0.0033,0.015,0.091,0.038,0.041,0.012,0.0358,0.001,0.0026,0.0088,0.001,0.004,2187.77,34.46927,1981.0,1621.0,1142.0
3308,23B161681,49.3,62.7,26.7,0.0719999969005585,06CSK 625100,06CSK,06CSK,06CSK,L,T,0.066,0.407,0.0066,0.0033,0.015,0.091,0.038,0.041,0.012,0.0358,0.001,0.0026,0.0088,0.001,0.004,2181.218,34.47108,1983.0,1619.0,1133.0
3338,23B161769,45.4,61.6,30.52,0.115099996328354,06CSK 625100,06CSK,06CSK,06CSK,L,T,0.062,0.405,0.0073,0.0031,0.025,0.112,0.042,0.039,0.013,0.0358,0.002,0.0026,0.0089,0.0,0.003,2186.132,34.46875,1992.0,1632.0,1113.0
3339,23B161774,47.3,61.7,31.46,0.115000002086163,06CSK 625100,06CSK,06CSK,06CSK,L,T,0.062,0.405,0.0073,0.0031,0.025,0.112,0.042,0.039,0.013,0.0358,0.002,0.0026,0.0089,0.0,0.003,2205.752,34.46329,1992.0,1625.0,1110.0
3360,23B161836,46.8,61.7,36.17,0.290100008249283,06CSK 625100,06CSK,06CSK,06CSK,L,T,0.063,0.416,0.0052,0.0022,0.034,0.116,0.045,0.042,0.013,0.0145,0.001,0.0035,0.0101,0.001,0.004,2195.294,49.21777,1988.0,1628.0,1115.0
3361,23B161840,47.4,60.6,35.06,0.290100008249283,06CSK 625100,06CSK,06CSK,06CSK,L,T,0.063,0.416,0.0052,0.0022,0.034,0.116,0.045,0.042,0.013,0.0145,0.001,0.0035,0.0101,0.001,0.004,2131.898,49.23943,1970.0,1623.0,1106.0
3362,23B161842,46.3,60.4,33.76,0.290100008249283,06CSK 625100,06CSK,06CSK,06CSK,L,T,0.063,0.416,0.0052,0.0022,0.034,0.116,0.045,0.042,0.013,0.0145,0.001,0.0035,0.0101,0.001,0.004,2113.124,49.2529,1963.0,1626.0,1106.0
3365,23B161853,43.7,59.6,36.45,0.149599999189377,06CSK 625100,06CSK,06CSK,06CSK,L,T,0.06,0.398,0.0043,0.0017,0.027,0.124,0.043,0.039,0.014,0.0277,0.002,0.0026,0.0094,0.0,0.004,2190.182,34.47114,1988.0,1632.0,1104.0
3367,23B161862,47.7,60.7,33.56,0.0720999985933304,06CSK 625100,06CSK,06CSK,06CSK,L,T,0.068,0.41,0.0054,0.0028,0.026,0.134,0.041,0.039,0.015,0.0369,0.003,0.0033,0.0082,0.001,0.004,2149.43,34.48225,1974.0,1607.0,1130.0
3368,23B161871,46.2,60.7,30.67,0.0720999985933304,06CSK 625100,06CSK,06CSK,06CSK,L,T,0.067,0.386,0.0047,0.002,0.031,0.144,0.069,0.047,0.014,0.0266,0.002,0.0031,0.008,0.001,0.004,2171.552,34.47443,1983.0,1605.0,1113.0
3369,23B161877,45.0,59.6,31.97,0.143099993467331,06CSK 625100,06CSK,06CSK,06CSK,L,T,0.067,0.386,0.0047,0.002,0.031,0.144,0.069,0.047,0.014,0.0266,0.002,0.0031,0.008,0.001,0.004,2208.974,34.46895,1995.0,1637.0,1142.0
3373,23B161889,47.8,62.0,32.38,0.101000003516674,06CSK 625100,06CSK,06CSK,06CSK,L,T,0.065,0.399,0.0044,0.0011,0.023,0.108,0.06,0.044,0.008,0.0218,0.0,0.0015,0.008,0.001,0.004,2199.236,34.46766,1997.0,1632.0,1065.0
3374,23B161890,46.9,61.6,29.96,0.101000003516674,06CSK 625100,06CSK,06CSK,06CSK,L,T,0.065,0.399,0.0044,0.0011,0.023,0.108,0.06,0.044,0.008,0.0218,0.0,0.0015,0.008,0.001,0.004,2200.136,34.46726,1997.0,1632.0,1081.0
3378,23B161919,48.1,62.9,30.35,0.0710999965667725,06CSK 625100,06CSK,06CSK,06CSK,L,T,0.062,0.383,0.0067,0.0021,0.031,0.118,0.067,0.054,0.013,0.0239,0.001,0.0021,0.0103,0.001,0.004,2184.458,34.46944,1992.0,1630.0,1115.0
3379,23B161925,43.7,59.3,32.53,0.165199995040894,06CSK 625100,06CSK,06CSK,06CSK,L,T,0.063,0.397,0.0033,0.002,0.023,0.101,0.042,0.036,0.008,0.0311,0.0,0.0016,0.0069,0.001,0.004,2212.106,34.46249,1995.0,1639.0,1112.0
3380,23B161928,44.4,59.6,32.81,0.100100003182888,06CSK 625100,06CSK,06CSK,06CSK,L,T,0.063,0.397,0.0033,0.002,0.023,0.101,0.042,0.036,0.008,0.0311,0.0,0.0016,0.0069,0.001,0.004,2214.14,34.46043,1994.0,1632.0,1106.0
3381,23B161936,46.2,58.5,33.26,0.0760999992489815,06CSK 625100,06CSK,06CSK,06CSK,L,T,0.059,0.372,0.0071,0.0019,0.024,0.104,0.05,0.047,0.013,0.0267,0.001,0.0036,0.0072,0.001,0.004,2145.074,34.48395,1976.0,1632.0,1103.0
3382,23B161940,45.7,59.3,31.75,0.0760999992489815,06CSK 625100,06CSK,06CSK,06CSK,L,T,0.059,0.372,0.0071,0.0019,0.024,0.104,0.05,0.047,0.013,0.0267,0.001,0.0036,0.0072,0.001,0.004,2135.426,34.48418,1967.0,1628.0,1108.0
3383,23B161943,47.5,60.3,30.0,0.0760999992489815,06CSK 625100,06CSK,06CSK,06CSK,L,T,0.059,0.372,0.0071,0.0019,0.024,0.104,0.05,0.047,0.013,0.0267,0.001,0.0036,0.0072,0.001,0.004,2128.28,34.48414,1970.0,1628.0,1108.0
3386,23B161962,49.5,62.2,31.9,0.0731000006198883,06CSK 625100,06CSK,06CSK,06CSK,L,T,0.07,0.387,0.0075,0.0017,0.03,0.094,0.042,0.044,0.012,0.0271,0.001,0.0025,0.008,0.001,0.004,2089.364,34.49744,1943.0,1623.0,1099.0
3389,23B161974,46.6,59.2,34.02,0.0729999989271164,06CSK 625100,06CSK,06CSK,06CSK,L,T,0.067,0.381,0.0043,0.0041,0.017,0.1,0.037,0.033,0.008,0.0293,0.0,0.0017,0.0073,0.0,0.004,2111.72,34.48918,1949.0,1632.0,1103.0
3391,23B161985,47.9,61.1,31.2,0.0731000006198883,06CSK 625100,06CSK,06CSK,06CSK,L,T,0.061,0.377,0.0039,0.0022,0.02,0.108,0.035,0.028,0.007,0.0406,0.0,0.002,0.0088,0.0,0.003,2192.45,34.46589,1990.0,1630.0,1108.0
3399,23B162018,47.0,61.2,30.51,0.119699999690056,06CSK 625100,06CSK,06CSK,06CSK,L,T,0.061,0.363,0.007,0.0015,0.026,0.101,0.036,0.036,0.012,0.0313,0.002,0.0025,0.0096,0.001,0.004,2204.744,34.46442,1999.0,1632.0,1104.0
3400,23B162024,47.3,61.3,31.21,0.0850000008940697,06CSK 625100,06CSK,06CSK,06CSK,L,T,0.066,0.393,0.0033,0.0027,0.023,0.106,0.036,0.026,0.008,0.0355,0.0,0.0021,0.0091,0.0,0.003,2188.418,34.46971,1988.0,1630.0,1108.0
3401,23B162025,46.5,60.8,30.13,0.115099996328354,06CSK 625100,06CSK,06CSK,06CSK,L,T,0.066,0.393,0.0033,0.0027,0.023,0.106,0.036,0.026,0.008,0.0355,0.0,0.0021,0.0091,0.0,0.003,2189.768,34.47054,1988.0,1632.0,1103.0
3420,23B162090,46.1,60.8,35.03,0.290199995040894,06CSK 625100,06CSK,06CSK,06CSK,L,T,0.071,0.374,0.0043,0.0003,0.031,0.144,0.044,0.033,0.009,0.0253,0.0,0.0022,0.0106,0.0,0.003,2109.902,54.15819,1950.0,1621.0,1077.0
3421,23B162096,52.8,70.3,35.45,0.290100008249283,06CSK 625100,06CSK,06CSK,05CSK,L,T,0.071,0.374,0.0043,0.0003,0.031,0.144,0.044,0.033,0.009,0.0253,0.0,0.0022,0.0106,0.0,0.003,2114.636,49.24621,1950.0,1630.0,1106.0
