Repository: PNell/TrialTest3

File: Data/StreamlitData032524.csv (part 31 of 96)
,coil_no,YieldStrength,TensileStrength,TotalElongation,coil_thickness,steel_design_description,grade,grade_head,grade_tail,sample_direction,sample_location,c_amount,mn_amount,p_amount,s_amount,si_amount,cu_amount,ni_amount,cr_amount,mo_amount,al_amount,nb_amount,ca_amount,n_amount,ti_amount,v_amount,TF1_EXIT_AVG_BODY,TBC_thickness,TEMP_FM_ENTRY_AVG,TEMP_FM_EXIT_AVG,TEMP_COILING_AVG
3513,23B162424,49.1,62.4,29.79,0.0720999985933304,06CSK 625100,06CSK,06CSK,06CSK,L,T,0.062,0.354,0.0052,0.0019,0.02,0.086,0.031,0.028,0.011,0.0241,0.002,0.0021,0.0102,0.001,0.004,2187.95,34.47188,1990.0,1607.0,1117.0
3514,23B162430,47.8,61.0,30.81,0.0720999985933304,06CSK 625100,06CSK,06CSK,06CSK,L,T,0.062,0.354,0.0052,0.0019,0.02,0.086,0.031,0.028,0.011,0.0241,0.002,0.0021,0.0102,0.001,0.004,2197.922,34.46924,1990.0,1612.0,1092.0
3515,23B162431,48.7,60.7,32.55,0.0720999985933304,06CSK 625100,06CSK,06CSK,06CSK,L,T,0.064,0.396,0.0055,0.005,0.009,0.086,0.033,0.031,0.011,0.0285,0.002,0.002,0.0088,0.0,0.004,2201.036,34.46656,1990.0,1608.0,1088.0
3516,23B162435,47.5,60.0,31.03,0.0719999969005585,06CSK 625100,06CSK,06CSK,06CSK,L,T,0.064,0.396,0.0055,0.005,0.009,0.086,0.033,0.031,0.011,0.0285,0.002,0.002,0.0088,0.0,0.004,2200.658,34.46673,1990.0,1607.0,1095.0
3517,23B162437,47.5,60.0,31.96,0.0720999985933304,06CSK 625100,06CSK,06CSK,06CSK,L,T,0.064,0.396,0.0055,0.005,0.009,0.086,0.033,0.031,0.011,0.0285,0.002,0.002,0.0088,0.0,0.004,2197.004,34.46765,1986.0,1608.0,1103.0
3518,23B162442,45.5,57.8,31.84,0.0731000006198883,06CSK 625100,06CSK,06CSK,06CSK,L,T,0.063,0.366,0.0038,0.0016,0.029,0.085,0.034,0.029,0.008,0.0316,0.0,0.0016,0.0082,0.001,0.004,2197.328,34.46742,1988.0,1608.0,1106.0
3524,23B162457,48.1,62.2,28.43,0.0961000025272369,06CSK 625100,06CSK,05CSK,06CSK,L,T,0.066,0.412,0.0041,0.0025,0.023,0.085,0.033,0.03,0.008,0.0256,0.0,0.0021,0.0076,0.001,0.004,2196.338,34.44453,1985.0,1608.0,1115.0
3525,23B162464,48.7,61.4,28.8,0.0731000006198883,06CSK 625100,06CSK,06CSK,06CSK,L,T,0.066,0.412,0.0041,0.0025,0.023,0.085,0.033,0.03,0.008,0.0256,0.0,0.0021,0.0076,0.001,0.004,2205.878,34.46425,1988.0,1608.0,1110.0
3526,23B162466,47.4,60.4,29.16,0.0731000006198883,06CSK 625100,06CSK,06CSK,06CSK,L,T,0.066,0.412,0.0041,0.0025,0.023,0.085,0.033,0.03,0.008,0.0256,0.0,0.0021,0.0076,0.001,0.004,2207.75,34.4644,1988.0,1610.0,1112.0
3527,23B162474,49.6,62.2,30.89,0.0731000006198883,06CSK 625100,06CSK,06CSK,06CSK,L,T,0.066,0.406,0.0052,0.0031,0.015,0.09,0.035,0.031,0.011,0.0257,0.001,0.0031,0.009,0.001,0.004,2207.768,34.44814,1986.0,1610.0,1090.0
3528,23B162476,47.5,60.1,32.13,0.0731000006198883,06CSK 625100,06CSK,06CSK,06CSK,L,T,0.066,0.406,0.0052,0.0031,0.015,0.09,0.035,0.031,0.011,0.0257,0.001,0.0031,0.009,0.001,0.004,2177.654,34.47495,1977.0,1608.0,1088.0
3529,23B162484,49.3,60.4,32.01,0.0860000029206276,06CSK 625100,06CSK,06CSK,06CSK,L,T,0.064,0.393,0.0038,0.0014,0.026,0.086,0.034,0.03,0.008,0.0334,0.0,0.0018,0.0067,0.001,0.004,2079.23,34.50421,1938.0,1603.0,1095.0
3729,23B163162,51.4,63.5,29.55,0.115099996328354,06CSK 625100,06CSK,06MN40,06CSK,L,T,0.064,0.387,0.0058,0.0032,0.018,0.135,0.05,0.047,0.01,0.0262,0.0,0.0014,0.0073,0.0,0.004,2175.512,34.46747,1981.0,1632.0,1119.0
3730,23B163163,47.7,61.9,30.18,0.115099996328354,06CSK 625100,06CSK,06CSK,06CSK,L,T,0.064,0.387,0.0058,0.0032,0.018,0.135,0.05,0.047,0.01,0.0262,0.0,0.0014,0.0073,0.0,0.004,2178.536,34.47628,1979.0,1630.0,1117.0
3731,23B163169,48.3,62.6,33.36,0.115099996328354,06CSK 625100,06CSK,06CSK,06CSK,L,T,0.064,0.387,0.0058,0.0032,0.018,0.135,0.05,0.047,0.01,0.0262,0.0,0.0014,0.0073,0.0,0.004,2155.532,34.47762,1976.0,1632.0,1099.0
3732,23B163171,46.2,62.1,29.95,0.115099996328354,06CSK 625100,06CSK,06CSK,06CSK,L,T,0.069,0.384,0.006,0.0028,0.013,0.101,0.043,0.051,0.012,0.0333,0.001,0.0027,0.0084,0.0,0.004,2160.284,34.47549,1965.0,1632.0,1106.0
3733,23B163172,47.5,62.4,28.95,0.115099996328354,06CSK 625100,06CSK,06CSK,06CSK,L,T,0.069,0.384,0.006,0.0028,0.013,0.101,0.043,0.051,0.012,0.0333,0.001,0.0027,0.0084,0.0,0.004,2160.716,34.4752,1970.0,1632.0,1103.0
3734,23B163178,47.3,62.0,30.38,0.115099996328354,06CSK 625100,06CSK,06CSK,06CSK,L,T,0.069,0.384,0.006,0.0028,0.013,0.101,0.043,0.051,0.012,0.0333,0.001,0.0027,0.0084,0.0,0.004,2135.372,34.47951,1965.0,1630.0,1108.0
3735,23B163180,46.3,61.6,30.04,0.115099996328354,06CSK 625100,06CSK,06CSK,06CSK,L,T,0.064,0.386,0.005,0.0017,0.022,0.128,0.045,0.035,0.009,0.0373,0.0,0.0018,0.0078,0.001,0.004,2134.436,34.48045,1954.0,1625.0,1108.0
3736,23B163181,46.7,61.8,29.34,0.115099996328354,06CSK 625100,06CSK,06CSK,06CSK,L,T,0.064,0.386,0.005,0.0017,0.022,0.128,0.045,0.035,0.009,0.0373,0.0,0.0018,0.0078,0.001,0.004,2133.518,34.47992,1956.0,1632.0,1108.0
3737,23B163189,47.5,61.3,31.75,0.115000002086163,06CSK 625100,06CSK,06CSK,06CSK,L,T,0.062,0.379,0.0071,0.0009,0.034,0.1,0.039,0.071,0.013,0.0298,0.002,0.0034,0.0086,0.001,0.005,2131.898,34.4805,1963.0,1632.0,1106.0
3738,23B163195,46.9,62.2,30.27,0.115000002086163,06CSK 625100,06CSK,06CSK,06CSK,L,T,0.062,0.379,0.0071,0.0009,0.034,0.1,0.039,0.071,0.013,0.0298,0.002,0.0034,0.0086,0.001,0.005,2131.988,34.48037,1956.0,1632.0,1103.0
3739,23B163199,45.9,61.1,31.0,0.115000002086163,06CSK 625100,06CSK,06CSK,06CSK,L,T,0.062,0.41,0.0048,0.0006,0.027,0.122,0.041,0.036,0.009,0.028,0.0,0.0017,0.007,0.0,0.004,2130.278,34.47996,1958.0,1628.0,1104.0
3740,23B163206,46.2,60.7,31.86,0.115000002086163,06CSK 625100,06CSK,06CSK,06CSK,L,T,0.067,0.371,0.0039,0.0018,0.019,0.119,0.041,0.031,0.014,0.0327,0.003,0.0031,0.0071,0.001,0.004,2130.314,34.48073,1961.0,1632.0,1104.0
3741,23B163208,45.6,59.6,31.31,0.115000002086163,06CSK 625100,06CSK,06CSK,06CSK,L,T,0.067,0.371,0.0039,0.0018,0.019,0.119,0.041,0.031,0.014,0.0327,0.003,0.0031,0.0071,0.001,0.004,2137.28,34.48039,1958.0,1632.0,1103.0
3742,23B163214,46.0,62.0,29.68,0.119099996984005,06CSK 625100,06CSK,06CSK,06CSK,L,T,0.065,0.463,0.0049,0.0022,0.024,0.123,0.041,0.044,0.01,0.0347,0.0,0.0017,0.0078,0.0,0.004,2086.754,34.46431,1940.0,1623.0,1104.0
3743,23B163216,46.0,60.7,30.06,0.115099996328354,06CSK 625100,06CSK,06CSK,06CSK,L,T,0.065,0.463,0.0049,0.0022,0.024,0.123,0.041,0.044,0.01,0.0347,0.0,0.0017,0.0078,0.0,0.004,2106.23,34.49309,1945.0,1623.0,1113.0
3744,23B163217,45.6,61.3,32.96,0.115099996328354,06CSK 625100,06CSK,06CSK,06CSK,L,T,0.065,0.463,0.0049,0.0022,0.024,0.123,0.041,0.044,0.01,0.0347,0.0,0.0017,0.0078,0.0,0.004,2106.392,34.49078,1961.0,1628.0,1115.0
4220,23B164595,48.2,64.4,27.67,0.115000002086163,06CSK 625100,06CSK,03CSK,06CSK,L,T,0.075,0.386,0.0069,0.0036,0.024,0.103,0.045,0.04,0.012,0.0266,0.001,0.0029,0.0085,0.001,0.004,2161.238,34.47249,1986.0,1625.0,1104.0
4242,23B164678,43.1,58.3,37.86,0.379000008106232,06CSK 625100,06CSK,06CSK,06CSK,L,T,0.063,0.407,0.0074,0.0013,0.022,0.111,0.037,0.037,0.009,0.037,0.002,0.0027,0.0074,0.0,0.003,2162.336,54.11668,1963.0,1621.0,1104.0
4243,23B164678,44.6,58.8,33.49,0.379000008106232,06CSK 625100,06CSK,06CSK,06CSK,T,T,0.063,0.407,0.0074,0.0013,0.022,0.111,0.037,0.037,0.009,0.037,0.002,0.0027,0.0074,0.0,0.003,2162.336,54.11668,1963.0,1621.0,1104.0
4244,23B164685,45.4,60.5,36.52,0.379200011491776,06CSK 625100,06CSK,06CSK,06CSK,L,T,0.06,0.447,0.0071,0.0009,0.029,0.105,0.037,0.035,0.009,0.0359,0.003,0.0017,0.01,0.001,0.004,2204.816,54.10002,1965.0,1625.0,1110.0
4245,23B164685,46.5,60.7,39.29,0.379200011491776,06CSK 625100,06CSK,06CSK,06CSK,T,T,0.06,0.447,0.0071,0.0009,0.029,0.105,0.037,0.035,0.009,0.0359,0.003,0.0017,0.01,0.001,0.004,2204.816,54.10002,1965.0,1625.0,1110.0
4246,23B164687,44.4,59.5,39.99,0.379200011491776,06CSK 625100,06CSK,06CSK,06CSK,L,T,0.06,0.447,0.0071,0.0009,0.029,0.105,0.037,0.035,0.009,0.0359,0.003,0.0017,0.01,0.001,0.004,2200.172,54.11014,1970.0,1621.0,1112.0
4247,23B164687,45.1,60.6,38.06,0.379200011491776,06CSK 625100,06CSK,06CSK,06CSK,T,T,0.06,0.447,0.0071,0.0009,0.029,0.105,0.037,0.035,0.009,0.0359,0.003,0.0017,0.01,0.001,0.004,2200.172,54.11014,1970.0,1621.0,1112.0
4248,23B164692,45.8,59.6,38.77,0.379200011491776,06CSK 625100,06CSK,[],[],L,T,0.06,0.447,0.0071,0.0009,0.029,0.105,0.037,0.035,0.009,0.0359,0.003,0.0017,0.01,0.001,0.004,2083.388,59.03701,1922.0,1605.0,1099.0
4249,23B164692,46.4,60.1,39.65,0.379200011491776,06CSK 625100,06CSK,[],[],T,T,0.06,0.447,0.0071,0.0009,0.029,0.105,0.037,0.035,0.009,0.0359,0.003,0.0017,0.01,0.001,0.004,2083.388,59.03701,1922.0,1605.0,1099.0
4254,23B164715,43.5,59.7,36.17,0.310099989175797,06CSK 625100,06CSK,05CSK,06CSK,L,T,0.065,0.379,0.0087,0.0012,0.028,0.124,0.045,0.055,0.01,0.0302,0.002,0.0022,0.0083,0.001,0.004,2069.996,49.25318,1904.0,1628.0,1131.0
4256,23B164718,47.2,62.0,31.62,0.151199996471405,06CSK 625100,06CSK,06CSK,06CSK,L,T,0.065,0.379,0.0087,0.0012,0.028,0.124,0.045,0.055,0.01,0.0302,0.002,0.0022,0.0083,0.001,0.004,2077.592,34.49184,1907.0,1621.0,1083.0
4257,23B164723,44.8,60.9,30.9,0.151099994778633,06CSK 625100,06CSK,06CSK,06CSK,L,T,0.07,0.382,0.0058,0.0019,0.018,0.104,0.041,0.041,0.01,0.0281,0.001,0.0036,0.0109,0.0,0.004,2093.666,34.48241,1922.0,1628.0,1081.0
4258,23B164724,45.5,60.7,32.29,0.151099994778633,06CSK 625100,06CSK,06CSK,06CSK,L,T,0.07,0.382,0.0058,0.0019,0.018,0.104,0.041,0.041,0.01,0.0281,0.001,0.0036,0.0109,0.0,0.004,2081.534,34.48369,1923.0,1630.0,1085.0
4259,23B164727,44.1,59.7,32.44,0.150999993085861,06CSK 625100,06CSK,06CSK,06CSK,L,T,0.07,0.382,0.0058,0.0019,0.018,0.104,0.041,0.041,0.01,0.0281,0.001,0.0036,0.0109,0.0,0.004,2087.528,34.47697,1922.0,1630.0,1094.0
4260,23B164728,45.0,60.2,31.67,0.151099994778633,06CSK 625100,06CSK,06CSK,06CSK,L,T,0.07,0.382,0.0058,0.0019,0.018,0.104,0.041,0.041,0.01,0.0281,0.001,0.0036,0.0109,0.0,0.004,2087.276,34.48505,1923.0,1625.0,1086.0
4261,23B164731,45.5,62.5,29.38,0.151099994778633,06CSK 625100,06CSK,06CSK,06CSK,L,T,0.063,0.375,0.006,0.0033,0.012,0.103,0.04,0.039,0.011,0.0272,0.001,0.0029,0.0084,0.0,0.004,2078.96,34.47228,1922.0,1626.0,1083.0
4262,23B164734,43.7,61.1,29.92,0.150999993085861,06CSK 625100,06CSK,06CSK,06CSK,L,T,0.063,0.375,0.006,0.0033,0.012,0.103,0.04,0.039,0.011,0.0272,0.001,0.0029,0.0084,0.0,0.004,2099.048,34.46959,1925.0,1623.0,1085.0
4263,23B164736,43.4,59.7,30.36,0.150999993085861,06CSK 625100,06CSK,06CSK,06CSK,L,T,0.063,0.375,0.006,0.0033,0.012,0.103,0.04,0.039,0.011,0.0272,0.001,0.0029,0.0084,0.0,0.004,2074.784,34.47958,1923.0,1621.0,1070.0
4264,23B164740,45.3,61.2,35.83,0.151099994778633,06CSK 625100,06CSK,06CSK,06CSK,L,T,0.064,0.373,0.0099,0.0025,0.023,0.111,0.043,0.043,0.009,0.034,0.003,0.0019,0.0109,0.001,0.004,2087.222,34.48416,1925.0,1625.0,1085.0
4265,23B164742,46.2,61.1,31.97,0.109999999403954,06CSK 625100,06CSK,06CSK,06CSK,L,T,0.064,0.373,0.0099,0.0025,0.023,0.111,0.043,0.043,0.009,0.034,0.003,0.0019,0.0109,0.001,0.004,2089.328,34.48266,1923.0,1619.0,1088.0
4266,23B164745,48.0,61.0,33.73,0.109999999403954,06CSK 625100,06CSK,06CSK,06CSK,L,T,0.064,0.373,0.0099,0.0025,0.023,0.111,0.043,0.043,0.009,0.034,0.003,0.0019,0.0109,0.001,0.004,2078.078,34.48459,1923.0,1625.0,1097.0
4267,23B164746,46.6,61.2,33.21,0.109999999403954,06CSK 625100,06CSK,06CSK,06CSK,L,T,0.064,0.373,0.0099,0.0025,0.023,0.111,0.043,0.043,0.009,0.034,0.003,0.0019,0.0109,0.001,0.004,2076.998,34.48603,1920.0,1623.0,1101.0
4268,23B164749,46.8,62.8,30.59,0.109999999403954,06CSK 625100,06CSK,06CSK,06CSK,L,T,0.067,0.372,0.0094,0.0033,0.018,0.094,0.04,0.044,0.01,0.0262,0.001,0.0024,0.0083,0.001,0.005,2080.634,34.47998,1920.0,1626.0,1095.0
4269,23B164752,47.5,62.8,31.16,0.110100001096725,06CSK 625100,06CSK,06CSK,06CSK,L,T,0.067,0.372,0.0094,0.0033,0.018,0.094,0.04,0.044,0.01,0.0262,0.001,0.0024,0.0083,0.001,0.005,2080.832,34.49772,1927.0,1632.0,1099.0
4270,23B164754,46.3,62.0,31.92,0.109999999403954,06CSK 625100,06CSK,06CSK,06CSK,L,T,0.067,0.372,0.0094,0.0033,0.018,0.094,0.04,0.044,0.01,0.0262,0.001,0.0024,0.0083,0.001,0.005,2050.682,34.5054,1922.0,1623.0,1097.0
4271,23B164756,44.9,58.9,34.01,0.101999998092651,06CSK 625100,06CSK,06CSK,06CSK,L,T,0.066,0.376,0.0092,0.0036,0.02,0.1,0.039,0.04,0.007,0.0305,0.001,0.0025,0.0103,0.001,0.004,2086.214,34.49582,1922.0,1621.0,1095.0
4273,23B164766,46.9,60.9,29.43,0.119099996984005,06CSK 625100,06CSK,06CSK,06CSK,L,T,0.061,0.367,0.0093,0.0041,0.017,0.087,0.033,0.038,0.009,0.0279,0.001,0.0027,0.0087,0.0,0.004,2126.984,34.48226,1936.0,1603.0,1086.0
4296,23B164870,48.8,60.6,32.26,0.0719999969005585,06CSK 625100,06CSK,06CSK,06CSK,L,T,0.063,0.366,0.0051,0.0029,0.024,0.111,0.041,0.035,0.012,0.0311,0.002,0.0028,0.0081,0.001,0.004,2152.454,34.48499,1947.0,1601.0,1108.0
4297,23B164875,48.4,60.4,32.31,0.0719999969005585,06CSK 625100,06CSK,06CSK,06CSK,L,T,0.061,0.386,0.006,0.0017,0.026,0.107,0.039,0.032,0.009,0.0328,0.002,0.0017,0.008,0.001,0.004,2123.888,34.48557,1936.0,1598.0,1090.0
4298,23B164881,50.5,63.7,29.48,0.0719999969005585,06CSK 625100,06CSK,06CSK,06CSK,L,T,0.065,0.384,0.0054,0.0048,0.018,0.111,0.041,0.037,0.012,0.0248,0.002,0.0025,0.0105,0.001,0.004,2126.246,34.4856,1934.0,1599.0,1095.0
4299,23B164884,51.6,63.5,30.17,0.0719999969005585,06CSK 625100,06CSK,06CSK,06CSK,L,T,0.065,0.384,0.0054,0.0048,0.018,0.111,0.041,0.037,0.012,0.0248,0.002,0.0025,0.0105,0.001,0.004,2126.534,34.48521,1936.0,1599.0,1095.0
4300,23B164890,48.9,62.0,31.65,0.0719999969005585,06CSK 625100,06CSK,06CSK,06CSK,L,T,0.07,0.398,0.0066,0.0041,0.019,0.1,0.037,0.034,0.009,0.0291,0.001,0.0015,0.009,0.001,0.004,2122.142,34.48601,1931.0,1607.0,1094.0
4301,23B164892,46.6,60.4,32.76,0.143099993467331,06CSK 625100,06CSK,06CSK,06CSK,L,T,0.07,0.398,0.0066,0.0041,0.019,0.1,0.037,0.034,0.009,0.0291,0.001,0.0015,0.009,0.001,0.004,2156.558,34.47889,1936.0,1607.0,1090.0
4302,23B164893,45.6,59.9,33.22,0.132100000977516,06CSK 625100,06CSK,06CSK,06CSK,L,T,0.07,0.398,0.0066,0.0041,0.019,0.1,0.037,0.034,0.009,0.0291,0.001,0.0015,0.009,0.001,0.004,2166.116,34.46464,1958.0,1605.0,1074.0
4303,23B164898,50.0,62.3,31.42,0.0719999969005585,06CSK 625100,06CSK,06CSK,06CSK,L,T,0.064,0.381,0.0055,0.0028,0.027,0.106,0.044,0.039,0.01,0.0276,0.001,0.0028,0.0088,0.001,0.004,2144.93,34.48165,1940.0,1605.0,1115.0
4304,23B164902,50.1,61.9,28.96,0.0719999969005585,06CSK 625100,06CSK,06CSK,06CSK,L,T,0.064,0.381,0.0055,0.0028,0.027,0.106,0.044,0.039,0.01,0.0276,0.001,0.0028,0.0088,0.001,0.004,2138.666,34.48772,1941.0,1607.0,1103.0
4305,23B164903,57.6,64.9,26.66,0.0719999969005585,06CSK 625100,06CSK,06CSK,06CSK,L,T,0.064,0.381,0.0055,0.0028,0.027,0.106,0.044,0.039,0.01,0.0276,0.001,0.0028,0.0088,0.001,0.004,2139.53,34.48376,1940.0,1605.0,1101.0
4306,23B164909,48.0,59.9,32.14,0.0719999969005585,06CSK 625100,06CSK,06CSK,06CSK,L,T,0.064,0.409,0.0082,0.0032,0.019,0.086,0.036,0.03,0.008,0.0302,0.001,0.0019,0.0073,0.001,0.004,2128.604,34.48404,1934.0,1605.0,1090.0
4307,23B164911,48.1,60.4,34.77,0.0719999969005585,06CSK 625100,06CSK,06CSK,06CSK,L,T,0.064,0.409,0.0082,0.0032,0.019,0.086,0.036,0.03,0.008,0.0302,0.001,0.0019,0.0073,0.001,0.004,2089.274,34.49431,1918.0,1605.0,1081.0
4308,23B164915,44.7,59.0,33.94,0.143099993467331,06CSK 625100,06CSK,06CSK,06CSK,L,T,0.065,0.38,0.006,0.0032,0.022,0.097,0.038,0.035,0.011,0.0329,0.002,0.0045,0.0072,0.001,0.004,2108.066,34.48837,1931.0,1601.0,1085.0
4309,23B164920,49.2,61.6,30.82,0.0719999969005585,06CSK 625100,06CSK,06CSK,06CSK,L,T,0.065,0.38,0.006,0.0032,0.022,0.097,0.038,0.035,0.011,0.0329,0.002,0.0045,0.0072,0.001,0.004,2108.678,34.4894,1923.0,1599.0,1090.0
4310,23B164923,47.1,59.9,33.23,0.0719999969005585,06CSK 625100,06CSK,06CSK,06CSK,L,T,0.06,0.363,0.0074,0.003,0.023,0.082,0.035,0.028,0.008,0.0301,0.001,0.0025,0.0084,0.001,0.004,2114.42,34.48823,1932.0,1607.0,1092.0
4311,23B164929,44.2,60.1,34.16,0.14300000667572,06CSK 625100,06CSK,06CSK,06CSK,L,T,0.06,0.363,0.0074,0.003,0.023,0.082,0.035,0.028,0.008,0.0301,0.001,0.0025,0.0084,0.001,0.004,2121.584,34.4854,1943.0,1623.0,1086.0
4312,23B164933,45.2,60.0,32.67,0.14300000667572,06CSK 625100,06CSK,06CSK,06CSK,L,T,0.058,0.356,0.0053,0.0062,0.017,0.086,0.041,0.033,0.01,0.0269,0.0,0.0026,0.0083,0.001,0.004,2109.416,34.49117,1936.0,1628.0,1088.0
4313,23B164937,44.4,59.5,36.03,0.131999999284744,06CSK 625100,06CSK,06CSK,06CSK,L,T,0.058,0.356,0.0053,0.0062,0.017,0.086,0.041,0.033,0.01,0.0269,0.0,0.0026,0.0083,0.001,0.004,2124.374,34.48455,1938.0,1625.0,1090.0
4314,23B164938,44.7,58.3,36.82,0.131999999284744,06CSK 625100,06CSK,06CSK,06CSK,L,T,0.058,0.356,0.0053,0.0062,0.017,0.086,0.041,0.033,0.01,0.0269,0.0,0.0026,0.0083,0.001,0.004,2121.332,34.48791,1940.0,1628.0,1088.0
4315,23B164939,47.1,60.7,30.83,0.131999999284744,06CSK 625100,06CSK,06CSK,06CSK,L,T,0.058,0.356,0.0053,0.0062,0.017,0.086,0.041,0.033,0.01,0.0269,0.0,0.0026,0.0083,0.001,0.004,2118.848,34.48818,1936.0,1628.0,1094.0
4316,23B164942,46.4,61.1,32.61,0.131999999284744,06CSK 625100,06CSK,06CSK,06CSK,L,T,0.067,0.386,0.0074,0.0034,0.028,0.081,0.036,0.035,0.008,0.0309,0.001,0.002,0.0083,0.001,0.004,2122.484,34.48559,1938.0,1625.0,1097.0
4317,23B164945,47.2,61.6,33.62,0.131999999284744,06CSK 625100,06CSK,06CSK,06CSK,L,T,0.067,0.386,0.0074,0.0034,0.028,0.081,0.036,0.035,0.008,0.0309,0.001,0.002,0.0083,0.001,0.004,2123.564,34.48657,1940.0,1626.0,1095.0
4318,23B164947,46.8,61.7,33.18,0.131999999284744,06CSK 625100,06CSK,06CSK,06CSK,L,T,0.067,0.386,0.0074,0.0034,0.028,0.081,0.036,0.035,0.008,0.0309,0.001,0.002,0.0083,0.001,0.004,2124.716,34.46274,1940.0,1630.0,1097.0
4319,23B164951,46.3,60.2,31.83,0.119599997997284,06CSK 625100,06CSK,06CSK,06CSK,L,T,0.062,0.376,0.006,0.0032,0.027,0.091,0.045,0.04,0.011,0.0374,0.002,0.0027,0.0075,0.001,0.004,2124.626,34.48592,1938.0,1626.0,1088.0
4320,23B164952,52.9,63.8,27.83,0.11599999666214,06CSK 625100,06CSK,06CSK,06CSK,L,T,0.062,0.376,0.006,0.0032,0.027,0.091,0.045,0.04,0.011,0.0374,0.002,0.0027,0.0075,0.001,0.004,2126.282,34.48499,1938.0,1628.0,1092.0
4321,23B164956,46.7,60.2,31.66,0.11599999666214,06CSK 625100,06CSK,06CSK,06CSK,L,T,0.062,0.376,0.006,0.0032,0.027,0.091,0.045,0.04,0.011,0.0374,0.002,0.0027,0.0075,0.001,0.004,2134.94,34.4637,1945.0,1632.0,1092.0
4322,23B164957,46.6,61.1,32.59,0.11599999666214,06CSK 625100,06CSK,06CSK,06CSK,L,T,0.062,0.376,0.006,0.0032,0.027,0.091,0.045,0.04,0.011,0.0374,0.002,0.0027,0.0075,0.001,0.004,2132.24,34.48236,1940.0,1628.0,1092.0
4323,23B164960,47.3,60.9,32.71,0.11599999666214,06CSK 625100,06CSK,06CSK,06CSK,L,T,0.062,0.377,0.0066,0.0022,0.024,0.082,0.038,0.033,0.009,0.0332,0.002,0.0027,0.0083,0.001,0.004,2134.058,34.4635,1940.0,1626.0,1097.0
4324,23B164963,47.3,60.2,33.5,0.11599999666214,06CSK 625100,06CSK,06CSK,06CSK,L,T,0.062,0.377,0.0066,0.0022,0.024,0.082,0.038,0.033,0.009,0.0332,0.002,0.0027,0.0083,0.001,0.004,2133.77,34.46777,1947.0,1632.0,1101.0
4325,23B164965,47.2,60.2,32.24,0.11599999666214,06CSK 625100,06CSK,06CSK,06CSK,L,T,0.062,0.377,0.0066,0.0022,0.024,0.082,0.038,0.033,0.009,0.0332,0.002,0.0027,0.0083,0.001,0.004,2133.896,34.48262,1945.0,1632.0,1099.0
4326,23B164966,47.8,61.1,31.92,0.11599999666214,06CSK 625100,06CSK,06CSK,06CSK,L,T,0.062,0.377,0.0066,0.0022,0.024,0.082,0.038,0.033,0.009,0.0332,0.002,0.0027,0.0083,0.001,0.004,2131.97,34.48191,1940.0,1630.0,1095.0
4327,23B164969,46.7,60.8,32.85,0.11599999666214,06CSK 625100,06CSK,06CSK,06CSK,L,T,0.067,0.388,0.0067,0.0017,0.031,0.091,0.041,0.04,0.012,0.0252,0.003,0.0025,0.0074,0.001,0.005,2135.39,34.48319,1943.0,1632.0,1094.0
4328,23B164972,47.1,60.9,34.56,0.11599999666214,06CSK 625100,06CSK,06CSK,06CSK,L,T,0.067,0.388,0.0067,0.0017,0.031,0.091,0.041,0.04,0.012,0.0252,0.003,0.0025,0.0074,0.001,0.005,2134.418,34.48246,1940.0,1630.0,1092.0
4329,23B164974,47.4,60.6,33.62,0.14300000667572,06CSK 625100,06CSK,06CSK,06CSK,L,T,0.067,0.388,0.0067,0.0017,0.031,0.091,0.041,0.04,0.012,0.0252,0.003,0.0025,0.0074,0.001,0.005,2132.294,34.48314,1923.0,1630.0,1112.0
4330,23B164975,47.3,60.3,32.42,0.131099998950958,06CSK 625100,06CSK,06CSK,06CSK,L,T,0.067,0.388,0.0067,0.0017,0.031,0.091,0.041,0.04,0.012,0.0252,0.003,0.0025,0.0074,0.001,0.005,2161.742,34.45591,1956.0,1630.0,1095.0
4331,23B164978,46.7,60.0,34.35,0.116099998354912,06CSK 625100,06CSK,06CSK,06CSK,L,T,0.062,0.392,0.0063,0.0034,0.024,0.078,0.035,0.03,0.008,0.0342,0.001,0.0019,0.0081,0.001,0.004,2186.6,34.44676,1959.0,1632.0,1108.0
4332,23B164981,46.1,59.3,34.85,0.11599999666214,06CSK 625100,06CSK,06CSK,06CSK,L,T,0.062,0.392,0.0063,0.0034,0.024,0.078,0.035,0.03,0.008,0.0342,0.001,0.0019,0.0081,0.001,0.004,2084.0,34.50214,1909.0,1621.0,1103.0
4333,23B164983,45.4,59.7,32.39,0.11599999666214,06CSK 625100,06CSK,06CSK,06CSK,L,T,0.062,0.392,0.0063,0.0034,0.024,0.078,0.035,0.03,0.008,0.0342,0.001,0.0019,0.0081,0.001,0.004,2090.354,34.49663,1920.0,1628.0,1101.0
4334,23B164987,46.7,60.4,35.04,0.11599999666214,06CSK 625100,06CSK,06CSK,06CSK,L,T,0.061,0.372,0.0074,0.0037,0.029,0.108,0.039,0.044,0.012,0.0357,0.002,0.003,0.008,0.001,0.004,2089.526,34.49804,1923.0,1621.0,1095.0
4335,23B164991,49.2,61.5,31.95,0.0860000029206276,06CSK 625100,06CSK,06CSK,06CSK,L,T,0.061,0.372,0.0074,0.0037,0.029,0.108,0.039,0.044,0.012,0.0357,0.002,0.003,0.008,0.001,0.004,2076.998,34.50391,1911.0,1598.0,1086.0
4336,23B164992,46.1,60.0,33.52,0.143199995160103,06CSK 625100,06CSK,06CSK,06CSK,L,T,0.061,0.372,0.0074,0.0037,0.029,0.108,0.039,0.044,0.012,0.0357,0.002,0.003,0.008,0.001,0.004,2201.756,34.47215,1972.0,1612.0,1086.0
4337,23B164995,43.8,60.7,36.18,0.181099995970726,06CSK 625100,06CSK,06CSK,06CSK,L,T,0.068,0.375,0.0063,0.0009,0.025,0.087,0.056,0.044,0.008,0.0259,0.002,0.0014,0.0112,0.0,0.004,2150.168,44.31239,1950.0,1632.0,1124.0
4338,23B165001,46.5,62.1,34.12,0.180999994277954,06CSK 625100,06CSK,06CSK,06CSK,L,T,0.068,0.375,0.0063,0.0009,0.025,0.087,0.056,0.044,0.008,0.0259,0.002,0.0014,0.0112,0.0,0.004,2136.2,44.31306,1940.0,1634.0,1085.0
4339,23B165004,44.4,60.2,34.28,0.180999994277954,06CSK 625100,06CSK,06CSK,06CSK,L,T,0.063,0.386,0.0072,0.0014,0.022,0.095,0.038,0.046,0.01,0.026,0.002,0.0038,0.0095,0.001,0.005,2159.42,44.31477,1950.0,1632.0,1081.0
4349,23B165034,45.8,60.1,37.03,0.290100008249283,06CSK 625100,06CSK,06CSK,06CSK,L,T,0.064,0.361,0.0053,0.0077,0.013,0.092,0.053,0.042,0.01,0.0276,0.001,0.0026,0.0092,0.0,0.004,2094.134,49.23619,1920.0,1625.0,1083.0
4350,23B165035,45.2,59.3,38.66,0.290100008249283,06CSK 625100,06CSK,06CSK,06CSK,L,T,0.064,0.361,0.0053,0.0077,0.013,0.092,0.053,0.042,0.01,0.0276,0.001,0.0026,0.0092,0.0,0.004,2098.058,49.26061,1927.0,1628.0,1085.0
4904,23B166637,44.6,59.9,36.01,0.249099999666214,06CSK 625100,06CSK,06CSK,06CSK,L,T,0.064,0.406,0.006,0.0021,0.025,0.088,0.035,0.037,0.012,0.0267,0.001,0.0057,0.0098,0.001,0.004,2068.97,49.27186,1884.0,1632.0,1092.0
4905,23B166639,45.8,60.3,34.53,0.249099999666214,06CSK 625100,06CSK,06CSK,06CSK,L,T,0.064,0.39,0.0061,0.0019,0.027,0.093,0.039,0.047,0.012,0.0275,0.0,0.0034,0.0077,0.001,0.004,2108.246,49.25262,1902.0,1626.0,1077.0
4906,23B166645,46.9,60.4,31.55,0.209099993109703,06CSK 625100,06CSK,06CSK,03CSK,L,T,0.064,0.39,0.0061,0.0019,0.027,0.093,0.039,0.047,0.012,0.0275,0.0,0.0034,0.0077,0.001,0.004,2121.602,49.24404,1898.0,1601.0,1085.0
5290,23B168284,44.8,61.9,33.96,0.131099998950958,06CSK 625100,06CSK,06CSK,06CSK,L,T,0.064,0.44,0.0065,0.0016,0.021,0.144,0.046,0.036,0.014,0.0289,0.001,0.003,0.0106,0.0,0.004,2092.712,44.34144,1826.0,1632.0,1106.0
5291,23B168286,47.1,59.9,38.81,0.270099997520447,06CSK 625100,06CSK,06CSK,06CSK,L,T,0.064,0.44,0.0065,0.0016,0.021,0.144,0.046,0.036,0.014,0.0289,0.001,0.003,0.0106,0.0,0.004,2089.922,49.26178,1823.0,1626.0,1092.0
5318,23B168360,46.7,61.7,33.46,0.241099998354912,06CSK 625100,06CSK,06CSK,06CSK,L,T,0.065,0.381,0.0054,0.0004,0.039,0.134,0.048,0.043,0.015,0.0212,0.0,0.003,0.0094,0.001,0.004,2074.622,44.34462,1826.0,1628.0,1101.0
5319,23B168365,46.3,61.3,35.28,0.24099999666214,06CSK 625100,06CSK,06CSK,06CSK,L,T,0.065,0.381,0.0054,0.0004,0.039,0.134,0.048,0.043,0.015,0.0212,0.0,0.003,0.0094,0.001,0.004,2057.774,49.27734,1821.0,1625.0,1104.0
5320,23B168368,49.5,62.9,32.83,0.241099998354912,06CSK 625100,06CSK,06CSK,06CSK,L,T,0.064,0.392,0.0067,0.001,0.019,0.144,0.046,0.048,0.013,0.028,0.003,0.0016,0.0104,0.0,0.004,2071.13,39.42464,1832.0,1628.0,1110.0
5322,23B168375,46.5,61.4,34.35,0.0860000029206276,06CSK 625100,06CSK,06CSK,05CSK,L,T,0.064,0.392,0.0067,0.001,0.019,0.144,0.046,0.048,0.013,0.028,0.003,0.0016,0.0104,0.0,0.004,2076.026,34.49911,1844.0,1578.0,1106.0
5350,23B168497,46.6,59.6,34.47,0.11599999666214,06CSK 625100,06CSK,06CSK,06CSK,L,T,0.065,0.384,0.0058,0.0015,0.039,0.1,0.036,0.045,0.012,0.0283,0.0,0.0032,0.0062,0.001,0.004,2071.49,34.49912,1826.0,1580.0,1108.0
5351,23B168501,46.1,59.3,36.77,0.11599999666214,06CSK 625100,06CSK,06CSK,06CSK,L,T,0.065,0.384,0.0058,0.0015,0.039,0.1,0.036,0.045,0.012,0.0283,0.0,0.0032,0.0062,0.001,0.004,2069.24,34.49779,1850.0,1581.0,1110.0
5352,23B168505,48.1,62.0,31.75,0.116099998354912,06CSK 625100,06CSK,06CSK,06CSK,L,T,0.065,0.384,0.0058,0.0015,0.039,0.1,0.036,0.045,0.012,0.0283,0.0,0.0032,0.0062,0.001,0.004,2075.756,34.49793,1864.0,1576.0,1095.0
5354,23B168512,50.6,63.8,31.92,0.0759999975562096,06CSK 625100,06CSK,06CSK,06CSK,L,T,0.064,0.412,0.0106,0.0014,0.031,0.106,0.039,0.064,0.012,0.0299,0.002,0.0015,0.008,0.001,0.004,2057.054,34.50099,1833.0,1612.0,1128.0
5355,23B168515,50.3,63.3,30.23,0.0710000023245811,06CSK 625100,06CSK,06CSK,06CSK,L,T,0.061,0.38,0.0065,0.0021,0.028,0.106,0.04,0.055,0.011,0.031,0.002,0.0015,0.0075,0.001,0.004,2090.3,34.49822,1857.0,1612.0,1119.0
5356,23B168516,48.5,61.9,31.09,0.0710000023245811,06CSK 625100,06CSK,06CSK,06CSK,L,T,0.061,0.38,0.0065,0.0021,0.028,0.106,0.04,0.055,0.011,0.031,0.002,0.0015,0.0075,0.001,0.004,2094.152,34.49319,1859.0,1625.0,1121.0
5357,23B168526,50.6,62.3,32.72,0.0710000023245811,06CSK 625100,06CSK,06CSK,06CSK,L,T,0.06,0.383,0.0057,0.005,0.027,0.113,0.038,0.046,0.01,0.0381,0.001,0.0016,0.0072,0.001,0.004,2069.618,34.50072,1842.0,1616.0,1103.0
5358,23B168530,48.4,61.3,31.7,0.0710000023245811,06CSK 625100,06CSK,06CSK,06CSK,L,T,0.06,0.383,0.0057,0.005,0.027,0.113,0.038,0.046,0.01,0.0381,0.001,0.0016,0.0072,0.001,0.004,2133.158,34.48528,1859.0,1614.0,1094.0
5359,23B168534,45.6,60.1,33.86,0.204099997878075,06CSK 625100,06CSK,06CSK,06CSK,L,T,0.068,0.365,0.0058,0.0012,0.019,0.118,0.04,0.053,0.011,0.0261,0.001,0.0024,0.009,0.0,0.004,2136.524,49.22893,1853.0,1630.0,1108.0
5360,23B168541,43.7,59.0,35.08,0.147100001573563,06CSK 625100,06CSK,06CSK,06CSK,L,T,0.068,0.365,0.0058,0.0012,0.019,0.118,0.04,0.053,0.011,0.0261,0.001,0.0024,0.009,0.0,0.004,2088.266,34.49288,1837.0,1625.0,1117.0
5361,23B168545,42.9,56.7,36.54,0.133100003004074,06CSK 625100,06CSK,06CSK,06CSK,L,T,0.062,0.359,0.0052,0.0015,0.014,0.096,0.036,0.043,0.012,0.0202,0.0,0.0037,0.0064,0.0,0.004,2084.486,34.49685,1839.0,1605.0,1095.0
5362,23B168551,44.4,58.9,34.69,0.116099998354912,06CSK 625100,06CSK,06CSK,06CSK,L,T,0.062,0.359,0.0052,0.0015,0.014,0.096,0.036,0.043,0.012,0.0202,0.0,0.0037,0.0064,0.0,0.004,2089.346,34.49643,1875.0,1607.0,1103.0
5363,23B168554,45.1,59.8,35.54,0.116099998354912,06CSK 625100,06CSK,06CSK,06CSK,L,T,0.062,0.374,0.0077,0.0015,0.024,0.129,0.041,0.059,0.011,0.0299,0.001,0.0015,0.0074,0.0,0.004,2083.388,34.49722,1871.0,1605.0,1103.0
5364,23B168559,45.1,60.1,33.41,0.116099998354912,06CSK 625100,06CSK,06CSK,06CSK,L,T,0.062,0.374,0.0077,0.0015,0.024,0.129,0.041,0.059,0.011,0.0299,0.001,0.0015,0.0074,0.0,0.004,2080.976,34.49749,1859.0,1608.0,1104.0
5365,23B168563,44.8,60.0,32.87,0.11599999666214,06CSK 625100,06CSK,06CSK,06CSK,L,T,0.06,0.394,0.005,0.0012,0.033,0.126,0.04,0.042,0.013,0.0331,0.001,0.0048,0.0042,0.001,0.004,2096.258,34.49223,1869.0,1607.0,1108.0
5366,23B168569,45.9,60.9,35.57,0.116099998354912,06CSK 625100,06CSK,06CSK,06CSK,L,T,0.06,0.394,0.005,0.0012,0.033,0.126,0.04,0.042,0.013,0.0331,0.001,0.0048,0.0042,0.001,0.004,2080.742,34.49737,1880.0,1607.0,1099.0
5367,23B168573,46.1,61.4,33.68,0.11599999666214,06CSK 625100,06CSK,06CSK,06CSK,L,T,0.061,0.388,0.0072,0.0012,0.029,0.136,0.039,0.05,0.01,0.0331,0.001,0.0014,0.0094,0.001,0.004,2082.65,34.49561,1875.0,1607.0,1099.0
5368,23B168577,46.5,61.2,32.58,0.116099998354912,06CSK 625100,06CSK,06CSK,06CSK,L,T,0.061,0.388,0.0072,0.0012,0.029,0.136,0.039,0.05,0.01,0.0331,0.001,0.0014,0.0094,0.001,0.004,2093.414,34.49803,1873.0,1610.0,1099.0
5369,23B168582,46.8,60.4,32.65,0.101000003516674,06CSK 625100,06CSK,06CSK,06CSK,L,T,0.065,0.375,0.0061,0.0027,0.011,0.132,0.04,0.047,0.013,0.0244,0.001,0.0029,0.0083,0.0,0.004,2071.004,34.49875,1864.0,1607.0,1099.0
5370,23B168588,46.8,61.0,32.05,0.120099999010563,06CSK 625100,06CSK,06CSK,06CSK,L,T,0.065,0.375,0.0061,0.0027,0.011,0.132,0.04,0.047,0.013,0.0244,0.001,0.0029,0.0083,0.0,0.004,2106.338,34.49057,1887.0,1607.0,1099.0
5371,23B168591,47.2,61.8,32.22,0.101000003516674,06CSK 625100,06CSK,06CSK,06CSK,L,T,0.07,0.382,0.0079,0.0022,0.035,0.144,0.045,0.047,0.011,0.0362,0.001,0.0023,0.0105,0.001,0.004,2062.976,34.50021,1860.0,1605.0,1110.0
5372,23B168600,47.2,60.7,33.13,0.0729999989271164,06CSK 625100,06CSK,06CSK,06CSK,L,T,0.067,0.38,0.0055,0.0027,0.02,0.128,0.041,0.041,0.012,0.0213,0.0,0.0028,0.0098,0.0,0.004,2019.596,34.5139,1850.0,1599.0,1117.0
5373,23B168607,48.7,60.7,30.75,0.0710000023245811,06CSK 625100,06CSK,06CSK,06CSK,L,T,0.067,0.38,0.0055,0.0027,0.02,0.128,0.041,0.041,0.012,0.0213,0.0,0.0028,0.0098,0.0,0.004,2020.298,34.51215,1864.0,1583.0,1104.0
5374,23B168610,50.0,61.4,26.97,0.0710000023245811,06CSK 625100,06CSK,06CSK,06CSK,L,T,0.064,0.366,0.0056,0.0019,0.034,0.15,0.044,0.056,0.011,0.0311,0.002,0.0016,0.0067,0.001,0.004,2013.692,34.51447,1850.0,1583.0,1101.0
5375,23B168616,48.6,60.2,32.04,0.0710000023245811,06CSK 625100,06CSK,06CSK,06CSK,L,T,0.064,0.366,0.0056,0.0019,0.034,0.15,0.044,0.056,0.011,0.0311,0.002,0.0016,0.0067,0.001,0.004,1991.03,34.52121,1839.0,1583.0,1106.0
5376,23B168620,44.3,58.9,36.77,0.137999996542931,06CSK 625100,06CSK,06CSK,06CSK,L,T,0.064,0.371,0.0051,0.0039,0.02,0.143,0.041,0.056,0.013,0.028,0.0,0.0039,0.0068,0.001,0.004,1878.818,34.55939,1797.0,1587.0,1113.0
5377,23B168626,48.4,60.2,35.08,0.0860000029206276,06CSK 625100,06CSK,06CSK,06CSK,L,T,0.064,0.371,0.0051,0.0039,0.02,0.143,0.041,0.056,0.013,0.028,0.0,0.0039,0.0068,0.001,0.004,2017.472,34.51816,1835.0,1581.0,1099.0
5378,23B168630,51.2,64.2,28.09,0.0710000023245811,06CSK 625100,06CSK,06CSK,06CSK,L,T,0.069,0.403,0.0065,0.0018,0.027,0.148,0.045,0.051,0.011,0.0297,0.001,0.0016,0.0085,0.001,0.004,2011.748,34.51803,1842.0,1585.0,1097.0
5379,23B168635,48.849999999999994,62.900000000000006,32.25,0.0710000023245811,06CSK 625100,06CSK,06CSK,06CSK,L,T,0.069,0.403,0.0065,0.0018,0.027,0.148,0.045,0.051,0.011,0.0297,0.001,0.0016,0.0085,0.001,0.004,2027.606,34.50964,1855.0,1587.0,1097.0
5380,23B168640,58.4,61.3,26.66,0.183100000023842,06CSK 625100,06CSK,06CSK,06CSK,L,T,0.065,0.357,0.005,0.0029,0.023,0.125,0.04,0.041,0.01,0.0168,0.001,0.0022,0.0086,0.0,0.004,2038.28,34.50834,1824.0,1630.0,1108.0
5381,23B168649,44.5,59.7,33.56,0.137999996542931,06CSK 625100,06CSK,06CSK,06CSK,L,T,0.064,0.368,0.0074,0.0028,0.023,0.11,0.041,0.045,0.011,0.0274,0.001,0.0015,0.0069,0.001,0.004,2037.218,34.50822,1846.0,1628.0,1108.0
5382,23B168655,50.5,63.7,31.8,0.101000003516674,06CSK 625100,06CSK,06CSK,06CSK,L,T,0.064,0.368,0.0074,0.0028,0.023,0.11,0.041,0.045,0.011,0.0274,0.001,0.0015,0.0069,0.001,0.004,2016.302,34.50904,1846.0,1630.0,1104.0
5383,23B168659,52.0,64.7,31.45,0.0710000023245811,06CSK 625100,06CSK,06CSK,06CSK,L,T,0.068,0.368,0.0063,0.0014,0.039,0.102,0.041,0.044,0.011,0.0459,0.001,0.0015,0.0103,0.002,0.004,2021.63,34.51165,1846.0,1599.0,1110.0
5384,23B168668,50.0,61.8,31.96,0.0710000023245811,06CSK 625100,06CSK,06CSK,06CSK,L,T,0.069,0.417,0.006,0.0048,0.027,0.105,0.04,0.04,0.01,0.0299,0.001,0.0017,0.0071,0.001,0.004,2008.22,34.51594,1837.0,1599.0,1106.0
5385,23B168674,50.1,63.3,31.09,0.0710000023245811,06CSK 625100,06CSK,06CSK,06CSK,L,T,0.069,0.417,0.006,0.0048,0.027,0.105,0.04,0.04,0.01,0.0299,0.001,0.0017,0.0071,0.001,0.004,2018.12,34.51398,1850.0,1601.0,1101.0
5386,23B168678,50.0,62.8,34.22,0.0710000023245811,06CSK 625100,06CSK,06CSK,06CSK,L,T,0.07,0.403,0.0062,0.0052,0.019,0.104,0.038,0.038,0.009,0.0324,0.0,0.0015,0.009,0.0,0.004,2019.344,34.51242,1848.0,1603.0,1097.0
5387,23B168684,48.8,62.7,31.8,0.0710000023245811,06CSK 625100,06CSK,06CSK,06CSK,L,T,0.07,0.403,0.0062,0.0052,0.019,0.104,0.038,0.038,0.009,0.0324,0.0,0.0015,0.009,0.0,0.004,2025.608,34.50932,1842.0,1601.0,1094.0
5388,23B168687,43.4,57.8,38.84,0.376899987459183,06CSK 625100,06CSK,06CSK,06CSK,L,T,0.065,0.378,0.0053,0.0051,0.028,0.11,0.037,0.039,0.009,0.0308,0.001,0.0018,0.0076,0.001,0.004,2052.14,54.20442,1869.0,1675.0,1180.0
5389,23B168691,45.4,60.3,33.46,0.130500003695488,06CSK 625100,06CSK,06CSK,06CSK,L,T,0.065,0.378,0.0053,0.0051,0.028,0.11,0.037,0.039,0.009,0.0308,0.001,0.0018,0.0076,0.001,0.004,2061.752,34.50027,1848.0,1625.0,1112.0
6600,23B172445,41.9,57.4,37.31,0.377099990844727,06CSK 625100,06CSK,06CSK,06CSK,L,T,0.063,0.394,0.0035,0.0039,0.016,0.119,0.043,0.041,0.01,0.0372,0.001,0.0019,0.0083,0.001,0.004,2145.902,54.15324,1941.0,1630.0,1137.0
6601,23B172449,43.1,57.7,36.58,0.316599994897842,06CSK 625100,06CSK,06CSK,06CSK,L,T,0.063,0.394,0.0035,0.0039,0.016,0.119,0.043,0.041,0.01,0.0372,0.001,0.0019,0.0083,0.001,0.004,2110.424,54.16585,1929.0,1632.0,1097.0
6602,23B172454,43.5,59.0,37.13,0.377000004053116,06CSK 625100,06CSK,06CSK,06CSK,L,T,0.065,0.415,0.0059,0.0072,0.016,0.142,0.065,0.041,0.011,0.0397,0.001,0.0039,0.0084,0.001,0.004,2118.722,54.1658,1940.0,1623.0,1103.0
6603,23B172459,43.1,59.7,36.97,0.316500008106232,06CSK 625100,06CSK,06CSK,06CSK,L,T,0.065,0.415,0.0059,0.0072,0.016,0.142,0.065,0.041,0.011,0.0397,0.001,0.0039,0.0084,0.001,0.004,2115.536,54.16896,1934.0,1632.0,1103.0
6604,23B172463,42.9,58.3,36.23,0.316500008106232,06CSK 625100,06CSK,06CSK,06CSK,L,T,0.063,0.403,0.0048,0.0022,0.026,0.141,0.046,0.041,0.01,0.0383,0.001,0.002,0.0071,0.001,0.004,2126.444,54.16226,1932.0,1628.0,1094.0
6605,23B172469,46.4,60.4,33.63,0.119999997317791,06CSK 625100,06CSK,06CSK,06CSK,L,T,0.063,0.403,0.0048,0.0022,0.026,0.141,0.046,0.041,0.01,0.0383,0.001,0.002,0.0071,0.001,0.004,2126.696,34.4815,1932.0,1628.0,1108.0
6606,23B172470,48.0,60.9,32.46,0.101000003516674,06CSK 625100,06CSK,06CSK,05CSK,L,T,0.063,0.403,0.0048,0.0022,0.026,0.141,0.046,0.041,0.01,0.0383,0.001,0.002,0.0071,0.001,0.004,2121.584,34.48365,1923.0,1621.0,1104.0
6612,23B172482,51.2,62.1,31.94,0.0860000029206276,06CSK 625100,06CSK,05CSK,06CSK,L,T,0.067,0.418,0.0047,0.0045,0.02,0.136,0.047,0.043,0.011,0.0362,0.001,0.0022,0.008,0.001,0.004,2133.284,34.4852,1936.0,1621.0,1106.0
6613,23B172483,51.6,63.0,29.8,0.0860000029206276,06CSK 625100,06CSK,06CSK,06CSK,L,T,0.067,0.418,0.0047,0.0045,0.02,0.136,0.047,0.043,0.011,0.0362,0.001,0.0022,0.008,0.001,0.004,2099.732,34.49353,1920.0,1617.0,1108.0
6614,23B172486,51.2,63.7,27.19,0.0710000023245811,06CSK 625100,06CSK,06CSK,06CSK,L,T,0.067,0.418,0.0047,0.0045,0.02,0.136,0.047,0.043,0.011,0.0362,0.001,0.0022,0.008,0.001,0.004,2060.69,34.50652,1904.0,1628.0,1122.0
6615,23B172489,53.4,63.4,28.29,0.0710000023245811,06CSK 625100,06CSK,06CSK,06CSK,L,T,0.067,0.418,0.0047,0.0045,0.02,0.136,0.047,0.043,0.011,0.0362,0.001,0.0022,0.008,0.001,0.004,2029.352,34.51026,1889.0,1625.0,1126.0
6616,23B172492,49.4,62.0,33.62,0.0710000023245811,06CSK 625100,06CSK,06CSK,06CSK,L,T,0.064,0.412,0.0093,0.0024,0.029,0.133,0.057,0.075,0.01,0.037,0.001,0.0028,0.0076,0.001,0.004,2040.458,34.50831,1891.0,1628.0,1112.0
6617,23B172495,50.9,62.7,29.29,0.0710000023245811,06CSK 625100,06CSK,06CSK,06CSK,L,T,0.064,0.412,0.0093,0.0024,0.029,0.133,0.057,0.075,0.01,0.037,0.001,0.0028,0.0076,0.001,0.004,2061.014,34.50705,1898.0,1634.0,1112.0
6648,23B172620,46.7,63.0,32.34,0.119000002741814,06CSK 625100,06CSK,06CSK,06CSK,L,T,0.07,0.397,0.0074,0.0034,0.013,0.139,0.045,0.053,0.01,0.0278,0.0,0.0029,0.0108,0.0,0.003,2162.12,34.47944,1950.0,1626.0,1104.0
6649,23B172623,47.1,63.8,31.32,0.119000002741814,06CSK 625100,06CSK,06CSK,06CSK,L,T,0.08,0.407,0.0076,0.0022,0.009,0.137,0.044,0.047,0.01,0.0335,0.0,0.0024,0.0101,0.0,0.003,2157.818,34.4773,1947.0,1628.0,1101.0
6650,23B172630,46.9,63.9,30.36,0.119000002741814,06CSK 625100,06CSK,06CSK,06CSK,L,T,0.07,0.441,0.0045,0.0011,0.011,0.127,0.044,0.052,0.009,0.0288,0.0,0.0022,0.0117,0.0,0.004,2122.106,34.49009,1940.0,1621.0,1099.0
6651,23B172636,46.6,62.6,33.55,0.119000002741814,06CSK 625100,06CSK,06CSK,06CSK,L,T,0.07,0.441,0.0045,0.0011,0.011,0.127,0.044,0.052,0.009,0.0288,0.0,0.0022,0.0117,0.0,0.004,2051.564,34.50644,1896.0,1623.0,1110.0
6652,23B172639,46.2,61.5,33.42,0.119000002741814,06CSK 625100,06CSK,06CSK,06CSK,L,T,0.066,0.423,0.0033,0.0012,0.013,0.128,0.046,0.051,0.009,0.0295,0.0,0.0016,0.0086,0.0,0.004,2057.432,34.49962,1900.0,1626.0,1106.0
6653,23B172643,46.6,61.7,31.38,0.119000002741814,06CSK 625100,06CSK,06CSK,06CSK,L,T,0.066,0.423,0.0033,0.0012,0.013,0.128,0.046,0.051,0.009,0.0295,0.0,0.0016,0.0086,0.0,0.004,2068.052,34.50328,1902.0,1626.0,1106.0
6656,23B172656,49.4,62.8,31.0,0.0759999975562096,06CSK 625100,06CSK,06CSK,06CSK,L,T,0.068,0.39,0.0052,0.0014,0.023,0.134,0.046,0.043,0.009,0.0258,0.0,0.0019,0.008,0.001,0.004,2109.866,34.49032,1914.0,1581.0,1095.0
6657,23B172661,49.2,62.5,33.38,0.0759999975562096,06CSK 625100,06CSK,06CSK,06CSK,L,T,0.068,0.39,0.0052,0.0014,0.023,0.134,0.046,0.043,0.009,0.0258,0.0,0.0019,0.008,0.001,0.004,2099.93,34.49021,1911.0,1581.0,1099.0
6658,23B172665,50.1,61.9,32.53,0.0759999975562096,06CSK 625100,06CSK,06CSK,06CSK,L,T,0.069,0.396,0.0036,0.0023,0.031,0.148,0.047,0.038,0.01,0.0375,0.001,0.0018,0.0084,0.001,0.004,2159.51,34.4823,1927.0,1581.0,1103.0
6659,23B172673,47.55,60.3,32.39,0.0869999974966049,06CSK 625100,06CSK,06CSK,06CSK,L,T,0.068,0.404,0.0061,0.0043,0.022,0.137,0.046,0.041,0.009,0.0267,0.0,0.0026,0.0074,0.001,0.004,2153.174,34.47923,1913.0,1571.0,1103.0
6660,23B172682,48.7,61.2,32.88,0.0759999975562096,06CSK 625100,06CSK,06CSK,06CSK,L,T,0.068,0.374,0.004,0.0016,0.027,0.122,0.044,0.034,0.009,0.0273,0.001,0.0018,0.0079,0.001,0.004,2110.91,34.49235,1909.0,1580.0,1104.0
6661,23B172688,51.0,62.7,27.8,0.0710000023245811,06CSK 625100,06CSK,06CSK,06CSK,L,T,0.068,0.374,0.004,0.0016,0.027,0.122,0.044,0.034,0.009,0.0273,0.001,0.0018,0.0079,0.001,0.004,2144.984,34.48138,1925.0,1580.0,1103.0
6662,23B172691,50.6,63.0,31.64,0.0710999965667725,06CSK 625100,06CSK,06CSK,06CSK,L,T,0.068,0.415,0.0054,0.0013,0.025,0.131,0.046,0.046,0.01,0.0263,0.0,0.0027,0.0081,0.001,0.004,2154.56,34.47708,1922.0,1580.0,1104.0
6663,23B172696,51.0,63.2,33.88,0.0710000023245811,06CSK 625100,06CSK,06CSK,06CSK,L,T,0.068,0.415,0.0054,0.0013,0.025,0.131,0.046,0.046,0.01,0.0263,0.0,0.0027,0.0081,0.001,0.004,2157.098,34.4787,1911.0,1580.0,1101.0
6664,23B172712,42.7,61.9,34.6,0.180999994277954,06CSK 625100,06CSK,06CSK,06CSK,L,T,0.07,0.369,0.0046,0.0043,0.004,0.126,0.043,0.037,0.009,0.021,0.0,0.0027,0.0097,0.0,0.004,2036.966,49.28137,1878.0,1623.0,1095.0
6665,23B172714,48.5,63.0,29.78,0.130500003695488,06CSK 625100,06CSK,06CSK,06CSK,L,T,0.074,0.396,0.0033,0.0011,0.008,0.118,0.043,0.039,0.01,0.029,0.001,0.002,0.0096,0.0,0.004,2085.53,34.49921,1898.0,1599.0,1095.0
6666,23B172721,52.1,64.6,31.83,0.0710000023245811,06CSK 625100,06CSK,06CSK,06CSK,L,T,0.074,0.396,0.0033,0.0011,0.008,0.118,0.043,0.039,0.01,0.029,0.001,0.002,0.0096,0.0,0.004,2169.032,34.47272,1947.0,1610.0,1103.0
6667,23B172724,50.5,63.0,32.24,0.0760999992489815,06CSK 625100,06CSK,06CSK,06CSK,L,T,0.069,0.387,0.0051,0.0004,0.026,0.122,0.042,0.051,0.008,0.0295,0.001,0.003,0.009,0.001,0.004,2168.834,34.47485,1947.0,1607.0,1088.0
6668,23B172732,49.8,63.0,30.56,0.0710000023245811,06CSK 625100,06CSK,06CSK,06CSK,L,T,0.069,0.387,0.0051,0.0004,0.026,0.122,0.042,0.051,0.008,0.0295,0.001,0.003,0.009,0.001,0.004,2141.708,34.48863,1927.0,1608.0,1088.0
6669,23B172734,50.5,63.6,31.64,0.0759999975562096,06CSK 625100,06CSK,06CSK,06CSK,L,T,0.066,0.43,0.0039,0.0,0.021,0.111,0.042,0.039,0.009,0.0328,0.001,0.0019,0.0084,0.001,0.004,2164.046,34.476,1940.0,1607.0,1090.0
6670,23B172740,52.1,64.3,35.86,0.0759999975562096,06CSK 625100,06CSK,06CSK,06CSK,L,T,0.066,0.43,0.0039,0.0,0.021,0.111,0.042,0.039,0.009,0.0328,0.001,0.0019,0.0084,0.001,0.004,2154.776,34.47924,1922.0,1607.0,1092.0
6671,23B172743,50.7,62.2,31.76,0.0710000023245811,06CSK 625100,06CSK,06CSK,06CSK,L,T,0.063,0.404,0.0039,0.0004,0.037,0.109,0.042,0.034,0.009,0.0317,0.001,0.0017,0.0069,0.001,0.004,2161.022,34.47753,1940.0,1605.0,1090.0
6672,23B172749,51.2,63.1,31.13,0.0710000023245811,06CSK 625100,06CSK,06CSK,06CSK,L,T,0.063,0.404,0.0039,0.0004,0.037,0.109,0.042,0.034,0.009,0.0317,0.001,0.0017,0.0069,0.001,0.004,2169.086,34.47374,1923.0,1607.0,1092.0
