Repository: PNell/TrialTest3

File: Data/StreamlitData032524.csv (part 32 of 96)
,coil_no,YieldStrength,TensileStrength,TotalElongation,coil_thickness,steel_design_description,grade,grade_head,grade_tail,sample_direction,sample_location,c_amount,mn_amount,p_amount,s_amount,si_amount,cu_amount,ni_amount,cr_amount,mo_amount,al_amount,nb_amount,ca_amount,n_amount,ti_amount,v_amount,TF1_EXIT_AVG_BODY,TBC_thickness,TEMP_FM_ENTRY_AVG,TEMP_FM_EXIT_AVG,TEMP_COILING_AVG
6673,23B172752,48.2,61.1,32.38,0.0710000023245811,06CSK 625100,06CSK,06CSK,06CSK,L,T,0.065,0.396,0.0051,0.005,0.024,0.107,0.039,0.039,0.007,0.0355,0.0,0.0022,0.0084,0.001,0.004,2160.698,34.47602,1918.0,1607.0,1090.0
6674,23B172761,44.6,60.3,31.85,0.136000007390976,06CSK 625100,06CSK,06CSK,06CSK,L,T,0.066,0.395,0.0035,0.0018,0.034,0.108,0.039,0.036,0.01,0.0383,0.0,0.0017,0.0062,0.001,0.004,2162.894,34.47646,1905.0,1614.0,1106.0
6675,23B172763,43.0,61.7,32.24,0.179100006818771,06CSK 625100,06CSK,06CSK,06CSK,L,T,0.074,0.373,0.0031,0.0,0.011,0.106,0.037,0.051,0.003,0.0248,0.001,0.0037,0.0106,0.0,0.002,2077.412,49.25489,1893.0,1628.0,1112.0
6676,23B172769,49.5,62.0,26.64,0.0759999975562096,06CSK 625100,06CSK,06CSK,06CSK,L,T,0.074,0.373,0.0031,0.0,0.011,0.106,0.037,0.051,0.003,0.0248,0.001,0.0037,0.0106,0.0,0.002,2043.176,34.51277,1848.0,1572.0,1104.0
6677,23B172772,47.8,60.1,33.12,0.0759999975562096,06CSK 625100,06CSK,06CSK,06CSK,L,T,0.063,0.41,0.0046,0.0018,0.008,0.13,0.043,0.042,0.011,0.0272,0.002,0.0017,0.0063,0.0,0.004,2055.794,34.50511,1848.0,1574.0,1106.0
6678,23B172781,53.7,66.7,24.78,0.0759999975562096,06CSK 625100,06CSK,06CSK,06CSK,L,T,0.073,0.383,0.0049,0.0002,0.021,0.108,0.04,0.047,0.007,0.0346,0.0,0.003,0.0099,0.001,0.004,2158.826,34.47849,1895.0,1578.0,1090.0
6679,23B172790,52.3,62.1,28.87,0.0710000023245811,06CSK 625100,06CSK,06CSK,06CSK,L,T,0.065,0.391,0.0042,0.0004,0.017,0.116,0.043,0.044,0.011,0.03,0.001,0.0023,0.0086,0.0,0.004,2173.64,34.4674,1911.0,1580.0,1090.0
6680,23B172796,48.5,62.1,31.06,0.110100001096725,06CSK 625100,06CSK,06CSK,06CSK,L,T,0.065,0.391,0.0042,0.0004,0.017,0.116,0.043,0.044,0.011,0.03,0.001,0.0023,0.0086,0.0,0.004,2192.234,34.46335,1916.0,1580.0,1094.0
6681,23B172799,47.1,60.1,36.68,0.244000002741814,06CSK 625100,06CSK,06CSK,06CSK,L,T,0.064,0.415,0.0046,0.001,0.031,0.142,0.043,0.041,0.009,0.0307,0.001,0.0026,0.0076,0.001,0.004,2136.236,34.483,1884.0,1621.0,1085.0
6682,23B172807,46.0,61.4,31.59,0.129999995231628,06CSK 625100,06CSK,06CSK,06CSK,L,T,0.068,0.374,0.0054,0.0032,0.021,0.115,0.038,0.038,0.008,0.0277,0.001,0.0024,0.0064,0.001,0.004,2099.444,34.49813,1878.0,1632.0,1110.0
6683,23B172814,48.1,61.2,34.31,0.0759999975562096,06CSK 625100,06CSK,06CSK,06CSK,L,T,0.067,0.404,0.005,0.0049,0.007,0.136,0.045,0.041,0.011,0.0207,0.0,0.0016,0.0077,0.0,0.004,2075.324,34.4985,1850.0,1594.0,1108.0
6684,23B172819,47.6,60.6,33.25,0.0759999975562096,06CSK 625100,06CSK,06CSK,06CSK,L,T,0.067,0.404,0.005,0.0049,0.007,0.136,0.045,0.041,0.011,0.0207,0.0,0.0016,0.0077,0.0,0.004,2043.392,34.51304,1850.0,1601.0,1115.0
6685,23B172823,48.6,61.1,33.45,0.0710000023245811,06CSK 625100,06CSK,06CSK,06CSK,L,T,0.07,0.376,0.0044,0.0013,0.029,0.145,0.045,0.039,0.011,0.033,0.0,0.0018,0.0064,0.0,0.004,2169.59,34.47172,1896.0,1599.0,1101.0
6686,23B172827,48.4,60.6,32.06,0.0710000023245811,06CSK 625100,06CSK,06CSK,06CSK,L,T,0.07,0.376,0.0044,0.0013,0.029,0.145,0.045,0.039,0.011,0.033,0.0,0.0018,0.0064,0.0,0.004,2169.608,34.47287,1889.0,1603.0,1099.0
6687,23B172832,49.6,62.5,32.07,0.0710000023245811,06CSK 625100,06CSK,06CSK,06CSK,L,T,0.07,0.371,0.0054,0.0032,0.015,0.13,0.042,0.042,0.008,0.0253,0.001,0.0022,0.0086,0.0,0.004,2172.308,34.4708,1898.0,1603.0,1104.0
6858,23B173338,45.3,60.4,35.36,0.19709999859333,06CSK 625100,06CSK,03CSK,06CSK,L,T,0.067,0.416,0.0047,0.0026,0.015,0.15,0.045,0.047,0.009,0.0228,0.001,0.0022,0.0094,0.0,0.004,2040.44,49.27879,1855.0,1616.0,1090.0
7274,23B175058,48.7,62.5,33.4,0.0860000029206276,06CSK 625100,06CSK,05CSK,06CSK,L,T,0.07,0.367,0.0053,0.0037,0.026,0.124,0.038,0.049,0.012,0.0302,0.002,0.0026,0.0103,0.001,0.004,2071.148,34.49793,1938.0,1619.0,1099.0
7275,23B175065,47.3,60.7,28.77,0.0729999989271164,06CSK 625100,06CSK,06CSK,06CSK,L,T,0.065,0.373,0.004,0.004,0.026,0.126,0.039,0.046,0.009,0.0325,0.003,0.0027,0.0084,0.001,0.004,2056.622,34.50471,1931.0,1619.0,1115.0
7276,23B175072,51.2,62.6,29.57,0.0729999989271164,06CSK 625100,06CSK,06CSK,06CSK,L,T,0.07,0.39,0.0056,0.0043,0.031,0.133,0.038,0.05,0.013,0.036,0.004,0.0028,0.0102,0.001,0.004,2051.222,34.50546,1927.0,1619.0,1108.0
7277,23B175076,49.8,62.3,30.91,0.068000003695488,06CSK 625100,06CSK,06CSK,06CSK,L,T,0.07,0.39,0.0056,0.0043,0.031,0.133,0.038,0.05,0.013,0.036,0.004,0.0028,0.0102,0.001,0.004,2048.324,34.50469,1925.0,1617.0,1117.0
7278,23B175079,48.4,62.1,32.38,0.0729999989271164,06CSK 625100,06CSK,06CSK,06CSK,L,T,0.069,0.395,0.0053,0.0062,0.036,0.125,0.039,0.052,0.008,0.0561,0.002,0.0032,0.0102,0.001,0.004,2052.572,34.50565,1932.0,1619.0,1112.0
7279,23B175082,48.3,61.5,33.09,0.0729999989271164,06CSK 625100,06CSK,06CSK,06CSK,L,T,0.069,0.395,0.0053,0.0062,0.036,0.125,0.039,0.052,0.008,0.0561,0.002,0.0032,0.0102,0.001,0.004,2062.346,34.50228,1938.0,1619.0,1110.0
7280,23B175086,46.5,59.5,33.71,0.0729999989271164,06CSK 625100,06CSK,06CSK,06CSK,L,T,0.066,0.37,0.0046,0.0069,0.023,0.125,0.042,0.05,0.011,0.0349,0.0,0.0028,0.008,0.001,0.004,2074.586,34.49969,1938.0,1621.0,1113.0
7281,23B175091,49.2,63.3,30.39,0.0729999989271164,06CSK 625100,06CSK,06CSK,06CSK,L,T,0.066,0.37,0.0046,0.0069,0.023,0.125,0.042,0.05,0.011,0.0349,0.0,0.0028,0.008,0.001,0.004,2044.994,34.50517,1929.0,1623.0,1126.0
7284,23B175099,41.6,58.8,33.28,0.188400000333786,06CSK 625100,06CSK,06CSK,06CSK,L,T,0.074,0.356,0.0044,0.0035,0.012,0.125,0.042,0.042,0.01,0.0204,0.001,0.0024,0.0031,0.0,0.004,2055.416,49.26454,1952.0,1628.0,1095.0
7285,23B175104,43.9,59.2,35.11,0.149100005626678,06CSK 625100,06CSK,06CSK,06CSK,L,T,0.074,0.356,0.0044,0.0035,0.012,0.125,0.042,0.042,0.01,0.0204,0.001,0.0024,0.0031,0.0,0.004,2054.876,34.50269,1954.0,1619.0,1099.0
7288,23B175118,47.5,59.9,28.96,0.0729999989271164,06CSK 625100,06CSK,06CSK,06CSK,L,T,0.061,0.4,0.0059,0.0021,0.02,0.123,0.041,0.044,0.011,0.0279,0.001,0.0029,0.0077,0.0,0.004,2100.308,34.49562,1995.0,1625.0,1106.0
7289,23B175119,47.6,59.1,30.73,0.0729999989271164,06CSK 625100,06CSK,06CSK,06CSK,L,T,0.061,0.4,0.0059,0.0021,0.02,0.123,0.041,0.044,0.011,0.0279,0.001,0.0029,0.0077,0.0,0.004,2153.264,34.48463,1997.0,1630.0,1106.0
7290,23B175122,46.5,59.5,33.08,0.0729999989271164,06CSK 625100,06CSK,06CSK,06CSK,L,T,0.063,0.376,0.006,0.0025,0.027,0.123,0.041,0.039,0.011,0.0311,0.001,0.003,0.0076,0.001,0.004,2092.208,34.49634,1967.0,1625.0,1108.0
7291,23B175128,46.9,59.3,31.18,0.0729999989271164,06CSK 625100,06CSK,06CSK,06CSK,L,T,0.063,0.376,0.006,0.0025,0.027,0.123,0.041,0.039,0.011,0.0311,0.001,0.003,0.0076,0.001,0.004,2111.144,34.48657,1952.0,1623.0,1113.0
7292,23B175131,43.7,60.4,30.69,0.137999996542931,06CSK 625100,06CSK,06CSK,06CSK,L,T,0.069,0.429,0.0067,0.0022,0.017,0.123,0.046,0.039,0.01,0.0352,0.0,0.0032,0.0042,0.0,0.004,2004.476,34.51651,1868.0,1619.0,1090.0
7293,23B175137,47.6,60.7,31.76,0.11599999666214,06CSK 625100,06CSK,06CSK,06CSK,L,T,0.069,0.429,0.0067,0.0022,0.017,0.123,0.046,0.039,0.01,0.0352,0.0,0.0032,0.0042,0.0,0.004,2082.722,34.50065,1943.0,1625.0,1101.0
7294,23B175139,45.6,60.6,32.65,0.11599999666214,06CSK 625100,06CSK,06CSK,06CSK,L,T,0.066,0.391,0.0056,0.0017,0.011,0.116,0.04,0.04,0.007,0.0265,0.001,0.003,0.0112,0.0,0.004,2114.726,34.48802,1956.0,1623.0,1101.0
7295,23B175144,49.8,62.0,30.2,0.0729999989271164,06CSK 625100,06CSK,06CSK,06CSK,L,T,0.066,0.391,0.0056,0.0017,0.011,0.116,0.04,0.04,0.007,0.0265,0.001,0.003,0.0112,0.0,0.004,2103.782,34.48948,1949.0,1628.0,1113.0
7296,23B175147,51.8,62.7,29.8,0.0710000023245811,06CSK 625100,06CSK,06CSK,06CSK,L,T,0.068,0.389,0.0038,0.0031,0.015,0.119,0.04,0.041,0.009,0.0338,0.002,0.0028,0.008,0.0,0.004,2095.916,34.49076,1954.0,1625.0,1112.0
7297,23B175153,49.3,61.7,31.24,0.0710000023245811,06CSK 625100,06CSK,06CSK,06CSK,L,T,0.068,0.389,0.0038,0.0031,0.015,0.119,0.04,0.041,0.009,0.0338,0.002,0.0028,0.008,0.0,0.004,2006.564,34.51619,1914.0,1632.0,1113.0
7298,23B175157,48.5,60.9,30.62,0.0710000023245811,06CSK 625100,06CSK,06CSK,06CSK,L,T,0.068,0.407,0.005,0.0019,0.018,0.123,0.041,0.041,0.012,0.0319,0.003,0.0024,0.0102,0.001,0.004,1992.938,34.52047,1900.0,1634.0,1108.0
7299,23B175163,51.5,63.4,28.35,0.0710000023245811,06CSK 625100,06CSK,06CSK,06CSK,L,T,0.068,0.407,0.005,0.0019,0.018,0.123,0.041,0.041,0.012,0.0319,0.003,0.0024,0.0102,0.001,0.004,1996.538,34.51191,1916.0,1634.0,1104.0
7300,23B175166,48.9,62.9,30.0,0.0710000023245811,06CSK 625100,06CSK,06CSK,06CSK,L,T,0.07,0.402,0.0043,0.0016,0.023,0.116,0.04,0.04,0.008,0.0311,0.002,0.0013,0.0101,0.001,0.004,1998.392,34.51182,1909.0,1632.0,1101.0
7301,23B175175,49.3,63.0,29.43,0.0710000023245811,06CSK 625100,06CSK,06CSK,06CSK,L,T,0.069,0.41,0.0053,0.0025,0.019,0.118,0.045,0.041,0.013,0.0388,0.002,0.0025,0.0122,0.001,0.004,2002.334,34.51816,1918.0,1630.0,1113.0
7302,23B175181,49.7,63.6,30.57,0.0710000023245811,06CSK 625100,06CSK,06CSK,06CSK,L,T,0.069,0.41,0.0053,0.0025,0.019,0.118,0.045,0.041,0.013,0.0388,0.002,0.0025,0.0122,0.001,0.004,2031.296,34.51113,1927.0,1628.0,1108.0
7303,23B175184,48.4,60.4,31.34,0.0710000023245811,06CSK 625100,06CSK,06CSK,06CSK,L,T,0.068,0.395,0.0044,0.0034,0.014,0.119,0.044,0.037,0.01,0.033,0.003,0.0027,0.0086,0.0,0.004,2031.134,34.51069,1925.0,1623.0,1106.0
7304,23B175190,47.0,60.8,29.14,0.0710000023245811,06CSK 625100,06CSK,06CSK,06CSK,L,T,0.068,0.395,0.0044,0.0034,0.014,0.119,0.044,0.037,0.01,0.033,0.003,0.0027,0.0086,0.0,0.004,2029.118,34.51018,1932.0,1623.0,1108.0
7305,23B175193,46.8,60.8,30.5,0.0710000023245811,06CSK 625100,06CSK,06CSK,06CSK,L,T,0.067,0.403,0.0048,0.0028,0.018,0.112,0.045,0.042,0.013,0.0333,0.002,0.0022,0.0091,0.001,0.004,2029.01,34.51053,1925.0,1623.0,1110.0
7306,23B175203,46.1,60.5,32.46,0.0989999994635582,06CSK 625100,06CSK,06CSK,06CSK,L,T,0.066,0.401,0.0052,0.0037,0.029,0.12,0.043,0.041,0.014,0.0371,0.005,0.0023,0.0096,0.001,0.004,2026.544,34.51092,1932.0,1619.0,1113.0
7307,23B175209,46.9,59.9,33.31,0.0710000023245811,06CSK 625100,06CSK,06CSK,06CSK,L,T,0.066,0.401,0.0052,0.0037,0.029,0.12,0.043,0.041,0.014,0.0371,0.005,0.0023,0.0096,0.001,0.004,2030.342,34.51097,1931.0,1617.0,1117.0
7308,23B175212,48.6,60.9,32.82,0.0710000023245811,06CSK 625100,06CSK,06CSK,06CSK,L,T,0.065,0.373,0.0053,0.0037,0.026,0.115,0.042,0.037,0.013,0.0333,0.002,0.0026,0.0108,0.001,0.004,2025.806,34.5114,1931.0,1621.0,1113.0
7309,23B175217,47.4,61.8,33.31,0.0710000023245811,06CSK 625100,06CSK,06CSK,06CSK,L,T,0.065,0.373,0.0053,0.0037,0.026,0.115,0.042,0.037,0.013,0.0333,0.002,0.0026,0.0108,0.001,0.004,2031.062,34.51134,1934.0,1619.0,1112.0
7331,23B175291,45.0,60.7,33.68,0.119000002741814,06CSK 625100,06CSK,06CSK,06CSK,L,T,0.069,0.393,0.0046,0.0019,0.02,0.121,0.042,0.052,0.013,0.0314,0.0,0.0024,0.0087,0.001,0.004,2099.552,44.33478,1905.0,1621.0,1103.0
7341,23B175326,44.4,60.7,33.21,0.188999995589256,06CSK 625100,06CSK,05CSK,06CSK,L,T,0.066,0.395,0.0049,0.0012,0.026,0.113,0.042,0.048,0.012,0.025,0.001,0.0026,0.0073,0.001,0.004,1932.782,54.25866,1902.0,1623.0,1103.0
7342,23B175330,48.9,61.9,32.32,0.0649000033736229,06CSK 625100,06CSK,06CSK,06CSK,L,T,0.066,0.395,0.0049,0.0012,0.026,0.113,0.042,0.048,0.012,0.025,0.001,0.0026,0.0073,0.001,0.004,2032.232,34.51223,1913.0,1594.0,1119.0
7343,23B175333,47.2,61.4,31.72,0.0860000029206276,06CSK 625100,06CSK,06CSK,06CSK,L,T,0.066,0.397,0.0054,0.0054,0.014,0.118,0.041,0.047,0.013,0.0305,0.001,0.0022,0.0111,0.0,0.003,2022.206,34.51404,1893.0,1596.0,1110.0
7344,23B175338,47.6,62.1,33.48,0.0860000029206276,06CSK 625100,06CSK,06CSK,06CSK,L,T,0.066,0.397,0.0054,0.0054,0.014,0.118,0.041,0.047,0.013,0.0305,0.001,0.0022,0.0111,0.0,0.003,1952.276,34.5282,1873.0,1594.0,1112.0
7345,23B175346,48.0,61.3,32.37,0.0860000029206276,06CSK 625100,06CSK,06CSK,06CSK,L,T,0.069,0.42,0.0064,0.0051,0.019,0.114,0.039,0.057,0.012,0.0277,0.002,0.0015,0.0076,0.0,0.004,2024.978,34.49573,1860.0,1589.0,1106.0
7346,23B175347,45.1,60.8,35.66,0.150099992752075,06CSK 625100,06CSK,06CSK,06CSK,L,T,0.069,0.42,0.0064,0.0051,0.019,0.114,0.039,0.057,0.012,0.0277,0.002,0.0015,0.0076,0.0,0.004,2095.538,34.49297,1936.0,1605.0,1094.0
7348,23B175354,55.25,66.75,21.495,0.0860000029206276,06CSK 625100,06CSK,06CSK,06CSK,L,T,0.067,0.404,0.0079,0.0005,0.044,0.115,0.043,0.054,0.014,0.0284,0.0,0.0032,0.0086,0.001,0.004,2057.972,34.50311,1902.0,1596.0,1097.0
7349,23B175355,48.1,62.3,30.96,0.0989999994635582,06CSK 625100,06CSK,06CSK,06CSK,L,T,0.067,0.404,0.0079,0.0005,0.044,0.115,0.043,0.054,0.014,0.0284,0.0,0.0032,0.0086,0.001,0.004,2050.088,34.50585,1918.0,1603.0,1094.0
7350,23B175357,48.0,60.5,34.64,0.0991000011563301,06CSK 625100,06CSK,06CSK,06CSK,L,T,0.064,0.388,0.0059,0.0007,0.031,0.115,0.041,0.047,0.01,0.0263,0.001,0.0034,0.0077,0.001,0.005,2065.334,34.5005,1914.0,1578.0,1094.0
7351,23B175359,50.3,62.7,30.6,0.0989999994635582,06CSK 625100,06CSK,06CSK,06CSK,L,T,0.064,0.388,0.0059,0.0007,0.031,0.115,0.041,0.047,0.01,0.0263,0.001,0.0034,0.0077,0.001,0.005,2066.054,34.50058,1913.0,1574.0,1097.0
7352,23B175360,48.6,61.4,32.95,0.0989999994635582,06CSK 625100,06CSK,06CSK,06CSK,L,T,0.064,0.388,0.0059,0.0007,0.031,0.115,0.041,0.047,0.01,0.0263,0.001,0.0034,0.0077,0.001,0.005,2066.414,34.50013,1911.0,1574.0,1099.0
7353,23B175362,48.6,61.8,33.56,0.0989999994635582,06CSK 625100,06CSK,06CSK,06CSK,L,T,0.064,0.388,0.0059,0.0007,0.031,0.115,0.041,0.047,0.01,0.0263,0.001,0.0034,0.0077,0.001,0.005,2067.224,34.50016,1914.0,1598.0,1103.0
7354,23B175365,47.8,61.0,33.79,0.0989999994635582,06CSK 625100,06CSK,06CSK,06CSK,L,T,0.062,0.391,0.0054,0.002,0.029,0.11,0.043,0.042,0.011,0.029,0.001,0.0037,0.0089,0.001,0.004,2051.402,34.50591,1905.0,1599.0,1106.0
7356,23B175369,46.8,60.1,31.92,0.0989999994635582,06CSK 625100,06CSK,06CSK,06CSK,L,T,0.062,0.391,0.0054,0.002,0.029,0.11,0.043,0.042,0.011,0.029,0.001,0.0037,0.0089,0.001,0.004,2080.256,34.49681,1920.0,1601.0,1104.0
7357,23B175371,44.7,60.2,35.06,0.146999999880791,06CSK 625100,06CSK,06CSK,06CSK,L,T,0.062,0.391,0.0054,0.002,0.029,0.11,0.043,0.042,0.011,0.029,0.001,0.0037,0.0089,0.001,0.004,2023.232,34.51221,1907.0,1614.0,1101.0
7358,23B175373,46.2,60.7,33.4,0.146999999880791,06CSK 625100,06CSK,06CSK,06CSK,L,T,0.062,0.371,0.0043,0.0019,0.016,0.124,0.041,0.037,0.011,0.0283,0.002,0.0022,0.0121,0.0,0.004,1994.828,34.51993,1893.0,1603.0,1097.0
7368,23B175405,48.4,60.7,31.82,0.0729999989271164,06CSK 625100,06CSK,06CSK,06CSK,L,T,0.07,0.392,0.0032,0.0025,0.022,0.12,0.045,0.033,0.012,0.0306,0.0,0.0022,0.0095,0.001,0.004,2056.64,34.49821,1916.0,1621.0,1121.0
7369,23B175407,46.9,61.5,32.91,0.0729999989271164,06CSK 625100,06CSK,06CSK,06CSK,L,T,0.068,0.4,0.0027,0.003,0.016,0.107,0.039,0.028,0.008,0.0288,0.001,0.0024,0.0093,0.0,0.004,2056.028,34.50204,1918.0,1619.0,1112.0
7370,23B175414,49.8,61.7,32.12,0.0729999989271164,06CSK 625100,06CSK,06CSK,06CSK,L,T,0.068,0.4,0.0027,0.003,0.016,0.107,0.039,0.028,0.008,0.0288,0.001,0.0024,0.0093,0.0,0.004,2057.936,34.50029,1920.0,1623.0,1095.0
7371,23B175416,48.9,62.6,28.3,0.0729999989271164,06CSK 625100,06CSK,06CSK,06CSK,L,T,0.066,0.397,0.0029,0.0009,0.035,0.098,0.037,0.026,0.007,0.0317,0.002,0.0029,0.0119,0.001,0.004,2050.124,34.50207,1918.0,1625.0,1095.0
7372,23B175423,44.1,61.1,33.43,0.180999994277954,06CSK 625100,06CSK,06CSK,06CSK,L,T,0.066,0.397,0.0029,0.0009,0.035,0.098,0.037,0.026,0.007,0.0317,0.002,0.0029,0.0119,0.001,0.004,1994.162,49.29322,1898.0,1626.0,1115.0
7373,23B175426,43.7,61.1,31.75,0.181099995970726,06CSK 625100,06CSK,06CSK,06CSK,L,T,0.07,0.405,0.0027,0.004,0.026,0.108,0.039,0.028,0.008,0.0325,0.002,0.0027,0.011,0.001,0.004,1998.896,49.29496,1904.0,1623.0,1094.0
7374,23B175431,43.2,61.0,29.83,0.180999994277954,06CSK 625100,06CSK,06CSK,06CSK,L,T,0.07,0.405,0.0027,0.004,0.026,0.108,0.039,0.028,0.008,0.0325,0.002,0.0027,0.011,0.001,0.004,1982.534,49.29007,1887.0,1617.0,1101.0
7375,23B175442,50.0,61.8,29.64,0.0729999989271164,06CSK 625100,06CSK,06CSK,06CSK,L,T,0.066,0.397,0.0027,0.0018,0.035,0.112,0.042,0.032,0.011,0.0333,0.0,0.0025,0.0091,0.001,0.004,2054.444,34.50641,1911.0,1598.0,1103.0
7376,23B175443,42.6,60.2,34.5,0.0729999989271164,06CSK 625100,06CSK,06CSK,06CSK,L,T,0.066,0.397,0.0027,0.0018,0.035,0.112,0.042,0.032,0.011,0.0333,0.0,0.0025,0.0091,0.001,0.004,2056.964,34.50422,1916.0,1599.0,1106.0
7377,23B175445,52.4,63.3,28.72,0.0729999989271164,06CSK 625100,06CSK,06CSK,06CSK,L,T,0.066,0.397,0.0027,0.0018,0.035,0.112,0.042,0.032,0.011,0.0333,0.0,0.0025,0.0091,0.001,0.004,2066.342,34.49861,1911.0,1599.0,1099.0
7378,23B175446,52.2,63.0,30.49,0.150099992752075,06CSK 625100,06CSK,[],[],L,T,0.066,0.397,0.0027,0.0018,0.035,0.112,0.042,0.032,0.011,0.0333,0.0,0.0025,0.0091,0.001,0.004,2076.116,34.49553,1934.0,1626.0,1097.0
7379,23B175448,44.5,61.0,31.62,0.149000003933907,06CSK 625100,06CSK,06CSK,06CSK,L,T,0.073,0.381,0.004,0.0011,0.029,0.119,0.043,0.044,0.011,0.0291,0.0,0.0029,0.0089,0.001,0.004,2015.186,34.51344,1907.0,1625.0,1104.0
7380,23B175453,47.4,60.6,30.9,0.0729999989271164,06CSK 625100,06CSK,06CSK,06CSK,L,T,0.073,0.381,0.004,0.0011,0.029,0.119,0.043,0.044,0.011,0.0291,0.0,0.0029,0.0089,0.001,0.004,2072.516,34.49969,1911.0,1594.0,1115.0
7381,23B175456,49.5,60.8,31.98,0.0729999989271164,06CSK 625100,06CSK,06CSK,06CSK,L,T,0.063,0.381,0.0032,0.0012,0.016,0.111,0.04,0.034,0.008,0.0358,0.001,0.0034,0.0086,0.0,0.004,2071.814,34.50174,1914.0,1596.0,1103.0
7382,23B175459,49.4,61.3,33.49,0.0729999989271164,06CSK 625100,06CSK,06CSK,06CSK,L,T,0.063,0.381,0.0032,0.0012,0.016,0.111,0.04,0.034,0.008,0.0358,0.001,0.0034,0.0086,0.0,0.004,2065.262,34.50106,1916.0,1594.0,1106.0
7383,23B175462,49.6,61.4,34.0,0.0729999989271164,06CSK 625100,06CSK,06CSK,06CSK,L,T,0.069,0.368,0.0049,0.0023,0.021,0.119,0.041,0.037,0.013,0.0265,0.001,0.0033,0.0078,0.0,0.004,2078.942,34.50324,1925.0,1594.0,1110.0
7384,23B175467,45.7,60.5,33.36,0.138099998235703,06CSK 625100,06CSK,06CSK,06CSK,L,T,0.069,0.368,0.0049,0.0023,0.021,0.119,0.041,0.037,0.013,0.0265,0.001,0.0033,0.0078,0.0,0.004,2017.454,34.51119,1914.0,1603.0,1095.0
7386,23B175474,48.1,60.5,32.92,0.089699998497963,06CSK 625100,06CSK,06CSK,06CSK,L,T,0.065,0.403,0.0035,0.0012,0.021,0.118,0.04,0.036,0.008,0.0324,0.001,0.004,0.0047,0.0,0.004,2071.004,34.49809,1914.0,1598.0,1097.0
7388,23B175483,46.2,60.9,32.99,0.136000007390976,06CSK 625100,06CSK,06CSK,06CSK,L,T,0.065,0.403,0.0046,0.0023,0.016,0.113,0.04,0.041,0.011,0.0294,0.001,0.0029,0.007,0.0,0.004,2006.708,34.51322,1886.0,1596.0,1094.0
7389,23B175486,43.4,60.0,35.87,0.136000007390976,06CSK 625100,06CSK,06CSK,06CSK,L,T,0.07,0.381,0.0047,0.0039,0.008,0.116,0.042,0.042,0.008,0.0274,0.001,0.0029,0.0105,0.0,0.004,1978.322,34.51854,1875.0,1596.0,1095.0
7391,23B175495,45.3,59.9,34.66,0.136000007390976,06CSK 625100,06CSK,06CSK,06CSK,L,T,0.066,0.375,0.0052,0.0045,0.019,0.114,0.04,0.044,0.011,0.0313,0.002,0.0026,0.0057,0.0,0.004,2008.886,34.51601,1900.0,1596.0,1104.0
7393,23B175504,50.9,62.1,32.55,0.0729999989271164,06CSK 625100,06CSK,06CSK,06CSK,L,T,0.069,0.417,0.004,0.0036,0.029,0.113,0.039,0.038,0.007,0.0313,0.001,0.0032,0.0091,0.001,0.004,2079.734,34.49606,1927.0,1605.0,1099.0
7453,23B175726,42.6,60.6,34.23,0.182600006461143,06CSK 625100,06CSK,06CSK,06CSK,L,T,0.063,0.405,0.002,0.0011,0.013,0.105,0.034,0.037,0.01,0.0278,0.0,0.003,0.0039,0.0,0.004,2040.188,44.35583,1851.0,1616.0,1113.0
7454,23B175728,42.8,60.8,32.23,0.180999994277954,06CSK 625100,06CSK,06CSK,06CSK,L,T,0.063,0.405,0.002,0.0011,0.013,0.105,0.034,0.037,0.01,0.0278,0.0,0.003,0.0039,0.0,0.004,2053.598,44.34704,1862.0,1625.0,1099.0
7455,23B175730,41.2,59.1,34.37,0.178000003099442,06CSK 625100,06CSK,06CSK,06CSK,L,T,0.066,0.385,0.0032,0.0032,0.009,0.11,0.04,0.035,0.008,0.0294,0.001,0.0027,0.0034,0.0,0.004,2049.044,44.35376,1857.0,1616.0,1103.0
7458,23B175744,45.4,59.5,34.85,0.233999997377396,06CSK 625100,06CSK,06CSK,06CSK,L,T,0.061,0.383,0.0022,0.0026,0.015,0.099,0.037,0.04,0.011,0.0277,0.001,0.0022,0.0026,0.0,0.004,2029.82,49.29326,1846.0,1617.0,1099.0
7459,23B175750,47.1,62.1,32.08,0.100500002503395,06CSK 625100,06CSK,06CSK,06CSK,L,T,0.063,0.415,0.0031,0.0016,0.019,0.108,0.041,0.04,0.008,0.0284,0.002,0.0027,0.0036,0.0,0.004,1951.808,39.4596,1835.0,1612.0,1113.0
7462,23B175771,44.3,62.0,33.34,0.119000002741814,06CSK 625100,06CSK,06CSK,06CSK,L,T,0.062,0.384,0.0024,0.0027,0.018,0.109,0.039,0.037,0.011,0.0238,0.0,0.0022,0.005,0.0,0.004,1984.622,44.37686,1826.0,1617.0,1108.0
7463,23B175777,45.0,62.1,32.13,0.119000002741814,06CSK 625100,06CSK,06CSK,06CSK,L,T,0.062,0.384,0.0024,0.0027,0.018,0.109,0.039,0.037,0.011,0.0238,0.0,0.0022,0.005,0.0,0.004,1811.703,44.45042,1835.0,1623.0,1106.0
7464,23B175780,43.0,58.3,33.08,0.119000002741814,06CSK 625100,06CSK,06CSK,06CSK,L,T,0.064,0.36,0.0032,0.0046,0.025,0.113,0.043,0.032,0.008,0.0306,0.001,0.003,0.0029,0.001,0.004,1989.626,44.37426,1837.0,1619.0,1099.0
7465,23B175784,43.9,59.8,33.09,0.150999993085861,06CSK 625100,06CSK,06CSK,06CSK,L,T,0.064,0.36,0.0032,0.0046,0.025,0.113,0.043,0.032,0.008,0.0306,0.001,0.003,0.0029,0.001,0.004,2014.286,34.51644,1835.0,1621.0,1121.0
7466,23B175786,43.1,59.3,33.92,0.150999993085861,06CSK 625100,06CSK,06CSK,06CSK,L,T,0.064,0.36,0.0032,0.0046,0.025,0.113,0.043,0.032,0.008,0.0306,0.001,0.003,0.0029,0.001,0.004,2005.682,34.51751,1835.0,1619.0,1113.0
7467,23B175789,45.6,61.5,32.34,0.150999993085861,06CSK 625100,06CSK,06CSK,06CSK,L,T,0.068,0.386,0.0027,0.0054,0.022,0.116,0.047,0.039,0.013,0.0361,0.0,0.0028,0.0031,0.001,0.004,2016.716,34.51823,1848.0,1630.0,1113.0
7468,23B175802,46.3,61.1,31.78,0.150999993085861,06CSK 625100,06CSK,06CSK,06CSK,L,T,0.068,0.38,0.0031,0.0035,0.025,0.114,0.044,0.034,0.012,0.0291,0.0,0.0026,0.0046,0.001,0.004,2068.826,49.27168,1830.0,1623.0,1094.0
7469,23B175805,45.1,61.2,34.54,0.150999993085861,06CSK 625100,06CSK,06CSK,06CSK,L,T,0.065,0.389,0.0041,0.0018,0.024,0.116,0.044,0.033,0.009,0.0295,0.001,0.003,0.0046,0.0,0.004,2111.342,34.49125,1882.0,1625.0,1104.0
7471,23B175818,43.900000000000006,59.2,32.0,0.219999998807907,06CSK 625100,06CSK,06CSK,06CSK,L,T,0.068,0.39,0.006,0.0042,0.019,0.13,0.044,0.05,0.009,0.0333,0.001,0.0022,0.0048,0.001,0.004,2129.504,49.24729,1950.0,1621.0,1119.0
7472,23B175825,43.9,60.5,34.08,0.234099999070168,06CSK 625100,06CSK,[],[],L,T,0.067,0.391,0.0019,0.0,0.023,0.108,0.035,0.032,0.01,0.0298,0.0,0.0023,0.0046,0.0,0.004,2038.208,49.27502,1850.0,1621.0,1139.0
7473,23B175830,49.8,65.2,30.02,0.178100004792213,06CSK 625100,06CSK,06CSK,06CSK,L,T,0.077,0.438,0.0043,0.0,0.044,0.111,0.037,0.045,0.012,0.0346,0.001,0.0027,0.0059,0.001,0.005,2042.834,44.35994,1842.0,1621.0,1112.0
7475,23B175837,43.5,62.2,33.34,0.220100000500679,06CSK 625100,06CSK,06CSK,06CSK,L,T,0.067,0.415,0.0053,0.0003,0.027,0.107,0.039,0.055,0.009,0.0353,0.001,0.0026,0.0045,0.0,0.004,2028.596,49.28423,1815.0,1626.0,1090.0
7476,23B175865,42.7,58.1,33.81,0.294099986553192,06CSK 625100,06CSK,06CSK,06CSK,L,T,0.067,0.384,0.0045,0.0032,0.021,0.1,0.039,0.038,0.009,0.0348,0.0,0.0025,0.0075,0.0,0.004,2029.514,49.29011,1862.0,1648.0,1108.0
7477,23B175867,43.3,58.8,35.82,0.294099986553192,06CSK 625100,06CSK,06CSK,06CSK,L,T,0.063,0.368,0.003,0.0025,0.018,0.126,0.038,0.034,0.008,0.0333,0.002,0.0025,0.0021,0.0,0.004,2061.824,49.27602,1862.0,1623.0,1094.0
7479,23B175877,47.0,62.4,33.46,0.165999993681908,06CSK 625100,06CSK,06CSK,06CSK,L,T,0.064,0.378,0.0092,0.0016,0.026,0.135,0.043,0.056,0.009,0.0291,0.001,0.0021,0.0058,0.001,0.004,2084.018,49.26794,1884.0,1632.0,1104.0
7480,23B175883,49.0,63.4,27.65,0.165900006890297,06CSK 625100,06CSK,06CSK,06CSK,L,T,0.064,0.378,0.0092,0.0016,0.026,0.135,0.043,0.056,0.009,0.0291,0.001,0.0021,0.0058,0.001,0.004,2098.31,49.25848,1891.0,1623.0,1101.0
7481,23B175887,44.6,59.4,34.12,0.165999993681908,06CSK 625100,06CSK,06CSK,06CSK,L,T,0.068,0.391,0.0042,0.0014,0.026,0.14,0.047,0.047,0.011,0.0301,0.0,0.003,0.0067,0.0,0.004,2101.46,49.26315,1887.0,1625.0,1112.0
7482,23B175902,44.2,59.6,32.27,0.216100007295609,06CSK 625100,06CSK,06CSK,06CSK,L,T,0.068,0.38,0.0058,0.0041,0.014,0.125,0.041,0.051,0.009,0.0329,0.001,0.0026,0.003,0.0,0.004,2125.364,49.25696,1878.0,1644.0,1106.0
7483,23B175911,43.4,58.7,34.87,0.216000005602837,06CSK 625100,06CSK,06CSK,06CSK,L,T,0.062,0.386,0.0046,0.0046,0.023,0.131,0.045,0.046,0.01,0.0328,0.0,0.0028,0.0073,0.001,0.004,2022.08,49.30475,1862.0,1648.0,1110.0
7484,23B175919,46.6,61.0,32.86,0.165999993681908,06CSK 625100,06CSK,06CSK,06CSK,L,T,0.067,0.363,0.0062,0.0012,0.03,0.128,0.041,0.049,0.009,0.0267,0.001,0.0024,0.0041,0.001,0.004,2080.706,49.26001,1882.0,1625.0,1108.0
7485,23B175923,41.8,58.8,33.38,0.165999993681908,06CSK 625100,06CSK,06CSK,06CSK,L,T,0.065,0.39,0.0037,0.0017,0.019,0.139,0.047,0.043,0.01,0.0353,0.0,0.0028,0.0075,0.0,0.004,2020.586,49.29464,1880.0,1623.0,1095.0
7486,23B175938,43.8,59.8,32.35,0.165999993681908,06CSK 625100,06CSK,06CSK,06CSK,L,T,0.066,0.395,0.0047,0.0025,0.018,0.13,0.039,0.044,0.008,0.0288,0.001,0.003,0.0014,0.0,0.004,2117.03,49.25431,1902.0,1623.0,1101.0
7487,23B175941,41.9,58.0,36.3,0.204099997878075,06CSK 625100,06CSK,06CSK,06CSK,L,T,0.061,0.375,0.0034,0.0039,0.02,0.136,0.04,0.041,0.012,0.0338,0.001,0.003,0.0055,0.001,0.004,2131.754,49.24328,1941.0,1628.0,1104.0
7488,23B175947,43.0,59.5,36.37,0.203999996185303,06CSK 625100,06CSK,06CSK,06CSK,L,T,0.061,0.375,0.0034,0.0039,0.02,0.136,0.04,0.041,0.012,0.0338,0.001,0.003,0.0055,0.001,0.004,1976.108,49.32752,1940.0,1637.0,1099.0
7495,23B175999,45.7,59.7,32.19,0.0729999989271164,06CSK 625100,06CSK,06CSK,06CSK,L,T,0.07,0.378,0.0045,0.0042,0.011,0.161,0.046,0.054,0.01,0.0273,0.001,0.0021,0.0029,0.0,0.004,2065.01,34.50492,1988.0,1621.0,1110.0
7496,23B176009,47.3,60.0,31.41,0.068000003695488,06CSK 625100,06CSK,06CSK,06CSK,L,T,0.069,0.372,0.0044,0.0036,0.012,0.165,0.045,0.052,0.01,0.0321,0.002,0.0024,0.0021,0.0,0.004,2080.652,34.50304,2004.0,1621.0,1112.0
7497,23B176012,46.2,59.2,31.36,0.068000003695488,06CSK 625100,06CSK,06CSK,06CSK,L,T,0.061,0.392,0.0035,0.0026,0.019,0.135,0.041,0.047,0.012,0.0302,0.001,0.0024,0.0041,0.001,0.004,2082.722,34.50382,1992.0,1623.0,1106.0
7498,23B176014,44.0,59.6,32.55,0.136000007390976,06CSK 625100,06CSK,06CSK,06CSK,L,T,0.061,0.392,0.0035,0.0026,0.019,0.135,0.041,0.047,0.012,0.0302,0.001,0.0024,0.0041,0.001,0.004,2097.752,34.49679,2019.0,1628.0,1095.0
7499,23B176021,47.3,59.8,31.32,0.068000003695488,06CSK 625100,06CSK,06CSK,06CSK,L,T,0.068,0.359,0.0057,0.0034,0.021,0.174,0.046,0.056,0.01,0.0312,0.003,0.002,0.0034,0.001,0.004,2133.896,34.4858,2037.0,1625.0,1112.0
7500,23B176027,47.1,59.9,30.52,0.068000003695488,06CSK 625100,06CSK,06CSK,06CSK,L,T,0.068,0.359,0.0057,0.0034,0.021,0.174,0.046,0.056,0.01,0.0312,0.003,0.002,0.0034,0.001,0.004,2125.886,34.49026,2039.0,1628.0,1110.0
7501,23B176030,46.6,58.5,29.93,0.068000003695488,06CSK 625100,06CSK,06CSK,06CSK,L,T,0.06,0.395,0.0045,0.0033,0.018,0.124,0.039,0.053,0.012,0.0372,0.001,0.0027,0.0034,0.001,0.004,2135.444,34.48669,2030.0,1625.0,1106.0
7529,23B176155,42.3,59.1,33.21,0.160899996757507,06CSK 625100,06CSK,06CSK,06CSK,L,T,0.077,0.401,0.0056,0.0027,0.013,0.166,0.048,0.04,0.012,0.0303,0.004,0.0029,0.0052,0.0,0.004,2037.902,44.36779,1862.0,1617.0,1103.0
7530,23B176155,41.9,59.3,33.1,0.160899996757507,06CSK 625100,06CSK,06CSK,06CSK,T,T,0.077,0.401,0.0056,0.0027,0.013,0.166,0.048,0.04,0.012,0.0303,0.004,0.0029,0.0052,0.0,0.004,2037.902,44.36779,1862.0,1617.0,1103.0
7585,23B176454,46.7,61.2,35.26,0.233999997377396,06CSK 625100,06CSK,06CSK,06CSK,L,T,0.074,0.376,0.0032,0.0009,0.017,0.111,0.039,0.037,0.008,0.0276,0.0,0.003,0.008,0.0,0.004,2046.29,49.28118,1853.0,1619.0,1086.0
7586,23B176457,48.9,61.1,30.47,0.16609999537468,06CSK 625100,06CSK,06CSK,06CSK,L,T,0.067,0.369,0.0044,0.0003,0.031,0.121,0.046,0.03,0.012,0.0309,0.002,0.0036,0.0031,0.001,0.004,2078.024,44.34495,1860.0,1623.0,1104.0
7587,23B176462,47.3,59.9,36.64,0.256000012159348,06CSK 625100,06CSK,06CSK,06CSK,L,T,0.067,0.369,0.0044,0.0003,0.031,0.121,0.046,0.03,0.012,0.0309,0.002,0.0036,0.0031,0.001,0.004,2093.522,49.26111,1878.0,1625.0,1095.0
7588,23B176465,45.8,60.2,35.88,0.256099998950958,06CSK 625100,06CSK,06CSK,06CSK,L,T,0.063,0.396,0.0039,0.0004,0.039,0.118,0.039,0.042,0.008,0.0204,0.0,0.002,0.0097,0.001,0.004,2076.134,49.26817,1859.0,1635.0,1106.0
7589,23B176471,49.2,62.0,34.27,0.256099998950958,06CSK 625100,06CSK,06CSK,06CSK,L,T,0.063,0.396,0.0039,0.0004,0.039,0.118,0.039,0.042,0.008,0.0204,0.0,0.002,0.0097,0.001,0.004,2070.914,49.26756,1857.0,1630.0,1092.0
7590,23B176474,47.0,61.0,33.69,0.173099994659424,06CSK 625100,06CSK,06CSK,06CSK,L,T,0.069,0.405,0.0063,0.0003,0.041,0.133,0.045,0.047,0.012,0.0381,0.002,0.0031,0.0052,0.001,0.003,2076.386,44.34061,1869.0,1635.0,1099.0
7597,23B176498,43.6,59.9,33.2,0.147100001573563,06CSK 625100,06CSK,06CSK,06CSK,L,T,0.067,0.386,0.0032,0.0014,0.026,0.113,0.039,0.033,0.008,0.031,0.001,0.0013,0.0079,0.001,0.004,2057.882,39.42876,1848.0,1635.0,1097.0
7598,23B176499,47.4,61.8,36.21,0.146999999880791,06CSK 625100,06CSK,06CSK,06CSK,L,T,0.067,0.386,0.0032,0.0014,0.026,0.113,0.039,0.033,0.008,0.031,0.001,0.0013,0.0079,0.001,0.004,2087.402,39.42725,1859.0,1634.0,1095.0
7599,23B176500,44.4,60.2,33.55,0.147100001573563,06CSK 625100,06CSK,06CSK,06CSK,L,T,0.067,0.386,0.0032,0.0014,0.026,0.113,0.039,0.033,0.008,0.031,0.001,0.0013,0.0079,0.001,0.004,2124.788,39.41701,1857.0,1632.0,1097.0
7600,23B176501,45.8,60.8,31.66,0.111000001430511,06CSK 625100,06CSK,06CSK,06CSK,L,T,0.067,0.386,0.0032,0.0014,0.026,0.113,0.039,0.033,0.008,0.031,0.001,0.0013,0.0079,0.001,0.004,2155.586,39.40535,1904.0,1625.0,1099.0
7602,23B176508,47.2,60.3,32.62,0.0738999992609024,06CSK 625100,06CSK,06CSK,06CSK,L,T,0.064,0.373,0.004,0.0043,0.014,0.121,0.039,0.032,0.014,0.0292,0.004,0.0027,0.0055,0.0,0.004,2131.016,39.40532,2003.0,1626.0,1110.0
7603,23B176509,46.0,58.6,32.67,0.0738999992609024,06CSK 625100,06CSK,06CSK,03CSK,L,T,0.064,0.373,0.004,0.0043,0.014,0.121,0.039,0.032,0.014,0.0292,0.004,0.0027,0.0055,0.0,0.004,2125.706,34.48428,2004.0,1625.0,1117.0
7609,23B176528,46.1,59.9,32.66,0.0759999975562096,06CSK 625100,06CSK,03CSK,06CSK,L,T,0.065,0.376,0.0064,0.0043,0.016,0.107,0.036,0.056,0.008,0.0262,0.001,0.0022,0.0069,0.0,0.004,2106.914,34.48639,2003.0,1608.0,1095.0
7610,23B176535,47.4,60.3,31.96,0.0728999972343445,06CSK 625100,06CSK,06CSK,06CSK,L,T,0.065,0.376,0.0064,0.0043,0.016,0.107,0.036,0.056,0.008,0.0262,0.001,0.0022,0.0069,0.0,0.004,2106.284,34.49039,1977.0,1601.0,1117.0
7611,23B176538,49.3,61.7,31.73,0.0710000023245811,06CSK 625100,06CSK,06CSK,06CSK,L,T,0.067,0.379,0.0047,0.0014,0.025,0.119,0.041,0.036,0.013,0.0341,0.002,0.0025,0.0031,0.001,0.004,2083.172,34.49399,1952.0,1592.0,1117.0
7612,23B176548,47.5,59.5,34.48,0.0710000023245811,06CSK 625100,06CSK,06CSK,06CSK,L,T,0.07,0.378,0.0067,0.0025,0.03,0.111,0.037,0.051,0.008,0.03,0.001,0.0021,0.0062,0.001,0.004,2100.56,34.49308,1970.0,1623.0,1113.0
7613,23B176554,48.1,60.6,33.87,0.0710000023245811,06CSK 625100,06CSK,06CSK,06CSK,L,T,0.07,0.378,0.0067,0.0025,0.03,0.111,0.037,0.051,0.008,0.03,0.001,0.0021,0.0062,0.001,0.004,2109.884,34.49136,1968.0,1625.0,1110.0
7614,23B176557,47.5,60.9,31.94,0.0710000023245811,06CSK 625100,06CSK,06CSK,06CSK,L,T,0.067,0.384,0.0051,0.0032,0.009,0.117,0.04,0.038,0.012,0.034,0.001,0.0033,0.0028,0.0,0.004,2118.65,34.48484,1977.0,1626.0,1112.0
7615,23B176563,48.5,61.5,32.68,0.0710000023245811,06CSK 625100,06CSK,06CSK,06CSK,L,T,0.067,0.384,0.0051,0.0032,0.009,0.117,0.04,0.038,0.012,0.034,0.001,0.0033,0.0028,0.0,0.004,2112.458,34.49003,1970.0,1621.0,1112.0
7616,23B176566,49.0,62.0,30.14,0.0710000023245811,06CSK 625100,06CSK,06CSK,06CSK,L,T,0.068,0.385,0.0049,0.0024,0.026,0.123,0.038,0.046,0.009,0.0285,0.001,0.0027,0.0078,0.001,0.004,2121.566,34.48688,1967.0,1623.0,1113.0
7617,23B176573,48.3,60.8,29.81,0.0710000023245811,06CSK 625100,06CSK,06CSK,06CSK,L,T,0.068,0.385,0.0049,0.0024,0.026,0.123,0.038,0.046,0.009,0.0285,0.001,0.0027,0.0078,0.001,0.004,2147.45,34.47783,1976.0,1625.0,1113.0
7618,23B176576,48.2,62.4,28.83,0.0710000023245811,06CSK 625100,06CSK,06CSK,06CSK,L,T,0.064,0.399,0.005,0.0027,0.015,0.118,0.04,0.037,0.012,0.0348,0.002,0.0025,0.0025,0.001,0.004,2146.298,34.47771,1979.0,1625.0,1117.0
7619,23B176582,49.0,62.9,31.22,0.0710000023245811,06CSK 625100,06CSK,06CSK,06CSK,L,T,0.064,0.399,0.005,0.0027,0.015,0.118,0.04,0.037,0.012,0.0348,0.002,0.0025,0.0025,0.001,0.004,2142.95,34.47791,1976.0,1630.0,1113.0
7620,23B176585,49.9,61.8,31.29,0.0710000023245811,06CSK 625100,06CSK,06CSK,06CSK,L,T,0.065,0.38,0.0064,0.0037,0.015,0.123,0.039,0.047,0.008,0.03,0.001,0.0049,0.0083,0.001,0.005,2138.882,34.47882,1985.0,1626.0,1110.0
7621,23B176596,51.6,63.9,30.23,0.0710000023245811,06CSK 625100,06CSK,06CSK,06CSK,L,T,0.07,0.384,0.0052,0.0019,0.018,0.122,0.041,0.04,0.011,0.0317,0.002,0.0025,0.0036,0.001,0.004,2134.256,34.48213,1977.0,1626.0,1112.0
7622,23B176601,49.6,61.9,31.81,0.0710000023245811,06CSK 625100,06CSK,06CSK,06CSK,L,T,0.07,0.384,0.0052,0.0019,0.018,0.122,0.041,0.04,0.011,0.0317,0.002,0.0025,0.0036,0.001,0.004,2126.012,34.48243,1979.0,1623.0,1113.0
7625,23B176613,48.2,61.3,31.23,0.0707999989390373,06CSK 625100,06CSK,06CSK,06CSK,L,T,0.073,0.4,0.0058,0.0039,0.016,0.117,0.043,0.039,0.012,0.0337,0.0,0.0027,0.0105,0.001,0.004,2028.398,34.5109,1927.0,1565.0,1146.0
7626,23B176619,48.6,62.5,28.72,0.0707999989390373,06CSK 625100,06CSK,06CSK,06CSK,L,T,0.073,0.4,0.0058,0.0039,0.016,0.117,0.043,0.039,0.012,0.0337,0.0,0.0027,0.0105,0.001,0.004,2113.34,34.48832,1970.0,1583.0,1151.0
7627,23B176622,48.2,61.3,31.06,0.0707999989390373,06CSK 625100,06CSK,06CSK,06CSK,L,T,0.07,0.397,0.005,0.0026,0.019,0.123,0.04,0.049,0.009,0.0295,0.0,0.0027,0.0053,0.001,0.004,2108.21,34.48518,1972.0,1587.0,1155.0
7628,23B176631,47.8,61.4,31.02,0.0707999989390373,06CSK 625100,06CSK,06CSK,06CSK,L,T,0.072,0.408,0.0046,0.0021,0.015,0.126,0.044,0.042,0.009,0.0283,0.0,0.0028,0.0063,0.0,0.004,2134.454,34.48263,1974.0,1594.0,1153.0
7629,23B176636,50.6,63.9,29.16,0.0707999989390373,06CSK 625100,06CSK,06CSK,06CSK,L,T,0.072,0.408,0.0046,0.0021,0.015,0.126,0.044,0.042,0.009,0.0283,0.0,0.0028,0.0063,0.0,0.004,2125.004,34.48381,1968.0,1578.0,1142.0
7630,23B176640,46.9,60.4,33.11,0.0707999989390373,06CSK 625100,06CSK,06CSK,06CSK,L,T,0.066,0.405,0.0053,0.0046,0.015,0.123,0.04,0.05,0.009,0.0319,0.0,0.0029,0.0056,0.0,0.004,2107.706,34.49083,1972.0,1574.0,1142.0
7631,23B176646,47.9,60.5,34.29,0.0707999989390373,06CSK 625100,06CSK,06CSK,06CSK,L,T,0.066,0.405,0.0053,0.0046,0.015,0.123,0.04,0.05,0.009,0.0319,0.0,0.0029,0.0056,0.0,0.004,2106.212,34.49586,1954.0,1578.0,1155.0
7632,23B176649,49.4,61.3,33.18,0.0707999989390373,06CSK 625100,06CSK,06CSK,06CSK,L,T,0.069,0.407,0.0038,0.0042,0.016,0.129,0.044,0.037,0.008,0.0278,0.0,0.0032,0.006,0.0,0.004,2113.844,34.48334,1974.0,1590.0,1151.0
7633,23B176654,47.9,62.1,31.26,0.089599996805191,06CSK 625100,06CSK,06CSK,06CSK,L,T,0.069,0.407,0.0038,0.0042,0.016,0.129,0.044,0.037,0.008,0.0278,0.0,0.0032,0.006,0.0,0.004,2117.48,34.48613,2001.0,1625.0,1113.0
7718,23B176957,49.2,62.9,30.22,0.102099999785423,06CSK 625100,06CSK,06CSK,06CSK,L,T,0.063,0.367,0.0037,0.0039,0.031,0.129,0.042,0.036,0.008,0.0303,0.001,0.0011,0.0069,0.001,0.004,2137.586,39.41264,1880.0,1598.0,1095.0
7719,23B176960,49.3,62.4,20.23,0.101999998092651,06CSK 625100,06CSK,06CSK,06CSK,L,T,0.067,0.371,0.0042,0.0037,0.017,0.158,0.048,0.042,0.01,0.0306,0.001,0.002,0.0101,0.0,0.004,2124.104,39.39306,1880.0,1598.0,1099.0
7720,23B176962,46.9,61.2,29.97,0.101999998092651,06CSK 625100,06CSK,06CSK,06CSK,L,T,0.067,0.371,0.0042,0.0037,0.017,0.158,0.048,0.042,0.01,0.0306,0.001,0.002,0.0101,0.0,0.004,2102.468,39.4182,1878.0,1598.0,1101.0
7722,23B176968,46.5,61.8,32.88,0.178100004792213,06CSK 625100,06CSK,06CSK,06CSK,L,T,0.07,0.409,0.0042,0.0023,0.036,0.152,0.045,0.049,0.009,0.0241,0.001,0.0023,0.008,0.0,0.004,2101.658,44.34247,1860.0,1605.0,1095.0
7723,23B176973,44.7,59.9,34.14,0.234099999070168,06CSK 625100,06CSK,06CSK,06CSK,L,T,0.066,0.394,0.004,0.0027,0.025,0.143,0.043,0.053,0.009,0.0292,0.001,0.003,0.0101,0.0,0.004,2104.646,49.25505,1855.0,1619.0,1099.0
7724,23B176981,44.3,60.7,34.5,0.234099999070168,06CSK 625100,06CSK,06CSK,06CSK,L,T,0.068,0.41,0.0039,0.0032,0.016,0.124,0.039,0.042,0.007,0.0249,0.0,0.0036,0.0113,0.0,0.004,2125.166,49.24881,1851.0,1623.0,1110.0
7725,23B176985,44.8,60.0,35.06,0.234099999070168,06CSK 625100,06CSK,06CSK,06CSK,L,T,0.068,0.41,0.0039,0.0032,0.016,0.124,0.039,0.042,0.007,0.0249,0.0,0.0036,0.0113,0.0,0.004,2092.19,59.10809,1842.0,1625.0,1099.0
7727,23B176989,46.4,60.8,35.0,0.229100003838539,06CSK 625100,06CSK,06CSK,06CSK,L,T,0.059,0.392,0.0037,0.0033,0.031,0.154,0.046,0.039,0.009,0.0323,0.001,0.0026,0.0084,0.001,0.004,2023.376,49.28351,1837.0,1605.0,1097.0
7728,23B176991,48.5,61.1,31.49,0.130500003695488,06CSK 625100,06CSK,06CSK,06CSK,L,T,0.061,0.368,0.0049,0.0028,0.026,0.142,0.05,0.036,0.01,0.028,0.002,0.0026,0.0074,0.001,0.004,2022.818,44.3681,1833.0,1596.0,1095.0
7729,23B177000,46.2,59.8,34.19,0.229000002145767,06CSK 625100,06CSK,06CSK,06CSK,L,T,0.065,0.4,0.0049,0.002,0.024,0.115,0.04,0.049,0.008,0.0315,0.001,0.0022,0.0087,0.0,0.004,2101.604,49.26065,1857.0,1607.0,1106.0
7731,23B177005,44.9,59.1,36.16,0.229000002145767,06CSK 625100,06CSK,06CSK,06CSK,L,T,0.065,0.4,0.0049,0.002,0.024,0.115,0.04,0.049,0.008,0.0315,0.001,0.0022,0.0087,0.0,0.004,2141.312,49.2414,1855.0,1596.0,1130.0
7736,23B177017,44.0,59.0,35.87,0.173099994659424,06CSK 625100,06CSK,06CSK,06CSK,L,T,0.067,0.41,0.0054,0.0046,0.014,0.152,0.05,0.039,0.01,0.0293,0.002,0.0032,0.0089,0.0,0.004,2054.12,44.35809,1841.0,1614.0,1112.0
7737,23B177019,42.7,57.5,37.18,0.256199985742569,06CSK 625100,06CSK,06CSK,06CSK,L,T,0.069,0.376,0.0042,0.0045,0.024,0.145,0.049,0.037,0.01,0.0303,0.002,0.0029,0.0074,0.0,0.004,2018.696,49.29347,1823.0,1612.0,1117.0
7738,23B177024,43.0,58.6,36.61,0.256099998950958,06CSK 625100,06CSK,06CSK,06CSK,L,T,0.069,0.376,0.0042,0.0045,0.024,0.145,0.049,0.037,0.01,0.0303,0.002,0.0029,0.0074,0.0,0.004,2003.594,49.29689,1812.0,1608.0,1108.0
7739,23B177027,43.0,58.5,36.19,0.256099998950958,06CSK 625100,06CSK,06CSK,06CSK,L,T,0.067,0.427,0.0039,0.0037,0.016,0.119,0.041,0.046,0.008,0.0317,0.001,0.0024,0.0075,0.0,0.004,2034.86,49.28747,1817.0,1601.0,1103.0
8151,23B178584,42.5,57.3,36.16,0.180999994277954,06CSK 625100,06CSK,05CSK,06CSK,L,T,0.064,0.361,0.0042,0.0023,0.038,0.109,0.04,0.031,0.01,0.0323,0.001,0.0027,0.0084,0.001,0.004,2069.096,49.30517,1889.0,1632.0,1106.0
8152,23B178590,45.0,58.7,34.41,0.137999996542931,06CSK 625100,06CSK,06CSK,06CSK,L,T,0.064,0.361,0.0042,0.0023,0.038,0.109,0.04,0.031,0.01,0.0323,0.001,0.0027,0.0084,0.001,0.004,2007.248,34.51635,1920.0,1625.0,1099.0
8153,23B178593,45.7,60.2,33.3,0.119999997317791,06CSK 625100,06CSK,06CSK,06CSK,L,T,0.066,0.405,0.0049,0.004,0.021,0.111,0.039,0.053,0.008,0.0273,0.0,0.0023,0.0103,0.0,0.004,1993.226,34.52859,1900.0,1626.0,1108.0
8154,23B178599,47.0,61.1,32.1,0.104599997401237,06CSK 625100,06CSK,06CSK,06CSK,L,T,0.066,0.405,0.0049,0.004,0.021,0.111,0.039,0.053,0.008,0.0273,0.0,0.0023,0.0103,0.0,0.004,1947.434,34.53996,1945.0,1632.0,1103.0
8155,23B178605,46.4,61.4,31.46,0.104599997401237,06CSK 625100,06CSK,06CSK,06CSK,L,T,0.063,0.423,0.0056,0.0021,0.03,0.107,0.039,0.051,0.007,0.0279,0.0,0.0028,0.0113,0.0,0.005,1937.444,34.54308,1941.0,1630.0,1092.0
8156,23B178608,45.4,59.4,33.73,0.0900000035762787,06CSK 625100,06CSK,06CSK,06CSK,L,T,0.064,0.41,0.0055,0.0024,0.021,0.109,0.04,0.03,0.01,0.0307,0.001,0.0027,0.0098,0.0,0.004,1941.566,39.47005,1940.0,1628.0,1095.0
8157,23B178612,48.6,61.4,30.42,0.0729999989271164,06CSK 625100,06CSK,06CSK,06CSK,L,T,0.064,0.41,0.0055,0.0024,0.021,0.109,0.04,0.03,0.01,0.0307,0.001,0.0027,0.0098,0.0,0.004,1934.96,34.543,1947.0,1628.0,1106.0
8173,23B178660,47.5,60.6,31.88,0.0890000015497208,06CSK 625100,06CSK,05CSK,06CSK,L,T,0.063,0.385,0.0054,0.0017,0.039,0.123,0.045,0.034,0.011,0.0322,0.001,0.0033,0.0093,0.001,0.004,2118.506,39.40808,1943.0,1630.0,1103.0
8174,23B178661,48.4,61.2,33.62,0.0890000015497208,06CSK 625100,06CSK,05CSK,06CSK,L,T,0.063,0.385,0.0054,0.0017,0.039,0.123,0.045,0.034,0.011,0.0322,0.001,0.0033,0.0093,0.001,0.004,2113.646,39.40805,1940.0,1628.0,1104.0
8175,23B178667,53.4,63.6,25.5,0.0890000015497208,06CSK 625100,06CSK,06CSK,06CSK,L,T,0.063,0.385,0.0054,0.0017,0.039,0.123,0.045,0.034,0.011,0.0322,0.001,0.0033,0.0093,0.001,0.004,2092.172,34.49595,1931.0,1628.0,1108.0
