Repository: PNell/TrialTest3

File: Data/StreamlitData032524.csv (part 33 of 96)
,coil_no,YieldStrength,TensileStrength,TotalElongation,coil_thickness,steel_design_description,grade,grade_head,grade_tail,sample_direction,sample_location,c_amount,mn_amount,p_amount,s_amount,si_amount,cu_amount,ni_amount,cr_amount,mo_amount,al_amount,nb_amount,ca_amount,n_amount,ti_amount,v_amount,TF1_EXIT_AVG_BODY,TBC_thickness,TEMP_FM_ENTRY_AVG,TEMP_FM_EXIT_AVG,TEMP_COILING_AVG
8176,23B178669,47.3,61.4,34.65,0.181799992918968,06CSK 625100,06CSK,06CSK,06CSK,L,T,0.069,0.419,0.0047,0.0027,0.019,0.109,0.04,0.039,0.007,0.0278,0.0,0.002,0.0088,0.0,0.004,2092.694,49.25945,1893.0,1635.0,1110.0
8177,23B178670,41.4,59.2,31.81,0.181799992918968,06CSK 625100,06CSK,06CSK,06CSK,L,T,0.069,0.419,0.0047,0.0027,0.019,0.109,0.04,0.039,0.007,0.0278,0.0,0.002,0.0088,0.0,0.004,2093.396,49.25693,1893.0,1628.0,1092.0
8178,23B178675,41.2,59.3,33.54,0.181799992918968,06CSK 625100,06CSK,06CSK,06CSK,L,T,0.069,0.419,0.0047,0.0027,0.019,0.109,0.04,0.039,0.007,0.0278,0.0,0.002,0.0088,0.0,0.004,2097.23,49.25619,1893.0,1623.0,1092.0
8179,23B178679,43.5,60.5,33.36,0.181799992918968,06CSK 625100,06CSK,06CSK,06CSK,L,T,0.067,0.385,0.0059,0.0015,0.031,0.121,0.047,0.038,0.01,0.0332,0.0,0.0025,0.0087,0.0,0.004,2096.276,49.25802,1882.0,1623.0,1094.0
8180,23B178680,43.0,60.4,34.01,0.181799992918968,06CSK 625100,06CSK,06CSK,06CSK,L,T,0.067,0.385,0.0059,0.0015,0.031,0.121,0.047,0.038,0.01,0.0332,0.0,0.0025,0.0087,0.0,0.004,2122.88,49.24762,1871.0,1621.0,1110.0
8181,23B178685,43.9,61.4,33.39,0.181799992918968,06CSK 625100,06CSK,06CSK,06CSK,L,T,0.067,0.385,0.0059,0.0015,0.031,0.121,0.047,0.038,0.01,0.0332,0.0,0.0025,0.0087,0.0,0.004,2085.044,49.26287,1873.0,1625.0,1103.0
8182,23B178686,42.8,59.8,34.78,0.181799992918968,06CSK 625100,06CSK,06CSK,05CSK,L,T,0.067,0.385,0.0059,0.0015,0.031,0.121,0.047,0.038,0.01,0.0332,0.0,0.0025,0.0087,0.0,0.004,2087.348,49.26177,1878.0,1625.0,1103.0
8883,23B181949,45.1,57.2,37.41,0.200000002980232,06CSK 625100,06CSK,05CSK,06CSK,L,T,0.063,0.389,0.0063,0.0023,0.02,0.129,0.042,0.05,0.009,0.0291,0.001,0.0027,0.0071,0.001,0.004,2066.09,49.27601,1866.0,1634.0,1135.0
9001,23B182500,50.6,63.7,28.32,0.0700000002980232,06CSK 625100,06CSK,06CSK,06CSK,L,T,0.069,0.369,0.0089,0.0029,0.023,0.133,0.059,0.054,0.013,0.0323,0.001,0.0026,0.0096,0.001,0.004,2030.432,39.43465,1853.0,1621.0,1176.0
9210,23B183188,46.5,60.6,33.31,0.182099997997284,06CSK 625100,06CSK,06CSK,06CSK,L,T,0.064,0.39,0.0059,0.0028,0.017,0.126,0.046,0.041,0.012,0.0323,0.002,0.0022,0.0096,0.001,0.004,2076.836,44.35225,1866.0,1646.0,1110.0
9211,23B183190,50.3,62.4,29.28,0.130999997258186,06CSK 625100,06CSK,06CSK,06CSK,L,T,0.064,0.39,0.0059,0.0028,0.017,0.126,0.046,0.041,0.012,0.0323,0.002,0.0022,0.0096,0.001,0.004,2137.118,54.16989,1896.0,1628.0,1119.0
9212,23B183193,46.2,62.7,27.68,0.130999997258186,06CSK 625100,06CSK,06CSK,06CSK,L,T,0.066,0.384,0.0102,0.0015,0.022,0.132,0.047,0.065,0.009,0.0148,0.001,0.0046,0.01,0.001,0.004,2005.502,44.35657,1821.0,1621.0,1106.0
9213,23B183196,46.0,61.9,27.51,0.131099998950958,06CSK 625100,06CSK,06CSK,06CSK,L,T,0.061,0.395,0.0067,0.0029,0.023,0.125,0.046,0.053,0.013,0.0473,0.001,0.0025,0.0077,0.001,0.004,2091.938,44.34141,1862.0,1630.0,1099.0
9214,23B183198,44.6,60.8,29.3,0.131099998950958,06CSK 625100,06CSK,06CSK,06CSK,L,T,0.061,0.395,0.0067,0.0029,0.023,0.125,0.046,0.053,0.013,0.0473,0.001,0.0025,0.0077,0.001,0.004,2157.89,49.24671,1886.0,1635.0,1115.0
9215,23B183201,44.0,60.5,31.83,0.131099998950958,06CSK 625100,06CSK,06CSK,06CSK,L,T,0.063,0.374,0.0087,0.0016,0.022,0.133,0.047,0.059,0.009,0.0286,0.001,0.0022,0.008,0.001,0.004,2135.408,44.32691,1880.0,1630.0,1106.0
9216,23B183205,44.1,60.9,32.3,0.131099998950958,06CSK 625100,06CSK,06CSK,06CSK,L,T,0.064,0.375,0.0067,0.0039,0.012,0.129,0.043,0.049,0.014,0.0279,0.003,0.0024,0.0087,0.001,0.004,2149.538,44.32137,1882.0,1628.0,1099.0
9217,23B183207,43.75,60.75,31.714999999999996,0.131099998950958,06CSK 625100,06CSK,06CSK,03CSK,L,T,0.064,0.375,0.0067,0.0039,0.012,0.129,0.043,0.049,0.014,0.0279,0.003,0.0024,0.0087,0.001,0.004,2114.006,44.38382,1875.0,1630.0,1104.0
9219,23B183218,43.8,59.7,30.78,0.182099997997284,06CSK 625100,06CSK,06CSK,06CSK,L,T,0.06,0.364,0.0064,0.0011,0.018,0.132,0.043,0.048,0.013,0.0348,0.003,0.0029,0.0076,0.001,0.004,2140.25,49.24221,1884.0,1632.0,1103.0
9220,23B183220,44.7,59.9,33.7,0.182099997997284,06CSK 625100,06CSK,06CSK,06CSK,L,T,0.06,0.364,0.0064,0.0011,0.018,0.132,0.043,0.048,0.013,0.0348,0.003,0.0029,0.0076,0.001,0.004,2138.324,49.24116,1878.0,1630.0,1097.0
9221,23B183223,45.7,59.4,32.23,0.182099997997284,06CSK 625100,06CSK,06CSK,06CSK,L,T,0.064,0.387,0.0067,0.0018,0.02,0.142,0.047,0.045,0.009,0.0256,0.001,0.0019,0.0089,0.001,0.004,2142.824,49.24727,1884.0,1632.0,1101.0
9222,23B183225,45.1,60.1,34.79,0.182099997997284,06CSK 625100,06CSK,06CSK,06CSK,L,T,0.064,0.387,0.0067,0.0018,0.02,0.142,0.047,0.045,0.009,0.0256,0.001,0.0019,0.0089,0.001,0.004,2144.966,49.24683,1878.0,1632.0,1099.0
9693,23B184869,44.7,60.2,31.94,0.131099998950958,06CSK 625100,06CSK,06CSK,06CSK,L,T,0.065,0.386,0.0053,0.0025,0.02,0.114,0.039,0.037,0.012,0.0308,0.0,0.0031,0.0093,0.0,0.004,1957.28,44.39262,1803.0,1625.0,1108.0
9730,23B185100,46.8,60.2,29.43,0.130999997258186,06CSK 625100,06CSK,06CSK,06CSK,L,T,0.068,0.37,0.005,0.0001,0.031,0.114,0.041,0.044,0.01,0.0294,0.0,0.0024,0.0071,0.001,0.004,2110.928,44.32776,1889.0,1623.0,1099.0
9731,23B185102,46.8,60.4,34.98,0.130999997258186,06CSK 625100,06CSK,06CSK,06CSK,L,T,0.068,0.37,0.005,0.0001,0.031,0.114,0.041,0.044,0.01,0.0294,0.0,0.0024,0.0071,0.001,0.004,2084.864,44.34274,1880.0,1630.0,1097.0
9732,23B185107,49.0,62.8,28.47,0.131099998950958,06CSK 625100,06CSK,06CSK,06CSK,L,T,0.068,0.385,0.0073,0.0048,0.025,0.11,0.04,0.049,0.008,0.0383,0.002,0.0023,0.0095,0.001,0.004,2085.404,44.34175,1889.0,1630.0,1101.0
9733,23B185110,47.2,60.6,29.07,0.131099998950958,06CSK 625100,06CSK,06CSK,06CSK,L,T,0.067,0.368,0.0052,0.0017,0.024,0.107,0.039,0.043,0.009,0.0319,0.0,0.0025,0.0095,0.001,0.004,2134.31,44.32698,1905.0,1626.0,1101.0
10060,23B187019,45.8,60.4,35.46,0.270099997520447,06CSK 625100,06CSK,06CSK,06CSK,L,T,0.063,0.393,0.0039,0.0005,0.017,0.109,0.042,0.035,0.01,0.0346,0.0,0.0027,0.0087,0.001,0.004,2037.128,49.27302,1821.0,1619.0,1094.0
10061,23B187021,47.5,62.6,30.71,0.130999997258186,06CSK 625100,06CSK,06CSK,06CSK,L,T,0.068,0.397,0.0064,0.0018,0.021,0.111,0.041,0.041,0.009,0.0312,0.002,0.0021,0.0096,0.001,0.005,1978.808,39.45203,1799.0,1625.0,1099.0
10062,23B187023,47.5,61.8,31.37,0.131099998950958,06CSK 625100,06CSK,06CSK,06CSK,L,T,0.068,0.397,0.0064,0.0018,0.021,0.111,0.041,0.041,0.009,0.0312,0.002,0.0021,0.0096,0.001,0.005,1922.09,39.45481,1808.0,1619.0,1104.0
10063,23B187025,46.7,62.4,29.08,0.130999997258186,06CSK 625100,06CSK,06CSK,06CSK,L,T,0.068,0.397,0.0064,0.0018,0.021,0.111,0.041,0.041,0.009,0.0312,0.002,0.0021,0.0096,0.001,0.005,2081.822,39.42388,1823.0,1623.0,1103.0
10064,23B187026,46.7,62.0,30.28,0.131099998950958,06CSK 625100,06CSK,06CSK,06CSK,L,T,0.065,0.384,0.0043,0.0001,0.022,0.111,0.04,0.034,0.01,0.0282,0.0,0.0024,0.0096,0.001,0.004,2031.296,44.35483,1808.0,1621.0,1101.0
10065,23B187028,47.3,62.2,26.55,0.131099998950958,06CSK 625100,06CSK,06CSK,06CSK,L,T,0.065,0.384,0.0043,0.0001,0.022,0.111,0.04,0.034,0.01,0.0282,0.0,0.0024,0.0096,0.001,0.004,2037.578,44.35449,1837.0,1621.0,1101.0
10066,23B187030,49.0,62.0,30.94,0.130999997258186,06CSK 625100,06CSK,06CSK,06CSK,L,T,0.068,0.398,0.0047,0.0032,0.018,0.109,0.04,0.036,0.008,0.0295,0.001,0.0021,0.009,0.001,0.005,2035.76,44.35538,1833.0,1621.0,1103.0
10067,23B187032,47.8,61.7,33.25,0.130999997258186,06CSK 625100,06CSK,06CSK,06CSK,L,T,0.068,0.398,0.0047,0.0032,0.018,0.109,0.04,0.036,0.008,0.0295,0.001,0.0021,0.009,0.001,0.005,1994.468,44.36935,1814.0,1621.0,1103.0
10068,23B187035,47.5,61.3,32.54,0.130999997258186,06CSK 625100,06CSK,06CSK,06CSK,L,T,0.068,0.395,0.0035,0.0046,0.018,0.111,0.041,0.036,0.01,0.0303,0.001,0.0024,0.0068,0.001,0.004,2082.362,44.34076,1848.0,1623.0,1101.0
10069,23B187037,46.2,60.7,33.4,0.130999997258186,06CSK 625100,06CSK,06CSK,06CSK,L,T,0.068,0.395,0.0035,0.0046,0.018,0.111,0.041,0.036,0.01,0.0303,0.001,0.0024,0.0068,0.001,0.004,2008.85,44.35879,1828.0,1623.0,1101.0
10072,23B187048,47.9,61.0,34.78,0.177100002765656,06CSK 625100,06CSK,06CSK,06CSK,L,T,0.069,0.366,0.0042,0.0,0.024,0.11,0.042,0.041,0.01,0.0283,0.0,0.0027,0.009,0.001,0.004,2094.962,44.3377,1853.0,1648.0,1108.0
10073,23B187048,48.2,61.1,33.29,0.177100002765656,06CSK 625100,06CSK,06CSK,06CSK,T,T,0.069,0.366,0.0042,0.0,0.024,0.11,0.042,0.041,0.01,0.0283,0.0,0.0027,0.009,0.001,0.004,2094.962,44.3377,1853.0,1648.0,1108.0
10074,23B187053,46.7,60.4,34.09,0.177100002765656,06CSK 625100,06CSK,06CSK,06CSK,L,T,0.069,0.366,0.0042,0.0,0.024,0.11,0.042,0.041,0.01,0.0283,0.0,0.0027,0.009,0.001,0.004,2075.936,44.34046,1844.0,1632.0,1103.0
10075,23B187053,47.4,60.1,31.62,0.177100002765656,06CSK 625100,06CSK,06CSK,06CSK,T,T,0.069,0.366,0.0042,0.0,0.024,0.11,0.042,0.041,0.01,0.0283,0.0,0.0027,0.009,0.001,0.004,2075.936,44.34046,1844.0,1632.0,1103.0
10077,23B187060,46.6,61.3,31.66,0.147100001573563,06CSK 625100,06CSK,06CSK,06CSK,L,T,0.068,0.399,0.0077,0.0048,0.026,0.122,0.041,0.045,0.01,0.0294,0.002,0.0027,0.008,0.001,0.005,2086.34,34.49149,1850.0,1628.0,1103.0
10079,23B187064,46.7,62.0,33.72,0.147100001573563,06CSK 625100,06CSK,06CSK,06CSK,L,T,0.07,0.422,0.0072,0.0042,0.02,0.12,0.042,0.043,0.009,0.0327,0.002,0.0025,0.0092,0.001,0.005,2063.084,34.53928,1833.0,1625.0,1104.0
10080,23B187073,44.6,59.6,34.45,0.180099993944168,06CSK 625100,06CSK,06CSK,06CSK,L,T,0.064,0.405,0.0035,0.0012,0.012,0.107,0.04,0.03,0.011,0.0307,0.0,0.0022,0.009,0.001,0.004,2095.97,49.25669,1862.0,1628.0,1103.0
10081,23B187079,47.5,61.2,32.32,0.147100001573563,06CSK 625100,06CSK,06CSK,06CSK,L,T,0.064,0.405,0.0035,0.0012,0.012,0.107,0.04,0.03,0.011,0.0307,0.0,0.0022,0.009,0.001,0.004,2066.72,34.49858,1869.0,1621.0,1101.0
10082,23B187081,46.0,60.8,32.93,0.147100001573563,06CSK 625100,06CSK,06CSK,06CSK,L,T,0.069,0.403,0.0061,0.0046,0.016,0.126,0.042,0.033,0.01,0.0354,0.003,0.002,0.0105,0.001,0.005,2072.552,34.4994,1871.0,1621.0,1104.0
10088,23B187108,45.0,59.2,30.76,0.132100000977516,06CSK 625100,06CSK,03DS-B,06CSK,L,T,0.069,0.361,0.005,0.0078,0.011,0.104,0.039,0.04,0.011,0.0319,0.001,0.0026,0.0069,0.001,0.004,2057.702,34.50316,1862.0,1630.0,1094.0
10089,23B187109,40.9,55.2,29.87,0.132100000977516,06CSK 625100,06CSK,06CSK,06CSK,L,T,0.069,0.361,0.005,0.0078,0.011,0.104,0.039,0.04,0.011,0.0319,0.001,0.0026,0.0069,0.001,0.004,2066.738,34.50802,1871.0,1637.0,1099.0
10090,23B187112,45.7,59.5,33.33,0.131999999284744,06CSK 625100,06CSK,06CSK,06CSK,L,T,0.069,0.361,0.005,0.0078,0.011,0.104,0.039,0.04,0.011,0.0319,0.001,0.0026,0.0069,0.001,0.004,2077.862,34.50092,1882.0,1630.0,1097.0
10091,23B187114,45.2,60.2,32.07,0.131999999284744,06CSK 625100,06CSK,06CSK,06CSK,L,T,0.069,0.361,0.005,0.0078,0.011,0.104,0.039,0.04,0.011,0.0319,0.001,0.0026,0.0069,0.001,0.004,2097.59,34.49519,1891.0,1630.0,1103.0
10092,23B187118,47.4,61.2,33.1,0.131999999284744,06CSK 625100,06CSK,06CSK,06CSK,L,T,0.067,0.382,0.0058,0.0021,0.025,0.122,0.044,0.046,0.011,0.0364,0.003,0.0026,0.0094,0.001,0.005,2063.426,34.50692,1880.0,1630.0,1110.0
10093,23B187121,46.4,60.5,36.54,0.133100003004074,06CSK 625100,06CSK,06CSK,06CSK,L,T,0.067,0.382,0.0058,0.0021,0.025,0.122,0.044,0.046,0.011,0.0364,0.003,0.0026,0.0094,0.001,0.005,2038.73,34.5132,1880.0,1626.0,1103.0
10094,23B187125,46.9,59.9,33.24,0.131999999284744,06CSK 625100,06CSK,06CSK,06CSK,L,T,0.067,0.382,0.0058,0.0021,0.025,0.122,0.044,0.046,0.011,0.0364,0.003,0.0026,0.0094,0.001,0.005,2146.892,34.48433,1932.0,1630.0,1094.0
10105,23B187189,43.7,59.0,32.7,0.188400000333786,06CSK 625100,06CSK,06CSK,06CSK,L,T,0.066,0.372,0.005,0.0017,0.016,0.121,0.043,0.045,0.011,0.0296,0.003,0.0026,0.0083,0.001,0.005,2023.052,49.27784,1830.0,1619.0,1117.0
10106,23B187192,46.5,59.7,29.71,0.13060000538826,06CSK 625100,06CSK,06CSK,06CSK,L,T,0.066,0.372,0.005,0.0017,0.016,0.121,0.043,0.045,0.011,0.0296,0.003,0.0026,0.0083,0.001,0.005,2132.672,34.48189,1871.0,1628.0,1104.0
10270,23B187732,48.1,61.7,32.41,0.130500003695488,06CSK 625100,06CSK,06CSK,06CSK,L,T,0.069,0.406,0.0046,0.0001,0.015,0.128,0.041,0.037,0.012,0.0292,0.0,0.0024,0.0078,0.001,0.004,2028.812,44.35712,1810.0,1614.0,1106.0
10272,23B187740,49.1,63.5,32.02,0.130500003695488,06CSK 625100,06CSK,06CSK,06CSK,L,T,0.069,0.406,0.0061,0.0015,0.024,0.138,0.046,0.037,0.011,0.0317,0.001,0.0026,0.0111,0.001,0.003,2088.644,44.34235,1866.0,1625.0,1097.0
10283,23B187774,47.0,60.4,28.51,0.115000002086163,06CSK 625100,06CSK,06CSK,06CSK,L,T,0.069,0.392,0.0065,0.0018,0.015,0.114,0.04,0.035,0.009,0.0285,0.001,0.0031,0.008,0.001,0.003,2089.166,39.41591,1857.0,1598.0,1101.0
10284,23B187778,50.7,63.5,16.04,0.115000002086163,06CSK 625100,06CSK,06CSK,06CSK,L,T,0.064,0.399,0.004,0.0,0.015,0.112,0.039,0.039,0.012,0.0358,0.0,0.0032,0.0079,0.001,0.004,2074.352,39.42085,1846.0,1592.0,1106.0
10351,23B188165,41.9,57.1,34.38,0.181999996304512,06CSK 625100,06CSK,06CSK,06CSK,L,T,0.068,0.395,0.0065,0.0031,0.017,0.114,0.042,0.042,0.011,0.0302,0.0,0.0029,0.0082,0.001,0.003,2132.906,54.16563,1841.0,1626.0,1101.0
10353,23B188178,47.0,59.6,31.61,0.0719999969005585,06CSK 625100,06CSK,06CSK,06CSK,L,T,0.069,0.398,0.0068,0.0033,0.012,0.115,0.042,0.038,0.01,0.0274,0.0,0.0024,0.0166,0.001,0.003,2083.802,39.41638,1866.0,1617.0,1119.0
10354,23B188181,46.8,59.5,31.99,0.0719999969005585,06CSK 625100,06CSK,06CSK,06CSK,L,T,0.069,0.398,0.0068,0.0033,0.012,0.115,0.042,0.038,0.01,0.0274,0.0,0.0024,0.0166,0.001,0.003,2074.1,39.42336,1864.0,1619.0,1112.0
10355,23B188190,49.5,61.2,33.48,0.0750000029802322,06CSK 625100,06CSK,06CSK,06CSK,L,T,0.066,0.39,0.0057,0.0033,0.014,0.13,0.042,0.045,0.013,0.0327,0.0,0.0025,0.0098,0.001,0.004,2093.288,39.41707,1884.0,1621.0,1110.0
10356,23B188193,44.7,60.5,32.18,0.160099998116493,06CSK 625100,06CSK,06CSK,06CSK,L,T,0.068,0.387,0.0058,0.0034,0.015,0.135,0.043,0.037,0.01,0.029,0.002,0.0023,0.0082,0.001,0.003,2169.356,44.3117,1916.0,1626.0,1077.0
10357,23B188197,47.8,60.5,32.83,0.0759999975562096,06CSK 625100,06CSK,06CSK,06CSK,L,T,0.068,0.387,0.0058,0.0034,0.015,0.135,0.043,0.037,0.01,0.029,0.002,0.0023,0.0082,0.001,0.003,2109.218,34.49331,1896.0,1617.0,1101.0
10358,23B188199,49.3,60.8,31.38,0.0719999969005585,06CSK 625100,06CSK,06CSK,06CSK,L,T,0.068,0.387,0.0058,0.0034,0.015,0.135,0.043,0.037,0.01,0.029,0.002,0.0023,0.0082,0.001,0.003,2051.438,34.50828,1864.0,1621.0,1113.0
10359,23B188201,47.7,60.4,30.65,0.0719999969005585,06CSK 625100,06CSK,06CSK,06CSK,L,T,0.066,0.392,0.007,0.004,0.014,0.123,0.043,0.037,0.009,0.0343,0.001,0.0022,0.0098,0.001,0.002,2045.642,34.5112,1873.0,1625.0,1108.0
10360,23B188207,47.1,59.8,32.7,0.0719999969005585,06CSK 625100,06CSK,06CSK,06CSK,L,T,0.066,0.392,0.007,0.004,0.014,0.123,0.043,0.037,0.009,0.0343,0.001,0.0022,0.0098,0.001,0.002,2057.216,34.50611,1866.0,1623.0,1203.0
10361,23B188210,47.1,59.8,29.46,0.0719999969005585,06CSK 625100,06CSK,06CSK,06CSK,L,T,0.069,0.385,0.0066,0.0027,0.021,0.128,0.043,0.039,0.011,0.034,0.002,0.0029,0.0073,0.001,0.003,2058.584,34.50544,1868.0,1623.0,1113.0
10362,23B188217,49.6,61.1,29.45,0.0719999969005585,06CSK 625100,06CSK,06CSK,05CSK,L,T,0.069,0.385,0.0066,0.0027,0.021,0.128,0.043,0.039,0.011,0.034,0.002,0.0029,0.0073,0.001,0.003,2063.786,34.50355,1866.0,1630.0,1106.0
10369,23B188244,46.7,60.2,32.98,0.101999998092651,06CSK 625100,06CSK,06CSK,06CSK,L,T,0.067,0.372,0.0061,0.0045,0.019,0.128,0.046,0.034,0.01,0.0342,0.001,0.0032,0.0056,0.001,0.003,2055.686,34.50784,1905.0,1621.0,1110.0
10370,23B188246,48.7,59.8,32.73,0.101999998092651,06CSK 625100,06CSK,06CSK,06CSK,L,T,0.061,0.35,0.0065,0.0029,0.025,0.134,0.045,0.03,0.011,0.0352,0.002,0.0025,0.0083,0.001,0.003,2046.992,34.50798,1902.0,1621.0,1104.0
10371,23B188252,47.0,59.3,32.59,0.101999998092651,06CSK 625100,06CSK,06CSK,06CSK,L,T,0.061,0.35,0.0065,0.0029,0.025,0.134,0.045,0.03,0.011,0.0352,0.002,0.0025,0.0083,0.001,0.003,2042.744,34.50972,1893.0,1621.0,1101.0
10372,23B188255,44.8,57.8,32.97,0.101999998092651,06CSK 625100,06CSK,06CSK,06CSK,L,T,0.07,0.387,0.0067,0.0037,0.019,0.127,0.042,0.032,0.011,0.031,0.001,0.0024,0.009,0.001,0.002,2048.072,34.50883,1898.0,1619.0,1101.0
10373,23B188260,45.7,58.9,33.41,0.0719999969005585,06CSK 625100,06CSK,06CSK,06CSK,L,T,0.07,0.387,0.0067,0.0037,0.019,0.127,0.042,0.032,0.011,0.031,0.001,0.0024,0.009,0.001,0.002,2048.414,34.5097,1895.0,1616.0,1119.0
10374,23B188261,47.2,60.5,34.13,0.0719999969005585,06CSK 625100,06CSK,06CSK,06CSK,L,T,0.07,0.387,0.0067,0.0037,0.019,0.127,0.042,0.032,0.011,0.031,0.001,0.0024,0.009,0.001,0.002,2050.772,34.50918,1898.0,1617.0,1112.0
10375,23B188264,45.1,59.3,33.53,0.0750000029802322,06CSK 625100,06CSK,06CSK,06CSK,L,T,0.062,0.427,0.0071,0.0037,0.025,0.119,0.041,0.043,0.009,0.032,0.001,0.0027,0.0025,0.001,0.003,2045.876,34.50989,1891.0,1619.0,1110.0
10376,23B188274,48.4,60.4,24.32,0.0719999969005585,06CSK 625100,06CSK,06CSK,06CSK,L,T,0.068,0.408,0.0067,0.0026,0.028,0.116,0.04,0.038,0.009,0.0396,0.001,0.0025,0.0078,0.001,0.003,2052.428,34.50589,1900.0,1621.0,1112.0
10377,23B188279,45.7,57.7,35.29,0.0719999969005585,06CSK 625100,06CSK,06CSK,06CSK,L,T,0.068,0.408,0.0067,0.0026,0.028,0.116,0.04,0.038,0.009,0.0396,0.001,0.0025,0.0078,0.001,0.003,2019.974,34.51475,1887.0,1621.0,1099.0
10378,23B188280,56.0,64.0,28.46,0.0719999969005585,06CSK 625100,06CSK,06CSK,06CSK,L,T,0.068,0.408,0.0067,0.0026,0.028,0.116,0.04,0.038,0.009,0.0396,0.001,0.0025,0.0078,0.001,0.003,2027.408,34.52083,1895.0,1625.0,1104.0
10379,23B188282,51.5,61.0,29.71,0.0719999969005585,06CSK 625100,06CSK,06CSK,06CSK,L,T,0.066,0.399,0.0058,0.0033,0.028,0.115,0.041,0.034,0.011,0.0426,0.0,0.0032,0.0086,0.001,0.003,2038.424,34.50929,1898.0,1621.0,1112.0
10380,23B188287,48.3,59.3,34.49,0.0719999969005585,06CSK 625100,06CSK,06CSK,06CSK,L,T,0.066,0.399,0.0058,0.0033,0.028,0.115,0.041,0.034,0.011,0.0426,0.0,0.0032,0.0086,0.001,0.003,2040.368,34.5083,1895.0,1625.0,1099.0
10383,23B188299,48.6,60.3,32.18,0.0719999969005585,06CSK 625100,06CSK,06CSK,06CSK,L,T,0.066,0.396,0.0067,0.0031,0.026,0.132,0.044,0.045,0.012,0.0333,0.0,0.0031,0.0094,0.001,0.003,2040.458,34.50912,1896.0,1621.0,1113.0
10384,23B188305,50.1,60.8,30.36,0.0750000029802322,06CSK 625100,06CSK,06CSK,06CSK,L,T,0.066,0.396,0.0067,0.0031,0.026,0.132,0.044,0.045,0.012,0.0333,0.0,0.0031,0.0094,0.001,0.003,2033.564,34.51831,1902.0,1628.0,1110.0
10385,23B188308,45.5,59.3,33.02,0.150099992752075,06CSK 625100,06CSK,06CSK,06CSK,L,T,0.061,0.403,0.0062,0.0062,0.021,0.125,0.042,0.04,0.01,0.0384,0.001,0.0025,0.0047,0.001,0.003,2118.794,49.24743,1938.0,1630.0,1103.0
10387,23B188321,44.4,60.5,31.79,0.101999998092651,06CSK 625100,06CSK,06CSK,06CSK,L,T,0.066,0.383,0.005,0.0011,0.015,0.126,0.042,0.038,0.009,0.0294,0.0,0.0032,0.008,0.0,0.003,2055.326,34.5154,1911.0,1626.0,1110.0
10388,23B188323,46.2,60.2,35.16,0.0719999969005585,06CSK 625100,06CSK,06CSK,06CSK,L,T,0.069,0.402,0.0059,0.0016,0.009,0.12,0.04,0.041,0.011,0.0291,0.0,0.0021,0.0079,0.0,0.003,2080.022,34.50261,1916.0,1617.0,1128.0
10389,23B188327,45.2,60.2,30.34,0.0719999969005585,06CSK 625100,06CSK,06CSK,06CSK,L,T,0.069,0.402,0.0059,0.0016,0.009,0.12,0.04,0.041,0.011,0.0291,0.0,0.0021,0.0079,0.0,0.003,2072.156,34.50121,1904.0,1623.0,1117.0
10390,23B188329,44.7,60.9,31.8,0.0719999969005585,06CSK 625100,06CSK,06CSK,06CSK,L,T,0.069,0.402,0.0059,0.0016,0.009,0.12,0.04,0.041,0.011,0.0291,0.0,0.0021,0.0079,0.0,0.003,2092.046,34.49666,1932.0,1630.0,1108.0
10391,23B188331,44.3,60.3,28.54,0.0719999969005585,06CSK 625100,06CSK,06CSK,06CSK,L,T,0.061,0.371,0.0054,0.0026,0.01,0.119,0.045,0.036,0.01,0.0293,0.0,0.0026,0.0081,0.0,0.003,2105.33,34.49317,1945.0,1632.0,1104.0
10392,23B188332,47.6,62.0,28.99,0.0719999969005585,06CSK 625100,06CSK,06CSK,06CSK,L,T,0.061,0.371,0.0054,0.0026,0.01,0.119,0.045,0.036,0.01,0.0293,0.0,0.0026,0.0081,0.0,0.003,2106.23,34.49405,1927.0,1628.0,1106.0
10393,23B188338,47.5,61.2,29.32,0.0851000025868416,06CSK 625100,06CSK,06CSK,06CSK,L,T,0.061,0.371,0.0054,0.0026,0.01,0.119,0.045,0.036,0.01,0.0293,0.0,0.0026,0.0081,0.0,0.003,2148.584,39.40348,1938.0,1630.0,1079.0
10394,23B188341,47.4,61.6,29.92,0.0719999969005585,06CSK 625100,06CSK,06CSK,06CSK,L,T,0.066,0.404,0.0053,0.0019,0.01,0.123,0.044,0.04,0.012,0.0339,0.0,0.0027,0.0084,0.0,0.004,2125.742,34.48249,1929.0,1623.0,1115.0
10395,23B188345,47.2,61.2,29.13,0.0719999969005585,06CSK 625100,06CSK,06CSK,06CSK,L,T,0.066,0.404,0.0053,0.0019,0.01,0.123,0.044,0.04,0.012,0.0339,0.0,0.0027,0.0084,0.0,0.004,2049.8,34.507,1895.0,1621.0,1108.0
10396,23B188347,49.1,61.9,29.81,0.0719999969005585,06CSK 625100,06CSK,06CSK,06CSK,L,T,0.066,0.404,0.0053,0.0019,0.01,0.123,0.044,0.04,0.012,0.0339,0.0,0.0027,0.0084,0.0,0.004,2046.866,34.51238,1896.0,1625.0,1108.0
10398,23B188359,43.9,59.2,34.58,0.188400000333786,06CSK 625100,06CSK,03CSK,06CSK,L,T,0.061,0.383,0.005,0.0002,0.022,0.119,0.041,0.032,0.01,0.0324,0.0,0.0021,0.0068,0.001,0.004,2118.938,49.24373,1875.0,1628.0,1101.0
10426,23B188483,43.8,59.0,35.96,0.182099997997284,06CSK 625100,06CSK,05CSK,06CSK,L,T,0.061,0.374,0.0042,0.0011,0.01,0.11,0.042,0.032,0.012,0.0304,0.0,0.0023,0.006,0.0,0.004,1961.582,49.30859,1763.0,1621.0,1106.0
10427,23B188484,43.2,59.1,33.93,0.181999996304512,06CSK 625100,06CSK,06CSK,06CSK,L,T,0.061,0.374,0.0042,0.0011,0.01,0.11,0.042,0.032,0.012,0.0304,0.0,0.0023,0.006,0.0,0.004,1945.436,49.31819,1792.0,1616.0,1101.0
10428,23B188485,41.6,57.6,35.31,0.182099997997284,06CSK 625100,06CSK,06CSK,06CSK,L,T,0.061,0.374,0.0042,0.0011,0.01,0.11,0.042,0.032,0.012,0.0304,0.0,0.0023,0.006,0.0,0.004,1934.006,49.31256,1781.0,1617.0,1104.0
10429,23B188489,44.6,58.9,34.76,0.182099997997284,06CSK 625100,06CSK,06CSK,06CSK,L,T,0.064,0.369,0.0062,0.0016,0.027,0.122,0.044,0.036,0.011,0.0317,0.001,0.0027,0.0089,0.001,0.003,1982.444,49.29699,1797.0,1617.0,1095.0
10430,23B188491,45.2,59.7,34.19,0.182099997997284,06CSK 625100,06CSK,06CSK,06CSK,L,T,0.064,0.369,0.0062,0.0016,0.027,0.122,0.044,0.036,0.011,0.0317,0.001,0.0027,0.0089,0.001,0.003,2006.078,49.28361,1803.0,1625.0,1094.0
10431,23B188494,45.5,60.2,32.41,0.181999996304512,06CSK 625100,06CSK,06CSK,06CSK,L,T,0.064,0.431,0.0052,0.0,0.027,0.107,0.042,0.04,0.011,0.0333,0.0,0.0025,0.0086,0.001,0.004,2033.348,49.27622,1823.0,1625.0,1101.0
10446,23B188562,43.7,58.5,34.78,0.17399999499321,06CSK 625100,06CSK,06CSK,06CSK,L,T,0.063,0.397,0.0063,0.0003,0.024,0.106,0.037,0.037,0.012,0.0324,0.0,0.0022,0.0069,0.001,0.004,1904.36,49.33626,1841.0,1612.0,1108.0
10454,23B188604,47.3,59.4,32.75,0.0850000008940697,06CSK 625100,06CSK,06CSK,06CSK,L,T,0.062,0.376,0.0058,0.0041,0.016,0.112,0.037,0.035,0.011,0.0321,0.003,0.0028,0.0079,0.001,0.004,2049.62,34.50616,1916.0,1616.0,1112.0
10609,23B189172,45.2,59.4,31.13,0.182099997997284,06CSK 625100,06CSK,06CSK,06CSK,L,T,0.06,0.386,0.0056,0.0045,0.014,0.108,0.038,0.03,0.011,0.0292,0.0,0.0027,0.0051,0.001,0.004,2055.488,49.27665,1823.0,1637.0,1101.0
10610,23B189175,46.8,61.0,34.05,0.177000001072884,06CSK 625100,06CSK,06CSK,06CSK,L,T,0.064,0.389,0.0058,0.0029,0.02,0.107,0.039,0.031,0.009,0.0352,0.0,0.0032,0.0092,0.001,0.003,2037.434,49.2836,1814.0,1621.0,1106.0
10612,23B189183,54.2,64.3,26.71,0.0719999969005585,06CSK 625100,06CSK,06CSK,06CSK,L,T,0.069,0.396,0.0055,0.0034,0.02,0.108,0.04,0.033,0.009,0.0308,0.001,0.0027,0.0102,0.001,0.003,2029.964,34.51292,1859.0,1616.0,1115.0
10613,23B189188,51.9,64.1,29.67,0.0719999969005585,06CSK 625100,06CSK,06CSK,06CSK,L,T,0.069,0.396,0.0055,0.0034,0.02,0.108,0.04,0.033,0.009,0.0308,0.001,0.0027,0.0102,0.001,0.003,2033.222,34.51285,1860.0,1619.0,1115.0
10620,23B189237,53.0,62.9,32.56,0.0719999969005585,06CSK 625100,06CSK,06CSK,06CSK,L,T,0.057,0.406,0.005,0.005,0.022,0.116,0.044,0.033,0.011,0.0428,0.001,0.0019,0.0069,0.001,0.004,2023.484,34.51657,1893.0,1625.0,1119.0
10621,23B189240,53.9,65.6,28.23,0.0719999969005585,06CSK 625100,06CSK,06CSK,06CSK,L,T,0.064,0.394,0.0055,0.002,0.026,0.122,0.044,0.031,0.011,0.0299,0.0,0.0024,0.0083,0.002,0.003,2028.704,34.51367,1895.0,1623.0,1108.0
10622,23B189246,51.5,62.8,28.93,0.0719999969005585,06CSK 625100,06CSK,06CSK,06CSK,L,T,0.064,0.394,0.0055,0.002,0.026,0.122,0.044,0.031,0.011,0.0299,0.0,0.0024,0.0083,0.002,0.003,2024.24,34.5184,1896.0,1621.0,1117.0
10623,23B189255,50.5,63.3,24.64,0.0719999969005585,06CSK 625100,06CSK,06CSK,06CSK,L,T,0.062,0.386,0.0051,0.0048,0.012,0.125,0.045,0.037,0.011,0.0311,0.0,0.0021,0.0084,0.001,0.003,2020.28,34.51482,1895.0,1621.0,1124.0
10624,23B189259,50.1,63.3,29.56,0.0719999969005585,06CSK 625100,06CSK,06CSK,06CSK,L,T,0.067,0.375,0.0062,0.0032,0.014,0.12,0.044,0.041,0.01,0.0292,0.0,0.0024,0.0087,0.001,0.003,2020.424,34.51498,1891.0,1621.0,1117.0
11109,23B191842,53.0,63.8,29.33,0.100500002503395,06CSK 625100,06CSK,06CSK,06CSK,L,T,0.067,0.377,0.0051,0.0001,0.03,0.11,0.045,0.044,0.015,0.0381,0.0,0.0031,0.0095,0.001,0.001,2030.81,39.44734,1779.0,1625.0,1094.0
11110,23B191842,52.1,64.7,26.17,0.100500002503395,06CSK 625100,06CSK,06CSK,06CSK,T,T,0.067,0.377,0.0051,0.0001,0.03,0.11,0.045,0.044,0.015,0.0381,0.0,0.0031,0.0095,0.001,0.001,2030.81,39.44734,1779.0,1625.0,1094.0
11121,23B191893,54.4,67.2,25.22,0.0719999969005585,06CSK 625100,06CSK,06CSK,06CSK,L,T,0.068,0.375,0.0065,0.0014,0.023,0.102,0.037,0.043,0.013,0.0278,0.001,0.0032,0.0093,0.001,0.002,2096.996,39.41861,1689.0,1619.0,1106.0
11130,23B191934,46.4,61.3,37.51,0.131999999284744,06CSK 625100,06CSK,06CSK,06CSK,L,T,0.065,0.409,0.0055,0.0,0.038,0.09,0.035,0.043,0.011,0.0349,0.0,0.0023,0.0067,0.001,0.002,2101.514,34.50057,1797.0,1625.0,1088.0
11131,23B191941,48.4,61.9,25.76,0.131999999284744,06CSK 625100,06CSK,06CSK,06CSK,L,T,0.065,0.409,0.0055,0.0,0.038,0.09,0.035,0.043,0.011,0.0349,0.0,0.0023,0.0067,0.001,0.002,2117.012,39.41184,1839.0,1621.0,1103.0
11132,23B191944,47.3,62.0,32.08,0.132100000977516,06CSK 625100,06CSK,06CSK,06CSK,L,T,0.069,0.375,0.0054,0.0002,0.02,0.102,0.036,0.035,0.013,0.0304,0.0,0.0031,0.0081,0.001,0.002,2114.942,34.49419,1830.0,1626.0,1103.0
11133,23B191947,47.0,61.5,32.39,0.131999999284744,06CSK 625100,06CSK,06CSK,06CSK,L,T,0.069,0.375,0.0054,0.0002,0.02,0.102,0.036,0.035,0.013,0.0304,0.0,0.0031,0.0081,0.001,0.002,2099.246,34.49778,1828.0,1623.0,1104.0
11136,23B191961,49.3,62.8,29.83,0.101999998092651,06CSK 625100,06CSK,06CSK,06CSK,L,T,0.061,0.382,0.0058,0.0013,0.016,0.094,0.039,0.045,0.013,0.0293,0.0,0.0025,0.0087,0.001,0.001,2076.908,34.50102,1846.0,1635.0,1095.0
11137,23B191967,49.0,62.6,31.34,0.101999998092651,06CSK 625100,06CSK,06CSK,06CSK,L,T,0.061,0.382,0.0058,0.0013,0.016,0.094,0.039,0.045,0.013,0.0293,0.0,0.0025,0.0087,0.001,0.001,2150.042,34.48015,1895.0,1625.0,1101.0
11367,23B192810,48.1,62.2,30.38,0.0719999969005585,06CSK 625100,06CSK,06CSK,06CSK,L,T,0.067,0.366,0.0034,0.0011,0.02,0.107,0.04,0.037,0.011,0.0304,0.0,0.0026,0.0065,0.001,0.001,2176.07,34.4721,1824.0,1619.0,1113.0
11368,23B192816,51.0,64.0,21.76,0.0719999969005585,06CSK 625100,06CSK,06CSK,06CSK,L,T,0.067,0.366,0.0034,0.0011,0.02,0.107,0.04,0.037,0.011,0.0304,0.0,0.0026,0.0065,0.001,0.001,2173.262,34.47567,1819.0,1626.0,1115.0
11369,23B192819,50.7,64.0,30.07,0.0719999969005585,06CSK 625100,06CSK,06CSK,06CSK,L,T,0.064,0.385,0.0051,0.0015,0.022,0.104,0.036,0.041,0.011,0.0295,0.0,0.0029,0.009,0.001,0.001,2194.862,34.47199,1794.0,1632.0,1110.0
11377,23B192856,44.2,59.9,32.29,0.162000000476837,06CSK 625100,06CSK,06CSK,06CSK,L,T,0.069,0.371,0.0072,0.0032,0.019,0.102,0.041,0.034,0.009,0.0275,0.002,0.0029,0.007,0.001,0.002,2083.856,49.25638,1797.0,1614.0,1097.0
11378,23B192858,44.5,60.5,27.81,0.162100002169609,06CSK 625100,06CSK,06CSK,06CSK,L,T,0.065,0.381,0.0047,0.0025,0.016,0.101,0.034,0.029,0.011,0.0312,0.0,0.0024,0.0072,0.001,0.001,2105.546,49.25941,1828.0,1619.0,1099.0
11391,23B192930,42.8,58.1,35.94,0.150099992752075,06CSK 625100,06CSK,06CSK,06CSK,L,T,0.069,0.402,0.0048,0.002,0.019,0.107,0.04,0.031,0.008,0.0293,0.003,0.0022,0.0072,0.001,0.003,2119.226,34.49048,1889.0,1625.0,1122.0
11394,23B192941,46.0,59.1,35.62,0.23309999704361,06CSK 625100,06CSK,06CSK,06CSK,L,T,0.069,0.403,0.0032,0.0011,0.023,0.103,0.04,0.039,0.01,0.0379,0.0,0.0029,0.0064,0.001,0.002,2128.064,49.23758,1887.0,1625.0,1101.0
11979,23B194558,49.1,62.9,27.06,0.0719999969005585,06CSK 625100,06CSK,06CSK,06CSK,L,T,0.068,0.371,0.0083,0.002,0.012,0.112,0.041,0.048,0.007,0.0302,0.0,0.0035,0.0087,0.001,0.002,2175.836,39.39036,1913.0,1625.0,1115.0
11980,23B194567,46.6,60.7,30.0,0.131999999284744,06CSK 625100,06CSK,06CSK,06CSK,L,T,0.067,0.36,0.0052,0.0008,0.024,0.126,0.046,0.035,0.008,0.0301,0.0,0.0032,0.0073,0.001,0.002,2127.38,59.08355,1893.0,1680.0,1113.0
11981,23B194571,46.6,62.0,29.74,0.132100000977516,06CSK 625100,06CSK,06CSK,06CSK,L,T,0.068,0.407,0.0065,0.0027,0.021,0.124,0.045,0.042,0.008,0.0377,0.0,0.0032,0.0083,0.001,0.002,2133.896,59.08272,1902.0,1630.0,1144.0
11986,23B194585,46.3,62.1,32.35,0.182099997997284,06CSK 625100,06CSK,06CSK,06CSK,L,T,0.069,0.422,0.0065,0.0039,0.019,0.135,0.046,0.045,0.009,0.0312,0.001,0.0027,0.0083,0.001,0.003,2148.854,49.24291,1833.0,1623.0,1101.0
11987,23B194587,42.5,60.2,33.89,0.182099997997284,06CSK 625100,06CSK,06CSK,06CSK,L,T,0.065,0.385,0.006,0.0038,0.013,0.128,0.046,0.034,0.008,0.0292,0.001,0.0029,0.008,0.001,0.002,2156.828,49.23942,1839.0,1628.0,1104.0
11988,23B194589,43.2,58.9,34.82,0.182099997997284,06CSK 625100,06CSK,06CSK,06CSK,L,T,0.065,0.385,0.006,0.0038,0.013,0.128,0.046,0.034,0.008,0.0292,0.001,0.0029,0.008,0.001,0.002,2156.666,49.23944,1851.0,1632.0,1097.0
11989,23B194592,45.5,61.6,33.78,0.182099997997284,06CSK 625100,06CSK,06CSK,06CSK,L,T,0.07,0.402,0.0074,0.0014,0.026,0.135,0.046,0.042,0.008,0.0353,0.001,0.0032,0.008,0.001,0.002,2152.724,49.24091,1864.0,1625.0,1106.0
11990,23B194594,44.4,61.5,34.99,0.182099997997284,06CSK 625100,06CSK,06CSK,06CSK,L,T,0.07,0.402,0.0074,0.0014,0.026,0.135,0.046,0.042,0.008,0.0353,0.001,0.0032,0.008,0.001,0.002,2151.194,49.24022,1833.0,1628.0,1128.0
11991,23B194597,43.1,59.9,34.19,0.182099997997284,06CSK 625100,06CSK,06CSK,06CSK,L,T,0.065,0.405,0.0058,0.0027,0.018,0.136,0.045,0.034,0.009,0.0357,0.001,0.0036,0.0078,0.001,0.002,2166.242,49.23762,1868.0,1626.0,1112.0
11993,23B194605,48.0,63.2,33.33,0.101999998092651,06CSK 625100,06CSK,06CSK,06CSK,L,T,0.064,0.403,0.0067,0.005,0.01,0.136,0.045,0.049,0.009,0.0313,0.0,0.0031,0.0089,0.001,0.002,2143.04,34.48385,1891.0,1630.0,1117.0
11995,23B194619,51.7,64.5,25.51,0.0719999969005585,06CSK 625100,06CSK,06CSK,06CSK,L,T,0.068,0.404,0.0056,0.0015,0.023,0.119,0.041,0.039,0.008,0.0354,0.0,0.0029,0.0096,0.001,0.002,2197.4,34.47053,1920.0,1601.0,1110.0
11996,23B194627,49.4,64.1,30.8,0.100000001490116,06CSK 625100,06CSK,06CSK,06CSK,L,T,0.069,0.411,0.0078,0.0027,0.016,0.135,0.044,0.047,0.009,0.0306,0.0,0.0033,0.0071,0.001,0.002,2177.168,34.47234,1911.0,1607.0,1103.0
11997,23B194630,50.3,61.4,31.22,0.0719999969005585,06CSK 625100,06CSK,06CSK,06CSK,L,T,0.067,0.411,0.0064,0.0044,0.018,0.126,0.044,0.036,0.009,0.0333,0.0,0.003,0.0074,0.001,0.003,2185.7,34.47096,1900.0,1596.0,1106.0
11998,23B194635,53.5,63.7,28.92,0.0719999969005585,06CSK 625100,06CSK,06CSK,06CSK,L,T,0.067,0.411,0.0064,0.0044,0.018,0.126,0.044,0.036,0.009,0.0333,0.0,0.003,0.0074,0.001,0.003,2139.494,34.48649,1877.0,1599.0,1108.0
11999,23B194647,48.2,62.3,28.29,0.0719999969005585,06CSK 625100,06CSK,06CSK,06CSK,L,T,0.061,0.385,0.0063,0.0025,0.018,0.137,0.045,0.037,0.01,0.0287,0.0,0.0031,0.0081,0.001,0.002,2200.982,34.46576,1900.0,1603.0,1108.0
12000,23B194653,54.2,66.8,22.8,0.0719999969005585,06CSK 625100,06CSK,06CSK,06CSK,L,T,0.061,0.385,0.0063,0.0025,0.018,0.137,0.045,0.037,0.01,0.0287,0.0,0.0031,0.0081,0.001,0.002,2200.1,34.46648,1916.0,1598.0,1104.0
12001,23B194661,51.4,64.0,28.29,0.0719999969005585,06CSK 625100,06CSK,06CSK,06CSK,L,T,0.064,0.387,0.0072,0.0023,0.019,0.12,0.051,0.038,0.01,0.0352,0.0,0.0031,0.0059,0.001,0.002,2205.338,34.46597,1929.0,1603.0,1115.0
12002,23B194662,49.9,62.2,31.21,0.0719999969005585,06CSK 625100,06CSK,06CSK,06CSK,L,T,0.064,0.387,0.0072,0.0023,0.019,0.12,0.051,0.038,0.01,0.0352,0.0,0.0031,0.0059,0.001,0.002,2205.446,34.46442,1909.0,1605.0,1115.0
12003,23B194665,50.4,63.8,28.9,0.0719999969005585,06CSK 625100,06CSK,06CSK,06CSK,L,T,0.07,0.447,0.0076,0.0037,0.025,0.146,0.047,0.042,0.012,0.0312,0.0,0.0027,0.0081,0.001,0.003,2156.684,34.47892,1909.0,1603.0,1110.0
12004,23B194666,49.4,63.3,32.06,0.0719999969005585,06CSK 625100,06CSK,06CSK,06CSK,L,T,0.07,0.447,0.0076,0.0037,0.025,0.146,0.047,0.042,0.012,0.0312,0.0,0.0027,0.0081,0.001,0.003,2160.068,34.4779,1900.0,1605.0,1112.0
12005,23B194670,51.0,64.0,27.95,0.0719999969005585,06CSK 625100,06CSK,06CSK,06CSK,L,T,0.07,0.447,0.0076,0.0037,0.025,0.146,0.047,0.042,0.012,0.0312,0.0,0.0027,0.0081,0.001,0.003,2097.608,34.49762,1880.0,1607.0,1108.0
12006,23B194673,49.9,64.5,27.16,0.0719999969005585,06CSK 625100,06CSK,06CSK,06CSK,L,T,0.063,0.404,0.0063,0.0032,0.024,0.147,0.047,0.046,0.014,0.033,0.0,0.0028,0.0081,0.001,0.002,2187.05,34.46981,1925.0,1603.0,1101.0
12007,23B194679,48.3,62.3,29.4,0.0719999969005585,06CSK 625100,06CSK,06CSK,06CSK,L,T,0.063,0.404,0.0063,0.0032,0.024,0.147,0.047,0.046,0.014,0.033,0.0,0.0028,0.0081,0.001,0.002,2184.062,34.47081,1922.0,1605.0,1110.0
12008,23B194683,46.5,62.8,31.66,0.125,06CSK 625100,06CSK,06CSK,06CSK,L,T,0.064,0.417,0.0067,0.0039,0.015,0.121,0.046,0.043,0.009,0.0322,0.0,0.003,0.0088,0.001,0.002,2182.802,34.47434,1896.0,1630.0,1115.0
12009,23B194686,49.4,63.3,32.06,0.0900000035762787,06CSK 625100,06CSK,06CSK,06CSK,L,T,0.064,0.417,0.0067,0.0039,0.015,0.121,0.046,0.043,0.009,0.0322,0.0,0.003,0.0088,0.001,0.002,2081.318,34.48997,1853.0,1594.0,1104.0
12010,23B194688,51.1,65.2,27.91,0.0799999982118607,06CSK 625100,06CSK,06CSK,06CSK,L,T,0.064,0.417,0.0067,0.0039,0.015,0.121,0.046,0.043,0.009,0.0322,0.0,0.003,0.0088,0.001,0.002,2034.05,34.50789,1860.0,1596.0,1112.0
12011,23B194690,54.2,67.2,27.36,0.0719999969005585,06CSK 625100,06CSK,06CSK,06CSK,L,T,0.064,0.412,0.0066,0.0006,0.031,0.124,0.044,0.036,0.01,0.0291,0.001,0.0022,0.0111,0.001,0.003,2073.362,34.50754,1884.0,1599.0,1088.0
12012,23B194696,51.4,64.9,29.24,0.0719999969005585,06CSK 625100,06CSK,06CSK,06CSK,L,T,0.064,0.412,0.0066,0.0006,0.031,0.124,0.044,0.036,0.01,0.0291,0.001,0.0022,0.0111,0.001,0.003,2172.596,34.47322,1905.0,1605.0,1092.0
12013,23B194699,50.6,64.5,29.54,0.0719999969005585,06CSK 625100,06CSK,06CSK,06CSK,L,T,0.067,0.429,0.0066,0.0018,0.018,0.143,0.045,0.042,0.013,0.0184,0.0,0.0024,0.009,0.001,0.002,2172.848,34.47426,1920.0,1605.0,1126.0
12014,23B194705,45.5,62.0,29.33,0.150000005960464,06CSK 625100,06CSK,06CSK,06CSK,L,T,0.067,0.429,0.0066,0.0018,0.018,0.143,0.045,0.042,0.013,0.0184,0.0,0.0024,0.009,0.001,0.002,2115.464,34.48614,1880.0,1617.0,1139.0
12015,23B194708,49.2,62.8,31.69,0.0900000035762787,06CSK 625100,06CSK,06CSK,06CSK,L,T,0.067,0.38,0.0057,0.0032,0.015,0.116,0.041,0.033,0.009,0.0256,0.0,0.0028,0.0093,0.001,0.002,2100.758,34.49542,1871.0,1598.0,1108.0
12016,23B194714,49.5,63.6,30.02,0.0719999969005585,06CSK 625100,06CSK,06CSK,06CSK,L,T,0.067,0.38,0.0057,0.0032,0.015,0.116,0.041,0.033,0.009,0.0256,0.0,0.0028,0.0093,0.001,0.002,2135.93,34.48627,1904.0,1599.0,1119.0
12017,23B194717,51.3,65.0,31.7,0.0719999969005585,06CSK 625100,06CSK,06CSK,06CSK,L,T,0.07,0.379,0.0052,0.0015,0.021,0.137,0.046,0.035,0.012,0.0231,0.001,0.0028,0.0096,0.001,0.002,2157.62,34.48058,1902.0,1601.0,1119.0
12018,23B194723,47.3,62.6,30.92,0.150000005960464,06CSK 625100,06CSK,06CSK,06CSK,L,T,0.07,0.379,0.0052,0.0015,0.021,0.137,0.046,0.035,0.012,0.0231,0.001,0.0028,0.0096,0.001,0.002,2156.9,34.48007,1918.0,1603.0,1095.0
12137,23B195203,45.0,59.7,33.48,0.131099998950958,06CSK 625100,06CSK,06CSK,06CSK,L,T,0.065,0.41,0.0061,0.0046,0.024,0.117,0.042,0.029,0.008,0.0345,0.001,0.0033,0.0082,0.001,0.003,2128.118,44.32844,1900.0,1626.0,1103.0
12138,23B195206,46.0,61.8,33.18,0.130999997258186,06CSK 625100,06CSK,06CSK,06CSK,L,T,0.068,0.379,0.0056,0.0045,0.018,0.112,0.042,0.03,0.009,0.0307,0.0,0.0028,0.0095,0.001,0.002,2062.472,44.35149,1877.0,1623.0,1108.0
12139,23B195208,47.1,62.0,29.06,0.131099998950958,06CSK 625100,06CSK,06CSK,06CSK,L,T,0.068,0.379,0.0056,0.0045,0.018,0.112,0.042,0.03,0.009,0.0307,0.0,0.0028,0.0095,0.001,0.002,2061.734,44.3521,1891.0,1625.0,1110.0
12140,23B195210,45.5,60.1,32.38,0.131099998950958,06CSK 625100,06CSK,06CSK,06CSK,L,T,0.065,0.362,0.0073,0.0051,0.02,0.109,0.039,0.031,0.009,0.0281,0.002,0.0026,0.0075,0.001,0.003,2086.79,44.35064,1911.0,1625.0,1108.0
12141,23B195212,44.7,58.5,35.73,0.130999997258186,06CSK 625100,06CSK,06CSK,06CSK,L,T,0.065,0.362,0.0073,0.0051,0.02,0.109,0.039,0.031,0.009,0.0281,0.002,0.0026,0.0075,0.001,0.003,2137.316,44.33055,1895.0,1625.0,1108.0
12142,23B195215,44.0,59.6,34.15,0.130999997258186,06CSK 625100,06CSK,06CSK,06CSK,L,T,0.064,0.373,0.0045,0.0077,0.012,0.103,0.039,0.032,0.008,0.0359,0.0,0.0029,0.0048,0.001,0.002,2126.984,44.33121,1896.0,1625.0,1108.0
12143,23B195216,44.6,59.3,32.28,0.130999997258186,06CSK 625100,06CSK,06CSK,06CSK,L,T,0.064,0.373,0.0045,0.0077,0.012,0.103,0.039,0.032,0.008,0.0359,0.0,0.0029,0.0048,0.001,0.002,2125.058,44.33232,1896.0,1625.0,1104.0
12144,23B195219,44.9,60.0,33.13,0.130999997258186,06CSK 625100,06CSK,06CSK,06CSK,L,T,0.07,0.399,0.0082,0.0033,0.024,0.113,0.043,0.042,0.01,0.029,0.002,0.0025,0.0086,0.001,0.003,2073.092,44.34672,1873.0,1625.0,1106.0
12145,23B195221,45.0,59.7,32.86,0.130999997258186,06CSK 625100,06CSK,06CSK,06CSK,L,T,0.07,0.399,0.0082,0.0033,0.024,0.113,0.043,0.042,0.01,0.029,0.002,0.0025,0.0086,0.001,0.003,2050.7,44.36361,1860.0,1625.0,1106.0
12146,23B195224,45.4,60.0,32.99,0.130999997258186,06CSK 625100,06CSK,06CSK,06CSK,L,T,0.068,0.391,0.0053,0.0037,0.024,0.113,0.041,0.04,0.009,0.035,0.0,0.0024,0.0076,0.001,0.002,2051.582,44.36122,1859.0,1625.0,1108.0
12147,23B195226,46.2,60.5,31.4,0.131099998950958,06CSK 625100,06CSK,06CSK,06CSK,L,T,0.068,0.391,0.0053,0.0037,0.024,0.113,0.041,0.04,0.009,0.035,0.0,0.0024,0.0076,0.001,0.002,2049.962,44.36212,1862.0,1626.0,1103.0
12148,23B195228,45.7,59.9,31.94,0.131099998950958,06CSK 625100,06CSK,06CSK,06CSK,L,T,0.06,0.39,0.0054,0.0053,0.021,0.106,0.041,0.036,0.009,0.0331,0.001,0.0025,0.0083,0.001,0.003,2050.952,44.36202,1859.0,1626.0,1101.0
12149,23B195230,43.0,57.2,33.14,0.130999997258186,06CSK 625100,06CSK,06CSK,06CSK,L,T,0.06,0.39,0.0054,0.0053,0.021,0.106,0.041,0.036,0.009,0.0331,0.001,0.0025,0.0083,0.001,0.003,2052.158,44.36179,1868.0,1625.0,1101.0
12150,23B195234,45.9,61.1,31.91,0.131099998950958,06CSK 625100,06CSK,06CSK,06CSK,L,T,0.065,0.387,0.0048,0.0032,0.017,0.115,0.037,0.035,0.008,0.0301,0.0,0.0034,0.0057,0.001,0.002,2053.922,44.36157,1857.0,1628.0,1099.0
12363,23B196132,44.6,61.3,34.12,0.182099997997284,06CSK 625100,06CSK,06CSK,06CSK,L,T,0.062,0.408,0.0048,0.0007,0.018,0.111,0.043,0.039,0.01,0.027,0.0,0.003,0.0099,0.001,0.003,2065.64,54.20358,1877.0,1621.0,1094.0
12364,23B196137,47.6,62.5,34.1,0.182099997997284,06CSK 625100,06CSK,06CSK,06CSK,L,T,0.069,0.382,0.0056,0.0,0.042,0.148,0.044,0.038,0.008,0.0351,0.0,0.0056,0.0056,0.001,0.002,2063.912,49.29162,1893.0,1634.0,1112.0
12365,23B196139,46.4,61.3,33.81,0.182099997997284,06CSK 625100,06CSK,06CSK,06CSK,L,T,0.069,0.382,0.0056,0.0,0.042,0.148,0.044,0.038,0.008,0.0351,0.0,0.0056,0.0056,0.001,0.002,2057.918,49.28069,1882.0,1626.0,1110.0
12366,23B196141,42.9,59.8,35.04,0.182099997997284,06CSK 625100,06CSK,06CSK,06CSK,L,T,0.069,0.393,0.0036,0.001,0.022,0.151,0.048,0.032,0.01,0.0361,0.0,0.0032,0.0073,0.001,0.003,2071.22,49.2783,1900.0,1626.0,1106.0
12367,23B196143,45.6,60.5,31.48,0.182099997997284,06CSK 625100,06CSK,06CSK,06CSK,L,T,0.069,0.393,0.0036,0.001,0.022,0.151,0.048,0.032,0.01,0.0361,0.0,0.0032,0.0073,0.001,0.003,2103.458,49.26473,1900.0,1626.0,1104.0
12368,23B196148,47.5,61.9,34.15,0.109099999070168,06CSK 625100,06CSK,06CSK,06CSK,L,T,0.067,0.384,0.0036,0.0001,0.03,0.153,0.046,0.031,0.009,0.0393,0.0,0.0022,0.0095,0.001,0.002,2134.436,34.48884,1916.0,1623.0,1115.0
12369,23B196150,44.9,61.4,34.87,0.179100006818771,06CSK 625100,06CSK,06CSK,06CSK,L,T,0.067,0.384,0.0036,0.0001,0.03,0.153,0.046,0.031,0.009,0.0393,0.0,0.0022,0.0095,0.001,0.002,2121.026,49.24817,1898.0,1623.0,1110.0
12480,23B196539,46.5,63.6,30.9,0.130500003695488,06CSK 625100,06CSK,06CSK,06CSK,L,T,0.07,0.414,0.0041,0.0044,0.022,0.146,0.044,0.038,0.008,0.0282,0.0,0.0032,0.0095,0.0,0.002,1981.238,44.38744,1830.0,1621.0,1110.0
12481,23B196544,47.6,62.4,27.54,0.130500003695488,06CSK 625100,06CSK,06CSK,06CSK,L,T,0.07,0.414,0.0041,0.0044,0.022,0.146,0.044,0.038,0.008,0.0282,0.0,0.0032,0.0095,0.0,0.002,1950.836,44.40387,1815.0,1623.0,1112.0
