Repository: PNell/TrialTest3

File: Data/StreamlitData032524.csv (part 34 of 96)
,coil_no,YieldStrength,TensileStrength,TotalElongation,coil_thickness,steel_design_description,grade,grade_head,grade_tail,sample_direction,sample_location,c_amount,mn_amount,p_amount,s_amount,si_amount,cu_amount,ni_amount,cr_amount,mo_amount,al_amount,nb_amount,ca_amount,n_amount,ti_amount,v_amount,TF1_EXIT_AVG_BODY,TBC_thickness,TEMP_FM_ENTRY_AVG,TEMP_FM_EXIT_AVG,TEMP_COILING_AVG
12484,23B196563,45.7,60.6,23.73,0.130999997258186,06CSK 625100,06CSK,06CSK,06CSK,L,T,0.062,0.394,0.0043,0.0001,0.018,0.112,0.042,0.032,0.008,0.0307,0.001,0.0031,0.008,0.0,0.003,2114.87,44.34408,1869.0,1628.0,1108.0
12485,23B196563,43.4,59.8,29.67,0.130999997258186,06CSK 625100,06CSK,06CSK,06CSK,T,T,0.062,0.394,0.0043,0.0001,0.018,0.112,0.042,0.032,0.008,0.0307,0.001,0.0031,0.008,0.0,0.003,2114.87,44.34408,1869.0,1628.0,1108.0
12486,23B196564,45.5,60.5,29.82,0.130999997258186,06CSK 625100,06CSK,06CSK,06CSK,L,T,0.062,0.394,0.0043,0.0001,0.018,0.112,0.042,0.032,0.008,0.0307,0.001,0.0031,0.008,0.0,0.003,2096.726,44.34007,1887.0,1623.0,1113.0
12487,23B196567,44.5,60.5,29.55,0.130999997258186,06CSK 625100,06CSK,06CSK,06CSK,L,T,0.066,0.379,0.0035,0.0007,0.021,0.108,0.042,0.03,0.009,0.0339,0.0,0.0025,0.0084,0.0,0.003,2117.426,44.32936,1862.0,1623.0,1108.0
12590,23B196915,46.4,59.3,37.65,0.179100006818771,06CSK 625100,06CSK,06CSK,06CSK,L,T,0.067,0.372,0.0041,0.0017,0.022,0.123,0.043,0.039,0.011,0.0345,0.0,0.0033,0.0088,0.001,0.003,2120.63,44.33277,1866.0,1630.0,1196.0
12591,23B196920,45.6,61.4,36.27,0.130500003695488,06CSK 625100,06CSK,06CSK,06CSK,L,T,0.067,0.372,0.0041,0.0017,0.022,0.123,0.043,0.039,0.011,0.0345,0.0,0.0033,0.0088,0.001,0.003,2141.726,34.50653,1886.0,1626.0,1119.0
12592,23B196921,44.8,60.7,33.72,0.130500003695488,06CSK 625100,06CSK,06CSK,06CSK,L,T,0.067,0.372,0.0041,0.0017,0.022,0.123,0.043,0.039,0.011,0.0345,0.0,0.0033,0.0088,0.001,0.003,2141.708,44.32359,1866.0,1623.0,1117.0
12597,23B196939,46.0,61.8,32.58,0.137999996542931,06CSK 625100,06CSK,06CSK,06CSK,L,T,0.066,0.399,0.0062,0.0019,0.025,0.129,0.044,0.041,0.008,0.032,0.001,0.0036,0.0093,0.001,0.003,1970.834,44.38014,1815.0,1623.0,1092.0
12612,23B196998,47.1,62.1,34.32,0.108999997377396,06CSK 625100,06CSK,06CSK,06CSK,L,T,0.068,0.379,0.0063,0.0027,0.022,0.121,0.046,0.047,0.012,0.0293,0.0,0.0032,0.0103,0.001,0.003,2062.58,34.51209,1808.0,1626.0,1110.0
12616,23B197015,45.9,61.0,34.55,0.200100004673004,06CSK 625100,06CSK,06CSK,06CSK,L,T,0.069,0.374,0.0069,0.0018,0.029,0.121,0.051,0.051,0.009,0.015,0.0,0.0029,0.0092,0.001,0.004,2198.93,59.05166,1844.0,1617.0,1164.0
12617,23B197017,46.2,60.3,36.9,0.212099999189377,06CSK 625100,06CSK,06CSK,06CSK,L,T,0.068,0.403,0.006,0.0004,0.023,0.115,0.051,0.047,0.009,0.0338,0.0,0.0039,0.0087,0.001,0.004,2011.1,54.19635,1828.0,1621.0,1171.0
12618,23B197022,45.7,61.5,35.86,0.115099996328354,06CSK 625100,06CSK,06CSK,06CSK,L,T,0.068,0.403,0.006,0.0004,0.023,0.115,0.051,0.047,0.009,0.0338,0.0,0.0039,0.0087,0.001,0.004,2089.202,34.49292,1873.0,1621.0,1108.0
12620,23B197033,47.0,61.0,32.07,0.0719999969005585,06CSK 625100,06CSK,06CSK,06CSK,L,T,0.069,0.378,0.005,0.0021,0.022,0.12,0.054,0.042,0.01,0.0196,0.001,0.0038,0.0089,0.001,0.003,2077.412,34.49519,1887.0,1572.0,1108.0
12621,23B197036,46.2,60.7,33.49,0.0719999969005585,06CSK 625100,06CSK,06CSK,06CSK,L,T,0.068,0.395,0.0061,0.0024,0.011,0.133,0.044,0.04,0.008,0.0315,0.001,0.0028,0.0031,0.001,0.003,2078.24,34.49436,1902.0,1572.0,1108.0
12622,23B197042,46.2,62.0,32.94,0.0719999969005585,06CSK 625100,06CSK,06CSK,06CSK,L,T,0.068,0.395,0.0061,0.0024,0.011,0.133,0.044,0.04,0.008,0.0315,0.001,0.0028,0.0031,0.001,0.003,2081.282,34.49676,1896.0,1599.0,1113.0
12623,23B197045,47.0,61.2,29.36,0.0719999969005585,06CSK 625100,06CSK,06CSK,06CSK,L,T,0.068,0.372,0.0055,0.0007,0.015,0.137,0.045,0.034,0.009,0.0301,0.001,0.0031,0.0098,0.001,0.002,2088.122,34.49693,1904.0,1603.0,1110.0
12624,23B197051,45.9,60.8,25.61,0.0719999969005585,06CSK 625100,06CSK,06CSK,06CSK,L,T,0.068,0.372,0.0055,0.0007,0.015,0.137,0.045,0.034,0.009,0.0301,0.001,0.0031,0.0098,0.001,0.002,2089.724,34.49683,1905.0,1603.0,1108.0
12658,23B197184,47.0,63.5,31.96,0.177000001072884,06CSK 625100,06CSK,06CSK,06CSK,L,T,0.068,0.385,0.0053,0.0011,0.02,0.138,0.043,0.05,0.009,0.0312,0.0,0.0021,0.0089,0.001,0.002,2018.39,49.29078,1823.0,1621.0,1135.0
12659,23B197186,46.7,64.7,27.87,0.177000001072884,06CSK 625100,06CSK,06CSK,06CSK,L,T,0.068,0.385,0.0053,0.0011,0.02,0.138,0.043,0.05,0.009,0.0312,0.0,0.0021,0.0089,0.001,0.002,2078.888,49.27858,1853.0,1625.0,1106.0
12660,23B197190,44.8,62.2,31.29,0.177000001072884,06CSK 625100,06CSK,06CSK,06CSK,L,T,0.068,0.385,0.0053,0.0011,0.02,0.138,0.043,0.05,0.009,0.0312,0.0,0.0021,0.0089,0.001,0.002,2120.288,59.08757,1878.0,1621.0,1106.0
12661,23B197192,44.3,60.7,31.59,0.177000001072884,06CSK 625100,06CSK,06CSK,06CSK,L,T,0.068,0.389,0.005,0.0015,0.015,0.133,0.043,0.037,0.011,0.0278,0.0,0.0028,0.0088,0.001,0.003,2113.826,49.2555,1891.0,1625.0,1106.0
12662,23B197195,43.5,60.2,34.11,0.177000001072884,06CSK 625100,06CSK,06CSK,06CSK,L,T,0.068,0.389,0.005,0.0015,0.015,0.133,0.043,0.037,0.011,0.0278,0.0,0.0028,0.0088,0.001,0.003,2117.714,49.25156,1826.0,1623.0,1157.0
12663,23B197198,45.3,61.2,32.57,0.177000001072884,06CSK 625100,06CSK,06CSK,06CSK,L,T,0.068,0.389,0.005,0.0015,0.015,0.133,0.043,0.037,0.011,0.0278,0.0,0.0028,0.0088,0.001,0.003,2121.944,59.09293,1864.0,1617.0,1122.0
12664,23B197201,42.6,57.9,31.47,0.177000001072884,06CSK 625100,06CSK,06CSK,06CSK,L,T,0.063,0.39,0.0055,0.0024,0.012,0.133,0.042,0.049,0.009,0.0293,0.0,0.0021,0.0067,0.001,0.002,2127.794,59.08898,1817.0,1630.0,1108.0
12665,23B197203,43.0,59.5,31.3,0.177000001072884,06CSK 625100,06CSK,06CSK,06CSK,L,T,0.063,0.39,0.0055,0.0024,0.012,0.133,0.042,0.049,0.009,0.0293,0.0,0.0021,0.0067,0.001,0.002,2105.654,59.10186,1824.0,1626.0,1103.0
12666,23B197204,42.2,59.7,33.94,0.177100002765656,06CSK 625100,06CSK,06CSK,06CSK,L,T,0.063,0.39,0.0055,0.0024,0.012,0.133,0.042,0.049,0.009,0.0293,0.0,0.0021,0.0067,0.001,0.002,2117.084,49.25748,1826.0,1632.0,1103.0
12667,23B197206,42.2,60.0,35.81,0.177000001072884,06CSK 625100,06CSK,06CSK,03CSK,L,T,0.063,0.39,0.0055,0.0024,0.012,0.133,0.042,0.049,0.009,0.0293,0.0,0.0021,0.0067,0.001,0.002,2126.534,49.24487,1832.0,1628.0,1103.0
12676,23B197265,49.3,63.7,32.16,0.115000002086163,06CSK 625100,06CSK,06CSK,06CSK,L,T,0.066,0.383,0.0079,0.0019,0.019,0.162,0.049,0.038,0.009,0.0315,0.0,0.0022,0.0101,0.001,0.003,2103.242,34.49548,1882.0,1623.0,1101.0
12677,23B197268,48.3,63.0,30.35,0.115000002086163,06CSK 625100,06CSK,06CSK,06CSK,L,T,0.069,0.366,0.0085,0.0019,0.017,0.149,0.045,0.045,0.008,0.0295,0.0,0.0026,0.0078,0.001,0.002,2144.84,34.47947,1902.0,1625.0,1101.0
12678,23B197274,47.5,62.4,35.6,0.115000002086163,06CSK 625100,06CSK,06CSK,06CSK,L,T,0.069,0.366,0.0085,0.0019,0.017,0.149,0.045,0.045,0.008,0.0295,0.0,0.0026,0.0078,0.001,0.002,2147.972,34.48067,1905.0,1626.0,1101.0
12680,23B197282,45.7,61.1,34.48,0.130500003695488,06CSK 625100,06CSK,06CSK,06CSK,L,T,0.064,0.379,0.0048,0.0024,0.019,0.148,0.042,0.047,0.009,0.0299,0.0,0.0028,0.0096,0.001,0.003,2104.484,34.50272,1844.0,1635.0,1108.0
13095,23B198742,48.2,62.5,26.05,0.100500002503395,06CSK 625100,06CSK,05CSK,06CSK,L,T,0.068,0.396,0.006,0.0008,0.02,0.128,0.045,0.035,0.007,0.0399,0.0,0.0029,0.01,0.001,0.002,2177.618,39.38945,1976.0,1630.0,1094.0
13096,23B198743,51.1,62.6,27.73,0.100500002503395,06CSK 625100,06CSK,05CSK,06CSK,L,T,0.068,0.396,0.006,0.0008,0.02,0.128,0.045,0.035,0.007,0.0399,0.0,0.0029,0.01,0.001,0.002,2166.17,39.39029,1972.0,1632.0,1099.0
13098,23B198752,48.2,62.6,29.72,0.115000002086163,06CSK 625100,06CSK,06CSK,06CSK,L,T,0.063,0.375,0.0077,0.0027,0.018,0.133,0.045,0.038,0.007,0.0323,0.0,0.0017,0.0092,0.001,0.002,2147.9,34.4827,1979.0,1634.0,1101.0
13099,23B198757,45.7,60.4,32.1,0.115000002086163,06CSK 625100,06CSK,06CSK,06CSK,L,T,0.063,0.375,0.0077,0.0027,0.018,0.133,0.045,0.038,0.007,0.0323,0.0,0.0017,0.0092,0.001,0.002,2148.404,34.47441,1945.0,1619.0,1103.0
13102,23B198770,43.4,60.5,32.73,0.17509999871254,06CSK 625100,06CSK,05CSK,06CSK,L,T,0.07,0.393,0.0064,0.0009,0.022,0.132,0.045,0.039,0.009,0.0295,0.0,0.0022,0.0083,0.001,0.002,2091.722,34.50129,1869.0,1646.0,1133.0
13103,23B198776,49.8,64.0,27.86,0.115000002086163,06CSK 625100,06CSK,06CSK,06CSK,L,T,0.07,0.393,0.0064,0.0009,0.022,0.132,0.045,0.039,0.009,0.0295,0.0,0.0022,0.0083,0.001,0.002,2153.408,34.48652,1920.0,1630.0,1094.0
13104,23B198779,47.8,62.3,32.3,0.101999998092651,06CSK 625100,06CSK,06CSK,06CSK,L,T,0.07,0.395,0.0039,0.0005,0.037,0.143,0.051,0.035,0.009,0.0334,0.0,0.0041,0.0086,0.002,0.004,2015.762,34.51821,1841.0,1616.0,1115.0
13105,23B198785,48.0,62.2,28.97,0.101999998092651,06CSK 625100,06CSK,06CSK,06CSK,L,T,0.068,0.392,0.007,0.0,0.029,0.133,0.046,0.035,0.007,0.0279,0.0,0.0034,0.0105,0.001,0.002,2034.122,34.51337,1850.0,1619.0,1097.0
13106,23B198790,48.5,63.6,22.78,0.146999999880791,06CSK 625100,06CSK,06CSK,06CSK,L,T,0.068,0.392,0.007,0.0,0.029,0.133,0.046,0.035,0.007,0.0279,0.0,0.0034,0.0105,0.001,0.002,2040.872,34.518,1891.0,1626.0,1092.0
13107,23B198794,42.8,55.8,34.29,0.237100005149841,06CSK 625100,06CSK,06CSK,06CSK,L,T,0.067,0.416,0.0081,0.0001,0.032,0.142,0.046,0.036,0.007,0.0347,0.0,0.0024,0.0105,0.002,0.002,1983.56,49.31337,1902.0,1621.0,1103.0
13108,23B198799,50.1,63.9,24.43,0.115000002086163,06CSK 625100,06CSK,06CSK,06CSK,L,T,0.067,0.416,0.0081,0.0001,0.032,0.142,0.046,0.036,0.007,0.0347,0.0,0.0024,0.0105,0.002,0.002,2084.864,34.50343,1925.0,1625.0,1106.0
13109,23B198802,47.4,62.3,22.54,0.115000002086163,06CSK 625100,06CSK,06CSK,06CSK,L,T,0.07,0.39,0.0111,0.0017,0.022,0.146,0.048,0.055,0.008,0.0277,0.0,0.0035,0.0071,0.001,0.002,2095.718,34.4969,1920.0,1623.0,1104.0
13110,23B198808,50.5,64.4,24.4,0.115000002086163,06CSK 625100,06CSK,06CSK,06CSK,L,T,0.07,0.39,0.0111,0.0017,0.022,0.146,0.048,0.055,0.008,0.0277,0.0,0.0035,0.0071,0.001,0.002,2079.788,34.50383,1914.0,1623.0,1092.0
13111,23B198811,47.9,62.9,28.92,0.115000002086163,06CSK 625100,06CSK,06CSK,06CSK,L,T,0.068,0.38,0.0094,0.0026,0.016,0.141,0.044,0.055,0.009,0.0294,0.0,0.0024,0.0099,0.001,0.003,2079.968,34.50339,1916.0,1621.0,1094.0
13112,23B198816,50.3,65.0,20.61,0.115000002086163,06CSK 625100,06CSK,06CSK,06CSK,L,T,0.068,0.38,0.0094,0.0026,0.016,0.141,0.044,0.055,0.009,0.0294,0.0,0.0024,0.0099,0.001,0.003,2076.548,34.50586,1914.0,1621.0,1094.0
13113,23B198820,47.1,62.7,32.44,0.115000002086163,06CSK 625100,06CSK,06CSK,06CSK,L,T,0.064,0.444,0.0113,0.0037,0.019,0.124,0.043,0.052,0.008,0.0336,0.0,0.0031,0.0087,0.001,0.003,1983.488,34.52587,1877.0,1619.0,1108.0
13117,23B198842,49.7,64.5,31.32,0.0719999969005585,06CSK 625100,06CSK,06CSK,06CSK,L,T,0.07,0.409,0.0084,0.0011,0.027,0.145,0.044,0.049,0.008,0.0265,0.0,0.0024,0.0081,0.001,0.003,1978.448,34.52343,1878.0,1616.0,1110.0
13118,23B198846,47.5,62.3,31.86,0.0719999969005585,06CSK 625100,06CSK,06CSK,06CSK,L,T,0.069,0.392,0.0132,0.0029,0.02,0.105,0.034,0.046,0.007,0.0267,0.0,0.0026,0.008,0.001,0.003,2072.156,34.50327,1913.0,1621.0,1106.0
13304,23B199701,43.0,59.3,34.58,0.129999995231628,06CSK 625100,06CSK,06CSK,06CSK,L,T,0.067,0.423,0.0052,0.0046,0.009,0.112,0.039,0.033,0.009,0.0324,0.0,0.0032,0.0012,0.0,0.003,2112.314,49.25779,1922.0,1637.0,1124.0
13305,23B199709,45.4,59.5,36.24,0.0719999969005585,06CSK 625100,06CSK,06CSK,06CSK,L,T,0.068,0.38,0.0049,0.0027,0.008,0.131,0.039,0.033,0.009,0.0307,0.0,0.0037,0.0092,0.0,0.002,2085.476,39.42396,1914.0,1623.0,1113.0
13306,23B199715,44.8,59.3,31.52,0.0719999969005585,06CSK 625100,06CSK,06CSK,06CSK,L,T,0.068,0.38,0.0049,0.0027,0.008,0.131,0.039,0.033,0.009,0.0307,0.0,0.0037,0.0092,0.0,0.002,2093.144,39.42223,1940.0,1625.0,1106.0
13307,23B199718,45.3,59.5,33.33,0.0719999969005585,06CSK 625100,06CSK,06CSK,06CSK,L,T,0.068,0.447,0.0046,0.0045,0.006,0.124,0.041,0.031,0.009,0.0303,0.0,0.0028,0.0078,0.0,0.003,2085.98,39.42209,1923.0,1625.0,1112.0
13308,23B199723,47.8,61.9,31.14,0.0719999969005585,06CSK 625100,06CSK,06CSK,06CSK,L,T,0.068,0.447,0.0046,0.0045,0.006,0.124,0.041,0.031,0.009,0.0303,0.0,0.0028,0.0078,0.0,0.003,2013.35,39.45254,1900.0,1625.0,1113.0
13500,23B200343,43.3,59.2,35.12,0.179000005125999,06CSK 625100,06CSK,05CSK,06CSK,L,T,0.066,0.384,0.0106,0.0005,0.025,0.12,0.036,0.048,0.011,0.0351,0.002,0.0033,0.0078,0.001,0.005,2111.828,44.33203,1898.0,1653.0,1142.0
13518,23B200518,47.1,62.2,33.23,0.115000002086163,06CSK 625100,06CSK,06CSK,06CSK,L,T,0.062,0.36,0.0075,0.0027,0.02,0.14,0.04,0.059,0.013,0.0326,0.001,0.0033,0.0079,0.001,0.003,2133.878,34.48323,1932.0,1632.0,1124.0
13524,23B200543,50.1,62.9,30.91,0.0719999969005585,06CSK 625100,06CSK,06CSK,06CSK,L,T,0.061,0.412,0.0057,0.0022,0.013,0.12,0.04,0.037,0.01,0.0313,0.0,0.0024,0.0079,0.001,0.002,2136.578,34.48687,1954.0,1634.0,1085.0
13525,23B200552,48.5,61.6,33.59,0.0719000026583672,06CSK 625100,06CSK,06CSK,06CSK,L,T,0.069,0.392,0.0094,0.0029,0.024,0.137,0.041,0.053,0.011,0.0381,0.001,0.0041,0.0074,0.001,0.004,1984.928,34.52731,1889.0,1626.0,1090.0
13526,23B200555,48.7,62.2,32.0,0.0719999969005585,06CSK 625100,06CSK,06CSK,06CSK,L,T,0.066,0.409,0.0062,0.0015,0.015,0.117,0.04,0.035,0.009,0.0333,0.0,0.0029,0.0077,0.001,0.002,2104.43,34.49341,1943.0,1634.0,1094.0
13527,23B200561,49.5,63.0,33.57,0.0719999969005585,06CSK 625100,06CSK,06CSK,06CSK,L,T,0.066,0.409,0.0062,0.0015,0.015,0.117,0.04,0.035,0.009,0.0333,0.0,0.0029,0.0077,0.001,0.002,2124.842,34.48648,1965.0,1632.0,1083.0
13528,23B200565,51.2,63.6,34.28,0.0719999969005585,06CSK 625100,06CSK,06CSK,06CSK,L,T,0.068,0.394,0.0106,0.0038,0.014,0.132,0.041,0.05,0.01,0.0293,0.001,0.0028,0.0065,0.001,0.003,2133.464,34.48417,1967.0,1635.0,1072.0
13529,23B200571,49.0,63.2,32.1,0.0719999969005585,06CSK 625100,06CSK,06CSK,06CSK,L,T,0.068,0.394,0.0106,0.0038,0.014,0.132,0.041,0.05,0.01,0.0293,0.001,0.0028,0.0065,0.001,0.003,2133.932,34.48432,1959.0,1632.0,1079.0
13530,23B200574,46.8,61.2,32.21,0.0719999969005585,06CSK 625100,06CSK,06CSK,06CSK,L,T,0.062,0.397,0.0063,0.0031,0.015,0.119,0.041,0.037,0.009,0.0309,0.0,0.0034,0.0075,0.001,0.002,2126.588,34.48603,1954.0,1634.0,1079.0
13531,23B200580,49.6,63.6,30.99,0.0719999969005585,06CSK 625100,06CSK,06CSK,06CSK,L,T,0.062,0.397,0.0063,0.0031,0.015,0.119,0.041,0.037,0.009,0.0309,0.0,0.0034,0.0075,0.001,0.002,2124.986,34.48718,1959.0,1630.0,1074.0
13532,23B200583,49.5,63.7,30.27,0.0719999969005585,06CSK 625100,06CSK,06CSK,06CSK,L,T,0.067,0.395,0.0124,0.002,0.021,0.131,0.042,0.055,0.01,0.0257,0.0,0.0028,0.0094,0.001,0.004,2125.814,34.48672,1958.0,1637.0,1090.0
13533,23B200588,49.0,62.9,31.92,0.0719999969005585,06CSK 625100,06CSK,06CSK,06CSK,L,T,0.067,0.395,0.0124,0.002,0.021,0.131,0.042,0.055,0.01,0.0257,0.0,0.0028,0.0094,0.001,0.004,2126.732,34.48578,1925.0,1639.0,1103.0
13534,23B200592,47.5,62.1,33.24,0.0719999969005585,06CSK 625100,06CSK,06CSK,06CSK,L,T,0.062,0.398,0.008,0.0014,0.018,0.125,0.039,0.04,0.009,0.0274,0.0,0.0031,0.0087,0.001,0.003,2126.21,34.48582,1938.0,1643.0,1101.0
13545,23B200635,42.8,60.5,36.08,0.228400006890297,06CSK 625100,06CSK,06CSK,06CSK,L,T,0.068,0.414,0.0093,0.0013,0.021,0.128,0.037,0.046,0.009,0.0295,0.002,0.0023,0.008,0.001,0.003,2148.476,49.23402,1902.0,1643.0,1122.0
13546,23B200641,48.0,61.8,31.72,0.0700000002980232,06CSK 625100,06CSK,06CSK,06CSK,L,T,0.07,0.428,0.0091,0.0023,0.025,0.132,0.042,0.046,0.012,0.0363,0.003,0.0023,0.0072,0.001,0.004,2163.326,39.39714,1938.0,1634.0,1146.0
13794,23B201578,43.6,60.6,33.38,0.138999998569489,06CSK 625100,06CSK,03CSK,06CSK,L,T,0.068,0.372,0.0063,0.0022,0.028,0.145,0.04,0.034,0.01,0.033,0.001,0.0032,0.0095,0.002,0.003,2080.076,44.34188,1869.0,1668.0,1126.0
13807,23B201632,46.0,59.9,21.32,0.0719999969005585,06CSK 625100,06CSK,06CSK,06CSK,L,T,0.068,0.375,0.0053,0.0076,0.018,0.148,0.04,0.04,0.009,0.0352,0.001,0.0026,0.0091,0.001,0.002,2109.74,34.4926,1920.0,1666.0,1148.0
13808,23B201637,47.6,61.1,24.19,0.0719999969005585,06CSK 625100,06CSK,06CSK,06CSK,L,T,0.068,0.375,0.0053,0.0076,0.018,0.148,0.04,0.04,0.009,0.0352,0.001,0.0026,0.0091,0.001,0.002,2092.928,34.50371,1916.0,1637.0,1097.0
13809,23B201640,47.9,61.1,32.8,0.0719999969005585,06CSK 625100,06CSK,06CSK,06CSK,L,T,0.067,0.385,0.0041,0.0061,0.015,0.138,0.039,0.038,0.009,0.0427,0.0,0.0031,0.0079,0.001,0.002,2118.362,34.493,1922.0,1634.0,1097.0
13812,23B201654,42.2,57.0,32.81,0.0719999969005585,06CSK 625100,06CSK,06CSK,06CSK,L,T,0.068,0.387,0.0034,0.0042,0.014,0.138,0.041,0.035,0.008,0.0322,0.0,0.0021,0.0093,0.001,0.001,1960.142,34.53355,1938.0,1632.0,1104.0
13813,23B201658,45.5,59.7,31.02,0.0719999969005585,06CSK 625100,06CSK,06CSK,06CSK,L,T,0.061,0.406,0.0067,0.0049,0.023,0.137,0.038,0.05,0.009,0.0335,0.0,0.0027,0.0106,0.001,0.002,2060.636,34.50655,1896.0,1603.0,1099.0
13814,23B201664,47.7,61.7,28.58,0.0719999969005585,06CSK 625100,06CSK,06CSK,06CSK,L,T,0.061,0.406,0.0067,0.0049,0.023,0.137,0.038,0.05,0.009,0.0335,0.0,0.0027,0.0106,0.001,0.002,2058.62,34.50984,1905.0,1607.0,1104.0
13815,23B201667,48.5,61.5,34.79,0.0719999969005585,06CSK 625100,06CSK,06CSK,06CSK,L,T,0.065,0.399,0.0054,0.0024,0.021,0.142,0.042,0.041,0.008,0.0325,0.0,0.0029,0.0086,0.001,0.001,2068.52,34.50503,1911.0,1607.0,1088.0
13816,23B201672,48.1,61.6,36.04,0.0719999969005585,06CSK 625100,06CSK,06CSK,06CSK,L,T,0.065,0.399,0.0054,0.0024,0.021,0.142,0.042,0.041,0.008,0.0325,0.0,0.0029,0.0086,0.001,0.001,2070.608,34.50503,1909.0,1607.0,1081.0
13817,23B201676,47.1,61.3,31.98,0.0719999969005585,06CSK 625100,06CSK,06CSK,06CSK,L,T,0.063,0.436,0.0055,0.0048,0.015,0.132,0.038,0.04,0.008,0.0282,0.0,0.0028,0.0062,0.001,0.002,2075.774,34.50331,1914.0,1605.0,1070.0
13818,23B201682,47.3,60.8,33.15,0.0719999969005585,06CSK 625100,06CSK,06CSK,06CSK,L,T,0.063,0.436,0.0055,0.0048,0.015,0.132,0.038,0.04,0.008,0.0282,0.0,0.0028,0.0062,0.001,0.002,2071.076,34.50435,1922.0,1608.0,1072.0
13819,23B201685,46.7,60.8,29.67,0.0719999969005585,06CSK 625100,06CSK,06CSK,06CSK,L,T,0.069,0.4,0.0072,0.0029,0.022,0.158,0.042,0.04,0.008,0.0367,0.001,0.0022,0.0076,0.001,0.001,2069.798,34.50457,1904.0,1607.0,1076.0
13820,23B201691,47.8,60.8,25.64,0.0719999969005585,06CSK 625100,06CSK,06CSK,06CSK,L,T,0.069,0.4,0.0072,0.0029,0.022,0.158,0.042,0.04,0.008,0.0367,0.001,0.0022,0.0076,0.001,0.001,2068.034,34.50511,1905.0,1607.0,1088.0
13821,23B201694,47.8,61.0,30.0,0.0719999969005585,06CSK 625100,06CSK,06CSK,06CSK,L,T,0.061,0.43,0.0067,0.0027,0.02,0.141,0.039,0.036,0.008,0.0295,0.0,0.0026,0.009,0.001,0.002,2071.184,34.50392,1904.0,1605.0,1103.0
13822,23B201700,48.2,61.5,30.65,0.0719999969005585,06CSK 625100,06CSK,06CSK,06CSK,L,T,0.061,0.43,0.0067,0.0027,0.02,0.141,0.039,0.036,0.008,0.0295,0.0,0.0026,0.009,0.001,0.002,2074.748,34.50342,1902.0,1607.0,1099.0
13823,23B201703,47.0,60.6,34.15,0.0719999969005585,06CSK 625100,06CSK,06CSK,06CSK,L,T,0.069,0.407,0.0074,0.0039,0.02,0.15,0.041,0.042,0.008,0.0329,0.0,0.0031,0.0063,0.001,0.001,2073.182,34.5043,1905.0,1607.0,1104.0
13824,23B201709,47.6,61.0,33.25,0.0719999969005585,06CSK 625100,06CSK,06CSK,06CSK,L,T,0.069,0.407,0.0074,0.0039,0.02,0.15,0.041,0.042,0.008,0.0329,0.0,0.0031,0.0063,0.001,0.001,2064.11,34.50473,1902.0,1607.0,1101.0
13825,23B201711,46.2,60.2,32.82,0.0719999969005585,06CSK 625100,06CSK,06CSK,06CSK,L,T,0.063,0.393,0.0066,0.0024,0.021,0.134,0.043,0.035,0.009,0.0346,0.0,0.0026,0.0083,0.001,0.002,2073.938,34.50428,1902.0,1605.0,1097.0
13844,23B201821,45.7,61.2,34.98,0.115000002086163,06CSK 625100,06CSK,06CSK,06CSK,L,T,0.068,0.407,0.0076,0.0043,0.022,0.132,0.041,0.038,0.009,0.0388,0.0,0.0041,0.0099,0.001,0.002,2112.35,49.25124,1887.0,1635.0,1092.0
13845,23B201822,45.6,62.1,31.87,0.115000002086163,06CSK 625100,06CSK,06CSK,06CSK,L,T,0.068,0.407,0.0076,0.0043,0.022,0.132,0.041,0.038,0.009,0.0388,0.0,0.0041,0.0099,0.001,0.002,2099.804,34.49601,1878.0,1635.0,1099.0
13846,23B201826,44.5,60.8,31.72,0.115000002086163,06CSK 625100,06CSK,06CSK,06CSK,L,T,0.068,0.407,0.0076,0.0043,0.022,0.132,0.041,0.038,0.009,0.0388,0.0,0.0041,0.0099,0.001,0.002,2065.1,34.50173,1873.0,1634.0,1101.0
13852,23B201871,43.4,59.8,33.41,0.131999999284744,06CSK 625100,06CSK,06CSK,06CSK,L,T,0.068,0.387,0.0074,0.0021,0.02,0.147,0.043,0.036,0.01,0.0342,0.001,0.0022,0.009,0.001,0.002,2069.654,34.50301,1889.0,1628.0,1115.0
13853,23B201874,46.2,61.9,27.1,0.131999999284744,06CSK 625100,06CSK,06CSK,06CSK,L,T,0.061,0.399,0.0073,0.0062,0.017,0.126,0.037,0.049,0.008,0.0367,0.0,0.0037,0.0097,0.001,0.001,2063.696,34.51006,1895.0,1632.0,1121.0
13854,23B201880,43.8,60.6,32.87,0.131999999284744,06CSK 625100,06CSK,06CSK,03CSK,L,T,0.061,0.399,0.0073,0.0062,0.017,0.126,0.037,0.049,0.008,0.0367,0.0,0.0037,0.0097,0.001,0.001,2095.628,34.49414,1904.0,1626.0,1108.0
13986,23B202422,48.3,64.4,35.52,0.108999997377396,06CSK 625100,06CSK,06CSK,06CSK,L,T,0.065,0.395,0.0126,0.0025,0.012,0.132,0.036,0.057,0.009,0.0287,0.0,0.0024,0.0113,0.0,0.001,2172.614,34.47879,1954.0,1623.0,1101.0
13987,23B202424,44.7,61.7,34.7,0.123999997973442,06CSK 625100,06CSK,06CSK,06CSK,L,T,0.063,0.42,0.0116,0.0021,0.013,0.129,0.036,0.046,0.009,0.0307,0.0,0.0024,0.0094,0.001,0.002,2150.438,34.4814,1963.0,1628.0,1103.0
13991,23B202440,44.1,61.3,38.67,0.115000002086163,06CSK 625100,06CSK,06CSK,06CSK,L,T,0.06,0.393,0.0111,0.0087,0.009,0.125,0.035,0.049,0.009,0.0303,0.0,0.0037,0.0097,0.001,0.002,2103.044,34.49538,1938.0,1630.0,1099.0
13992,23B202441,44.4,62.6,37.37,0.115000002086163,06CSK 625100,06CSK,06CSK,06CSK,L,T,0.061,0.356,0.0088,0.004,0.012,0.134,0.035,0.047,0.009,0.0338,0.0,0.0027,0.0097,0.001,0.001,2121.368,34.49279,1959.0,1630.0,1101.0
13993,23B202441,45.6,62.7,35.62,0.115000002086163,06CSK 625100,06CSK,06CSK,06CSK,T,T,0.061,0.356,0.0088,0.004,0.012,0.134,0.035,0.047,0.009,0.0338,0.0,0.0027,0.0097,0.001,0.001,2121.368,34.49279,1959.0,1630.0,1101.0
14054,23B202775,43.3,60.7,33.08,0.146999999880791,06CSK 625100,06CSK,06CSK,06CSK,L,T,0.066,0.378,0.0061,0.0038,0.021,0.117,0.035,0.042,0.008,0.0342,0.0,0.0027,0.0084,0.001,0.003,2046.074,34.51727,1891.0,1619.0,1112.0
14055,23B202781,43.9,60.8,34.72,0.146999999880791,06CSK 625100,06CSK,06CSK,06CSK,L,T,0.066,0.378,0.0061,0.0038,0.021,0.117,0.035,0.042,0.008,0.0342,0.0,0.0027,0.0084,0.001,0.003,2090.426,34.50149,1905.0,1628.0,1103.0
14056,23B202784,45.5,62.7,32.32,0.146999999880791,06CSK 625100,06CSK,06CSK,06CSK,L,T,0.07,0.403,0.0068,0.0027,0.017,0.137,0.036,0.053,0.007,0.0342,0.0,0.0029,0.0161,0.001,0.001,2095.574,34.49788,1911.0,1632.0,1104.0
14057,23B202790,47.6,63.7,31.14,0.131999999284744,06CSK 625100,06CSK,06CSK,06CSK,L,T,0.07,0.403,0.0068,0.0027,0.017,0.137,0.036,0.053,0.007,0.0342,0.0,0.0029,0.0161,0.001,0.001,2105.582,34.49637,1914.0,1630.0,1121.0
14058,23B202795,45.9,60.3,38.19,0.181999996304512,06CSK 625100,06CSK,06CSK,06CSK,L,T,0.07,0.429,0.0061,0.0027,0.018,0.127,0.043,0.051,0.009,0.0354,0.0,0.0026,0.0086,0.001,0.003,2061.23,49.27847,1902.0,1625.0,1106.0
14059,23B202797,45.4,61.1,35.13,0.115000002086163,06CSK 625100,06CSK,06CSK,06CSK,L,T,0.07,0.429,0.0061,0.0027,0.018,0.127,0.043,0.051,0.009,0.0354,0.0,0.0026,0.0086,0.001,0.003,2017.796,34.52225,1878.0,1617.0,1115.0
14060,23B202799,44.0,60.3,36.72,0.115000002086163,06CSK 625100,06CSK,06CSK,06CSK,L,T,0.07,0.381,0.0052,0.0028,0.02,0.125,0.045,0.046,0.009,0.0293,0.0,0.0027,0.0071,0.001,0.003,2018.498,34.51749,1889.0,1625.0,1117.0
14061,23B202805,44.4,60.7,37.45,0.115000002086163,06CSK 625100,06CSK,06CSK,06CSK,L,T,0.07,0.381,0.0052,0.0028,0.02,0.125,0.045,0.046,0.009,0.0293,0.0,0.0027,0.0071,0.001,0.003,2021.882,34.51575,1893.0,1626.0,1106.0
14062,23B202808,47.3,62.2,30.45,0.115000002086163,06CSK 625100,06CSK,06CSK,06CSK,L,T,0.068,0.377,0.0065,0.0016,0.029,0.126,0.043,0.042,0.008,0.0299,0.0,0.0051,0.0078,0.001,0.002,2025.77,34.51744,1895.0,1632.0,1104.0
14063,23B202814,46.7,62.6,34.43,0.115000002086163,06CSK 625100,06CSK,06CSK,06CSK,L,T,0.068,0.377,0.0065,0.0016,0.029,0.126,0.043,0.042,0.008,0.0299,0.0,0.0051,0.0078,0.001,0.002,2042.636,34.51253,1904.0,1628.0,1090.0
14064,23B202817,46.6,62.1,36.39,0.115000002086163,06CSK 625100,06CSK,06CSK,06CSK,L,T,0.064,0.393,0.0046,0.0013,0.022,0.122,0.052,0.046,0.009,0.0357,0.0,0.0033,0.0068,0.001,0.002,2016.176,34.51998,1886.0,1632.0,1094.0
14066,23B202826,45.4,61.8,36.25,0.131999999284744,06CSK 625100,06CSK,06CSK,06CSK,L,T,0.069,0.455,0.0049,0.0039,0.017,0.123,0.045,0.046,0.01,0.0269,0.001,0.0022,0.0077,0.001,0.003,2091.506,34.49969,1904.0,1625.0,1086.0
14067,23B202831,45.5,61.6,38.39,0.131999999284744,06CSK 625100,06CSK,06CSK,06CSK,L,T,0.069,0.455,0.0049,0.0039,0.017,0.123,0.045,0.046,0.01,0.0269,0.001,0.0022,0.0077,0.001,0.003,2041.088,34.51112,1868.0,1621.0,1113.0
14281,23B203609,51.9,63.5,32.52,0.0719999969005585,06CSK 625100,06CSK,03CSK,06CSK,L,T,0.063,0.38,0.0052,0.0015,0.017,0.148,0.046,0.048,0.011,0.0356,0.0,0.0031,0.0085,0.001,0.002,1892.318,39.47963,1785.0,1599.0,1144.0
14282,23B203616,46.5,61.2,36.19,0.0719000026583672,06CSK 625100,06CSK,06CSK,06CSK,L,T,0.063,0.38,0.0052,0.0015,0.017,0.148,0.046,0.048,0.011,0.0356,0.0,0.0031,0.0085,0.001,0.002,1837.058,34.5766,1830.0,1623.0,1104.0
14283,23B203622,49.1,62.5,36.29,0.0719000026583672,06CSK 625100,06CSK,06CSK,06CSK,L,T,0.068,0.393,0.0043,0.0013,0.017,0.135,0.043,0.05,0.01,0.0358,0.0,0.0029,0.0059,0.001,0.003,1825.453,34.58111,1806.0,1585.0,1103.0
14284,23B203623,47.9,61.4,37.64,0.0759999975562096,06CSK 625100,06CSK,06CSK,06CSK,L,T,0.068,0.393,0.0043,0.0013,0.017,0.135,0.043,0.05,0.01,0.0358,0.0,0.0029,0.0059,0.001,0.003,1824.307,34.58021,1797.0,1572.0,1086.0
14285,23B203624,44.5,60.3,35.83,0.115000002086163,06CSK 625100,06CSK,06CSK,06CSK,L,T,0.068,0.393,0.0043,0.0013,0.017,0.135,0.043,0.05,0.01,0.0358,0.0,0.0029,0.0059,0.001,0.003,1840.352,34.57721,1824.0,1590.0,1076.0
14286,23B203625,46.5,60.7,37.76,0.115000002086163,06CSK 625100,06CSK,06CSK,06CSK,L,T,0.068,0.393,0.0043,0.0013,0.017,0.135,0.043,0.05,0.01,0.0358,0.0,0.0029,0.0059,0.001,0.003,1846.994,34.57892,1844.0,1590.0,1077.0
14287,23B203627,45.5,59.9,37.36,0.115000002086163,06CSK 625100,06CSK,06CSK,06CSK,L,T,0.066,0.364,0.0053,0.0015,0.016,0.142,0.044,0.056,0.009,0.033,0.0,0.0034,0.0076,0.001,0.002,1948.28,34.54623,1877.0,1587.0,1092.0
14288,23B203634,47.1,63.0,36.14,0.23309999704361,06CSK 625100,06CSK,06CSK,06CSK,L,T,0.066,0.364,0.0053,0.0015,0.016,0.142,0.044,0.056,0.009,0.033,0.0,0.0034,0.0076,0.001,0.002,2001.308,44.37881,1889.0,1639.0,1058.0
14289,23B203636,46.8,62.2,37.62,0.153999999165535,06CSK 625100,06CSK,06CSK,06CSK,L,T,0.066,0.404,0.0052,0.0009,0.024,0.134,0.041,0.054,0.01,0.0301,0.0,0.0029,0.0068,0.001,0.003,2042.276,34.51584,1873.0,1623.0,1124.0
14290,23B203642,51.2,64.0,35.075,0.0719999969005585,06CSK 625100,06CSK,06CSK,06CSK,L,T,0.063,0.374,0.0044,0.0015,0.019,0.134,0.045,0.047,0.009,0.0352,0.0,0.0039,0.0087,0.001,0.002,2019.056,39.4471,1922.0,1619.0,1086.0
14291,23B203648,50.1,63.0,37.59,0.0719999969005585,06CSK 625100,06CSK,06CSK,06CSK,L,T,0.063,0.374,0.0044,0.0015,0.019,0.134,0.045,0.047,0.009,0.0352,0.0,0.0039,0.0087,0.001,0.002,2057.126,34.50727,1932.0,1630.0,1106.0
14292,23B203651,51.0,63.0,35.35,0.0719999969005585,06CSK 625100,06CSK,06CSK,06CSK,L,T,0.067,0.409,0.0059,0.0018,0.022,0.126,0.041,0.054,0.011,0.0361,0.0,0.0028,0.0075,0.001,0.003,2034.248,34.51395,1929.0,1634.0,1104.0
14293,23B203652,45.5,59.8,40.27,0.237100005149841,06CSK 625100,06CSK,06CSK,06CSK,L,T,0.067,0.409,0.0059,0.0018,0.022,0.126,0.041,0.054,0.011,0.0361,0.0,0.0028,0.0075,0.001,0.003,2037.722,49.28296,1918.0,1646.0,1126.0
14297,23B203679,49.9,64.3,26.26,0.108999997377396,06CSK 625100,06CSK,06CSK,06CSK,L,T,0.065,0.404,0.0109,0.0012,0.019,0.136,0.045,0.066,0.009,0.0334,0.0,0.0034,0.0107,0.001,0.002,2097.176,34.49612,1916.0,1619.0,1131.0
14305,23B203706,51.3,64.7,29.05,0.0719999969005585,06CSK 625100,06CSK,06CSK,06CSK,L,T,0.065,0.396,0.0072,0.0015,0.02,0.128,0.04,0.056,0.01,0.0323,0.0,0.0033,0.0077,0.001,0.003,1998.302,34.52533,1938.0,1637.0,1101.0
14306,23B203709,50.8,64.3,30.6,0.0719999969005585,06CSK 625100,06CSK,06CSK,06CSK,L,T,0.064,0.403,0.0088,0.0011,0.014,0.129,0.044,0.053,0.009,0.0351,0.0,0.0034,0.0121,0.001,0.002,2023.106,34.51866,1905.0,1619.0,1097.0
14307,23B203716,52.8,65.4,29.52,0.0719999969005585,06CSK 625100,06CSK,06CSK,06CSK,L,T,0.07,0.391,0.0078,0.0012,0.023,0.132,0.043,0.058,0.01,0.0348,0.0,0.0027,0.0077,0.002,0.003,2053.238,34.51221,1916.0,1632.0,1101.0
14308,23B203722,52.1,65.0,36.17,0.0850000008940697,06CSK 625100,06CSK,06CSK,06CSK,L,T,0.07,0.391,0.0078,0.0012,0.023,0.132,0.043,0.058,0.01,0.0348,0.0,0.0027,0.0077,0.002,0.003,2113.898,34.49241,1936.0,1625.0,1135.0
14309,23B203725,52.0,63.7,41.18,0.0719999969005585,06CSK 625100,06CSK,06CSK,06CSK,L,T,0.061,0.363,0.0092,0.0027,0.014,0.135,0.04,0.055,0.008,0.0332,0.0,0.003,0.0051,0.001,0.002,2058.476,34.50752,1922.0,1625.0,1119.0
14310,23B203733,54.0,64.8,36.18,0.0719999969005585,06CSK 625100,06CSK,06CSK,06CSK,L,T,0.068,0.412,0.0084,0.0027,0.02,0.133,0.041,0.059,0.01,0.0336,0.0,0.0033,0.0058,0.001,0.004,2122.34,34.48862,1949.0,1625.0,1106.0
14311,23B203739,54.3,65.1,32.71,0.0719999969005585,06CSK 625100,06CSK,06CSK,06CSK,L,T,0.068,0.412,0.0084,0.0027,0.02,0.133,0.041,0.059,0.01,0.0336,0.0,0.0033,0.0058,0.001,0.004,2113.232,34.49142,1938.0,1625.0,1104.0
14312,23B203742,53.7,64.3,31.79,0.0719999969005585,06CSK 625100,06CSK,06CSK,06CSK,L,T,0.061,0.372,0.0119,0.0008,0.023,0.139,0.042,0.048,0.009,0.0436,0.0,0.0033,0.0056,0.002,0.002,2116.508,34.49066,1938.0,1626.0,1104.0
14313,23B203748,52.1,63.6,26.06,0.0719999969005585,06CSK 625100,06CSK,06CSK,06CSK,L,T,0.061,0.372,0.0119,0.0008,0.023,0.139,0.042,0.048,0.009,0.0436,0.0,0.0033,0.0056,0.002,0.002,2106.896,34.49192,1902.0,1630.0,1104.0
14314,23B203751,52.8,63.8,25.68,0.0719999969005585,06CSK 625100,06CSK,06CSK,06CSK,L,T,0.066,0.389,0.0068,0.0021,0.023,0.125,0.043,0.055,0.01,0.038,0.0,0.0028,0.0057,0.001,0.004,2102.612,34.49243,1909.0,1623.0,1101.0
14315,23B203757,53.7,64.5,27.8,0.0719999969005585,06CSK 625100,06CSK,06CSK,06CSK,L,T,0.066,0.389,0.0068,0.0021,0.023,0.125,0.043,0.055,0.01,0.038,0.0,0.0028,0.0057,0.001,0.004,2103.386,34.49184,1920.0,1623.0,1097.0
14316,23B203760,53.5,65.0,30.93,0.0719999969005585,06CSK 625100,06CSK,06CSK,06CSK,L,T,0.068,0.37,0.0102,0.0014,0.018,0.132,0.043,0.055,0.01,0.038,0.002,0.0036,0.0076,0.001,0.003,2102.432,34.49275,1920.0,1623.0,1103.0
14317,23B203766,53.3,64.8,31.89,0.0719999969005585,06CSK 625100,06CSK,06CSK,06CSK,L,T,0.068,0.37,0.0102,0.0014,0.018,0.132,0.043,0.055,0.01,0.038,0.002,0.0036,0.0076,0.001,0.003,2100.11,34.49245,1913.0,1625.0,1099.0
14318,23B203769,53.5,65.7,25.21,0.0719999969005585,06CSK 625100,06CSK,06CSK,06CSK,L,T,0.068,0.42,0.0054,0.0011,0.015,0.129,0.043,0.052,0.011,0.0362,0.001,0.0025,0.0055,0.001,0.004,2091.146,34.49449,1911.0,1621.0,1104.0
14319,23B203777,52.2,64.5,35.51,0.0719999969005585,06CSK 625100,06CSK,06CSK,06CSK,L,T,0.066,0.417,0.0126,0.0031,0.014,0.123,0.048,0.064,0.009,0.0325,0.0,0.0033,0.0093,0.001,0.002,2080.526,34.50079,1909.0,1621.0,1090.0
14320,23B203778,53.3,64.9,35.07,0.0719999969005585,06CSK 625100,06CSK,06CSK,06CSK,L,T,0.066,0.417,0.0126,0.0031,0.014,0.123,0.048,0.064,0.009,0.0325,0.0,0.0033,0.0093,0.001,0.002,2085.332,34.50074,1914.0,1623.0,1097.0
14321,23B203783,53.3,64.7,35.7,0.0719999969005585,06CSK 625100,06CSK,06CSK,06CSK,L,T,0.066,0.417,0.0126,0.0031,0.014,0.123,0.048,0.064,0.009,0.0325,0.0,0.0033,0.0093,0.001,0.002,2097.644,34.49698,1922.0,1623.0,1090.0
14322,23B203786,53.2,65.5,29.18,0.0719999969005585,06CSK 625100,06CSK,06CSK,06CSK,L,T,0.067,0.388,0.0125,0.0031,0.016,0.142,0.047,0.057,0.011,0.0313,0.001,0.0034,0.0079,0.001,0.002,2095.61,34.49744,1920.0,1630.0,1097.0
14323,23B203793,50.3,62.4,33.9,0.0719999969005585,06CSK 625100,06CSK,06CSK,06RSI,L,T,0.067,0.388,0.0125,0.0031,0.016,0.142,0.047,0.057,0.011,0.0313,0.001,0.0034,0.0079,0.001,0.002,2110.334,34.49326,1923.0,1625.0,1103.0
14352,23B205189,50.8,64.1,27.43,0.0719999969005585,06CSK 625100,06CSK,06CSK,06CSK,L,T,0.064,0.401,0.0109,0.0022,0.026,0.143,0.04,0.046,0.011,0.0362,0.0,0.0029,0.0076,0.002,0.002,2084.468,39.42507,1900.0,1592.0,1113.0
14406,23B205588,48.2,63.5,29.55,0.0820000022649765,06CSK 625100,06CSK,06CSK,06CSK,L,T,0.069,0.351,0.0071,0.0025,0.025,0.123,0.043,0.042,0.01,0.0391,0.0,0.0031,0.0089,0.001,0.003,2058.998,34.50829,1909.0,1619.0,1083.0
14408,23B205596,46.5,60.0,32.2,0.0794000029563904,06CSK 625100,06CSK,06CSK,06CSK,L,T,0.065,0.354,0.0039,0.0032,0.018,0.12,0.04,0.044,0.011,0.035,0.0,0.0025,0.0075,0.001,0.004,2043.518,34.51487,1904.0,1634.0,1126.0
14409,23B205603,42.9,59.2,33.66,0.150000005960464,06CSK 625100,06CSK,06CSK,06CSK,L,T,0.065,0.354,0.0039,0.0032,0.018,0.12,0.04,0.044,0.011,0.035,0.0,0.0025,0.0075,0.001,0.004,2078.222,34.50798,1873.0,1644.0,1117.0
14412,23B205614,49.5,62.8,30.76,0.0780000016093254,06CSK 625100,06CSK,06CSK,06CSK,L,T,0.066,0.416,0.006,0.0007,0.024,0.106,0.043,0.047,0.009,0.0365,0.0,0.0032,0.0086,0.001,0.003,2080.202,34.50454,1920.0,1634.0,1104.0
14413,23B205620,50.1,63.7,31.45,0.0780000016093254,06CSK 625100,06CSK,06CSK,06CSK,L,T,0.066,0.416,0.006,0.0007,0.024,0.106,0.043,0.047,0.009,0.0365,0.0,0.0032,0.0086,0.001,0.003,2086.052,34.50277,1932.0,1644.0,1106.0
14416,23B205633,47.7,61.7,31.36,0.0780000016093254,06CSK 625100,06CSK,06CSK,06CSK,L,T,0.063,0.377,0.0073,0.0007,0.024,0.103,0.047,0.054,0.009,0.0354,0.0,0.0041,0.0076,0.001,0.002,2098.76,34.49509,1936.0,1630.0,1104.0
14417,23B205640,61.3,62.8,17.48,0.0780000016093254,06CSK 625100,06CSK,06CSK,06CSK,L,T,0.063,0.377,0.0073,0.0007,0.024,0.103,0.047,0.054,0.009,0.0354,0.0,0.0041,0.0076,0.001,0.002,2055.38,34.50955,1913.0,1630.0,1101.0
14418,23B205643,49.4,62.0,33.59,0.0780000016093254,06CSK 625100,06CSK,06CSK,06CSK,L,T,0.063,0.374,0.0049,0.0017,0.021,0.109,0.042,0.06,0.01,0.0316,0.0,0.0031,0.0079,0.002,0.004,2057.072,34.50854,1918.0,1619.0,1103.0
14419,23B205649,49.6,63.3,25.31,0.0773999989032745,06CSK 625100,06CSK,06CSK,06CSK,L,T,0.063,0.374,0.0049,0.0017,0.021,0.109,0.042,0.06,0.01,0.0316,0.0,0.0031,0.0079,0.002,0.004,2060.636,34.50841,1916.0,1634.0,1101.0
14420,23B205653,51.3,64.2,28.31,0.0777999982237816,06CSK 625100,06CSK,06CSK,06CSK,L,T,0.064,0.404,0.0088,0.0011,0.019,0.098,0.043,0.054,0.009,0.0357,0.0,0.0042,0.0085,0.001,0.003,2080.31,34.50275,1925.0,1632.0,1097.0
14421,23B205659,48.5,63.0,29.08,0.0775000005960464,06CSK 625100,06CSK,06CSK,06CSK,L,T,0.064,0.404,0.0088,0.0011,0.019,0.098,0.043,0.054,0.009,0.0357,0.0,0.0042,0.0085,0.001,0.003,2081.57,34.50073,1923.0,1634.0,1106.0
14422,23B205662,52.6,64.7,30.33,0.0775000005960464,06CSK 625100,06CSK,06CSK,06CSK,L,T,0.068,0.375,0.0052,0.0007,0.019,0.106,0.04,0.06,0.009,0.0324,0.0,0.0031,0.0095,0.001,0.004,2082.326,34.49851,1927.0,1625.0,1104.0
14423,23B205669,50.7,64.6,27.79,0.0949999988079071,06CSK 625100,06CSK,06CSK,06CSK,L,T,0.068,0.375,0.0052,0.0007,0.019,0.106,0.04,0.06,0.009,0.0324,0.0,0.0031,0.0095,0.001,0.004,2101.01,34.50071,1904.0,1614.0,1094.0
14424,23B205673,49.8,63.7,30.67,0.0780000016093254,06CSK 625100,06CSK,06CSK,06CSK,L,T,0.062,0.395,0.0083,0.0026,0.017,0.108,0.046,0.059,0.009,0.0309,0.0,0.0034,0.0096,0.001,0.003,1986.044,34.52513,1866.0,1589.0,1103.0
14425,23B205680,50.3,62.7,32.15,0.0780000016093254,06CSK 625100,06CSK,06CSK,06CSK,L,T,0.069,0.359,0.0066,0.0014,0.019,0.118,0.045,0.061,0.01,0.0343,0.0,0.0047,0.0073,0.002,0.004,2063.174,34.50689,1920.0,1634.0,1103.0
14426,23B205687,53.2,65.7,28.21,0.0780000016093254,06CSK 625100,06CSK,06CSK,06CSK,L,T,0.069,0.359,0.0066,0.0014,0.019,0.118,0.045,0.061,0.01,0.0343,0.0,0.0047,0.0073,0.002,0.004,2029.64,34.51627,1895.0,1621.0,1108.0
14427,23B205690,51.4,64.9,30.94,0.0780000016093254,06CSK 625100,06CSK,06CSK,06CSK,L,T,0.069,0.395,0.0089,0.0028,0.016,0.108,0.043,0.06,0.009,0.0376,0.0,0.0038,0.0091,0.001,0.003,2027.444,34.51674,1895.0,1623.0,1108.0
14428,23B205696,51.5,65.3,30.09,0.0780000016093254,06CSK 625100,06CSK,06CSK,06CSK,L,T,0.069,0.395,0.0089,0.0028,0.016,0.108,0.043,0.06,0.009,0.0376,0.0,0.0038,0.0091,0.001,0.003,2050.304,34.51275,1909.0,1634.0,1108.0
14429,23B205699,52.3,66.5,29.92,0.0780000016093254,06CSK 625100,06CSK,06CSK,06CSK,L,T,0.065,0.407,0.0094,0.0009,0.028,0.108,0.044,0.057,0.008,0.0348,0.0,0.0046,0.0044,0.001,0.001,2059.934,34.50757,1902.0,1639.0,1108.0
14430,23B205706,48.4,63.2,30.34,0.0780000016093254,06CSK 625100,06CSK,06CSK,06CSK,L,T,0.065,0.407,0.0094,0.0009,0.028,0.108,0.044,0.057,0.008,0.0348,0.0,0.0046,0.0044,0.001,0.001,2125.22,34.48968,1949.0,1630.0,1106.0
14431,23B205709,51.2,65.0,28.84,0.0780000016093254,06CSK 625100,06CSK,06CSK,06CSK,L,T,0.069,0.377,0.0072,0.0014,0.02,0.107,0.045,0.063,0.01,0.0338,0.0,0.0041,0.0089,0.001,0.004,2123.96,34.49066,1943.0,1630.0,1113.0
14432,23B205716,51.3,65.5,29.25,0.0780000016093254,06CSK 625100,06CSK,06CSK,06CSK,L,T,0.069,0.377,0.0072,0.0014,0.02,0.107,0.045,0.063,0.01,0.0338,0.0,0.0041,0.0089,0.001,0.004,2100.902,34.50004,1914.0,1628.0,1104.0
14659,23B206415,48.6,63.3,33.54,0.146999999880791,06CSK 625100,06CSK,05CSK,06CSK,L,T,0.067,0.353,0.0046,0.0,0.022,0.106,0.049,0.027,0.007,0.0324,0.003,0.0039,0.008,0.0,0.003,2117.39,34.48565,1909.0,1628.0,1108.0
14748,23B206834,43.9,58.1,36.43,0.177000001072884,06CSK 625100,06CSK,06CSK,06CSK,L,T,0.061,0.353,0.0074,0.0027,0.013,0.119,0.038,0.044,0.009,0.0294,0.001,0.0027,0.0078,0.001,0.004,2089.292,49.26182,1875.0,1626.0,1124.0
15525,24B209872,47.9,62.4,33.42,0.165900006890297,06CSK 625100,06CSK,06CSK,06CSK,L,T,0.07,0.409,0.0087,0.0027,0.018,0.132,0.047,0.08,0.011,0.0301,0.0,0.0026,0.008,0.001,0.003,2081.732,49.25974,1878.0,1637.0,1083.0
15530,24B209888,46.0,60.6,33.94,0.13850000500679,06CSK 625100,06CSK,06CSK,06CSK,L,T,0.067,0.416,0.0117,0.0026,0.021,0.132,0.045,0.078,0.011,0.0322,0.0,0.0025,0.0069,0.001,0.004,2128.352,34.48724,1884.0,1632.0,1110.0
15531,24B209895,47.6,60.6,33.67,0.138600006699562,06CSK 625100,06CSK,06CSK,06CSK,L,T,0.067,0.416,0.0117,0.0026,0.021,0.132,0.045,0.078,0.011,0.0322,0.0,0.0025,0.0069,0.001,0.004,2076.602,34.50304,1850.0,1634.0,1103.0
15532,24B209898,47.5,60.5,34.45,0.123599998652935,06CSK 625100,06CSK,06CSK,06CSK,L,T,0.069,0.4,0.014,0.0028,0.013,0.144,0.046,0.077,0.011,0.0294,0.0,0.0023,0.0079,0.0,0.004,2061.068,34.50861,1859.0,1632.0,1097.0
15533,24B209905,48.8,63.9,33.5,0.123599998652935,06CSK 625100,06CSK,06CSK,06CSK,L,T,0.069,0.4,0.014,0.0028,0.013,0.144,0.046,0.077,0.011,0.0294,0.0,0.0023,0.0079,0.0,0.004,2091.74,34.49731,1862.0,1632.0,1095.0
15582,24B210261,50.6,62.3,28.63,0.0860999971628189,06CSK 625100,06CSK,06CSK,06CSK,L,T,0.066,0.393,0.0084,0.0032,0.022,0.148,0.046,0.05,0.009,0.0308,0.0,0.0024,0.008,0.001,0.003,2150.366,34.48375,1945.0,1626.0,1103.0
15583,24B210265,51.1,63.3,30.74,0.0860999971628189,06CSK 625100,06CSK,06CSK,06CSK,L,T,0.065,0.413,0.0061,0.0041,0.016,0.133,0.046,0.038,0.009,0.0349,0.0,0.0019,0.0062,0.001,0.002,2181.632,34.4732,1965.0,1632.0,1094.0
15584,24B210270,52.3,64.9,32.31,0.0860999971628189,06CSK 625100,06CSK,06CSK,06CSK,L,T,0.065,0.413,0.0061,0.0041,0.016,0.133,0.046,0.038,0.009,0.0349,0.0,0.0019,0.0062,0.001,0.002,2178.698,34.47342,1954.0,1632.0,1094.0
15585,24B210278,53.4,64.7,33.51,0.0720999985933304,06CSK 625100,06CSK,06CSK,06CSK,L,T,0.068,0.382,0.0075,0.0033,0.017,0.138,0.045,0.049,0.01,0.035,0.0,0.0026,0.0081,0.001,0.003,2180.84,34.47383,1943.0,1607.0,1103.0
15586,24B210282,47.4,62.6,31.55,0.165800005197525,06CSK 625100,06CSK,06CSK,06CSK,L,T,0.067,0.36,0.0063,0.0034,0.012,0.124,0.046,0.037,0.009,0.0323,0.0,0.0018,0.008,0.001,0.002,2150.978,49.23723,1905.0,1601.0,1099.0
15600,24B210320,51.7,65.3,31.3,0.101000003516674,06CSK 625100,06CSK,06RSI,06CSK,L,T,0.069,0.393,0.0053,0.0012,0.022,0.132,0.053,0.045,0.011,0.0351,0.0,0.0028,0.0096,0.001,0.003,2184.242,34.4767,1945.0,1626.0,1083.0
15601,24B210321,50.0,63.1,34.71,0.174099996685982,06CSK 625100,06CSK,06CSK,06CSK,L,T,0.069,0.393,0.0053,0.0012,0.022,0.132,0.053,0.045,0.011,0.0351,0.0,0.0028,0.0096,0.001,0.003,2183.054,34.47209,1985.0,1632.0,1113.0
15620,24B210372,50.9,63.6,29.36,0.130999997258186,06CSK 625100,06CSK,06CSK,06CSK,L,T,0.068,0.399,0.0066,0.002,0.025,0.122,0.051,0.055,0.01,0.0338,0.0,0.003,0.0078,0.001,0.003,2155.208,44.31642,1931.0,1630.0,1095.0
15621,24B210374,51.3,63.7,32.59,0.130999997258186,06CSK 625100,06CSK,06CSK,06CSK,L,T,0.068,0.399,0.0066,0.002,0.025,0.122,0.051,0.055,0.01,0.0338,0.0,0.003,0.0078,0.001,0.003,2154.326,44.31866,1925.0,1628.0,1097.0
15622,24B210377,48.3,61.2,31.84,0.130999997258186,06CSK 625100,06CSK,06CSK,06CSK,L,T,0.068,0.39,0.0041,0.0006,0.019,0.137,0.042,0.042,0.009,0.0366,0.0,0.0023,0.008,0.001,0.002,2178.77,44.30816,1938.0,1626.0,1094.0
15623,24B210379,49.4,63.3,30.52,0.130999997258186,06CSK 625100,06CSK,06CSK,06CSK,L,T,0.068,0.39,0.0041,0.0006,0.019,0.137,0.042,0.042,0.009,0.0366,0.0,0.0023,0.008,0.001,0.002,2179.688,44.30857,1925.0,1628.0,1095.0
