Repository: PNell/TrialTest3

File: Data/StreamlitData032524.csv (part 35 of 96)
,coil_no,YieldStrength,TensileStrength,TotalElongation,coil_thickness,steel_design_description,grade,grade_head,grade_tail,sample_direction,sample_location,c_amount,mn_amount,p_amount,s_amount,si_amount,cu_amount,ni_amount,cr_amount,mo_amount,al_amount,nb_amount,ca_amount,n_amount,ti_amount,v_amount,TF1_EXIT_AVG_BODY,TBC_thickness,TEMP_FM_ENTRY_AVG,TEMP_FM_EXIT_AVG,TEMP_COILING_AVG
15624,24B210382,51.7,64.8,31.88,0.130999997258186,06CSK 625100,06CSK,06CSK,06CSK,L,T,0.066,0.362,0.0067,0.003,0.015,0.116,0.043,0.049,0.01,0.026,0.0,0.0029,0.0092,0.001,0.003,2185.088,44.31166,1945.0,1628.0,1095.0
15625,24B210384,49.4,63.6,24.73,0.130999997258186,06CSK 625100,06CSK,06CSK,06CSK,L,T,0.066,0.362,0.0067,0.003,0.015,0.116,0.043,0.049,0.01,0.026,0.0,0.0029,0.0092,0.001,0.003,2183.396,44.31075,1949.0,1628.0,1097.0
15658,24B210575,55.5,65.5,24.78,0.061999998986721,06CSK 625100,06CSK,06CSK,06CSK,L,T,0.066,0.371,0.0074,0.0036,0.021,0.149,0.048,0.04,0.011,0.0335,0.0,0.0029,0.0083,0.001,0.003,2112.278,39.41509,1959.0,1605.0,1099.0
15659,24B210578,52.1,63.8,28.36,0.0780000016093254,06CSK 625100,06CSK,06CSK,06CSK,L,T,0.063,0.369,0.008,0.0033,0.014,0.151,0.045,0.042,0.01,0.0344,0.0,0.0019,0.008,0.001,0.002,2153.39,39.39548,1963.0,1605.0,1099.0
15660,24B210585,53.1,64.1,26.19,0.0780000016093254,06CSK 625100,06CSK,06CSK,06CSK,L,T,0.063,0.369,0.008,0.0033,0.014,0.151,0.045,0.042,0.01,0.0344,0.0,0.0019,0.008,0.001,0.002,2165.54,39.39449,1965.0,1607.0,1103.0
15661,24B210589,54.3,65.7,24.76,0.0780000016093254,06CSK 625100,06CSK,06CSK,06CSK,L,T,0.065,0.382,0.007,0.0023,0.02,0.159,0.05,0.052,0.012,0.0317,0.0,0.0024,0.0091,0.001,0.003,2153.696,39.39852,1958.0,1607.0,1103.0
15662,24B210595,56.4,67.5,22.08,0.0780000016093254,06CSK 625100,06CSK,06CSK,06CSK,L,T,0.065,0.382,0.007,0.0023,0.02,0.159,0.05,0.052,0.012,0.0317,0.0,0.0024,0.0091,0.001,0.003,2133.788,39.40328,1954.0,1605.0,1110.0
15851,24B211183,48.5,63.6,25.09,0.115000002086163,06CSK 625100,06CSK,06CSK,06CSK,L,T,0.069,0.396,0.0073,0.002,0.02,0.139,0.045,0.038,0.009,0.0323,0.0,0.0024,0.008,0.001,0.002,2144.174,39.41386,1898.0,1632.0,1104.0
15881,24B211329,50.6,61.8,31.22,0.0780000016093254,06CSK 625100,06CSK,06CSK,06CSK,L,T,0.061,0.402,0.0081,0.005,0.023,0.143,0.046,0.048,0.01,0.0396,0.0,0.003,0.007,0.001,0.003,2188.202,39.40086,1959.0,1634.0,1104.0
15882,24B211333,52.8,64.4,26.89,0.0780000016093254,06CSK 625100,06CSK,06CSK,06CSK,L,T,0.067,0.404,0.0094,0.0022,0.02,0.141,0.045,0.05,0.011,0.0324,0.0,0.0029,0.007,0.001,0.004,2199.83,39.3976,1976.0,1632.0,1103.0
15883,24B211340,53.3,61.6,27.05,0.0780000016093254,06CSK 625100,06CSK,06CSK,06CSK,L,T,0.067,0.404,0.0094,0.0022,0.02,0.141,0.045,0.05,0.011,0.0324,0.0,0.0029,0.007,0.001,0.004,2202.566,39.39727,1972.0,1632.0,1103.0
15888,24B211358,54.0,65.5,28.1,0.0780000016093254,06CSK 625100,06CSK,06CSK,06CSK,L,T,0.065,0.392,0.0125,0.0023,0.018,0.14,0.044,0.046,0.01,0.0306,0.0,0.0027,0.0097,0.001,0.003,2197.652,39.39844,1977.0,1632.0,1104.0
15889,24B211361,54.9,63.3,27.62,0.0780000016093254,06CSK 625100,06CSK,06CSK,06CSK,L,T,0.065,0.386,0.0084,0.0041,0.02,0.148,0.049,0.057,0.012,0.0316,0.0,0.003,0.0084,0.001,0.003,2189.912,39.39893,1985.0,1630.0,1103.0
15897,24B211409,43.5,58.3,39.61,0.237100005149841,06CSK 625100,06CSK,06CSK,06CSK,L,T,0.06,0.401,0.0122,0.0048,0.024,0.169,0.045,0.06,0.011,0.0445,0.0,0.0035,0.0072,0.001,0.003,2091.416,54.19393,1887.0,1616.0,1094.0
16016,24B211746,47.9,62.1,29.52,0.127100005745888,06CSK 625100,06CSK,03CSK,06CSK,L,T,0.06,0.37,0.0074,0.0011,0.028,0.144,0.048,0.048,0.011,0.0303,0.001,0.0031,0.0085,0.001,0.005,2076.026,44.34683,1860.0,1628.0,1095.0
16018,24B211751,47.0,59.3,35.3,0.173099994659424,06CSK 625100,06CSK,06CSK,03CSK,L,T,0.06,0.37,0.0074,0.0011,0.028,0.144,0.048,0.048,0.011,0.0303,0.001,0.0031,0.0085,0.001,0.005,2099.894,44.33627,1868.0,1648.0,1099.0
16026,24B211812,51.1,66.2,29.25,0.115000002086163,06CSK 625100,06CSK,06CSK,06CSK,L,T,0.067,0.409,0.0073,0.0014,0.023,0.127,0.043,0.042,0.011,0.032,0.001,0.0026,0.0085,0.001,0.004,2078.582,39.42578,1866.0,1625.0,1106.0
16027,24B211815,47.1,63.7,31.9,0.146999999880791,06CSK 625100,06CSK,06CSK,06CSK,L,T,0.068,0.405,0.0085,0.0014,0.023,0.121,0.04,0.048,0.013,0.033,0.0,0.0034,0.0079,0.001,0.004,2062.202,34.50694,1850.0,1635.0,1121.0
16028,24B211821,51.2,64.8,31.93,0.146999999880791,06CSK 625100,06CSK,06CSK,06CSK,L,T,0.068,0.405,0.0085,0.0014,0.023,0.121,0.04,0.048,0.013,0.033,0.0,0.0034,0.0079,0.001,0.004,2079.122,34.50379,1851.0,1632.0,1113.0
16029,24B211823,48.3,62.8,33.74,0.146999999880791,06CSK 625100,06CSK,06CSK,06CSK,L,T,0.068,0.397,0.0068,0.004,0.012,0.122,0.04,0.042,0.011,0.0319,0.0,0.0027,0.0088,0.001,0.003,2100.308,34.49892,1868.0,1630.0,1099.0
16030,24B211830,46.9,62.5,31.27,0.101999998092651,06CSK 625100,06CSK,06CSK,06CSK,L,T,0.068,0.397,0.0068,0.004,0.012,0.122,0.04,0.042,0.011,0.0319,0.0,0.0027,0.0088,0.001,0.003,2159.888,34.48048,1898.0,1628.0,1133.0
16031,24B211833,50.1,63.9,32.53,0.101999998092651,06CSK 625100,06CSK,06CSK,06CSK,L,T,0.063,0.397,0.0093,0.0029,0.017,0.116,0.041,0.056,0.012,0.0319,0.0,0.0033,0.0077,0.001,0.003,2142.338,34.48718,1902.0,1635.0,1112.0
16035,24B211901,49.1,62.1,32.77,0.115000002086163,06CSK 625100,06CSK,03CSK,06CSK,L,T,0.064,0.353,0.0098,0.0044,0.016,0.113,0.046,0.045,0.011,0.0361,0.0,0.0029,0.0079,0.001,0.003,2121.818,34.48949,1927.0,1628.0,1095.0
16036,24B211906,51.4,64.1,29.59,0.0719999969005585,06CSK 625100,06CSK,06CSK,06CSK,L,T,0.064,0.353,0.0098,0.0044,0.016,0.113,0.046,0.045,0.011,0.0361,0.0,0.0029,0.0079,0.001,0.003,2126.894,34.48867,1940.0,1630.0,1106.0
16037,24B211910,56.4,66.4,30.29,0.0719999969005585,06CSK 625100,06CSK,06CSK,06CSK,L,T,0.062,0.392,0.008,0.0024,0.024,0.115,0.045,0.044,0.009,0.0389,0.0,0.0027,0.0082,0.001,0.003,2140.826,34.48865,1965.0,1635.0,1101.0
16038,24B211916,55.2,64.6,31.94,0.0719999969005585,06CSK 625100,06CSK,06CSK,06CSK,L,T,0.062,0.392,0.008,0.0024,0.024,0.115,0.045,0.044,0.009,0.0389,0.0,0.0027,0.0082,0.001,0.003,2051.312,34.50935,1927.0,1632.0,1079.0
16039,24B211919,53.5,64.5,32.28,0.0719999969005585,06CSK 625100,06CSK,06CSK,06CSK,L,T,0.066,0.418,0.0089,0.0016,0.018,0.112,0.046,0.055,0.01,0.0293,0.0,0.0027,0.0061,0.001,0.003,2095.556,34.49835,1952.0,1634.0,1088.0
16040,24B211925,53.7,66.3,30.26,0.0719999969005585,06CSK 625100,06CSK,06CSK,06CSK,L,T,0.066,0.418,0.0089,0.0016,0.018,0.112,0.046,0.055,0.01,0.0293,0.0,0.0027,0.0061,0.001,0.003,2056.946,34.50405,1914.0,1632.0,1097.0
16041,24B211927,55.3,65.9,26.45,0.0740000009536743,06CSK 625100,06CSK,06CSK,06CSK,L,T,0.062,0.397,0.0099,0.0016,0.025,0.118,0.047,0.062,0.01,0.0325,0.0,0.0032,0.0092,0.001,0.003,2052.68,34.50638,1922.0,1634.0,1099.0
16043,24B211929,52.3,64.1,33.45,0.0719999969005585,06CSK 625100,06CSK,06CSK,06CSK,L,T,0.062,0.397,0.0099,0.0016,0.025,0.118,0.047,0.062,0.01,0.0325,0.0,0.0032,0.0092,0.001,0.003,2090.57,34.49186,1938.0,1623.0,1095.0
16044,24B211934,55.4,66.3,30.54,0.0719999969005585,06CSK 625100,06CSK,06CSK,06CSK,L,T,0.062,0.397,0.0099,0.0016,0.025,0.118,0.047,0.062,0.01,0.0325,0.0,0.0032,0.0092,0.001,0.003,2115.662,34.49159,1959.0,1623.0,1104.0
16045,24B211938,55.2,65.9,28.73,0.0719999969005585,06CSK 625100,06CSK,06CSK,06CSK,L,T,0.061,0.39,0.0101,0.0016,0.026,0.123,0.068,0.078,0.01,0.033,0.0,0.0026,0.0093,0.001,0.003,2096.276,34.49588,1949.0,1630.0,1103.0
16046,24B211944,51.4,64.5,32.6,0.0719999969005585,06CSK 625100,06CSK,06CSK,06CSK,L,T,0.061,0.39,0.0101,0.0016,0.026,0.123,0.068,0.078,0.01,0.033,0.0,0.0026,0.0093,0.001,0.003,2058.278,34.50451,1923.0,1634.0,1101.0
16047,24B211948,52.3,62.6,32.05,0.0719999969005585,06CSK 625100,06CSK,06CSK,06CSK,L,T,0.063,0.384,0.0084,0.0034,0.019,0.111,0.042,0.052,0.009,0.0377,0.0,0.0031,0.0072,0.001,0.002,2058.692,34.50494,1932.0,1632.0,1092.0
16048,24B211955,53.1,64.4,31.0,0.0719999969005585,06CSK 625100,06CSK,06CSK,06CSK,L,T,0.063,0.384,0.0084,0.0034,0.019,0.111,0.042,0.052,0.009,0.0377,0.0,0.0031,0.0072,0.001,0.002,2047.73,34.50793,1927.0,1634.0,1099.0
16049,24B211958,55.3,65.0,30.69,0.0719999969005585,06CSK 625100,06CSK,06CSK,06CSK,L,T,0.063,0.373,0.0086,0.0015,0.024,0.116,0.071,0.075,0.01,0.0324,0.0,0.0033,0.0073,0.001,0.003,2061.338,34.50692,1931.0,1634.0,1104.0
16050,24B211965,56.8,66.3,29.78,0.0719999969005585,06CSK 625100,06CSK,06CSK,06CSK,L,T,0.063,0.373,0.0086,0.0015,0.024,0.116,0.071,0.075,0.01,0.0324,0.0,0.0033,0.0073,0.001,0.003,2077.52,34.50041,1927.0,1634.0,1101.0
16051,24B211968,55.5,67.0,29.87,0.0719999969005585,06CSK 625100,06CSK,06CSK,06CSK,L,T,0.064,0.391,0.0079,0.0011,0.023,0.12,0.054,0.055,0.01,0.0319,0.0,0.0024,0.0104,0.001,0.003,2077.448,34.49949,1929.0,1632.0,1101.0
16052,24B211974,54.7,65.6,31.68,0.0719999969005585,06CSK 625100,06CSK,06CSK,06CSK,L,T,0.064,0.391,0.0079,0.0011,0.023,0.12,0.054,0.055,0.01,0.0319,0.0,0.0024,0.0104,0.001,0.003,2079.572,34.49853,1929.0,1634.0,1097.0
16716,24B214348,47.1,62.1,31.39,0.109999999403954,06CSK 625100,06CSK,06CSK,06CSK,L,T,0.069,0.389,0.0062,0.0019,0.018,0.094,0.029,0.043,0.008,0.0284,0.0,0.0032,0.0069,0.001,0.003,2082.11,34.50053,1907.0,1621.0,1101.0
16718,24B214359,46.3,59.3,28.96,0.0850000008940697,06CSK 625100,06CSK,06CSK,06CSK,L,T,0.068,0.365,0.007,0.0023,0.026,0.082,0.024,0.037,0.007,0.0343,0.0,0.0029,0.0066,0.001,0.003,2138.396,34.48284,1959.0,1632.0,1110.0
16719,24B214379,46.7,61.2,29.66,0.109999999403954,06CSK 625100,06CSK,06CSK,06CSK,L,T,0.067,0.382,0.0079,0.0029,0.012,0.105,0.031,0.046,0.008,0.0282,0.0,0.0037,0.0075,0.001,0.003,2198.75,34.46238,1958.0,1632.0,1097.0
16720,24B214384,48.4,65.4,30.32,0.109999999403954,06CSK 625100,06CSK,06CSK,06CSK,L,T,0.067,0.382,0.0079,0.0029,0.012,0.105,0.031,0.046,0.008,0.0282,0.0,0.0037,0.0075,0.001,0.003,2196.626,34.46329,1958.0,1630.0,1099.0
16721,24B214387,47.6,62.3,28.97,0.109999999403954,06CSK 625100,06CSK,06CSK,06CSK,L,T,0.057,0.362,0.0053,0.001,0.018,0.086,0.034,0.043,0.009,0.0225,0.0,0.0,0.0074,0.001,0.003,2198.408,34.46073,1938.0,1634.0,1097.0
16722,24B214395,46.7,61.4,32.18,0.109999999403954,06CSK 625100,06CSK,06CSK,06CSK,L,T,0.063,0.389,0.0085,0.0024,0.016,0.11,0.032,0.049,0.008,0.0327,0.0,0.003,0.0015,0.001,0.003,2163.182,34.47316,1900.0,1634.0,1101.0
16723,24B214403,50.4,66.5,29.64,0.0860000029206276,06CSK 625100,06CSK,06CSK,06CSK,L,T,0.069,0.373,0.0075,0.0008,0.022,0.089,0.03,0.041,0.009,0.0288,0.0,0.003,0.0081,0.001,0.003,2096.042,34.49842,1916.0,1634.0,1097.0
16724,24B214409,50.9,65.3,27.52,0.0860000029206276,06CSK 625100,06CSK,06CSK,06CSK,L,T,0.069,0.385,0.0083,0.0016,0.015,0.111,0.034,0.056,0.01,0.0256,0.0,0.0028,0.0028,0.001,0.003,2165.396,34.47315,1950.0,1634.0,1095.0
16725,24B214414,48.2,62.6,26.49,0.0860000029206276,06CSK 625100,06CSK,06CSK,06CSK,L,T,0.069,0.385,0.0083,0.0016,0.015,0.111,0.034,0.056,0.01,0.0256,0.0,0.0028,0.0028,0.001,0.003,2189.48,34.46485,1952.0,1632.0,1095.0
16726,24B214417,49.7,65.4,28.89,0.0860000029206276,06CSK 625100,06CSK,06CSK,06CSK,L,T,0.066,0.403,0.0056,0.0008,0.02,0.09,0.034,0.046,0.009,0.0274,0.0,0.0032,0.008,0.001,0.003,2174.072,34.47187,1954.0,1632.0,1097.0
16727,24B214422,48.2,64.6,29.63,0.0989999994635582,06CSK 625100,06CSK,06CSK,06CSK,L,T,0.066,0.403,0.0056,0.0008,0.02,0.09,0.034,0.046,0.009,0.0274,0.0,0.0032,0.008,0.001,0.003,2159.762,34.47513,1949.0,1634.0,1095.0
16728,24B214425,47.5,63.9,32.42,0.0989999994635582,06CSK 625100,06CSK,06CSK,06CSK,L,T,0.065,0.403,0.0053,0.0028,0.016,0.102,0.033,0.046,0.009,0.0308,0.0,0.0029,0.0068,0.001,0.003,2156.954,34.47558,1950.0,1630.0,1097.0
16731,24B214443,49.2,66.1,29.98,0.11599999666214,06CSK 625100,06CSK,06CSK,06CSK,L,T,0.07,0.381,0.0066,0.0032,0.017,0.107,0.033,0.047,0.01,0.0301,0.0,0.0027,0.0079,0.001,0.003,2182.262,34.4687,1943.0,1632.0,1112.0
16732,24B214449,52.6,65.9,29.71,0.0719999969005585,06CSK 625100,06CSK,06CSK,06CSK,L,T,0.07,0.381,0.0066,0.0032,0.017,0.107,0.033,0.047,0.01,0.0301,0.0,0.0027,0.0079,0.001,0.003,2180.768,34.46944,1959.0,1607.0,1119.0
16733,24B214453,49.6,61.7,29.84,0.0719999969005585,06CSK 625100,06CSK,06CSK,06CSK,L,T,0.064,0.403,0.0056,0.004,0.02,0.101,0.036,0.048,0.01,0.0301,0.0,0.0034,0.0069,0.001,0.003,2178.68,34.46833,1938.0,1601.0,1119.0
16734,24B214458,48.4,62.2,34.88,0.0719999969005585,06CSK 625100,06CSK,06CSK,06CSK,L,T,0.064,0.403,0.0056,0.004,0.02,0.101,0.036,0.048,0.01,0.0301,0.0,0.0034,0.0069,0.001,0.003,2121.89,34.48271,1913.0,1605.0,1106.0
16735,24B214461,47.5,61.7,34.05,0.0719999969005585,06CSK 625100,06CSK,06CSK,06CSK,L,T,0.065,0.4,0.0056,0.0017,0.013,0.106,0.033,0.049,0.009,0.0359,0.0,0.0038,0.0062,0.001,0.003,2136.308,34.48243,1934.0,1605.0,1108.0
16736,24B214467,48.1,62.2,32.03,0.0719999969005585,06CSK 625100,06CSK,06CSK,06CSK,L,T,0.065,0.4,0.0056,0.0017,0.013,0.106,0.033,0.049,0.009,0.0359,0.0,0.0038,0.0062,0.001,0.003,2175.368,34.47177,1949.0,1608.0,1112.0
16737,24B214471,49.3,62.4,27.64,0.0719999969005585,06CSK 625100,06CSK,06CSK,06CSK,L,T,0.066,0.379,0.0057,0.002,0.026,0.095,0.034,0.042,0.01,0.0321,0.0,0.0024,0.0081,0.001,0.003,2196.554,34.46408,1950.0,1607.0,1108.0
16738,24B214477,49.2,63.4,33.7,0.0719999969005585,06CSK 625100,06CSK,06CSK,06CSK,L,T,0.066,0.379,0.0057,0.002,0.026,0.095,0.034,0.042,0.01,0.0321,0.0,0.0024,0.0081,0.001,0.003,2185.214,34.46661,1943.0,1605.0,1108.0
16739,24B214481,47.1,62.5,28.36,0.0719999969005585,06CSK 625100,06CSK,06CSK,06CSK,L,T,0.066,0.407,0.0064,0.0035,0.009,0.105,0.032,0.049,0.009,0.0304,0.0,0.0036,0.0077,0.001,0.003,2151.644,34.47812,1941.0,1608.0,1106.0
16755,24B214654,44.3,58.2,39.22,0.231099992990494,06CSK 625100,06CSK,06CSK,05CSK,L,T,0.066,0.391,0.0074,0.0011,0.016,0.106,0.035,0.044,0.008,0.0353,0.0,0.0033,0.0081,0.001,0.003,2154.146,49.23283,1967.0,1628.0,1090.0
17130,24B215842,49.0,62.7,33.48,0.0790000036358833,06CSK 625100,06CSK,03CSK,06CSK,L,T,0.07,0.377,0.0069,0.0013,0.017,0.114,0.04,0.043,0.011,0.0244,0.0,0.0027,0.0082,0.001,0.003,2164.496,34.4682,1945.0,1655.0,1092.0
17137,24B215869,47.0,63.7,31.42,0.13060000538826,06CSK 625100,06CSK,06CSK,06CSK,L,T,0.063,0.384,0.0065,0.0012,0.019,0.097,0.039,0.046,0.01,0.0311,0.0,0.0031,0.006,0.001,0.003,2039.324,34.51288,1878.0,1625.0,1099.0
17145,24B215912,43.4,61.7,35.31,0.177000001072884,06CSK 625100,06CSK,06CSK,06CSK,L,T,0.062,0.373,0.0052,0.0015,0.016,0.087,0.031,0.029,0.009,0.0267,0.0,0.003,0.0088,0.001,0.003,2068.736,49.2739,1846.0,1621.0,1106.0
17310,24B216709,47.2,63.3,33.58,0.146999999880791,06CSK 625100,06CSK,06CSK,06CSK,L,T,0.07,0.397,0.0074,0.0,0.021,0.113,0.04,0.042,0.01,0.0284,0.0,0.0034,0.0075,0.001,0.003,2156.09,34.47694,1956.0,1632.0,1110.0
17311,24B216715,46.0,63.2,35.87,0.147100001573563,06CSK 625100,06CSK,06CSK,06CSK,L,T,0.07,0.397,0.0074,0.0,0.021,0.113,0.04,0.042,0.01,0.0284,0.0,0.0034,0.0075,0.001,0.003,2155.856,34.47706,1954.0,1634.0,1108.0
17313,24B216723,46.2,60.4,33.09,0.231099992990494,06CSK 625100,06CSK,06CSK,06CSK,L,T,0.061,0.373,0.0045,0.0022,0.014,0.095,0.037,0.032,0.009,0.0314,0.0,0.0034,0.0081,0.001,0.003,2156.378,49.22938,1956.0,1655.0,1103.0
17314,24B216728,50.5,64.9,25.52,0.0860000029206276,06CSK 625100,06CSK,06CSK,06CSK,L,T,0.065,0.391,0.0043,0.0015,0.022,0.099,0.035,0.04,0.009,0.0323,0.0,0.0032,0.0112,0.001,0.004,2160.266,34.47264,1970.0,1623.0,1095.0
17315,24B216734,47.7,62.2,36.74,0.237000003457069,06CSK 625100,06CSK,06CSK,06CSK,L,T,0.065,0.391,0.0043,0.0015,0.022,0.099,0.035,0.04,0.009,0.0323,0.0,0.0032,0.0112,0.001,0.004,2081.21,49.26681,1893.0,1630.0,1113.0
17316,24B216737,47.5,61.7,36.84,0.237100005149841,06CSK 625100,06CSK,06CSK,06CSK,L,T,0.064,0.417,0.0036,0.0016,0.022,0.099,0.038,0.042,0.01,0.0381,0.0,0.0033,0.0104,0.001,0.004,2014.178,49.2961,1871.0,1630.0,1106.0
17317,24B216744,47.9,61.5,36.95,0.237100005149841,06CSK 625100,06CSK,06CSK,06CSK,L,T,0.064,0.39,0.0059,0.0004,0.024,0.11,0.035,0.039,0.009,0.0339,0.0,0.0027,0.0052,0.001,0.003,2122.898,49.25084,1923.0,1632.0,1106.0
17318,24B216751,48.2,62.9,29.92,0.109999999403954,06CSK 625100,06CSK,06CSK,06CSK,L,T,0.064,0.39,0.0059,0.0004,0.024,0.11,0.035,0.039,0.009,0.0339,0.0,0.0027,0.0052,0.001,0.003,2135.624,34.48514,1950.0,1619.0,1112.0
17319,24B216754,50.3,63.8,32.59,0.0850000008940697,06CSK 625100,06CSK,06CSK,06CSK,L,T,0.068,0.4,0.0057,0.0006,0.019,0.105,0.04,0.043,0.009,0.0342,0.0,0.0026,0.0064,0.001,0.003,2151.32,34.4799,1965.0,1614.0,1101.0
17320,24B216759,52.2,65.4,29.66,0.0850000008940697,06CSK 625100,06CSK,06CSK,06CSK,L,T,0.068,0.4,0.0057,0.0006,0.019,0.105,0.04,0.043,0.009,0.0342,0.0,0.0026,0.0064,0.001,0.003,2152.04,34.48085,1959.0,1616.0,1099.0
17321,24B216762,52.8,67.2,30.29,0.0850000008940697,06CSK 625100,06CSK,06CSK,06CSK,L,T,0.07,0.39,0.0074,0.0016,0.024,0.103,0.033,0.043,0.009,0.0319,0.0,0.0025,0.0121,0.001,0.003,2092.874,34.49555,1927.0,1610.0,1101.0
17322,24B216767,52.5,66.2,30.87,0.0850000008940697,06CSK 625100,06CSK,06CSK,06CSK,L,T,0.07,0.39,0.0074,0.0016,0.024,0.103,0.033,0.043,0.009,0.0319,0.0,0.0025,0.0121,0.001,0.003,2117.336,34.48674,1941.0,1608.0,1110.0
17323,24B216771,51.3,64.8,28.63,0.0850000008940697,06CSK 625100,06CSK,06CSK,06CSK,L,T,0.064,0.371,0.0057,0.0015,0.016,0.109,0.041,0.048,0.009,0.0339,0.0,0.0039,0.0108,0.001,0.003,2128.856,34.48455,1943.0,1607.0,1103.0
17324,24B216775,54.2,67.0,24.66,0.0850000008940697,06CSK 625100,06CSK,06CSK,06CSK,L,T,0.064,0.371,0.0057,0.0015,0.016,0.109,0.041,0.048,0.009,0.0339,0.0,0.0039,0.0108,0.001,0.003,2031.116,34.52016,1902.0,1623.0,1103.0
17325,24B216777,54.2,67.4,25.91,0.0851000025868416,06CSK 625100,06CSK,06CSK,06CSK,L,T,0.064,0.371,0.0057,0.0015,0.016,0.109,0.041,0.048,0.009,0.0339,0.0,0.0039,0.0108,0.001,0.003,2114.438,34.49227,1913.0,1632.0,1103.0
17326,24B216780,55.5,69.1,30.44,0.0850000008940697,06CSK 625100,06CSK,06CSK,06CSK,L,T,0.067,0.399,0.0101,0.0006,0.026,0.102,0.037,0.049,0.01,0.0312,0.0,0.0035,0.011,0.001,0.003,2132.294,34.48357,1911.0,1626.0,1097.0
17327,24B216785,52.3,66.8,29.38,0.0850000008940697,06CSK 625100,06CSK,06CSK,06CSK,L,T,0.067,0.399,0.0101,0.0006,0.026,0.102,0.037,0.049,0.01,0.0312,0.0,0.0035,0.011,0.001,0.003,2125.958,34.4861,1918.0,1623.0,1097.0
17328,24B216788,53.6,68.3,26.81,0.0850000008940697,06CSK 625100,06CSK,06CSK,06CSK,L,T,0.069,0.374,0.0081,0.0016,0.014,0.122,0.045,0.058,0.01,0.0309,0.0,0.0059,0.01,0.001,0.003,2137.532,34.48298,1918.0,1625.0,1099.0
17331,24B216802,47.4,62.1,36.17,0.212099999189377,06CSK 625100,06CSK,06CSK,06CSK,L,T,0.066,0.372,0.0059,0.0012,0.018,0.093,0.035,0.032,0.008,0.0289,0.0,0.004,0.0041,0.001,0.003,2093.882,49.25812,1869.0,1634.0,1099.0
17332,24B216805,49.0,62.5,36.11,0.200100004673004,06CSK 625100,06CSK,06CSK,06CSK,L,T,0.065,0.431,0.0074,0.003,0.013,0.112,0.039,0.057,0.01,0.032,0.0,0.0038,0.0079,0.001,0.004,2062.904,49.27474,1873.0,1628.0,1115.0
17333,24B216807,48.9,63.7,33.62,0.200000002980232,06CSK 625100,06CSK,06CSK,06CSK,L,T,0.065,0.431,0.0074,0.003,0.013,0.112,0.039,0.057,0.01,0.032,0.0,0.0038,0.0079,0.001,0.004,2059.25,49.27603,1878.0,1634.0,1110.0
17335,24B216822,51.6,65.5,31.15,0.101999998092651,06CSK 625100,06CSK,06CSK,06CSK,L,T,0.061,0.385,0.0054,0.0011,0.028,0.101,0.034,0.044,0.008,0.0261,0.0,0.0035,0.0109,0.001,0.004,2115.23,34.49015,1927.0,1632.0,1099.0
17336,24B216829,50.6,65.6,32.12,0.101999998092651,06CSK 625100,06CSK,06CSK,06CSK,L,T,0.061,0.385,0.0054,0.0011,0.028,0.101,0.034,0.044,0.008,0.0261,0.0,0.0035,0.0109,0.001,0.004,2140.178,34.48118,1936.0,1630.0,1097.0
17337,24B216832,50.5,65.6,27.94,0.101999998092651,06CSK 625100,06CSK,06CSK,06CSK,L,T,0.065,0.384,0.008,0.0003,0.019,0.098,0.035,0.052,0.009,0.0343,0.0,0.0026,0.0097,0.001,0.003,2147.828,34.47774,1932.0,1625.0,1095.0
17338,24B216838,50.8,66.2,31.7,0.101999998092651,06CSK 625100,06CSK,06CSK,06CSK,L,T,0.065,0.384,0.008,0.0003,0.019,0.098,0.035,0.052,0.009,0.0343,0.0,0.0026,0.0097,0.001,0.003,2122.214,34.48487,1909.0,1630.0,1101.0
17339,24B216842,51.0,66.4,29.93,0.101999998092651,06CSK 625100,06CSK,06CSK,06CSK,L,T,0.068,0.408,0.0091,0.0001,0.028,0.11,0.035,0.059,0.009,0.0314,0.0,0.0035,0.0096,0.001,0.004,2144.786,34.47833,1923.0,1625.0,1095.0
17340,24B216848,51.3,65.3,30.23,0.102099999785423,06CSK 625100,06CSK,06CSK,06CSK,L,T,0.068,0.408,0.0091,0.0001,0.028,0.11,0.035,0.059,0.009,0.0314,0.0,0.0035,0.0096,0.001,0.004,2140.412,34.47981,1931.0,1632.0,1099.0
17341,24B216858,45.0,62.8,29.68,0.180099993944168,06CSK 625100,06CSK,06CSK,06CSK,L,T,0.062,0.412,0.0107,0.0019,0.02,0.114,0.037,0.048,0.0,0.0267,0.0,0.0032,0.0157,0.001,0.003,2077.412,49.26422,1887.0,1639.0,1108.0
17344,24B216871,53.5,65.0,29.46,0.0720999985933304,06CSK 625100,06CSK,06CSK,06CSK,L,T,0.069,0.374,0.0078,0.0029,0.015,0.102,0.035,0.05,0.008,0.0285,0.0,0.0023,0.0076,0.001,0.003,2044.652,34.51286,1898.0,1634.0,1113.0
17346,24B216892,53.5,66.5,32.08,0.089699998497963,06CSK 625100,06CSK,06CSK,06CSK,L,T,0.065,0.409,0.006,0.0009,0.016,0.104,0.035,0.052,0.009,0.0289,0.0,0.0032,0.0109,0.001,0.003,2111.864,34.48807,1952.0,1634.0,1103.0
17469,24B217412,47.7,62.7,36.21,0.237100005149841,06CSK 625100,06CSK,06CSK,06CSK,L,T,0.061,0.402,0.0087,0.0,0.015,0.093,0.032,0.058,0.01,0.0284,0.0,0.0028,0.0097,0.001,0.003,2069.384,49.26698,1882.0,1616.0,1067.0
17470,24B217417,47.3,64.0,31.43,0.137999996542931,06CSK 625100,06CSK,06CSK,06CSK,L,T,0.061,0.402,0.0087,0.0,0.015,0.093,0.032,0.058,0.01,0.0284,0.0,0.0028,0.0097,0.001,0.003,2122.124,34.49199,1940.0,1626.0,1115.0
17471,24B217420,47.9,63.8,32.38,0.137999996542931,06CSK 625100,06CSK,06CSK,06CSK,L,T,0.065,0.368,0.0076,0.001,0.014,0.101,0.036,0.058,0.011,0.0289,0.0,0.0028,0.0041,0.001,0.003,2101.55,34.49695,1938.0,1630.0,1112.0
17472,24B217422,48.1,63.8,32.04,0.137999996542931,06CSK 625100,06CSK,06CSK,06CSK,L,T,0.065,0.368,0.0076,0.001,0.014,0.101,0.036,0.058,0.011,0.0289,0.0,0.0028,0.0041,0.001,0.003,2095.142,34.49859,1936.0,1626.0,1104.0
17484,24B217519,49.8,65.0,27.87,0.130500003695488,06CSK 625100,06CSK,06CSK,06CSK,L,T,0.068,0.41,0.0144,0.0004,0.02,0.093,0.033,0.073,0.009,0.0292,0.0,0.0031,0.0091,0.001,0.003,2171.606,34.47462,1963.0,1630.0,1090.0
17545,24B217854,46.9,63.3,32.0,0.100500002503395,06CSK 625100,06CSK,06CSK,06CSK,L,H,0.063,0.391,0.0052,0.0021,0.012,0.11,0.037,0.04,0.009,0.028,0.0,0.0026,0.0093,0.001,0.003,2100.56,39.41426,1891.0,1630.0,1094.0
17546,24B217860,48.0,60.7,35.0,0.150000005960464,06CSK 625100,06CSK,06CSK,06CSK,L,H,0.063,0.379,0.0066,0.0015,0.009,0.117,0.037,0.048,0.008,0.0256,0.0,0.0027,0.0058,0.0,0.003,2142.554,59.06997,1855.0,1625.0,1077.0
17547,24B217867,45.2,59.6,30.0,0.0850000008940697,06CSK 625100,06CSK,06CSK,06CSK,L,H,0.065,0.415,0.0045,0.0043,0.008,0.105,0.037,0.046,0.008,0.0332,0.0,0.0028,0.0079,0.001,0.003,2154.902,34.47982,1934.0,1628.0,1097.0
17548,24B217871,47.7,63.1,27.0,0.0989999994635582,06CSK 625100,06CSK,06CSK,06CSK,L,H,0.067,0.389,0.0028,0.0001,0.014,0.115,0.037,0.044,0.008,0.0325,0.0,0.0031,0.0075,0.001,0.003,2067.602,34.50283,1898.0,1626.0,1097.0
17549,24B217877,49.2,63.9,26.0,0.0989999994635582,06CSK 625100,06CSK,06CSK,06CSK,L,H,0.067,0.389,0.0028,0.0001,0.014,0.115,0.037,0.044,0.008,0.0325,0.0,0.0031,0.0075,0.001,0.003,2178.446,34.46904,1956.0,1632.0,1099.0
17552,24B217938,54.0,66.0,25.0,0.0746999979019165,06CSK 625100,06CSK,06CSK,06CSK,L,H,0.065,0.387,0.0055,0.0001,0.021,0.112,0.043,0.05,0.01,0.0322,0.0,0.0026,0.0094,0.001,0.002,2156.306,34.47376,1938.0,1630.0,1101.0
17553,24B217943,52.3,65.7,30.0,0.0746999979019165,06CSK 625100,06CSK,06CSK,06CSK,L,H,0.065,0.387,0.0055,0.0001,0.021,0.112,0.043,0.05,0.01,0.0322,0.0,0.0026,0.0094,0.001,0.002,2148.908,34.47693,1940.0,1630.0,1103.0
17554,24B217951,51.7,64.9,32.0,0.0746999979019165,06CSK 625100,06CSK,06CSK,06CSK,L,H,0.064,0.406,0.008,0.0037,0.012,0.118,0.04,0.049,0.011,0.0272,0.0,0.0025,0.0084,0.001,0.003,2061.266,39.4153,1907.0,1626.0,1113.0
17555,24B217954,47.8,59.7,28.0,0.0746999979019165,06CSK 625100,06CSK,06CSK,06CSK,L,H,0.066,0.356,0.0044,0.0002,0.015,0.119,0.046,0.041,0.012,0.0251,0.0,0.0027,0.0048,0.0,0.003,2176.502,39.38424,1950.0,1625.0,1104.0
17556,24B217960,52.9,63.6,29.0,0.0746999979019165,06CSK 625100,06CSK,06CSK,06CSK,D,H,0.066,0.356,0.0044,0.0002,0.015,0.119,0.046,0.041,0.012,0.0251,0.0,0.0027,0.0048,0.0,0.003,2144.894,34.4774,1941.0,1630.0,1112.0
17557,24B217970,54.7,68.2,26.0,0.0746999979019165,06CSK 625100,06CSK,06CSK,06CSK,L,H,0.061,0.368,0.0101,0.0028,0.018,0.111,0.043,0.043,0.012,0.03,0.0,0.0022,0.0098,0.001,0.003,2152.994,34.47463,1927.0,1628.0,1094.0
17560,24B217993,53.7,66.2,26.0,0.0746999979019165,06CSK 625100,06CSK,06CSK,06CSK,L,H,0.07,0.396,0.0118,0.0009,0.039,0.129,0.043,0.062,0.023,0.0299,0.006,0.0037,0.0055,0.002,0.003,2177.06,34.4702,1949.0,1632.0,1099.0
17561,24B217994,55.2,66.5,26.5,0.0746999979019165,06CSK 625100,06CSK,06CSK,06CSK,L,H,0.07,0.396,0.0118,0.0009,0.039,0.129,0.043,0.062,0.023,0.0299,0.006,0.0037,0.0055,0.002,0.003,2123.996,34.4766,1925.0,1637.0,1104.0
17562,24B217995,55.6,66.9,28.0,0.0746999979019165,06CSK 625100,06CSK,06CSK,06CSK,L,H,0.07,0.396,0.0118,0.0009,0.039,0.129,0.043,0.062,0.023,0.0299,0.006,0.0037,0.0055,0.002,0.003,2054.462,34.49773,1900.0,1632.0,1101.0
17563,24B217998,56.7,68.0,27.0,0.0746999979019165,06CSK 625100,06CSK,06CSK,06CSK,L,H,0.07,0.396,0.0118,0.0009,0.039,0.129,0.043,0.062,0.023,0.0299,0.006,0.0037,0.0055,0.002,0.003,2145.506,34.4789,1938.0,1630.0,1101.0
17565,24B218010,52.4,65.1,34.0,0.0746999979019165,06CSK 625100,06CSK,06CSK,06CSK,L,H,0.063,0.393,0.0125,0.0033,0.025,0.124,0.039,0.055,0.022,0.0265,0.006,0.0027,0.0099,0.001,0.003,2124.23,34.48433,1925.0,1630.0,1094.0
17566,24B218015,51.6,65.1,32.0,0.100000001490116,06CSK 625100,06CSK,06CSK,06CSK,L,H,0.063,0.393,0.0125,0.0033,0.025,0.124,0.039,0.055,0.022,0.0265,0.006,0.0027,0.0099,0.001,0.003,2126.066,49.2463,1905.0,1628.0,1090.0
17567,24B218018,51.6,64.1,28.0,0.0746999979019165,06CSK 625100,06CSK,06CSK,06CSK,L,H,0.067,0.384,0.0094,0.009,0.021,0.121,0.04,0.047,0.022,0.0278,0.006,0.0027,0.0079,0.001,0.003,2125.616,34.48302,1923.0,1626.0,1110.0
17568,24B218022,52.6,65.3,29.0,0.0746999979019165,06CSK 625100,06CSK,06CSK,06CSK,L,H,0.067,0.384,0.0094,0.009,0.021,0.121,0.04,0.047,0.022,0.0278,0.006,0.0027,0.0079,0.001,0.003,2092.946,34.49962,1922.0,1634.0,1099.0
17569,24B218025,53.3,65.1,32.0,0.0746999979019165,06CSK 625100,06CSK,06CSK,06CSK,L,H,0.068,0.389,0.0111,0.0036,0.018,0.124,0.042,0.048,0.022,0.0272,0.006,0.0024,0.0087,0.001,0.003,2138.756,34.47798,1941.0,1632.0,1097.0
17570,24B218030,50.5,63.8,32.0,0.0747999995946884,06CSK 625100,06CSK,06CSK,06CSK,L,H,0.068,0.389,0.0111,0.0036,0.018,0.124,0.042,0.048,0.022,0.0272,0.006,0.0024,0.0087,0.001,0.003,2133.788,34.47977,1936.0,1632.0,1097.0
17571,24B218039,52.3,64.0,34.0,0.0746999979019165,06CSK 625100,06CSK,06CSK,06CSK,L,H,0.066,0.392,0.0097,0.0014,0.022,0.108,0.039,0.039,0.022,0.0309,0.005,0.003,0.0085,0.001,0.003,2158.628,34.4741,1941.0,1632.0,1097.0
17576,24B218059,52.5,64.1,28.94,0.0746999979019165,06CSK 625100,06CSK,06CSK,06CSK,L,T,0.064,0.388,0.0097,0.0047,0.016,0.124,0.042,0.05,0.022,0.026,0.006,0.0027,0.0074,0.001,0.003,2137.388,34.47823,1934.0,1632.0,1103.0
17578,24B218067,49.0,62.7,32.51,0.100000001490116,06CSK 625100,06CSK,06CSK,06CSK,L,T,0.069,0.398,0.0088,0.0037,0.022,0.111,0.039,0.048,0.022,0.0336,0.005,0.0027,0.007,0.001,0.003,2146.478,34.47798,1927.0,1628.0,1103.0
17579,24B218072,57.2,67.4,29.11,0.0746999979019165,06CSK 625100,06CSK,06CSK,06CSK,T,T,0.069,0.398,0.0088,0.0037,0.022,0.111,0.039,0.048,0.022,0.0336,0.005,0.0027,0.007,0.001,0.003,2146.496,34.47975,1945.0,1632.0,1103.0
17580,24B218076,53.6,65.4,28.37,0.0746999979019165,06CSK 625100,06CSK,06CSK,06CSK,L,T,0.067,0.39,0.0107,0.0019,0.024,0.117,0.041,0.049,0.022,0.0267,0.006,0.0025,0.0094,0.001,0.003,2139.908,34.47905,1940.0,1634.0,1101.0
17581,24B218081,53.4,66.2,28.82,0.0746999979019165,06CSK 625100,06CSK,06CSK,06CSK,L,T,0.067,0.39,0.0107,0.0019,0.024,0.117,0.041,0.049,0.022,0.0267,0.006,0.0025,0.0094,0.001,0.003,2124.122,34.48512,1925.0,1626.0,1103.0
17582,24B218084,52.3,64.0,26.39,0.0746999979019165,06CSK 625100,06CSK,06CSK,06CSK,L,T,0.066,0.368,0.009,0.0017,0.02,0.112,0.037,0.043,0.021,0.0377,0.006,0.003,0.008,0.001,0.003,2118.974,34.4852,1932.0,1628.0,1099.0
17583,24B218089,46.9,61.9,32.73,0.150099992752075,06CSK 625100,06CSK,06CSK,06CSK,L,T,0.066,0.368,0.009,0.0017,0.02,0.112,0.037,0.043,0.021,0.0377,0.006,0.003,0.008,0.001,0.003,2120.63,34.48879,1932.0,1637.0,1083.0
17586,24B218106,57.1,66.9,29.78,0.0700000002980232,06CSK 625100,06CSK,06CSK,06CSK,L,T,0.069,0.414,0.0103,0.0021,0.026,0.123,0.04,0.05,0.022,0.0324,0.005,0.002,0.0062,0.001,0.003,2151.752,34.47522,1931.0,1605.0,1104.0
17602,24B218165,48.0,61.6,33.89,0.177100002765656,06CSK 625100,06CSK,06CSK,06CSK,L,T,0.061,0.352,0.0124,0.0041,0.017,0.122,0.035,0.043,0.023,0.0306,0.005,0.0022,0.0097,0.001,0.003,2088.554,49.25513,1895.0,1632.0,1092.0
17712,24B218705,52.1,65.1,27.87,0.0860000029206276,06CSK 625100,06CSK,06CSK,06CSK,L,T,0.063,0.423,0.0117,0.0046,0.019,0.107,0.041,0.072,0.011,0.0324,0.0,0.002,0.0076,0.001,0.002,2177.816,34.46736,1959.0,1653.0,1113.0
17713,24B218709,52.9,66.0,34.37,0.0860000029206276,06CSK 625100,06CSK,06CSK,06CSK,L,T,0.062,0.375,0.01,0.0019,0.027,0.097,0.037,0.063,0.0,0.0382,0.004,0.0036,0.0071,0.001,0.004,2154.722,34.47627,1947.0,1632.0,1099.0
17797,24B219186,48.3,64.3,35.54,0.109999999403954,06CSK 625100,06CSK,06CSK,06CSK,L,T,0.066,0.377,0.0106,0.0029,0.016,0.114,0.035,0.04,0.0,0.0298,0.003,0.0024,0.0092,0.001,0.003,2123.024,34.48516,1911.0,1632.0,1097.0
17811,24B219270,52.6,65.8,30.59,0.0746999979019165,06CSK 625100,06CSK,06CSK,06CSK,L,T,0.068,0.432,0.0123,0.0015,0.021,0.118,0.041,0.046,0.0,0.0298,0.003,0.0028,0.006,0.001,0.003,2158.88,34.47025,1925.0,1632.0,1122.0
17812,24B219273,50.3,64.7,31.87,0.0746999979019165,06CSK 625100,06CSK,06CSK,06CSK,L,T,0.066,0.383,0.0069,0.0016,0.024,0.11,0.037,0.035,0.0,0.0231,0.002,0.002,0.0099,0.001,0.003,2159.204,34.47395,1931.0,1632.0,1110.0
17813,24B219278,53.9,65.7,29.99,0.0746999979019165,06CSK 625100,06CSK,06CSK,06CSK,L,T,0.066,0.383,0.0069,0.0016,0.024,0.11,0.037,0.035,0.0,0.0231,0.002,0.002,0.0099,0.001,0.003,2171.264,34.46526,1925.0,1630.0,1090.0
17814,24B219281,51.1,63.3,31.83,0.0746999979019165,06CSK 625100,06CSK,06CSK,06CSK,L,T,0.064,0.381,0.0112,0.0025,0.02,0.111,0.037,0.041,0.0,0.0309,0.003,0.003,0.0077,0.001,0.003,2173.388,34.46769,1932.0,1634.0,1085.0
17815,24B219287,50.2,62.8,31.33,0.0746999979019165,06CSK 625100,06CSK,06CSK,06CSK,L,T,0.064,0.381,0.0112,0.0025,0.02,0.111,0.037,0.041,0.0,0.0309,0.003,0.003,0.0077,0.001,0.003,2137.838,34.47521,1916.0,1630.0,1088.0
17816,24B219290,52.1,64.7,29.9,0.0746999979019165,06CSK 625100,06CSK,06CSK,06CSK,L,T,0.069,0.381,0.0055,0.0034,0.018,0.107,0.034,0.033,0.0,0.0308,0.002,0.0024,0.0111,0.001,0.003,2160.77,34.46842,1932.0,1637.0,1092.0
17819,24B219304,52.4,65.8,30.24,0.0740000009536743,06CSK 625100,06CSK,06CSK,06CSK,L,T,0.066,0.428,0.0108,0.0016,0.015,0.112,0.038,0.037,0.0,0.0291,0.001,0.0026,0.009,0.001,0.003,2146.856,34.47917,1920.0,1630.0,1119.0
17820,24B219308,50.1,63.1,33.79,0.0719999969005585,06CSK 625100,06CSK,06CSK,06CSK,L,T,0.066,0.365,0.0059,0.0036,0.009,0.113,0.036,0.034,0.0,0.0271,0.003,0.0028,0.009,0.0,0.003,2157.674,34.47432,1938.0,1634.0,1099.0
17821,24B219314,50.8,64.5,35.48,0.0719999969005585,06CSK 625100,06CSK,06CSK,06CSK,L,T,0.066,0.365,0.0059,0.0036,0.009,0.113,0.036,0.034,0.0,0.0271,0.003,0.0028,0.009,0.0,0.003,2134.238,34.47472,1914.0,1635.0,1101.0
17824,24B219325,51.5,64.7,35.04,0.0746999979019165,06CSK 625100,06CSK,06CSK,06CSK,L,T,0.068,0.377,0.0052,0.0035,0.018,0.115,0.038,0.034,0.0,0.0292,0.003,0.0028,0.0087,0.001,0.003,2158.214,34.47638,1929.0,1630.0,1097.0
17825,24B219331,49.5,63.3,32.22,0.0961000025272369,06CSK 625100,06CSK,06CSK,06CSK,L,T,0.068,0.377,0.0052,0.0035,0.018,0.115,0.038,0.034,0.0,0.0292,0.003,0.0028,0.0087,0.001,0.003,2163.218,49.22883,1896.0,1628.0,1106.0
17826,24B219335,51.9,65.5,33.97,0.0746999979019165,06CSK 625100,06CSK,06CSK,06CSK,L,T,0.07,0.408,0.0108,0.0017,0.016,0.104,0.034,0.039,0.0,0.0256,0.001,0.0031,0.0078,0.001,0.003,2089.058,34.49567,1905.0,1632.0,1112.0
17827,24B219341,53.6,65.9,31.23,0.0700000002980232,06CSK 625100,06CSK,06CSK,06CSK,L,T,0.07,0.398,0.0059,0.0011,0.03,0.109,0.035,0.04,0.0,0.0249,0.003,0.0037,0.0104,0.001,0.003,2163.866,34.4737,1922.0,1605.0,1101.0
17828,24B219346,54.9,66.8,32.89,0.0700000002980232,06CSK 625100,06CSK,06CSK,06CSK,L,T,0.07,0.398,0.0059,0.0011,0.03,0.109,0.035,0.04,0.0,0.0249,0.003,0.0037,0.0104,0.001,0.003,2148.836,34.47819,1916.0,1607.0,1103.0
17829,24B219349,49.5,62.4,36.38,0.0700000002980232,06CSK 625100,06CSK,06CSK,06CSK,L,T,0.068,0.394,0.0106,0.0028,0.013,0.104,0.035,0.036,0.0,0.0268,0.001,0.0026,0.0077,0.001,0.003,2166.692,34.47313,1925.0,1605.0,1103.0
17830,24B219354,49.8,62.4,29.69,0.0700000002980232,06CSK 625100,06CSK,06CSK,06CSK,L,T,0.068,0.394,0.0106,0.0028,0.013,0.104,0.035,0.036,0.0,0.0268,0.001,0.0026,0.0077,0.001,0.003,2174.684,34.46865,1923.0,1607.0,1103.0
17831,24B219356,43.0,58.1,38.15,0.145099997520447,06CSK 625100,06CSK,06CSK,03CSK,L,T,0.068,0.394,0.0106,0.0028,0.013,0.104,0.035,0.036,0.0,0.0268,0.001,0.0026,0.0077,0.001,0.003,2167.844,59.06184,1909.0,1635.0,1083.0
18110,24B220266,44.5,58.8,36.01,0.190099999308586,06CSK 625100,06CSK,06CSK,06CSK,L,T,0.068,0.367,0.0126,0.0016,0.015,0.12,0.046,0.056,0.0,0.0301,0.0,0.0031,0.0066,0.001,0.003,2049.602,49.2837,1790.0,1635.0,1108.0
18418,24B221227,49.8,62.7,37.43,0.0860000029206276,06CSK 625100,06CSK,06CSK,06CSK,L,T,0.067,0.392,0.0071,0.0027,0.019,0.11,0.037,0.039,0.0,0.0291,0.0,0.0011,0.0059,0.001,0.003,2128.226,34.48985,1949.0,1605.0,1103.0
18419,24B221230,50.2,63.2,33.95,0.0860000029206276,06CSK 625100,06CSK,06CSK,06CSK,L,T,0.062,0.384,0.0066,0.0,0.033,0.098,0.038,0.053,0.0,0.0365,0.0,0.0029,0.0057,0.002,0.003,2150.492,34.48299,1949.0,1605.0,1101.0
18420,24B221235,49.1,63.7,31.92,0.0860000029206276,06CSK 625100,06CSK,06CSK,06CSK,L,T,0.062,0.384,0.0066,0.0,0.033,0.098,0.038,0.053,0.0,0.0365,0.0,0.0029,0.0057,0.002,0.003,2142.23,34.48312,1959.0,1605.0,1099.0
18421,24B221237,49.3,62.7,33.94,0.0860000029206276,06CSK 625100,06CSK,06CSK,06CSK,L,T,0.066,0.382,0.0081,0.0025,0.015,0.106,0.037,0.039,0.0,0.0295,0.0,0.002,0.0029,0.001,0.003,2164.91,34.47715,1965.0,1607.0,1099.0
18422,24B221242,46.8,61.6,35.1,0.0989999994635582,06CSK 625100,06CSK,06CSK,06CSK,L,T,0.066,0.382,0.0081,0.0025,0.015,0.106,0.037,0.039,0.0,0.0295,0.0,0.002,0.0029,0.001,0.003,2168.582,34.47444,1963.0,1605.0,1095.0
18423,24B221246,50.9,62.0,36.29,0.0989999994635582,06CSK 625100,06CSK,06CSK,06CSK,L,T,0.07,0.366,0.0054,0.0031,0.014,0.102,0.042,0.044,0.0,0.0291,0.0,0.0027,0.0092,0.001,0.003,2164.046,34.47547,1967.0,1607.0,1151.0
18424,24B221251,49.2,62.9,34.42,0.0989999994635582,06CSK 625100,06CSK,06CSK,06CSK,L,T,0.07,0.366,0.0054,0.0031,0.014,0.102,0.042,0.044,0.0,0.0291,0.0,0.0027,0.0092,0.001,0.003,2168.24,34.47451,1974.0,1605.0,1094.0
18425,24B221252,51.1,64.3,34.55,0.0989999994635582,06CSK 625100,06CSK,06CSK,06CSK,L,T,0.07,0.366,0.0054,0.0031,0.014,0.102,0.042,0.044,0.0,0.0291,0.0,0.0027,0.0092,0.001,0.003,2159.744,34.47487,1976.0,1605.0,1097.0
18426,24B221254,49.4,63.3,38.28,0.123000003397465,06CSK 625100,06CSK,06CSK,06CSK,L,T,0.065,0.369,0.0089,0.0023,0.02,0.11,0.039,0.038,0.0,0.0239,0.0,0.0025,0.0097,0.001,0.004,2178.248,49.22439,1963.0,1603.0,1103.0
18587,24B221879,48.1,59.3,32.44,0.190099999308586,06CSK 625100,06CSK,06CSK,06CSK,L,T,0.069,0.381,0.0069,0.001,0.018,0.12,0.044,0.039,0.0,0.0326,0.0,0.0022,0.0059,0.001,0.003,2086.07,49.25819,1889.0,1652.0,1245.0
18588,24B221880,43.3,57.2,31.8,0.190099999308586,06CSK 625100,06CSK,06CSK,03CSK,L,T,0.069,0.381,0.0069,0.001,0.018,0.12,0.044,0.039,0.0,0.0326,0.0,0.0022,0.0059,0.001,0.003,2050.196,49.27969,1873.0,1634.0,1225.0
18774,24B222492,51.1,66.1,33.1,0.0989999994635582,06CSK 625100,06CSK,06CSK,06CSK,L,T,0.068,0.362,0.006,0.0001,0.034,0.12,0.037,0.04,0.0,0.0202,0.001,0.0046,0.0068,0.001,0.003,2153.192,34.48578,1925.0,1630.0,1094.0
18775,24B222497,49.2,62.9,37.06,0.0860000029206276,06CSK 625100,06CSK,06CSK,06CSK,L,T,0.068,0.362,0.006,0.0001,0.034,0.12,0.037,0.04,0.0,0.0202,0.001,0.0046,0.0068,0.001,0.003,2134.778,34.48304,1929.0,1634.0,1095.0
18846,24B222875,46.6,63.7,31.62,0.130999997258186,06CSK 625100,06CSK,05CSK,06CSK,L,T,0.064,0.378,0.0061,0.0001,0.018,0.117,0.047,0.033,0.0,0.037,0.0,0.0037,0.0039,0.001,0.003,2172.02,44.31755,1941.0,1630.0,1095.0
18847,24B222880,49.2,63.7,33.09,0.130999997258186,06CSK 625100,06CSK,06CSK,06CSK,L,T,0.067,0.37,0.0063,0.0029,0.012,0.113,0.044,0.046,0.0,0.0324,0.0,0.0036,0.0099,0.001,0.003,2175.872,44.31302,1932.0,1630.0,1099.0
18848,24B222883,49.5,64.2,33.74,0.130999997258186,06CSK 625100,06CSK,06CSK,06CSK,L,T,0.067,0.37,0.0063,0.0029,0.012,0.113,0.044,0.046,0.0,0.0324,0.0,0.0036,0.0099,0.001,0.003,2181.182,44.30981,1954.0,1626.0,1101.0
18849,24B222884,50.1,64.3,34.74,0.130999997258186,06CSK 625100,06CSK,06CSK,06CSK,L,T,0.065,0.368,0.0058,0.0039,0.02,0.11,0.043,0.029,0.0,0.026,0.0,0.0023,0.0061,0.002,0.003,2178.5,44.31001,1941.0,1628.0,1101.0
18850,24B222886,48.9,63.5,33.07,0.130999997258186,06CSK 625100,06CSK,06CSK,06CSK,L,T,0.065,0.368,0.0058,0.0039,0.02,0.11,0.043,0.029,0.0,0.026,0.0,0.0023,0.0061,0.002,0.003,2173.82,44.30992,1941.0,1626.0,1099.0
18851,24B222889,48.0,62.7,36.86,0.130999997258186,06CSK 625100,06CSK,06CSK,06CSK,L,T,0.064,0.382,0.0069,0.0012,0.027,0.109,0.042,0.042,0.0,0.0347,0.0,0.0028,0.0086,0.002,0.003,2175.206,44.31382,1954.0,1623.0,1099.0
18852,24B222891,47.7,62.5,36.33,0.130999997258186,06CSK 625100,06CSK,06CSK,06CSK,L,T,0.064,0.382,0.0069,0.0012,0.027,0.109,0.042,0.042,0.0,0.0347,0.0,0.0028,0.0086,0.002,0.003,2162.444,44.31636,1931.0,1628.0,1101.0
18928,24B223269,52.6,63.6,33.9,0.0590000003576279,06CSK 625100,06CSK,06CSK,06CSK,L,T,0.07,0.39,0.0069,0.0,0.025,0.082,0.029,0.063,0.0,0.037,0.0,0.0029,0.0021,0.001,0.003,2191.604,39.38312,1909.0,1598.0,1081.0
18929,24B223274,51.0,64.0,23.1,0.0584999993443489,06CSK 625100,06CSK,06CSK,06CSK,L,T,0.07,0.39,0.0069,0.0,0.025,0.082,0.029,0.063,0.0,0.037,0.0,0.0029,0.0021,0.001,0.003,2194.682,39.38529,1940.0,1628.0,1104.0
18931,24B223283,52.6,65.5,25.05,0.0590000003576279,06CSK 625100,06CSK,06CSK,06CSK,L,T,0.065,0.379,0.0045,0.0,0.023,0.101,0.037,0.048,0.0,0.03,0.0,0.003,0.0094,0.001,0.003,2187.77,39.38886,1929.0,1634.0,1113.0
18932,24B223286,53.8,65.4,22.79,0.0590000003576279,06CSK 625100,06CSK,06CSK,06CSK,L,T,0.068,0.351,0.008,0.0,0.028,0.086,0.029,0.049,0.0,0.0387,0.0,0.0027,0.0099,0.001,0.003,2186.798,39.3877,1932.0,1608.0,1094.0
18933,24B223290,52.2,66.1,26.79,0.0590000003576279,06CSK 625100,06CSK,06CSK,06CSK,L,T,0.068,0.351,0.008,0.0,0.028,0.086,0.029,0.049,0.0,0.0387,0.0,0.0027,0.0099,0.001,0.003,2170.94,39.3967,1949.0,1607.0,1106.0
18934,24B223291,45.7,63.8,39.18,0.150099992752075,06CSK 625100,06CSK,06CSK,06CSK,L,T,0.068,0.351,0.008,0.0,0.028,0.086,0.029,0.049,0.0,0.0387,0.0,0.0027,0.0099,0.001,0.003,2183.612,39.38768,1943.0,1616.0,1086.0
18935,24B223295,46.8,61.6,35.31,0.068000003695488,06CSK 625100,06CSK,06CSK,06CSK,L,T,0.068,0.354,0.0075,0.0004,0.014,0.114,0.041,0.025,0.0,0.0296,0.0,0.0025,0.0048,0.001,0.002,2196.95,39.38497,1943.0,1607.0,1101.0
18936,24B223301,50.55,64.4,28.15,0.0590000003576279,06CSK 625100,06CSK,06CSK,06CSK,L,T,0.066,0.377,0.0092,0.0012,0.02,0.089,0.033,0.053,0.0,0.0337,0.0,0.0025,0.0092,0.001,0.003,2192.882,44.3017,1936.0,1603.0,1108.0
18937,24B223307,54.9,65.3,28.68,0.0590000003576279,06CSK 625100,06CSK,03DS-B,06CSK,L,T,0.065,0.355,0.0054,0.0008,0.021,0.107,0.036,0.031,0.0,0.0361,0.0,0.0031,0.0015,0.001,0.002,2066.27,44.34676,1913.0,1607.0,1110.0
19017,24B223628,53.7,67.0,32.69,0.0590000003576279,06CSK 625100,06CSK,06CSK,06CSK,L,T,0.066,0.366,0.0143,0.0022,0.02,0.138,0.042,0.042,0.0,0.0263,0.0,0.0027,0.008,0.001,0.003,2151.644,34.47988,1925.0,1607.0,1097.0
19018,24B223629,47.9,62.9,34.67,0.127000004053116,06CSK 625100,06CSK,06CSK,06CSK,L,T,0.066,0.366,0.0143,0.0022,0.02,0.138,0.042,0.042,0.0,0.0263,0.0,0.0027,0.008,0.001,0.003,2125.094,59.11558,1877.0,1619.0,1079.0
19019,24B223632,50.0,65.4,34.19,0.0810000002384186,06CSK 625100,06CSK,06CSK,06CSK,L,T,0.062,0.379,0.0079,0.0014,0.013,0.112,0.04,0.042,0.0,0.033,0.0,0.0026,0.0108,0.001,0.003,2089.994,39.47636,1941.0,1601.0,1126.0
19020,24B223636,52.0,65.9,32.69,0.0590000003576279,06CSK 625100,06CSK,06CSK,06CSK,L,T,0.062,0.379,0.0079,0.0014,0.013,0.112,0.04,0.042,0.0,0.033,0.0,0.0026,0.0108,0.001,0.003,2141.096,39.40441,1949.0,1608.0,1110.0
19021,24B223637,46.5,63.1,37.23,0.111100003123283,06CSK 625100,06CSK,06CSK,06CSK,L,T,0.062,0.379,0.0079,0.0014,0.013,0.112,0.04,0.042,0.0,0.033,0.0,0.0026,0.0108,0.001,0.003,2130.206,39.41074,1914.0,1616.0,1104.0
