Repository: PNell/TrialTest3

File: Data/StreamlitData032524.csv (part 36 of 96)
,coil_no,YieldStrength,TensileStrength,TotalElongation,coil_thickness,steel_design_description,grade,grade_head,grade_tail,sample_direction,sample_location,c_amount,mn_amount,p_amount,s_amount,si_amount,cu_amount,ni_amount,cr_amount,mo_amount,al_amount,nb_amount,ca_amount,n_amount,ti_amount,v_amount,TF1_EXIT_AVG_BODY,TBC_thickness,TEMP_FM_ENTRY_AVG,TEMP_FM_EXIT_AVG,TEMP_COILING_AVG
19039,24B223692,51.9,65.1,32.77,0.0860000029206276,06CSK 625100,06CSK,06CSK,06CSK,L,T,0.066,0.351,0.0092,0.0019,0.022,0.117,0.037,0.051,0.0,0.039,0.0,0.0029,0.0076,0.001,0.003,2164.316,34.47588,1925.0,1634.0,1103.0
19052,24B223775,52.8,67.5,33.68,0.0590000003576279,06CSK 625100,06CSK,05CSK,06CSK,L,T,0.064,0.354,0.0098,0.001,0.022,0.122,0.04,0.053,0.0,0.0324,0.0,0.0024,0.0089,0.001,0.003,2111.972,34.48793,1884.0,1632.0,1095.0
19053,24B223780,46.4,63.6,32.05,0.174099996685982,06CSK 625100,06CSK,06CSK,06CSK,L,T,0.064,0.354,0.0098,0.001,0.022,0.122,0.04,0.053,0.0,0.0324,0.0,0.0024,0.0089,0.001,0.003,2128.766,49.23579,1916.0,1635.0,1101.0
19054,24B223783,44.7,61.1,33.29,0.174099996685982,06CSK 625100,06CSK,06CSK,06CSK,L,T,0.066,0.355,0.0094,0.0006,0.022,0.121,0.04,0.051,0.0,0.0319,0.0,0.0028,0.0075,0.001,0.002,2136.614,49.23462,1920.0,1630.0,1103.0
19394,24B224897,47.6,63.0,32.36,0.130999997258186,06CSK 625100,06CSK,06CSK,06CSK,L,T,0.065,0.385,0.0081,0.0018,0.018,0.121,0.049,0.05,0.0,0.0307,0.0,0.0025,0.0106,0.002,0.002,2181.758,44.31164,1893.0,1626.0,1101.0
19395,24B224900,47.3,62.2,34.88,0.130999997258186,06CSK 625100,06CSK,06CSK,06CSK,L,T,0.064,0.355,0.0071,0.0022,0.015,0.113,0.047,0.046,0.0,0.0309,0.0,0.0024,0.0105,0.001,0.002,2106.734,54.20517,1805.0,1630.0,1095.0
19396,24B224901,50.5,63.6,33.47,0.130999997258186,06CSK 625100,06CSK,06CSK,06CSK,L,T,0.062,0.357,0.0063,0.0015,0.018,0.109,0.045,0.042,0.0,0.0356,0.0,0.0024,0.0087,0.002,0.002,2129.918,44.35495,1880.0,1632.0,1099.0
19397,24B224902,48.8,63.1,34.87,0.130999997258186,06CSK 625100,06CSK,06CSK,06CSK,L,T,0.062,0.357,0.0063,0.0015,0.018,0.109,0.045,0.042,0.0,0.0356,0.0,0.0024,0.0087,0.002,0.002,2164.766,44.32629,1904.0,1628.0,1097.0
19398,24B224903,48.8,63.7,31.76,0.130999997258186,06CSK 625100,06CSK,06CSK,06CSK,L,T,0.062,0.357,0.0063,0.0015,0.018,0.109,0.045,0.042,0.0,0.0356,0.0,0.0024,0.0087,0.002,0.002,2174.9,44.31543,1902.0,1630.0,1167.0
19399,24B224908,46.1,60.5,34.1,0.131099998950958,06CSK 625100,06CSK,06CSK,06CSK,L,T,0.062,0.36,0.0056,0.0024,0.01,0.117,0.043,0.037,0.0,0.0244,0.0,0.0025,0.0082,0.001,0.002,2078.978,44.3493,1898.0,1630.0,1101.0
19400,24B224911,46.3,62.7,30.18,0.130999997258186,06CSK 625100,06CSK,06CSK,06CSK,L,T,0.067,0.377,0.0066,0.0012,0.013,0.106,0.044,0.038,0.0,0.0365,0.0,0.0039,0.0071,0.001,0.002,2062.922,44.34923,1902.0,1625.0,1106.0
19401,24B224913,46.9,62.6,35.64,0.130999997258186,06CSK 625100,06CSK,06CSK,06CSK,L,T,0.067,0.377,0.0066,0.0012,0.013,0.106,0.044,0.038,0.0,0.0365,0.0,0.0039,0.0071,0.001,0.002,2123.762,44.33773,1932.0,1630.0,1104.0
19402,24B224915,45.2,61.7,32.97,0.130999997258186,06CSK 625100,06CSK,06CSK,06CSK,L,T,0.068,0.38,0.0071,0.0002,0.016,0.12,0.049,0.044,0.0,0.03,0.0,0.0035,0.007,0.001,0.002,2131.124,44.33635,1929.0,1630.0,1104.0
19403,24B224917,45.4,60.4,34.58,0.130999997258186,06CSK 625100,06CSK,06CSK,06CSK,L,T,0.068,0.38,0.0071,0.0002,0.016,0.12,0.049,0.044,0.0,0.03,0.0,0.0035,0.007,0.001,0.002,2131.502,44.3358,1925.0,1630.0,1101.0
19404,24B224922,46.4,61.0,33.69,0.131099998950958,06CSK 625100,06CSK,06CSK,06CSK,L,T,0.06,0.374,0.0051,0.0013,0.013,0.111,0.039,0.035,0.0,0.0316,0.0,0.0031,0.0072,0.001,0.002,2135.588,44.3345,1904.0,1634.0,1101.0
19405,24B224924,47.7,61.9,27.64,0.130999997258186,06CSK 625100,06CSK,06CSK,06CSK,L,T,0.06,0.374,0.0051,0.0013,0.013,0.111,0.039,0.035,0.0,0.0316,0.0,0.0031,0.0072,0.001,0.002,2146.964,44.32522,1918.0,1628.0,1101.0
19407,24B224933,52.9,65.7,29.69,0.0586999990046024,06CSK 625100,06CSK,06CSK,06CSK,L,T,0.065,0.369,0.0144,0.0005,0.029,0.107,0.038,0.033,0.0,0.0309,0.0,0.0027,0.0097,0.001,0.002,2156.216,39.39834,1936.0,1607.0,1099.0
19422,24B225003,49.4,62.8,35.42,0.182099997997284,06CSK 625100,06CSK,06CSK,06CSK,L,T,0.067,0.357,0.0058,0.0008,0.023,0.143,0.055,0.044,0.0,0.0375,0.0,0.0029,0.0095,0.002,0.002,2155.226,54.15917,1916.0,1603.0,1103.0
19694,24B225779,45.2,61.0,33.67,0.130999997258186,06CSK 625100,06CSK,06CSK,06CSK,L,T,0.062,0.368,0.0087,0.0017,0.019,0.089,0.044,0.035,0.0,0.0293,0.0,0.0024,0.0074,0.001,0.002,2136.578,44.32682,1916.0,1628.0,1103.0
19695,24B225782,43.7,60.3,34.71,0.131099998950958,06CSK 625100,06CSK,06CSK,06CSK,L,T,0.069,0.362,0.0121,0.0022,0.018,0.067,0.038,0.038,0.0,0.0367,0.0,0.0029,0.0062,0.001,0.002,2132.6,44.3319,1900.0,1630.0,1090.0
19696,24B225786,49.3,61.9,32.58,0.0586000010371208,06CSK 625100,06CSK,06CSK,06CSK,L,T,0.069,0.362,0.0121,0.0022,0.018,0.067,0.038,0.038,0.0,0.0367,0.0,0.0029,0.0062,0.001,0.002,2120.936,39.40989,1898.0,1626.0,1101.0
19697,24B225788,49.4,61.7,30.05,0.0579000003635883,06CSK 625100,06CSK,06CSK,06CSK,L,T,0.063,0.351,0.0084,0.0031,0.017,0.085,0.04,0.033,0.0,0.028,0.0,0.0028,0.0071,0.001,0.002,2130.89,39.40369,1913.0,1626.0,1101.0
19698,24B225792,47.650000000000006,60.2,32.385000000000005,0.0570000000298023,06CSK 625100,06CSK,06CSK,06CSK,L,T,0.063,0.351,0.0084,0.0031,0.017,0.085,0.04,0.033,0.0,0.028,0.0,0.0028,0.0071,0.001,0.002,2131.268,39.40478,1902.0,1625.0,1086.0
19699,24B225797,47.1,60.6,30.57,0.0573000013828278,06CSK 625100,06CSK,06CSK,06CSK,L,T,0.067,0.37,0.0095,0.0071,0.012,0.077,0.038,0.039,0.0,0.0295,0.0,0.001,0.007,0.001,0.002,2114.204,39.41306,1923.0,1644.0,1094.0
19701,24B225803,51.5,62.9,32.52,0.0619000010192394,06CSK 625100,06CSK,06CSK,06CSK,L,T,0.07,0.394,0.0087,0.0029,0.016,0.09,0.039,0.037,0.0,0.0279,0.0,0.0027,0.009,0.001,0.002,2048.36,34.51267,1898.0,1653.0,1135.0
19716,24B225890,49.5,62.9,32.56,0.115000002086163,06CSK 625100,06CSK,06CSK,06CSK,L,T,0.063,0.374,0.009,0.001,0.025,0.094,0.041,0.036,0.0,0.0396,0.0,0.002,0.008,0.002,0.002,2087.276,34.49827,1896.0,1630.0,1101.0
19717,24B225894,48.1,63.7,31.99,0.115000002086163,06CSK 625100,06CSK,06CSK,06CSK,L,T,0.067,0.374,0.0096,0.0018,0.022,0.102,0.037,0.037,0.0,0.0305,0.001,0.0031,0.0081,0.001,0.002,2114.708,34.49398,1923.0,1628.0,1101.0
19719,24B225902,48.2,62.6,30.95,0.100000001490116,06CSK 625100,06CSK,06CSK,06CSK,L,T,0.069,0.351,0.0114,0.001,0.025,0.1,0.041,0.037,0.0,0.0289,0.0,0.0027,0.0078,0.001,0.002,2144.084,34.48161,1932.0,1630.0,1095.0
19730,24B225944,47.2,61.1,34.14,0.1300999969244,06CSK 625100,06CSK,05CSK,06CSK,L,T,0.069,0.368,0.0056,0.0021,0.016,0.104,0.039,0.03,0.0,0.0324,0.0,0.0036,0.0072,0.001,0.001,2113.25,49.25817,1907.0,1632.0,1083.0
19731,24B225945,50.0,63.1,33.28,0.12899999320507,06CSK 625100,06CSK,06CSK,06CSK,L,T,0.069,0.368,0.0056,0.0021,0.016,0.104,0.039,0.03,0.0,0.0324,0.0,0.0036,0.0072,0.001,0.001,2108.372,34.49133,1900.0,1630.0,1081.0
19732,24B225950,52.0,63.5,33.44,0.0989999994635582,06CSK 625100,06CSK,06CSK,06CSK,L,T,0.069,0.368,0.0056,0.0021,0.016,0.104,0.039,0.03,0.0,0.0324,0.0,0.0036,0.0072,0.001,0.001,2133.77,34.48512,1929.0,1643.0,1099.0
19733,24B225958,48.7,62.1,33.97,0.112000003457069,06CSK 625100,06CSK,06CSK,03CSK,L,T,0.066,0.373,0.0095,0.0016,0.018,0.093,0.036,0.04,0.0,0.0336,0.001,0.0026,0.0073,0.001,0.002,2142.05,34.49038,1940.0,1644.0,1095.0
19734,24B225959,45.6,60.5,36.17,0.112000003457069,06CSK 625100,06CSK,06CSK,03CSK,L,T,0.066,0.373,0.0095,0.0016,0.018,0.093,0.036,0.04,0.0,0.0336,0.001,0.0026,0.0073,0.001,0.002,2144.93,34.48472,1943.0,1643.0,1097.0
19926,24B226620,53.1,66.0,22.55,0.0590000003576279,06CSK 625100,06CSK,06CSK,06CSK,L,T,0.069,0.363,0.0079,0.0048,0.013,0.111,0.06,0.046,0.0,0.0271,0.0,0.0022,0.009,0.001,0.002,2134.112,39.40433,1911.0,1630.0,1110.0
19927,24B226635,44.9,59.9,41.16,0.204999998211861,06CSK 625100,06CSK,06CSK,06CSK,L,T,0.066,0.366,0.0076,0.0027,0.017,0.101,0.049,0.045,0.0,0.0335,0.0,0.0024,0.008,0.001,0.002,2151.788,39.39484,1931.0,1632.0,1112.0
19928,24B226640,47.7,61.7,36.25,0.204999998211861,06CSK 625100,06CSK,06CSK,06CSK,L,T,0.067,0.369,0.0071,0.0009,0.029,0.121,0.047,0.04,0.0,0.0323,0.0,0.0023,0.0079,0.002,0.002,2155.748,54.1506,1931.0,1635.0,1106.0
19929,24B226644,48.9,62.4,37.75,0.205099999904633,06CSK 625100,06CSK,06CSK,06CSK,L,T,0.067,0.369,0.0071,0.0009,0.029,0.121,0.047,0.04,0.0,0.0323,0.0,0.0023,0.0079,0.002,0.002,2097.302,54.17744,1898.0,1628.0,1104.0
19942,24B226768,48.6,63.1,35.95,0.13060000538826,06CSK 625100,06CSK,03CSK,06CSK,L,T,0.061,0.37,0.0076,0.0037,0.017,0.095,0.039,0.037,0.0,0.0277,0.0,0.0023,0.0095,0.001,0.002,2130.548,34.48398,1913.0,1648.0,1101.0
19947,24B226813,49.5,63.1,31.49,0.0590000003576279,06CSK 625100,06CSK,06CSK,06CSK,L,T,0.067,0.386,0.0057,0.0009,0.02,0.123,0.059,0.041,0.0,0.0329,0.0,0.0022,0.0117,0.001,0.001,2150.33,39.39369,1923.0,1628.0,1079.0
20012,24B227063,44.5,59.9,30.16,0.179199993610382,06CSK 625100,06CSK,06CSK,06CSK,L,T,0.068,0.382,0.0074,0.0002,0.024,0.123,0.042,0.055,0.0,0.033,0.0,0.0034,0.0073,0.001,0.002,2072.408,44.35416,1864.0,1632.0,1063.0
20015,24B227074,44.2,60.1,32.68,0.181999996304512,06CSK 625100,06CSK,06CSK,06CSK,L,T,0.066,0.364,0.0097,0.0014,0.015,0.127,0.046,0.044,0.0,0.0288,0.0,0.0026,0.0081,0.001,0.002,2078.006,44.34668,1853.0,1617.0,1086.0
20060,24B227290,40.1,58.4,36.59,0.175400003790855,06CSK 625100,06CSK,06CSK,06CSK,L,T,0.066,0.359,0.0083,0.0011,0.017,0.088,0.037,0.029,0.0,0.0279,0.0,0.003,0.0086,0.001,0.002,2057.648,44.3635,1882.0,1628.0,1099.0
5957,23B170585,48.3,61.2,33.22,0.100000001490116,06CSK 625150,06CSK,[],[],L,T,0.066,0.404,0.0042,0.0008,0.027,0.117,0.039,0.035,0.011,0.0329,0.0,0.0025,0.0088,0.001,0.004,2177.726,34.47426,1950.0,1634.0,1146.0
5958,23B170590,47.8,61.3,32.29,0.100000001490116,06CSK 625150,06CSK,[],[],L,T,0.066,0.404,0.0042,0.0008,0.027,0.117,0.039,0.035,0.011,0.0329,0.0,0.0025,0.0088,0.001,0.004,2158.808,34.47814,1950.0,1632.0,1146.0
5959,23B170593,50.1,62.5,31.07,0.100000001490116,06CSK 625150,06CSK,[],[],L,T,0.069,0.389,0.0053,0.0015,0.025,0.111,0.04,0.044,0.012,0.0256,0.0,0.0027,0.0108,0.001,0.004,2145.812,34.48435,1952.0,1632.0,1146.0
5960,23B170600,48.0,60.2,31.33,0.104099996387959,06CSK 625150,06CSK,[],[],L,T,0.059,0.405,0.0055,0.0024,0.025,0.134,0.049,0.048,0.014,0.0416,0.001,0.002,0.0098,0.001,0.004,2159.204,34.48122,1945.0,1632.0,1146.0
7363,23B175388,48.4,60.6,31.96,0.100100003182888,06CSK 625150,06CSK,06CSK,06CSK,L,T,0.068,0.383,0.0036,0.0016,0.025,0.124,0.044,0.033,0.013,0.0354,0.003,0.0025,0.0082,0.001,0.004,2079.05,34.49681,1929.0,1626.0,1148.0
7364,23B175389,48.0,61.0,32.19,0.100000001490116,06CSK 625150,06CSK,06CSK,06CSK,L,T,0.068,0.383,0.0036,0.0016,0.025,0.124,0.044,0.033,0.013,0.0354,0.003,0.0025,0.0082,0.001,0.004,2072.57,34.49875,1923.0,1630.0,1148.0
7365,23B175391,48.9,63.0,29.34,0.100000001490116,06CSK 625150,06CSK,06CSK,06CSK,L,T,0.07,0.382,0.0024,0.0011,0.026,0.104,0.04,0.03,0.01,0.0295,0.002,0.0031,0.0089,0.001,0.004,2067.638,34.50037,1918.0,1625.0,1149.0
10865,23B190448,43.3,60.1,24.02,0.18189999461174,06CSK 625150,06CSK,06CSK,06CSK,L,T,0.069,0.434,0.0078,0.0014,0.034,0.105,0.041,0.047,0.011,0.0333,0.001,0.0027,0.0058,0.001,0.003,2072.336,44.34982,1855.0,1623.0,1187.0
10866,23B190449,44.5,60.5,27.46,0.181999996304512,06CSK 625150,06CSK,06CSK,06CSK,L,T,0.069,0.434,0.0078,0.0014,0.034,0.105,0.041,0.047,0.011,0.0333,0.001,0.0027,0.0058,0.001,0.003,2085.17,44.34594,1859.0,1623.0,1189.0
10867,23B190452,41.7,59.8,24.18,0.18189999461174,06CSK 625150,06CSK,06CSK,06CSK,L,T,0.065,0.399,0.006,0.0039,0.017,0.108,0.04,0.038,0.01,0.0318,0.0,0.0032,0.0078,0.0,0.002,2079.59,44.34728,1860.0,1626.0,1184.0
10868,23B190460,44.7,64.3,15.43,0.12890000641346,06CSK 625150,06CSK,06CSK,06CSK,L,T,0.063,0.391,0.0048,0.005,0.012,0.11,0.039,0.037,0.01,0.0274,0.0,0.0024,0.0067,0.0,0.003,2129.342,44.32583,1896.0,1626.0,1160.0
10869,23B190462,42.5,60.8,21.25,0.1199000030756,06CSK 625150,06CSK,06CSK,06CSK,L,T,0.063,0.391,0.0048,0.005,0.012,0.11,0.039,0.037,0.01,0.0274,0.0,0.0024,0.0067,0.0,0.003,2111.882,39.41454,1886.0,1630.0,1178.0
10881,23B190528,45.4,62.0,20.21,0.120899997651577,06CSK 625150,06CSK,06CSK,06CSK,L,T,0.06,0.389,0.0045,0.0064,0.012,0.113,0.042,0.041,0.011,0.0296,0.0,0.0026,0.0053,0.0,0.003,2057.774,34.50904,1950.0,1630.0,1178.0
11374,23B192841,42.8,59.7,36.0,0.17399999499321,06CSK 625150,06CSK,06CSK,06CSK,L,T,0.066,0.37,0.0042,0.0014,0.01,0.106,0.04,0.033,0.011,0.031,0.0,0.0026,0.0085,0.001,0.001,2169.284,49.22904,1823.0,1616.0,1148.0
11375,23B192847,43.4,60.1,31.94,0.174099996685982,06CSK 625150,06CSK,06CSK,06CSK,L,T,0.066,0.37,0.0042,0.0014,0.01,0.106,0.04,0.033,0.011,0.031,0.0,0.0026,0.0085,0.001,0.001,2172.578,49.22856,1846.0,1634.0,1148.0
11379,23B192864,44.3,59.3,33.96,0.23309999704361,06CSK 625150,06CSK,06CSK,06CSK,L,T,0.065,0.381,0.0047,0.0025,0.016,0.101,0.034,0.029,0.011,0.0312,0.0,0.0024,0.0072,0.001,0.001,2083.892,49.26693,1814.0,1625.0,1153.0
12586,23B196889,45.8,61.4,30.27,0.374900013208389,06CSK 625150,06CSK,06CSK,06CSK,L,T,0.064,0.388,0.0047,0.0001,0.028,0.134,0.045,0.036,0.009,0.0369,0.001,0.0033,0.0082,0.001,0.003,2118.794,54.17557,1891.0,1626.0,1194.0
12587,23B196895,46.5,61.3,29.07,0.245800003409386,06CSK 625150,06CSK,06CSK,06CSK,L,T,0.064,0.388,0.0047,0.0001,0.028,0.134,0.045,0.036,0.009,0.0369,0.001,0.0033,0.0082,0.001,0.003,2133.176,49.24517,1895.0,1623.0,1167.0
12588,23B196903,48.1,62.2,19.48,0.184900000691414,06CSK 625150,06CSK,06CSK,06CSK,L,T,0.064,0.357,0.0036,0.0004,0.026,0.12,0.043,0.039,0.011,0.0297,0.0,0.0027,0.0078,0.001,0.003,2146.91,44.31934,1896.0,1621.0,1157.0
12589,23B196905,48.2,62.5,21.94,0.184799998998642,06CSK 625150,06CSK,06CSK,06CSK,L,T,0.064,0.364,0.0038,0.0014,0.021,0.136,0.045,0.033,0.009,0.0321,0.001,0.0031,0.0089,0.001,0.002,2151.05,44.31821,1900.0,1623.0,1157.0
12604,23B196967,47.8,61.0,25.1,0.244800001382828,06CSK 625150,06CSK,06CSK,06CSK,L,T,0.069,0.41,0.0056,0.0016,0.019,0.146,0.046,0.037,0.009,0.0319,0.001,0.0027,0.0074,0.001,0.003,2013.458,49.29624,1781.0,1671.0,1191.0
12605,23B196972,46.2,61.6,22.74,0.184799998998642,06CSK 625150,06CSK,06CSK,06CSK,L,T,0.063,0.377,0.0049,0.0022,0.019,0.115,0.045,0.046,0.012,0.0328,0.0,0.0038,0.0036,0.001,0.003,2021.882,44.37135,1779.0,1632.0,1194.0
12606,23B196977,45.8,61.2,27.81,0.184799998998642,06CSK 625150,06CSK,06CSK,06CSK,L,T,0.063,0.377,0.0049,0.0022,0.019,0.115,0.045,0.046,0.012,0.0328,0.0,0.0038,0.0036,0.001,0.003,2008.022,44.36806,1788.0,1610.0,1203.0
12607,23B196978,46.2,60.2,24.74,0.183799996972084,06CSK 625150,06CSK,06CSK,06CSK,L,T,0.067,0.366,0.0053,0.0027,0.02,0.125,0.047,0.045,0.013,0.0353,0.0,0.0028,0.0084,0.001,0.003,1985.558,44.3852,1776.0,1673.0,1189.0
12608,23B196984,52.5,63.0,17.11,0.122000001370907,06CSK 625150,06CSK,06CSK,06CSK,L,T,0.067,0.366,0.0053,0.0027,0.02,0.125,0.047,0.045,0.013,0.0353,0.0,0.0028,0.0084,0.001,0.003,1934.33,39.47405,1752.0,1619.0,1187.0
12609,23B196985,46.6,60.1,34.68,0.174099996685982,06CSK 625150,06CSK,06CSK,06CSK,L,T,0.067,0.366,0.0053,0.0027,0.02,0.125,0.047,0.045,0.013,0.0353,0.0,0.0028,0.0084,0.001,0.003,2068.754,44.35126,1792.0,1675.0,1205.0
12610,23B196989,47.1,59.9,35.57,0.174099996685982,06CSK 625150,06CSK,06CSK,06CSK,L,T,0.07,0.41,0.0059,0.0016,0.016,0.136,0.047,0.04,0.009,0.0312,0.001,0.0042,0.0069,0.001,0.003,2021.756,44.37633,1787.0,1641.0,1144.0
12635,23B197100,43.4,58.8,37.06,0.232999995350838,06CSK 625150,06CSK,06CSK,06CSK,L,T,0.069,0.383,0.0052,0.0013,0.025,0.122,0.042,0.037,0.009,0.0355,0.001,0.0026,0.0112,0.001,0.003,2013.26,49.28782,1842.0,1626.0,1151.0
12636,23B197102,42.2,59.6,38.26,0.48989999294281,06CSK 625150,06CSK,06CSK,06CSK,L,T,0.068,0.389,0.005,0.0015,0.022,0.117,0.043,0.043,0.009,0.0326,0.0,0.0029,0.0081,0.001,0.003,2062.796,54.19676,1866.0,1621.0,1202.0
12637,23B197102,40.6,57.3,38.76,0.48989999294281,06CSK 625150,06CSK,06CSK,06CSK,T,T,0.068,0.389,0.005,0.0015,0.022,0.117,0.043,0.043,0.009,0.0326,0.0,0.0029,0.0081,0.001,0.003,2062.796,54.19676,1866.0,1621.0,1202.0
12638,23B197105,44.0,58.9,30.56,0.247899994254112,06CSK 625150,06CSK,06CSK,06CSK,L,T,0.068,0.389,0.005,0.0015,0.022,0.117,0.043,0.043,0.009,0.0326,0.0,0.0029,0.0081,0.001,0.003,2011.262,49.287,1850.0,1607.0,1225.0
12639,23B197105,44.2,59.2,29.49,0.247899994254112,06CSK 625150,06CSK,06CSK,06CSK,T,T,0.068,0.389,0.005,0.0015,0.022,0.117,0.043,0.043,0.009,0.0326,0.0,0.0029,0.0081,0.001,0.003,2011.262,49.287,1850.0,1607.0,1225.0
12640,23B197106,44.2,59.0,27.01,0.240899994969368,06CSK 625150,06CSK,06CSK,06CSK,L,T,0.068,0.389,0.005,0.0015,0.022,0.117,0.043,0.043,0.009,0.0326,0.0,0.0029,0.0081,0.001,0.003,2016.806,49.28859,1851.0,1619.0,1229.0
12641,23B197106,43.0,56.0,27.65,0.240899994969368,06CSK 625150,06CSK,06CSK,06CSK,T,T,0.068,0.389,0.005,0.0015,0.022,0.117,0.043,0.043,0.009,0.0326,0.0,0.0029,0.0081,0.001,0.003,2016.806,49.28859,1851.0,1619.0,1229.0
12643,23B197109,44.8,54.9,24.81,0.180899992585182,06CSK 625150,06CSK,06CSK,06CSK,T,T,0.068,0.389,0.005,0.0015,0.022,0.117,0.043,0.043,0.009,0.0326,0.0,0.0029,0.0081,0.001,0.003,2015.294,49.28656,1851.0,1617.0,1203.0
12645,23B197119,42.9,56.6,30.0,0.101899996399879,06CSK 625150,06CSK,06CSK,06CSK,L,T,0.068,0.393,0.0051,0.0039,0.021,0.131,0.044,0.037,0.009,0.033,0.0,0.0028,0.0092,0.001,0.003,2044.058,34.50045,1871.0,1621.0,1133.0
12646,23B197119,49.0,61.0,23.17,0.101899996399879,06CSK 625150,06CSK,06CSK,06CSK,T,T,0.068,0.393,0.0051,0.0039,0.021,0.131,0.044,0.037,0.009,0.033,0.0,0.0028,0.0092,0.001,0.003,2044.058,34.50045,1871.0,1621.0,1133.0
12679,23B197277,44.8,59.2,37.94,0.23309999704361,06CSK 625150,06CSK,06CSK,06CSK,L,T,0.064,0.379,0.0048,0.0024,0.019,0.148,0.042,0.047,0.009,0.0299,0.0,0.0028,0.0096,0.001,0.003,2083.91,59.11483,1850.0,1646.0,1171.0
13097,23B198746,45.0,60.2,30.65,0.17399999499321,06CSK 625150,06CSK,06CSK,06CSK,L,T,0.068,0.396,0.006,0.0008,0.02,0.128,0.045,0.035,0.007,0.0399,0.0,0.0029,0.01,0.001,0.002,2093.414,44.33472,1916.0,1630.0,1155.0
13274,23B199562,41.0,60.8,26.44,0.186199992895126,06CSK 625150,06CSK,06CSK,06CSK,L,T,0.063,0.389,0.0075,0.0016,0.019,0.121,0.041,0.028,0.009,0.0256,0.0,0.0022,0.0103,0.001,0.003,2087.834,44.3458,1891.0,1621.0,1171.0
13275,23B199563,48.5,64.7,20.61,0.125799998641014,06CSK 625150,06CSK,06CSK,06CSK,L,T,0.066,0.415,0.0046,0.0013,0.021,0.116,0.041,0.031,0.009,0.0326,0.0,0.0022,0.0066,0.001,0.003,2100.362,39.42304,1895.0,1619.0,1153.0
13295,23B199640,40.8,57.2,41.51,0.494700014591217,06CSK 625150,06CSK,06CSK,06CSK,T,T,0.066,0.378,0.0053,0.0032,0.02,0.119,0.039,0.036,0.008,0.0358,0.0,0.003,0.0079,0.001,0.003,2068.574,54.19817,1896.0,1599.0,1198.0
13296,23B199642,43.5,58.2,31.09,0.253800004720688,06CSK 625150,06CSK,06CSK,06CSK,L,T,0.066,0.378,0.0053,0.0032,0.02,0.119,0.039,0.036,0.008,0.0358,0.0,0.003,0.0079,0.001,0.003,2050.268,49.28016,1844.0,1643.0,1191.0
13297,23B199647,45.0,60.2,30.81,0.253800004720688,06CSK 625150,06CSK,06CSK,06CSK,L,T,0.069,0.393,0.0047,0.0036,0.024,0.11,0.04,0.038,0.009,0.0359,0.0,0.0036,0.0083,0.001,0.005,2063.84,49.27817,1898.0,1628.0,1194.0
13298,23B199652,47.2,62.8,21.65,0.190799996256828,06CSK 625150,06CSK,06CSK,06CSK,L,T,0.069,0.393,0.0047,0.0036,0.024,0.11,0.04,0.038,0.009,0.0359,0.0,0.0036,0.0083,0.001,0.005,2069.312,44.35105,1902.0,1625.0,1166.0
13299,23B199655,44.1,61.3,16.9,0.133799999952316,06CSK 625150,06CSK,06CSK,06CSK,L,T,0.07,0.417,0.0068,0.0036,0.017,0.119,0.043,0.044,0.008,0.0307,0.0,0.0037,0.0066,0.001,0.002,2115.842,44.33104,1900.0,1626.0,1158.0
13300,23B199663,44.7,60.6,25.87,0.209800004959106,06CSK 625150,06CSK,06CSK,06CSK,L,T,0.07,0.402,0.0043,0.0042,0.016,0.122,0.039,0.041,0.009,0.0313,0.0,0.0029,0.0101,0.001,0.003,2079.392,39.42721,1931.0,1644.0,1176.0
13303,23B199676,44.3,60.5,34.22,0.178700000047684,06CSK 625150,06CSK,06CSK,06CSK,L,T,0.07,0.425,0.0059,0.0019,0.026,0.13,0.04,0.035,0.008,0.0271,0.0,0.003,0.0076,0.001,0.002,2058.854,44.35668,1907.0,1626.0,1149.0
13310,23B199827,42.7,57.0,30.82,0.253899991512299,06CSK 625150,06CSK,06CSK,06CSK,L,T,0.068,0.385,0.0055,0.0031,0.023,0.118,0.041,0.039,0.009,0.0332,0.0,0.0025,0.0084,0.001,0.003,2117.264,49.25595,1905.0,1616.0,1180.0
13312,23B199833,46.1,61.5,24.24,0.186299994587898,06CSK 625150,06CSK,06CSK,06CSK,L,T,0.068,0.376,0.0045,0.0011,0.015,0.112,0.043,0.034,0.008,0.031,0.0,0.0034,0.0073,0.0,0.003,2113.052,49.25663,1929.0,1632.0,1153.0
13313,23B199835,47.6,63.2,20.22,0.133799999952316,06CSK 625150,06CSK,06CSK,06CSK,L,T,0.068,0.376,0.0045,0.0011,0.015,0.112,0.043,0.034,0.008,0.031,0.0,0.0034,0.0073,0.0,0.003,2138.18,34.48693,1932.0,1628.0,1142.0
13315,23B199842,46.2,64.2,17.93,0.133799999952316,06CSK 625150,06CSK,06CSK,06CSK,L,T,0.067,0.439,0.0038,0.0004,0.035,0.118,0.041,0.03,0.01,0.0372,0.001,0.0026,0.0086,0.002,0.004,2087.888,34.49847,1905.0,1632.0,1157.0
13316,23B199845,51.6,64.3,13.14,0.133799999952316,06CSK 625150,06CSK,06CSK,06CSK,L,T,0.068,0.39,0.0054,0.0029,0.016,0.118,0.043,0.041,0.009,0.0323,0.0,0.0023,0.0086,0.001,0.004,2091.704,34.4963,1904.0,1632.0,1153.0
13985,23B202416,42.5,62.0,35.57,0.161699995398521,06CSK 625150,06CSK,06CSK,06CSK,L,T,0.065,0.395,0.0126,0.0025,0.012,0.132,0.036,0.057,0.009,0.0287,0.0,0.0024,0.0113,0.0,0.001,2143.886,49.24113,1943.0,1626.0,1146.0
14295,23B203671,47.2,61.4,34.2,0.174099996685982,06CSK 625150,06CSK,06CSK,06CSK,L,T,0.07,0.402,0.0063,0.001,0.026,0.131,0.042,0.049,0.01,0.0294,0.0,0.0037,0.0044,0.002,0.003,2053.724,44.3559,1927.0,1625.0,1140.0
14410,23B205605,46.9,60.8,34.74,0.23309999704361,06CSK 625150,06CSK,06CSK,06CSK,L,T,0.068,0.361,0.0038,0.0017,0.016,0.115,0.038,0.054,0.009,0.0292,0.0,0.0029,0.0092,0.001,0.003,2038.37,49.28366,1893.0,1628.0,1151.0
15574,24B210215,48.3,61.6,35.42,0.109999999403954,06CSK 625150,06CSK,06CSK,06CSK,L,T,0.062,0.413,0.0079,0.0029,0.017,0.149,0.047,0.051,0.01,0.0331,0.0,0.0032,0.0082,0.001,0.003,2188.886,34.47596,1958.0,1634.0,1144.0
15575,24B210220,47.9,61.9,34.36,0.109999999403954,06CSK 625150,06CSK,06CSK,06CSK,L,T,0.062,0.413,0.0079,0.0029,0.017,0.149,0.047,0.051,0.01,0.0331,0.0,0.0032,0.0082,0.001,0.003,2173.874,34.4745,1950.0,1632.0,1155.0
15576,24B210223,47.9,60.8,32.01,0.109999999403954,06CSK 625150,06CSK,06CSK,06CSK,L,T,0.064,0.372,0.0102,0.0024,0.021,0.144,0.045,0.055,0.01,0.0323,0.0,0.0024,0.0073,0.001,0.003,2152.598,34.48258,1945.0,1634.0,1151.0
15577,24B210228,47.4,59.8,32.78,0.109999999403954,06CSK 625150,06CSK,06CSK,06CSK,L,T,0.064,0.372,0.0102,0.0024,0.021,0.144,0.045,0.055,0.01,0.0323,0.0,0.0024,0.0073,0.001,0.003,2154.092,34.4823,1943.0,1634.0,1151.0
15578,24B210229,43.2,56.2,34.89,0.109999999403954,06CSK 625150,06CSK,06CSK,03DS-B,L,T,0.064,0.372,0.0102,0.0024,0.021,0.144,0.045,0.055,0.01,0.0323,0.0,0.0024,0.0073,0.001,0.003,2153.012,34.48307,1949.0,1639.0,1153.0
15580,24B210256,45.8,60.7,31.41,0.165399998426437,06CSK 625150,06CSK,03DS-B,06CSK,L,T,0.066,0.393,0.0084,0.0032,0.022,0.148,0.046,0.05,0.009,0.0308,0.0,0.0024,0.008,0.001,0.003,2075.36,49.26462,1898.0,1652.0,1149.0
15640,24B210454,48.6,60.2,35.92,0.181999996304512,06CSK 625150,06CSK,06CSK,06CSK,L,T,0.068,0.37,0.0058,0.0032,0.017,0.125,0.04,0.045,0.009,0.0303,0.0,0.0052,0.0082,0.001,0.003,2103.782,54.17961,1905.0,1625.0,1158.0
15641,24B210456,48.7,60.8,32.44,0.181999996304512,06CSK 625150,06CSK,06CSK,06CSK,L,T,0.068,0.397,0.0043,0.0016,0.021,0.147,0.046,0.054,0.011,0.0357,0.0,0.0023,0.0072,0.002,0.002,2102.486,54.19344,1927.0,1630.0,1155.0
15642,24B210458,49.1,60.9,34.54,0.181999996304512,06CSK 625150,06CSK,06CSK,06CSK,L,T,0.068,0.397,0.0043,0.0016,0.021,0.147,0.046,0.054,0.011,0.0357,0.0,0.0023,0.0072,0.002,0.002,2114.528,54.18356,1927.0,1630.0,1155.0
15643,24B210460,49.1,62.2,31.76,0.181999996304512,06CSK 625150,06CSK,06CSK,06CSK,L,T,0.062,0.377,0.0081,0.004,0.017,0.124,0.041,0.049,0.01,0.0329,0.0,0.0029,0.008,0.001,0.003,2122.196,54.17323,1934.0,1626.0,1151.0
15644,24B210462,48.1,61.1,34.56,0.181999996304512,06CSK 625150,06CSK,06CSK,06CSK,L,T,0.062,0.377,0.0081,0.004,0.017,0.124,0.041,0.049,0.01,0.0329,0.0,0.0029,0.008,0.001,0.003,2128.496,54.17306,1940.0,1632.0,1151.0
15645,24B210466,48.3,60.1,33.98,0.182099997997284,06CSK 625150,06CSK,06CSK,06CSK,L,T,0.068,0.4,0.0052,0.003,0.015,0.141,0.045,0.048,0.011,0.0301,0.0,0.0019,0.0073,0.001,0.001,2146.028,54.16298,1940.0,1630.0,1148.0
15647,24B210477,50.4,62.4,30.94,0.0850000008940697,06CSK 625150,06CSK,06CSK,06CSK,L,T,0.068,0.386,0.0096,0.0029,0.02,0.125,0.043,0.055,0.01,0.0376,0.0,0.0032,0.0067,0.001,0.003,2192.378,39.38501,1963.0,1634.0,1151.0
15648,24B210480,50.0,61.8,29.74,0.115099996328354,06CSK 625150,06CSK,06CSK,06CSK,L,T,0.069,0.375,0.0046,0.0043,0.021,0.14,0.046,0.042,0.011,0.0361,0.0,0.0021,0.0062,0.001,0.001,2189.786,34.46813,1918.0,1634.0,1133.0
15649,24B210484,49.3,60.8,33.84,0.103100001811981,06CSK 625150,06CSK,06CSK,06CSK,L,T,0.069,0.375,0.0046,0.0043,0.021,0.14,0.046,0.042,0.011,0.0361,0.0,0.0021,0.0062,0.001,0.001,2188.652,34.46984,1959.0,1625.0,1158.0
15650,24B210488,54.5,66.1,29.63,0.0850000008940697,06CSK 625150,06CSK,06CSK,06CSK,L,T,0.069,0.398,0.0097,0.0037,0.014,0.139,0.045,0.063,0.011,0.0339,0.0,0.0026,0.0077,0.001,0.003,2124.626,39.40486,1940.0,1630.0,1160.0
15852,24B211188,55.6,67.1,21.86,0.0850000008940697,06CSK 625150,06CSK,06CSK,06CSK,L,T,0.07,0.399,0.005,0.0025,0.025,0.13,0.047,0.035,0.011,0.0375,0.0,0.0031,0.0076,0.001,0.003,2139.098,39.4179,1923.0,1632.0,1151.0
15877,24B211314,47.8,61.0,36.0,0.111000001430511,06CSK 625150,06CSK,06CSK,06CSK,L,T,0.062,0.378,0.0078,0.0011,0.025,0.146,0.044,0.049,0.011,0.0345,0.0,0.0027,0.008,0.001,0.003,2198.21,39.39982,1961.0,1632.0,1146.0
15878,24B211315,49.7,62.5,27.1,0.111000001430511,06CSK 625150,06CSK,06CSK,06CSK,L,T,0.06,0.389,0.0103,0.0042,0.016,0.14,0.048,0.052,0.011,0.0344,0.0,0.0033,0.0104,0.001,0.003,2193.998,39.39943,1970.0,1632.0,1146.0
15880,24B211324,49.9,62.0,32.17,0.0839999988675117,06CSK 625150,06CSK,06CSK,06CSK,L,T,0.061,0.402,0.0081,0.005,0.023,0.143,0.046,0.048,0.01,0.0396,0.0,0.003,0.007,0.001,0.003,2201.108,39.398,1943.0,1630.0,1151.0
16024,24B211796,47.3,60.6,36.48,0.245100006461143,06CSK 625150,06CSK,05CSK,06CSK,L,T,0.068,0.41,0.0138,0.0042,0.029,0.148,0.047,0.051,0.012,0.0331,0.001,0.0028,0.0069,0.001,0.005,2138.0,49.24347,1886.0,1655.0,1144.0
16070,24B212041,49.0,61.7,32.56,0.0940999984741211,06CSK 625150,06CSK,03CSK,06CSK,L,T,0.056,0.302,0.0099,0.0032,0.02,0.123,0.044,0.056,0.009,0.0274,0.0,0.0032,0.0076,0.001,0.003,2178.644,34.48503,1981.0,1637.0,1155.0
16743,24B214499,49.4,57.7,32.83,0.307099997997284,06CSK 625150,06CSK,06CSK,06CSK,L,T,0.069,0.411,0.0051,0.0,0.039,0.119,0.036,0.059,0.009,0.0319,0.0,0.003,0.0157,0.001,0.003,2151.158,49.23594,1949.0,1626.0,1119.0
16748,24B214587,40.3,58.5,32.99,0.495099991559982,06CSK 625150,06CSK,06CSK,06CSK,L,T,0.068,0.382,0.006,0.0039,0.012,0.108,0.034,0.039,0.009,0.0281,0.0,0.003,0.0094,0.001,0.003,2136.974,54.15914,1909.0,1621.0,1086.0
16749,24B214592,43.6,58.5,29.2,0.374900013208389,06CSK 625150,06CSK,06CSK,06CSK,L,T,0.069,0.388,0.0049,0.0007,0.02,0.1,0.034,0.031,0.008,0.0293,0.0,0.0027,0.0073,0.001,0.003,2095.88,54.18404,1905.0,1626.0,1103.0
16750,24B214598,46.1,60.2,18.31,0.24779999256134,06CSK 625150,06CSK,06CSK,06CSK,L,T,0.07,0.4,0.0077,0.0012,0.015,0.102,0.033,0.042,0.008,0.0299,0.0,0.0026,0.0037,0.001,0.003,2060.366,49.27498,1891.0,1623.0,1148.0
16751,24B214604,44.1,61.0,26.43,0.246800005435944,06CSK 625150,06CSK,06CSK,06CSK,L,T,0.07,0.4,0.0077,0.0012,0.015,0.102,0.033,0.042,0.008,0.0299,0.0,0.0026,0.0037,0.001,0.003,2121.62,49.25072,1947.0,1612.0,1142.0
16752,24B214607,45.1,61.9,23.47,0.1908999979496,06CSK 625150,06CSK,06CSK,06CSK,L,T,0.066,0.394,0.0063,0.0018,0.016,0.103,0.036,0.033,0.01,0.0289,0.0,0.0037,0.0083,0.001,0.003,2143.58,44.31782,1954.0,1626.0,1144.0
16753,24B214615,46.4,62.8,22.17,0.186299994587898,06CSK 625150,06CSK,06CSK,06CSK,L,T,0.069,0.381,0.0069,0.0018,0.016,0.097,0.032,0.043,0.008,0.0357,0.0,0.0031,0.0085,0.001,0.003,2143.418,44.31946,1947.0,1625.0,1142.0
16754,24B214621,42.8,60.7,18.12,0.133900001645088,06CSK 625150,06CSK,06CSK,06CSK,L,T,0.069,0.381,0.0069,0.0018,0.016,0.097,0.032,0.043,0.008,0.0357,0.0,0.0031,0.0085,0.001,0.003,2177.96,44.30558,1961.0,1630.0,1144.0
16772,24B214753,45.1,60.0,34.27,0.372900009155273,06CSK 625150,06CSK,06CSK,06CSK,L,T,0.061,0.373,0.0077,0.0013,0.012,0.113,0.035,0.056,0.008,0.0237,0.0,0.0023,0.0087,0.0,0.003,2095.43,54.18064,1886.0,1616.0,1149.0
16773,24B214759,44.8,60.9,33.09,0.247899994254112,06CSK 625150,06CSK,06CSK,06CSK,L,T,0.061,0.373,0.0077,0.0013,0.012,0.113,0.035,0.056,0.008,0.0237,0.0,0.0023,0.0087,0.0,0.003,2086.016,49.26865,1911.0,1623.0,1191.0
16774,24B214762,46.8,61.4,23.0,0.2449000030756,06CSK 625150,06CSK,06CSK,06CSK,L,T,0.069,0.386,0.0075,0.0011,0.019,0.099,0.036,0.042,0.009,0.0345,0.0,0.003,0.0079,0.001,0.003,2109.056,49.253,1929.0,1625.0,1189.0
16775,24B214769,44.0,59.9,21.41,0.184900000691414,06CSK 625150,06CSK,06CSK,06CSK,L,T,0.069,0.386,0.0075,0.0011,0.019,0.099,0.036,0.042,0.009,0.0345,0.0,0.003,0.0079,0.001,0.003,2114.438,34.49099,1940.0,1619.0,1187.0
16776,24B214771,47.5,64.2,18.15,0.131899997591972,06CSK 625150,06CSK,06CSK,06CSK,L,T,0.061,0.351,0.0084,0.001,0.013,0.102,0.034,0.036,0.007,0.0315,0.0,0.0031,0.0077,0.001,0.002,2113.7,34.49247,1943.0,1630.0,1182.0
16777,24B214774,44.0,60.9,24.11,0.131899997591972,06CSK 625150,06CSK,06CSK,06CSK,L,T,0.061,0.351,0.0084,0.001,0.013,0.102,0.034,0.036,0.007,0.0315,0.0,0.0031,0.0077,0.001,0.002,2104.88,34.49347,1925.0,1632.0,1180.0
16778,24B214777,46.7,63.1,21.48,0.131899997591972,06CSK 625150,06CSK,06CSK,06CSK,L,T,0.061,0.351,0.0084,0.001,0.013,0.102,0.034,0.036,0.007,0.0315,0.0,0.0031,0.0077,0.001,0.002,2063.48,34.50744,1893.0,1628.0,1184.0
17141,24B215889,51.2,64.4,32.31,0.100000001490116,06CSK 625150,06CSK,06CSK,06CSK,L,T,0.07,0.404,0.0057,0.0004,0.026,0.086,0.03,0.031,0.007,0.027,0.0,0.0033,0.0018,0.001,0.003,2101.604,34.495,1909.0,1632.0,1151.0
17142,24B215895,51.6,62.9,28.07,0.0700000002980232,06CSK 625150,06CSK,06CSK,06CSK,L,T,0.064,0.382,0.0074,0.0022,0.012,0.102,0.039,0.037,0.009,0.028,0.0,0.0032,0.0078,0.0,0.003,2120.666,34.48774,1929.0,1634.0,1158.0
17330,24B216796,49.55,61.8,32.55,0.0810000002384186,06CSK 625150,06CSK,06CSK,06CSK,L,T,0.066,0.372,0.0059,0.0012,0.018,0.093,0.035,0.032,0.008,0.0289,0.0,0.004,0.0041,0.001,0.003,2158.286,34.47565,1922.0,1621.0,1162.0
17334,24B216812,50.75,62.599999999999994,32.144999999999996,0.0780000016093254,06CSK 625150,06CSK,06CSK,06CSK,L,T,0.061,0.409,0.0057,0.0,0.028,0.107,0.035,0.041,0.009,0.0284,0.0,0.0027,0.0092,0.001,0.003,2085.494,34.49969,1909.0,1623.0,1160.0
17352,24B216915,51.6,63.5,33.6,0.253899991512299,06CSK 625150,06CSK,06CSK,06CSK,L,T,0.062,0.37,0.0065,0.0,0.028,0.109,0.036,0.039,0.01,0.0315,0.0,0.0039,0.0091,0.002,0.003,2085.206,34.49927,1909.0,1675.0,1185.0
17353,24B216916,49.4,62.1,35.13,0.253899991512299,06CSK 625150,06CSK,06CSK,06CSK,L,T,0.062,0.37,0.0065,0.0,0.028,0.109,0.036,0.039,0.01,0.0315,0.0,0.0039,0.0091,0.002,0.003,2078.078,34.49961,1891.0,1644.0,1175.0
17354,24B216917,50.5,63.7,33.58,0.19140000641346,06CSK 625150,06CSK,06CSK,06CSK,L,T,0.062,0.37,0.0065,0.0,0.028,0.109,0.036,0.039,0.01,0.0315,0.0,0.0039,0.0091,0.002,0.003,2059.772,34.50613,1889.0,1634.0,1175.0
17355,24B216918,48.5,63.6,29.79,0.19140000641346,06CSK 625150,06CSK,06CSK,06CSK,L,T,0.062,0.37,0.0065,0.0,0.028,0.109,0.036,0.039,0.01,0.0315,0.0,0.0039,0.0091,0.002,0.003,2061.914,34.50602,1889.0,1632.0,1171.0
17454,24B217278,46.1,60.9,31.25,0.379000008106232,06CSK 625150,06CSK,06CSK,06CSK,L,T,0.068,0.39,0.0037,0.0014,0.012,0.099,0.033,0.05,0.009,0.0298,0.0,0.0029,0.0075,0.001,0.003,2099.552,54.18353,1934.0,1625.0,1113.0
17455,24B217285,45.6,61.2,29.33,0.253899991512299,06CSK 625150,06CSK,06CSK,06CSK,L,T,0.066,0.395,0.0075,0.0008,0.017,0.096,0.037,0.076,0.01,0.0257,0.0,0.0032,0.0068,0.001,0.003,2043.464,49.29432,1891.0,1623.0,1144.0
17456,24B217287,45.2,60.0,27.49,0.247899994254112,06CSK 625150,06CSK,06CSK,06CSK,L,T,0.066,0.395,0.0075,0.0008,0.017,0.096,0.037,0.076,0.01,0.0257,0.0,0.0032,0.0068,0.001,0.003,2097.59,49.26396,1918.0,1621.0,1144.0
17457,24B217292,44.35,57.099999999999994,28.265,0.197300001978874,06CSK 625150,06CSK,06CSK,06CSK,L,T,0.066,0.395,0.0075,0.0008,0.017,0.096,0.037,0.076,0.01,0.0257,0.0,0.0032,0.0068,0.001,0.003,2088.932,44.34121,1934.0,1625.0,1153.0
17458,24B217294,46.6,60.5,24.83,0.197400003671646,06CSK 625150,06CSK,06CSK,06CSK,L,T,0.062,0.39,0.0063,0.0011,0.012,0.1,0.037,0.044,0.01,0.0259,0.0,0.0039,0.008,0.001,0.003,2114.312,44.33408,1922.0,1632.0,1158.0
17459,24B217299,46.349999999999994,59.95,26.995,0.196899995207787,06CSK 625150,06CSK,06CSK,06CSK,L,T,0.062,0.39,0.0063,0.0011,0.012,0.1,0.037,0.044,0.01,0.0259,0.0,0.0039,0.008,0.001,0.003,2053.922,44.35407,1895.0,1632.0,1155.0
17460,24B217301,45.1,56.8,31.29,0.1908999979496,06CSK 625150,06CSK,06CSK,03CSK,L,T,0.062,0.39,0.0063,0.0011,0.012,0.1,0.037,0.044,0.01,0.0259,0.0,0.0039,0.008,0.001,0.003,2015.474,44.353,1916.0,1625.0,1157.0
17544,24B217849,44.1,61.6,34.0,0.185100004076958,06CSK 625150,06CSK,06CSK,06CSK,L,H,0.063,0.391,0.0052,0.0021,0.012,0.11,0.037,0.04,0.009,0.028,0.0,0.0026,0.0093,0.001,0.003,2069.186,44.34928,1882.0,1626.0,1135.0
18772,24B222484,44.1,61.5,31.79,0.170100003480911,06CSK 625150,06CSK,03CSK,06CSK,L,T,0.07,0.367,0.0058,0.0002,0.017,0.123,0.039,0.039,0.0,0.0339,0.001,0.0023,0.0084,0.001,0.003,2126.984,49.23663,1895.0,1632.0,1151.0
18773,24B222489,41.9,56.8,34.29,0.063000001013279,06CSK 625150,06CSK,06CSK,06CSK,L,T,0.07,0.367,0.0058,0.0002,0.017,0.123,0.039,0.039,0.0,0.0339,0.001,0.0023,0.0084,0.001,0.003,2149.898,34.47914,1911.0,1625.0,1171.0
18858,24B222953,50.2,62.4,35.66,0.0700000002980232,06CSK 625150,06CSK,06CSK,06CSK,L,T,0.066,0.395,0.0054,0.0009,0.025,0.116,0.045,0.048,0.0,0.0334,0.0,0.0029,0.0073,0.002,0.003,2194.394,39.39188,1913.0,1594.0,1157.0
19376,24B224838,42.7,60.5,30.69,0.368999987840652,06CSK 625150,06CSK,06CSK,06CSK,L,T,0.06,0.351,0.0073,0.0001,0.018,0.116,0.046,0.038,0.0,0.0256,0.0,0.003,0.0072,0.001,0.001,2113.934,54.168,1911.0,1617.0,1101.0
19377,24B224840,43.1,58.8,20.02,0.254900008440018,06CSK 625150,06CSK,06CSK,06CSK,L,T,0.06,0.351,0.0073,0.0001,0.018,0.116,0.046,0.038,0.0,0.0256,0.0,0.003,0.0072,0.001,0.001,2137.856,49.24006,1931.0,1623.0,1167.0
19378,24B224842,45.9,60.0,26.84,0.24889999628067,06CSK 625150,06CSK,06CSK,06CSK,L,T,0.06,0.351,0.0073,0.0001,0.018,0.116,0.046,0.038,0.0,0.0256,0.0,0.003,0.0072,0.001,0.001,2156.576,49.23195,1941.0,1621.0,1164.0
19379,24B224843,62.2,70.6,33.96,0.248999997973442,06CSK 625150,06CSK,06CSK,06CSK,L,T,0.06,0.351,0.0073,0.0001,0.018,0.116,0.046,0.038,0.0,0.0256,0.0,0.003,0.0072,0.001,0.001,2149.412,49.23224,1932.0,1625.0,1160.0
19380,24B224844,43.2,57.7,29.38,0.24889999628067,06CSK 625150,06CSK,06CSK,06CSK,L,T,0.068,0.366,0.0071,0.0009,0.007,0.111,0.049,0.044,0.0,0.0295,0.0,0.0028,0.0089,0.001,0.002,2143.688,49.24,1940.0,1628.0,1166.0
19381,24B224846,42.2,61.0,22.92,0.183899998664856,06CSK 625150,06CSK,06CSK,06CSK,L,T,0.068,0.366,0.0071,0.0009,0.007,0.111,0.049,0.044,0.0,0.0295,0.0,0.0028,0.0089,0.001,0.002,2167.376,44.3086,1941.0,1632.0,1099.0
19382,24B224848,42.9,61.3,23.85,0.183899998664856,06CSK 625150,06CSK,06CSK,06CSK,L,T,0.068,0.366,0.0071,0.0009,0.007,0.111,0.049,0.044,0.0,0.0295,0.0,0.0028,0.0089,0.001,0.002,2158.358,44.31361,1945.0,1623.0,1144.0
19383,24B224854,43.5,62.7,23.93,0.120899997651577,06CSK 625150,06CSK,06CSK,06CSK,L,T,0.065,0.363,0.0105,0.0014,0.026,0.115,0.06,0.065,0.0,0.0249,0.0,0.0027,0.0095,0.001,0.002,2171.246,44.30848,1968.0,1634.0,1131.0
19384,24B224859,47.9,64.9,17.05,0.117899999022484,06CSK 625150,06CSK,06CSK,06CSK,L,T,0.065,0.363,0.0105,0.0014,0.026,0.115,0.06,0.065,0.0,0.0249,0.0,0.0027,0.0095,0.001,0.002,2202.944,44.30212,1958.0,1632.0,1135.0
19431,24B225056,39.5,59.7,31.8,0.363200008869171,06CSK 625150,06CSK,03DS-B,06CSK,L,T,0.06,0.366,0.0074,0.0005,0.022,0.108,0.039,0.041,0.0,0.0286,0.0,0.0026,0.0084,0.002,0.002,2122.556,54.15953,1913.0,1677.0,1121.0
19432,24B225058,45.3,60.6,25.55,0.24600000679493,06CSK 625150,06CSK,06CSK,06CSK,L,T,0.06,0.366,0.0074,0.0005,0.022,0.108,0.039,0.041,0.0,0.0286,0.0,0.0026,0.0084,0.002,0.002,2084.63,49.26454,1904.0,1632.0,1119.0
19433,24B225062,45.2,61.4,25.52,0.24600000679493,06CSK 625150,06CSK,06CSK,06CSK,L,T,0.06,0.366,0.0074,0.0005,0.022,0.108,0.039,0.041,0.0,0.0286,0.0,0.0026,0.0084,0.002,0.002,2072.156,49.26416,1889.0,1625.0,1113.0
19434,24B225064,45.6,59.5,30.33,0.238999992609024,06CSK 625150,06CSK,06CSK,06CSK,L,T,0.066,0.369,0.0056,0.0,0.019,0.101,0.038,0.029,0.0,0.0256,0.0,0.0018,0.006,0.001,0.001,2127.74,49.2533,1923.0,1632.0,1119.0
19435,24B225069,48.3,61.8,24.23,0.186000004410744,06CSK 625150,06CSK,06CSK,06CSK,L,T,0.066,0.369,0.0056,0.0,0.019,0.101,0.038,0.029,0.0,0.0256,0.0,0.0018,0.006,0.001,0.001,2100.74,49.2542,1904.0,1641.0,1137.0
19436,24B225072,48.2,61.4,20.75,0.186000004410744,06CSK 625150,06CSK,06CSK,06CSK,L,T,0.062,0.35,0.0058,0.0,0.021,0.109,0.039,0.04,0.0,0.0302,0.0,0.0031,0.0082,0.002,0.002,2113.7,49.2523,1898.0,1632.0,1133.0
19437,24B225073,37.9,64.0,14.58,0.120999999344349,06CSK 625150,06CSK,06CSK,06CSK,L,T,0.062,0.35,0.0058,0.0,0.021,0.109,0.039,0.04,0.0,0.0302,0.0,0.0031,0.0082,0.002,0.002,2120.09,34.49478,1914.0,1634.0,1133.0
19438,24B225077,50.2,63.8,15.34,0.120999999344349,06CSK 625150,06CSK,06CSK,06CSK,L,T,0.062,0.35,0.0058,0.0,0.021,0.109,0.039,0.04,0.0,0.0302,0.0,0.0031,0.0082,0.002,0.002,2154.29,34.48468,1941.0,1634.0,1133.0
19439,24B225081,49.0,64.6,17.77,0.120999999344349,06CSK 625150,06CSK,06CSK,06CSK,L,T,0.066,0.374,0.0043,0.0003,0.016,0.097,0.035,0.027,0.0,0.0268,0.0,0.0024,0.0085,0.001,0.002,2152.292,34.4818,1947.0,1630.0,1139.0
19935,24B226674,50.8,64.1,34.18,0.118000000715256,06CSK 625150,06CSK,06CSK,06CSK,L,T,0.066,0.36,0.0056,0.004,0.022,0.122,0.042,0.035,0.0,0.0316,0.0,0.0035,0.0076,0.001,0.002,2126.03,49.24209,1886.0,1619.0,1135.0
19936,24B226676,50.4,64.3,34.37,0.097900003194809,06CSK 625150,06CSK,06CSK,06CSK,L,T,0.066,0.36,0.0056,0.004,0.022,0.122,0.042,0.035,0.0,0.0316,0.0,0.0035,0.0076,0.001,0.002,2100.128,49.26023,1880.0,1641.0,1160.0
19937,24B226678,50.5,63.5,32.95,0.097900003194809,06CSK 625150,06CSK,06CSK,06CSK,L,T,0.068,0.37,0.0089,0.0034,0.018,0.101,0.043,0.043,0.0,0.0316,0.0,0.0026,0.0088,0.001,0.002,2154.758,49.23164,1891.0,1626.0,1153.0
19948,24B226817,44.3,59.1,45.83,0.616900026798248,06CSK 625150,06CSK,06CSK,06CSK,T,T,0.064,0.398,0.0071,0.0015,0.016,0.111,0.045,0.038,0.0,0.0297,0.0,0.0024,0.0095,0.001,0.002,2099.372,54.1786,1922.0,1623.0,1038.0
19951,24B226834,43.1,59.0,20.03,0.12899999320507,06CSK 625150,06CSK,06CSK,06CSK,L,T,0.066,0.354,0.0084,0.003,0.014,0.107,0.042,0.037,0.0,0.0271,0.0,0.0022,0.012,0.001,0.001,2126.03,34.48198,1920.0,1626.0,1126.0
2349,23B158273,43.5,57.4,28.18,0.197500005364418,06CSK 625175,06CSK,06CSK,03CSK,L,T,0.06,0.389,0.005,0.0013,0.021,0.114,0.041,0.044,0.01,0.0346,0.001,0.0017,0.0074,0.0,0.004,2150.06,44.3298,1976.0,1628.0,1153.0
17345,24B216874,47.6,62.2,35.55,0.112000003457069,06CSK 625175,06CSK,06CSK,06CSK,L,T,0.069,0.374,0.0078,0.0029,0.015,0.102,0.035,0.05,0.008,0.0285,0.0,0.0023,0.0076,0.001,0.003,2126.228,34.48454,1947.0,1634.0,1176.0
5344,23B168471,50.1,61.6,33.76,0.100500002503395,06CSK 625200,06CSK,05CSK,06CSK,L,T,0.067,0.383,0.0084,0.0008,0.069,0.121,0.039,0.056,0.012,0.0238,0.001,0.003,0.0065,0.001,0.005,2044.49,34.50495,1846.0,1581.0,1200.0
5345,23B168474,51.6,62.7,33.47,0.100500002503395,06CSK 625200,06CSK,06CSK,06CSK,L,T,0.067,0.383,0.0084,0.0008,0.069,0.121,0.039,0.056,0.012,0.0238,0.001,0.003,0.0065,0.001,0.005,2051.276,34.50332,1842.0,1581.0,1209.0
5346,23B168478,49.3,60.9,35.59,0.100500002503395,06CSK 625200,06CSK,06CSK,06CSK,L,T,0.067,0.383,0.0084,0.0008,0.069,0.121,0.039,0.056,0.012,0.0238,0.001,0.003,0.0065,0.001,0.005,2049.08,34.50407,1842.0,1581.0,1207.0
5347,23B168480,50.1,61.1,34.14,0.100599996745586,06CSK 625200,06CSK,06CSK,06CSK,L,T,0.065,0.415,0.0113,0.0009,0.053,0.107,0.038,0.059,0.013,0.0238,0.001,0.0029,0.0069,0.001,0.005,2049.782,34.50299,1850.0,1578.0,1207.0
5348,23B168484,49.8,61.5,33.83,0.100500002503395,06CSK 625200,06CSK,06CSK,06CSK,L,T,0.065,0.415,0.0113,0.0009,0.053,0.107,0.038,0.059,0.013,0.0238,0.001,0.0029,0.0069,0.001,0.005,2046.056,34.50301,1841.0,1581.0,1207.0
5349,23B168489,46.5,59.0,35.05,0.100500002503395,06CSK 625200,06CSK,06CSK,06CSK,L,T,0.062,0.38,0.0062,0.0017,0.021,0.102,0.035,0.044,0.012,0.0255,0.0,0.0046,0.0075,0.0,0.004,2045.336,34.50303,1844.0,1581.0,1202.0
5953,23B170567,48.7,60.9,33.39,0.100500002503395,06CSK 625200,06CSK,[],[],L,T,0.061,0.404,0.0044,0.0015,0.034,0.13,0.049,0.042,0.014,0.0361,0.001,0.0027,0.0105,0.001,0.005,2162.21,34.4808,1920.0,1634.0,1207.0
