Repository: PNell/TrialTest3

File: Data/StreamlitData032524.csv (part 37 of 96)
,coil_no,YieldStrength,TensileStrength,TotalElongation,coil_thickness,steel_design_description,grade,grade_head,grade_tail,sample_direction,sample_location,c_amount,mn_amount,p_amount,s_amount,si_amount,cu_amount,ni_amount,cr_amount,mo_amount,al_amount,nb_amount,ca_amount,n_amount,ti_amount,v_amount,TF1_EXIT_AVG_BODY,TBC_thickness,TEMP_FM_ENTRY_AVG,TEMP_FM_EXIT_AVG,TEMP_COILING_AVG
5954,23B170573,41.2,53.7,35.63,0.100500002503395,06CSK 625200,06CSK,[],[],L,T,0.061,0.404,0.0044,0.0015,0.034,0.13,0.049,0.042,0.014,0.0361,0.001,0.0027,0.0105,0.001,0.005,2168.42,34.47596,1952.0,1632.0,1193.0
5955,23B170576,46.6,59.6,31.21,0.100500002503395,06CSK 625200,06CSK,[],[],L,T,0.066,0.4,0.0035,0.0019,0.017,0.106,0.039,0.029,0.01,0.0322,0.0,0.0039,0.0066,0.001,0.004,2168.402,34.47584,1949.0,1634.0,1198.0
5956,23B170582,46.4,59.3,30.09,0.100500002503395,06CSK 625200,06CSK,[],[],L,T,0.066,0.4,0.0035,0.0019,0.017,0.106,0.039,0.029,0.01,0.0322,0.0,0.0039,0.0066,0.001,0.004,2144.498,34.48296,1941.0,1632.0,1196.0
7362,23B175384,45.6,59.3,34.04,0.100500002503395,06CSK 625200,06CSK,06CSK,06CSK,L,T,0.068,0.383,0.0036,0.0016,0.025,0.124,0.044,0.033,0.013,0.0354,0.003,0.0025,0.0082,0.001,0.004,2075.378,34.49931,1925.0,1632.0,1200.0
96,23B100316,42.5,58.5,34.36,0.11599999666214,06CSK 675150,06CSK,06CSK,06CSK,L,T,0.064,0.433,0.01,0.0019,0.022,0.106,0.036,0.052,0.009,0.0366,0.002,0.0014,0.0094,0.0,0.003,2150.546,39.40776,1922.0,1668.0,1158.0
104,23B100344,40.4,58.0,32.31,0.109999999403954,06CSK 675150,06CSK,06CSK,06CSK,L,T,0.066,0.402,0.0089,0.0021,0.019,0.104,0.037,0.055,0.014,0.0333,0.001,0.0022,0.0074,0.001,0.004,2143.346,34.46776,1895.0,1671.0,1151.0
105,23B100347,39.4,56.9,35.38,0.109999999403954,06CSK 675150,06CSK,06CSK,06CSK,L,T,0.067,0.413,0.0096,0.004,0.014,0.096,0.036,0.05,0.009,0.029,0.002,0.0018,0.0065,0.0,0.003,2149.448,34.46994,1895.0,1664.0,1155.0
106,23B100353,42.2,57.9,33.12,0.0989999994635582,06CSK 675150,06CSK,06CSK,06CSK,L,T,0.067,0.413,0.0096,0.004,0.014,0.096,0.036,0.05,0.009,0.029,0.002,0.0018,0.0065,0.0,0.003,2148.152,39.38697,1916.0,1666.0,1157.0
107,23B100356,41.1,57.4,34.87,0.0989999994635582,06CSK 675150,06CSK,06CSK,06CSK,L,T,0.063,0.409,0.0075,0.0028,0.021,0.102,0.037,0.055,0.014,0.033,0.001,0.0027,0.0075,0.0,0.004,2152.616,39.38197,1896.0,1657.0,1162.0
195,23B100709,40.6,57.8,33.57,0.0980999991297722,06CSK 675150,06CSK,06CSK,06CSK,L,T,0.065,0.363,0.0097,0.0083,0.018,0.126,0.043,0.044,0.009,0.0374,0.002,0.0016,0.0091,0.001,0.003,2114.24,39.42551,1862.0,1601.0,1148.0
215,23B150059,47.4,61.5,33.63,0.0590000003576279,06CSK 675150,06CSK,06CSK,06CSK,L,T,0.066,0.358,0.0096,0.0046,0.03,0.105,0.044,0.046,0.008,0.0291,0.001,0.0028,0.0092,0.0,0.003,2184.818,34.48243,1918.0,1598.0,1151.0
216,23B150061,46.6,60.6,30.75,0.0590000003576279,06CSK 675150,06CSK,06CSK,06CSK,L,T,0.061,0.402,0.0072,0.0024,0.024,0.134,0.044,0.048,0.012,0.0281,0.001,0.0026,0.0078,0.001,0.004,2175.656,34.48695,1904.0,1596.0,1155.0
217,23B150061,45.2,59.8,28.54,0.0590000003576279,06CSK 675150,06CSK,06CSK,06CSK,T,T,0.061,0.402,0.0072,0.0024,0.024,0.134,0.044,0.048,0.012,0.0281,0.001,0.0026,0.0078,0.001,0.004,2175.656,34.48695,1904.0,1596.0,1155.0
218,23B150066,48.4,61.2,29.85,0.0750999972224236,06CSK 675150,06CSK,06CSK,06CSK,L,T,0.061,0.402,0.0072,0.0024,0.024,0.134,0.044,0.048,0.012,0.0281,0.001,0.0026,0.0078,0.001,0.004,2147.99,34.49118,1902.0,1608.0,1160.0
219,23B150066,48.7,62.0,28.86,0.0750999972224236,06CSK 675150,06CSK,06CSK,06CSK,T,T,0.061,0.402,0.0072,0.0024,0.024,0.134,0.044,0.048,0.012,0.0281,0.001,0.0026,0.0078,0.001,0.004,2147.99,34.49118,1902.0,1608.0,1160.0
225,23B150093,47.4,60.3,31.54,0.0707999989390373,06CSK 675150,06CSK,06CSK,06CSK,L,T,0.064,0.409,0.0107,0.0026,0.015,0.122,0.044,0.052,0.008,0.0302,0.003,0.0016,0.01,0.001,0.003,2211.422,34.48015,1934.0,1585.0,1160.0
244,23B150139,44.6,58.9,34.92,0.188999995589256,06CSK 675150,06CSK,06MN36,06CSK,L,T,0.061,0.417,0.0097,0.0032,0.019,0.12,0.049,0.052,0.01,0.0328,0.002,0.0005,0.0082,0.001,0.004,2143.958,49.21666,1878.0,1662.0,1164.0
245,23B150146,46.2,60.1,32.92,0.0961000025272369,06CSK 675150,06CSK,06CSK,06CSK,L,T,0.061,0.417,0.0097,0.0032,0.019,0.12,0.049,0.052,0.01,0.0328,0.002,0.0005,0.0082,0.001,0.004,2203.61,34.47216,1916.0,1616.0,1151.0
470,23B151026,43.1,58.3,35.27,0.117299996316433,06CSK 675150,06CSK,06CSK,06CSK,L,T,0.065,0.399,0.005,0.0021,0.016,0.103,0.04,0.043,0.01,0.023,0.001,0.0038,0.0096,0.0,0.004,2046.866,39.41366,1866.0,1598.0,1164.0
581,23B151395,43.1,58.2,37.19,0.244000002741814,06CSK 675150,06CSK,06CSK,06CSK,L,T,0.062,0.363,0.0066,0.003,0.025,0.111,0.039,0.052,0.008,0.031,0.001,0.0019,0.0081,0.0,0.004,2147.072,49.23563,1875.0,1704.0,1166.0
582,23B151397,41.7,58.1,36.28,0.244200006127357,06CSK 675150,06CSK,06CSK,06CSK,L,T,0.063,0.411,0.0052,0.0037,0.017,0.098,0.036,0.037,0.011,0.0246,0.001,0.0027,0.0084,0.0,0.004,2164.208,54.14513,1943.0,1720.0,1193.0
583,23B151397,44.7,58.7,36.08,0.244200006127357,06CSK 675150,06CSK,06CSK,06CSK,T,T,0.063,0.411,0.0052,0.0037,0.017,0.098,0.036,0.037,0.011,0.0246,0.001,0.0027,0.0084,0.0,0.004,2164.208,54.14513,1943.0,1720.0,1193.0
584,23B151400,44.2,58.7,33.88,0.100699998438358,06CSK 675150,06CSK,06CSK,06CSK,L,T,0.063,0.411,0.0052,0.0037,0.017,0.098,0.036,0.037,0.011,0.0246,0.001,0.0027,0.0084,0.0,0.004,2174.522,39.39145,1938.0,1670.0,1157.0
585,23B151400,44.9,59.9,28.94,0.100699998438358,06CSK 675150,06CSK,06CSK,06CSK,T,T,0.063,0.411,0.0052,0.0037,0.017,0.098,0.036,0.037,0.011,0.0246,0.001,0.0027,0.0084,0.0,0.004,2174.522,39.39145,1938.0,1670.0,1157.0
591,23B151420,45.5,59.3,30.94,0.11599999666214,06CSK 675150,06CSK,06CSK,06CSK,L,T,0.065,0.368,0.0063,0.0034,0.029,0.11,0.043,0.048,0.008,0.0301,0.001,0.0026,0.0087,0.001,0.004,2199.758,39.40068,1931.0,1670.0,1157.0
597,23B151434,45.5,59.2,34.23,0.109999999403954,06CSK 675150,06CSK,06CSK,06CSK,L,T,0.066,0.384,0.0081,0.0038,0.028,0.113,0.04,0.053,0.008,0.0301,0.001,0.0018,0.0087,0.001,0.004,2085.53,34.4809,1878.0,1596.0,1151.0
946,23B152680,41.0,58.7,34.9,0.143099993467331,06CSK 675150,06CSK,03CSK,06CSK,L,T,0.058,0.394,0.003,0.0026,0.018,0.099,0.035,0.032,0.012,0.0348,0.0,0.0028,0.0088,0.0,0.003,2232.176,34.43985,1931.0,1670.0,1171.0
947,23B152685,44.1,59.5,33.13,0.143099993467331,06CSK 675150,06CSK,06CSK,06CSK,L,T,0.058,0.394,0.003,0.0026,0.018,0.099,0.035,0.032,0.012,0.0348,0.0,0.0028,0.0088,0.0,0.003,2231.204,34.44513,1929.0,1675.0,1164.0
948,23B152688,43.8,60.0,31.8,0.143099993467331,06CSK 675150,06CSK,06CSK,06CSK,L,T,0.063,0.398,0.0046,0.0039,0.022,0.104,0.036,0.037,0.01,0.028,0.001,0.0018,0.0092,0.001,0.004,2235.254,34.44061,1934.0,1671.0,1155.0
949,23B152695,44.1,60.2,32.63,0.101000003516674,06CSK 675150,06CSK,06CSK,06CSK,L,T,0.063,0.398,0.0046,0.0039,0.022,0.104,0.036,0.037,0.01,0.028,0.001,0.0018,0.0092,0.001,0.004,2233.868,34.44383,1947.0,1671.0,1182.0
950,23B152697,44.9,61.2,31.57,0.100000001490116,06CSK 675150,06CSK,06CSK,06CSK,L,T,0.068,0.391,0.0038,0.0011,0.021,0.096,0.036,0.037,0.01,0.0221,0.0,0.0035,0.009,0.0,0.003,2234.642,34.44103,1943.0,1670.0,1166.0
1135,23B153391,41.2,58.3,35.04,0.177000001072884,06CSK 675150,06CSK,06CSK,06CSK,L,T,0.066,0.407,0.0038,0.0025,0.025,0.098,0.037,0.036,0.01,0.0335,0.001,0.0018,0.0081,0.001,0.004,2147.54,44.3057,1911.0,1585.0,1128.0
1136,23B153393,41.6,57.2,36.41,0.174400001764297,06CSK 675150,06CSK,06CSK,06CSK,L,T,0.066,0.407,0.0038,0.0025,0.025,0.098,0.037,0.036,0.01,0.0335,0.001,0.0018,0.0081,0.001,0.004,2083.838,44.3261,1869.0,1572.0,1171.0
1164,23B153499,43.5,58.7,30.7,0.244100004434586,06CSK 675150,06CSK,06CSK,06CSK,L,T,0.061,0.419,0.0054,0.0031,0.018,0.085,0.034,0.04,0.01,0.0317,0.001,0.0024,0.0085,0.0,0.004,2168.852,49.18303,1931.0,1688.0,1167.0
1325,23B154143,44.4,59.1,34.1,0.174400001764297,06CSK 675150,06CSK,06CSK,06CSK,L,T,0.065,0.399,0.0069,0.0041,0.028,0.086,0.034,0.048,0.01,0.0253,0.002,0.0025,0.0096,0.0,0.004,2109.164,44.32849,1895.0,1670.0,1191.0
1332,23B154160,43.7,60.9,25.85,0.0989999994635582,06CSK 675150,06CSK,06CSK,06CSK,L,T,0.065,0.379,0.0058,0.0053,0.016,0.105,0.04,0.044,0.009,0.0225,0.002,0.0016,0.0084,0.001,0.004,2068.754,39.43317,1857.0,1668.0,1166.0
1364,23B154312,42.7,61.7,31.85,0.114600002765656,06CSK 675150,06CSK,06CSK,06CSK,L,T,0.062,0.436,0.0057,0.0039,0.014,0.1,0.036,0.037,0.007,0.0319,0.001,0.0016,0.0084,0.0,0.004,2136.668,34.4719,1873.0,1666.0,1153.0
1365,23B154314,41.8,59.8,33.34,0.114000000059605,06CSK 675150,06CSK,06CSK,06CSK,L,T,0.062,0.436,0.0057,0.0039,0.014,0.1,0.036,0.037,0.007,0.0319,0.001,0.0016,0.0084,0.0,0.004,2133.608,34.48147,1891.0,1675.0,1153.0
1366,23B154318,42.5,59.5,33.95,0.110100001096725,06CSK 675150,06CSK,06CSK,06CSK,L,T,0.063,0.398,0.0037,0.0025,0.016,0.088,0.036,0.041,0.01,0.0355,0.001,0.003,0.008,0.0,0.004,2193.458,34.47142,1934.0,1673.0,1166.0
1367,23B154323,44.8,61.0,31.72,0.0989999994635582,06CSK 675150,06CSK,06CSK,06CSK,L,T,0.063,0.398,0.0037,0.0025,0.016,0.088,0.036,0.041,0.01,0.0355,0.001,0.003,0.008,0.0,0.004,2061.338,34.48419,1889.0,1605.0,1164.0
1368,23B154325,45.6,60.6,31.58,0.0989999994635582,06CSK 675150,06CSK,06CSK,06CSK,L,T,0.07,0.423,0.0042,0.005,0.017,0.08,0.037,0.047,0.01,0.0279,0.001,0.0028,0.0072,0.0,0.004,2110.478,34.46053,1914.0,1599.0,1158.0
1369,23B154331,44.8,61.7,36.8,0.0740000009536743,06CSK 675150,06CSK,06CSK,06CSK,L,T,0.07,0.423,0.0042,0.005,0.017,0.08,0.037,0.047,0.01,0.0279,0.001,0.0028,0.0072,0.0,0.004,2066.18,34.49207,1862.0,1563.0,1139.0
1370,23B154332,43.7,62.9,31.115,0.0740000009536743,06CSK 675150,06CSK,06CSK,06CSK,L,T,0.07,0.423,0.0042,0.005,0.017,0.08,0.037,0.047,0.01,0.0279,0.001,0.0028,0.0072,0.0,0.004,2075.828,34.49074,1887.0,1569.0,1173.0
1371,23B154334,48.4,61.9,35.65,0.0740000009536743,06CSK 675150,06CSK,06CSK,06CSK,L,T,0.061,0.428,0.0048,0.0035,0.015,0.093,0.036,0.037,0.007,0.0304,0.001,0.0014,0.0102,0.0,0.004,2051.546,34.48272,1875.0,1565.0,1171.0
1373,23B154343,42.9,60.6,33.49,0.189300000667572,06CSK 675150,06CSK,06CSK,06CSK,L,T,0.065,0.468,0.005,0.0043,0.023,0.081,0.038,0.043,0.008,0.0378,0.001,0.002,0.0056,0.001,0.004,2051.582,49.24536,1866.0,1673.0,1151.0
1374,23B154348,45.0,63.2,31.95,0.12950000166893,06CSK 675150,06CSK,06CSK,06CSK,L,T,0.065,0.468,0.005,0.0043,0.023,0.081,0.038,0.043,0.008,0.0378,0.001,0.002,0.0056,0.001,0.004,2138.9,34.46912,1911.0,1664.0,1166.0
1375,23B154351,43.7,62.2,31.13,0.122800000011921,06CSK 675150,06CSK,06CSK,06CSK,L,T,0.062,0.397,0.0047,0.0022,0.022,0.082,0.036,0.035,0.01,0.0258,0.002,0.0021,0.0116,0.0,0.004,2078.33,34.48389,1886.0,1671.0,1164.0
1376,23B154356,44.0,61.1,30.68,0.114000000059605,06CSK 675150,06CSK,06CSK,06CSK,L,T,0.062,0.397,0.0047,0.0022,0.022,0.082,0.036,0.035,0.01,0.0258,0.002,0.0021,0.0116,0.0,0.004,2065.874,34.48687,1875.0,1664.0,1149.0
1377,23B154360,42.2,59.150000000000006,32.47,0.10700000077486,06CSK 675150,06CSK,06CSK,06CSK,L,T,0.067,0.396,0.0037,0.0045,0.024,0.083,0.037,0.037,0.012,0.0277,0.001,0.0021,0.0086,0.0,0.004,2071.706,34.48731,1869.0,1668.0,1153.0
1378,23B154365,48.0,62.5,30.98,0.0799999982118607,06CSK 675150,06CSK,06CSK,06CSK,L,T,0.067,0.396,0.0037,0.0045,0.024,0.083,0.037,0.037,0.012,0.0277,0.001,0.0021,0.0086,0.0,0.004,2140.466,34.46568,1909.0,1572.0,1158.0
1384,23B154392,48.0,64.4,31.38,0.10700000077486,06CSK 675150,06CSK,06CSK,06CSK,L,T,0.068,0.389,0.0045,0.0,0.033,0.118,0.039,0.043,0.008,0.0271,0.001,0.0014,0.0086,0.001,0.003,2111.054,34.48946,1886.0,1572.0,1153.0
1385,23B154393,47.8,66.1,29.6,0.0989999994635582,06CSK 675150,06CSK,06CSK,06CSK,L,T,0.068,0.389,0.0045,0.0,0.033,0.118,0.039,0.043,0.008,0.0271,0.001,0.0014,0.0086,0.001,0.003,2110.514,34.48851,1889.0,1572.0,1148.0
1632,23B155468,41.2,58.5,31.31,0.118000000715256,06CSK 675150,06CSK,06CSK,06CSK,L,T,0.061,0.356,0.0031,0.004,0.02,0.117,0.045,0.042,0.01,0.0362,0.0,0.002,0.0092,0.001,0.003,2187.428,39.37795,1940.0,1668.0,1160.0
1752,23B155870,53.5,67.5,30.07,0.174199998378754,06CSK 675150,06CSK,06NC51,06CSK,L,T,0.067,0.403,0.0071,0.0003,0.04,0.139,0.05,0.051,0.015,0.0291,0.005,0.0031,0.0102,0.001,0.004,2128.586,44.29976,1918.0,1668.0,1142.0
1755,23B155879,42.5,59.9,35.45,0.174400001764297,06CSK 675150,06CSK,06CSK,06CSK,L,T,0.07,0.379,0.0048,0.0013,0.027,0.126,0.042,0.039,0.012,0.0362,0.003,0.0017,0.0094,0.001,0.004,2141.294,44.32046,1907.0,1680.0,1173.0
1756,23B155881,42.9,61.1,33.26,0.0970999971032143,06CSK 675150,06CSK,06CSK,06CSK,L,T,0.07,0.379,0.0048,0.0013,0.027,0.126,0.042,0.039,0.012,0.0362,0.003,0.0017,0.0094,0.001,0.004,2105.348,39.41273,1873.0,1652.0,1153.0
1759,23B155891,42.4,60.3,32.54,0.118100002408028,06CSK 675150,06CSK,06CSK,06CSK,L,T,0.068,0.373,0.0064,0.0045,0.02,0.115,0.046,0.043,0.012,0.0325,0.002,0.0045,0.0086,0.001,0.004,2136.794,39.3982,1916.0,1670.0,1175.0
1760,23B155891,45.2,60.5,29.81,0.118100002408028,06CSK 675150,06CSK,06CSK,06CSK,T,T,0.068,0.373,0.0064,0.0045,0.02,0.115,0.046,0.043,0.012,0.0325,0.002,0.0045,0.0086,0.001,0.004,2136.794,39.3982,1916.0,1670.0,1175.0
1768,23B155914,44.4,62.2,30.37,0.0710000023245811,06CSK 675150,06CSK,06CSK,06CSK,L,T,0.063,0.371,0.0025,0.0011,0.02,0.117,0.041,0.04,0.009,0.0278,0.001,0.0021,0.0075,0.0,0.004,2071.022,34.50287,1886.0,1594.0,1157.0
1794,23B156028,49.4,62.8,34.05,0.114000000059605,06CSK 675150,06CSK,06CSK,06CSK,L,T,0.076,0.402,0.0052,0.0064,0.021,0.116,0.049,0.039,0.014,0.0357,0.003,0.0037,0.009,0.001,0.004,2113.97,34.49276,1920.0,1601.0,1155.0
2353,23B158299,45.7,61.0,28.81,0.120099999010563,06CSK 675150,06CSK,06CSK,06CSK,L,T,0.065,0.365,0.0063,0.0011,0.027,0.117,0.04,0.039,0.014,0.0365,0.003,0.003,0.0086,0.001,0.004,2163.704,34.44518,1963.0,1747.0,1151.0
2354,23B158308,46.4,61.2,29.84,0.0579999983310699,06CSK 675150,06CSK,06CSK,06CSK,L,T,0.066,0.382,0.006,0.0018,0.023,0.113,0.043,0.044,0.012,0.0381,0.003,0.0027,0.008,0.001,0.005,2162.084,34.45516,1965.0,1612.0,1144.0
2355,23B158310,44.2,61.1,29.74,0.0581000000238419,06CSK 675150,06CSK,06CSK,06CSK,L,T,0.066,0.382,0.006,0.0018,0.023,0.113,0.043,0.044,0.012,0.0381,0.003,0.0027,0.008,0.001,0.005,2150.384,34.45517,1961.0,1605.0,1153.0
2356,23B158316,44.6,61.8,31.9,0.0579999983310699,06CSK 675150,06CSK,06CSK,06CSK,L,T,0.066,0.387,0.0063,0.0014,0.026,0.107,0.042,0.044,0.009,0.015,0.002,0.0014,0.0108,0.001,0.004,2083.064,34.49446,1920.0,1599.0,1166.0
2357,23B158317,43.3,61.7,29.92,0.0579999983310699,06CSK 675150,06CSK,06CSK,06CSK,L,T,0.066,0.387,0.0063,0.0014,0.026,0.107,0.042,0.044,0.009,0.015,0.002,0.0014,0.0108,0.001,0.004,2082.29,34.4936,1920.0,1598.0,1167.0
2358,23B158318,45.6,62.0,29.87,0.0579999983310699,06CSK 675150,06CSK,06CSK,06CSK,L,T,0.066,0.387,0.0063,0.0014,0.026,0.107,0.042,0.044,0.009,0.015,0.002,0.0014,0.0108,0.001,0.004,2085.332,34.49377,1936.0,1599.0,1175.0
2368,23B158380,48.7,60.3,34.32,0.189300000667572,06CSK 675150,06CSK,06CSK,06CSK,L,T,0.065,0.448,0.0074,0.0033,0.021,0.1,0.037,0.054,0.012,0.0341,0.003,0.0025,0.0067,0.001,0.005,2187.842,49.21668,1979.0,1679.0,1166.0
2369,23B158382,45.6,61.7,30.79,0.122900001704693,06CSK 675150,06CSK,06CSK,06CSK,L,T,0.065,0.448,0.0074,0.0033,0.021,0.1,0.037,0.054,0.012,0.0341,0.003,0.0025,0.0067,0.001,0.005,2171.066,34.45252,1986.0,1677.0,1164.0
2397,23B158482,46.5,62.1,32.4,0.244000002741814,06CSK 675150,06CSK,06CSK,06CSK,L,T,0.082,0.383,0.0102,0.0012,0.021,0.106,0.041,0.052,0.012,0.0232,0.002,0.0024,0.0094,0.001,0.004,2082.578,49.24124,1911.0,1673.0,1212.0
2404,23B158505,43.9,60.9,28.33,0.0996000021696091,06CSK 675150,06CSK,05CSK,06CSK,L,T,0.06,0.375,0.0063,0.0025,0.015,0.11,0.044,0.03,0.012,0.0357,0.003,0.0027,0.0087,0.001,0.004,2211.386,39.38485,1981.0,1677.0,1151.0
2405,23B158511,47.7,61.2,32.96,0.203099995851517,06CSK 675150,06CSK,06CSK,06CSK,L,T,0.06,0.375,0.0063,0.0025,0.015,0.11,0.044,0.03,0.012,0.0357,0.003,0.0027,0.0087,0.001,0.004,2203.736,49.20572,1997.0,1680.0,1160.0
2659,23B159649,47.0,61.3,34.12,0.0996000021696091,06CSK 675150,06CSK,06CSK,06CSK,L,T,0.064,0.39,0.007,0.0037,0.031,0.096,0.04,0.041,0.012,0.0316,0.001,0.0037,0.0076,0.001,0.004,2220.71,34.45736,2008.0,1680.0,1151.0
2820,23B160197,42.8,59.1,32.0,0.111000001430511,06CSK 675150,06CSK,06CSK,06CSK,L,T,0.063,0.386,0.0041,0.0028,0.031,0.099,0.043,0.041,0.008,0.0329,0.0,0.0021,0.0066,0.001,0.003,2208.632,39.37835,1977.0,1670.0,1160.0
2822,23B160207,45.7,62.7,29.76,0.0841000005602837,06CSK 675150,06CSK,06CSK,06CSK,L,T,0.061,0.394,0.0047,0.0004,0.03,0.098,0.036,0.046,0.012,0.0342,0.001,0.0031,0.0087,0.001,0.004,2206.634,39.38498,1968.0,1628.0,1157.0
2823,23B160207,47.8,63.9,31.35,0.0841000005602837,06CSK 675150,06CSK,06CSK,06CSK,T,T,0.061,0.394,0.0047,0.0004,0.03,0.098,0.036,0.046,0.012,0.0342,0.001,0.0031,0.0087,0.001,0.004,2206.634,39.38498,1968.0,1628.0,1157.0
3180,23B161218,47.8,61.3,28.9,0.120099999010563,06CSK 675150,06CSK,03DS-B,06CSK,L,T,0.067,0.385,0.0069,0.0034,0.033,0.09,0.038,0.034,0.009,0.0327,0.0,0.0019,0.0083,0.001,0.004,2210.396,34.45598,1981.0,1603.0,1139.0
3277,23B161570,47.7,59.8,32.96,0.244100004434586,06CSK 675150,06CSK,06CSK,06CSK,L,T,0.061,0.383,0.0075,0.005,0.018,0.095,0.034,0.045,0.008,0.0317,0.0,0.0019,0.0083,0.0,0.003,2156.468,49.22518,1983.0,1679.0,1162.0
3280,23B161582,43.2,61.8,31.78,0.0719999969005585,06CSK 675150,06CSK,06CSK,05CSK,L,T,0.065,0.415,0.006,0.0022,0.026,0.095,0.036,0.03,0.012,0.033,0.002,0.0026,0.0098,0.001,0.004,2200.37,39.38604,1988.0,1643.0,1193.0
3292,23B161625,46.5,63.3,31.51,0.125100001692772,06CSK 675150,06CSK,06CSK,06CSK,L,T,0.061,0.382,0.0056,0.0015,0.02,0.104,0.045,0.045,0.008,0.0215,0.0,0.0017,0.0093,0.0,0.004,2187.464,34.45452,1988.0,1677.0,1155.0
3332,23B161743,53.8,65.4,33.54,0.115000002086163,06CSK 675150,06CSK,06NB55,06CSK,L,T,0.066,0.405,0.0093,0.0009,0.03,0.114,0.049,0.07,0.014,0.0294,0.002,0.0024,0.0084,0.0,0.004,2185.322,34.46916,1985.0,1646.0,1175.0
3333,23B161749,48.6,61.9,29.87,0.0991000011563301,06CSK 675150,06CSK,06CSK,06CSK,L,T,0.066,0.405,0.0093,0.0009,0.03,0.114,0.049,0.07,0.014,0.0294,0.002,0.0024,0.0084,0.0,0.004,2194.844,34.46944,1992.0,1657.0,1149.0
3334,23B161752,47.1,60.5,32.85,0.0991000011563301,06CSK 675150,06CSK,06CSK,06CSK,L,T,0.067,0.365,0.0036,0.0003,0.028,0.114,0.039,0.037,0.01,0.0348,0.001,0.0022,0.0069,0.0,0.003,2194.376,34.46898,1992.0,1657.0,1151.0
3335,23B161759,48.4,60.2,30.12,0.0991000011563301,06CSK 675150,06CSK,06CSK,06CSK,L,T,0.067,0.365,0.0036,0.0003,0.028,0.114,0.039,0.037,0.01,0.0348,0.001,0.0022,0.0069,0.0,0.003,2205.266,34.46419,1992.0,1657.0,1157.0
3336,23B161763,46.4,59.7,31.55,0.0991000011563301,06CSK 675150,06CSK,06CSK,06CSK,L,T,0.065,0.359,0.0067,0.0007,0.028,0.111,0.043,0.05,0.013,0.0322,0.002,0.0025,0.0068,0.0,0.004,2209.856,34.46387,1994.0,1655.0,1155.0
3337,23B161767,46.6,59.4,32.26,0.0740000009536743,06CSK 675150,06CSK,06CSK,06CSK,L,T,0.065,0.359,0.0067,0.0007,0.028,0.111,0.043,0.05,0.013,0.0322,0.002,0.0025,0.0068,0.0,0.004,2189.318,34.46548,1986.0,1643.0,1211.0
3341,23B161778,43.4,59.5,30.83,0.157499998807907,06CSK 675150,06CSK,06CSK,06CSK,L,T,0.069,0.426,0.0043,0.0015,0.016,0.092,0.038,0.045,0.007,0.023,0.0,0.0021,0.0094,0.0,0.004,2138.27,49.22897,1968.0,1680.0,1157.0
3342,23B161781,46.4,59.2,34.28,0.157499998807907,06CSK 675150,06CSK,06CSK,06CSK,L,T,0.064,0.389,0.0063,0.0014,0.022,0.114,0.04,0.041,0.013,0.0333,0.002,0.0024,0.0081,0.0,0.004,2186.258,49.23287,1979.0,1679.0,1151.0
3343,23B161783,45.2,58.8,36.22,0.244100004434586,06CSK 675150,06CSK,06CSK,06CSK,L,T,0.064,0.389,0.0063,0.0014,0.022,0.114,0.04,0.041,0.013,0.0333,0.002,0.0024,0.0081,0.0,0.004,2200.856,49.21649,1995.0,1686.0,1160.0
3353,23B161804,46.6,60.7,32.5,0.0970000028610229,06CSK 675150,06CSK,05CSK,06CSK,L,T,0.066,0.408,0.0039,0.004,0.024,0.12,0.049,0.038,0.013,0.0295,0.002,0.0022,0.009,0.0,0.004,2088.338,39.39937,1938.0,1626.0,1166.0
3355,23B161812,49.5,60.7,24.43,0.0839999988675117,06CSK 675150,06CSK,06CSK,06CSK,L,T,0.062,0.393,0.0057,0.0024,0.026,0.096,0.052,0.05,0.007,0.0292,0.0,0.0018,0.0072,0.0,0.004,2164.55,34.46976,1981.0,1623.0,1175.0
3356,23B161813,45.9,59.4,33.85,0.118100002408028,06CSK 675150,06CSK,06CSK,06CSK,L,T,0.062,0.393,0.0057,0.0024,0.026,0.096,0.052,0.05,0.007,0.0292,0.0,0.0018,0.0072,0.0,0.004,2164.298,34.46833,1985.0,1634.0,1153.0
3357,23B161817,45.3,58.8,32.76,0.118100002408028,06CSK 675150,06CSK,06CSK,05CSK,L,T,0.062,0.393,0.0057,0.0024,0.026,0.096,0.052,0.05,0.007,0.0292,0.0,0.0018,0.0072,0.0,0.004,2175.296,34.47596,1985.0,1630.0,1149.0
3366,23B161856,54.1,63.3,25.01,0.0579999983310699,06CSK 675150,06CSK,06CSK,06CSK,L,T,0.06,0.398,0.0043,0.0017,0.027,0.124,0.043,0.039,0.014,0.0277,0.002,0.0026,0.0094,0.0,0.004,2181.596,34.47326,1985.0,1598.0,1157.0
3384,23B161953,47.4,61.6,29.81,0.0961000025272369,06CSK 675150,06CSK,06CSK,06CSK,L,T,0.061,0.383,0.0041,0.0042,0.02,0.097,0.036,0.033,0.008,0.0339,0.0,0.0016,0.0078,0.0,0.003,2179.328,34.47164,1995.0,1680.0,1158.0
3499,23B162383,48.4,63.2,29.88,0.0579999983310699,06CSK 675150,06CSK,06CSK,06CSK,L,T,0.07,0.39,0.0036,0.0,0.026,0.078,0.03,0.03,0.007,0.0231,0.0,0.002,0.0056,0.0,0.004,2159.492,34.4764,1963.0,1599.0,1151.0
3510,23B162415,45.7,59.4,34.67,0.122100003063679,06CSK 675150,06CSK,05CSK,06CSK,L,T,0.065,0.37,0.0041,0.0015,0.034,0.089,0.036,0.028,0.009,0.0304,0.0,0.0016,0.0073,0.001,0.004,2174.144,34.47609,1979.0,1632.0,1158.0
3512,23B162421,47.4,60.7,31.23,0.0961000025272369,06CSK 675150,06CSK,06CSK,06CSK,L,T,0.065,0.37,0.0041,0.0015,0.034,0.089,0.036,0.028,0.009,0.0304,0.0,0.0016,0.0073,0.001,0.004,2156.792,34.48485,1977.0,1608.0,1144.0
4280,23B164794,48.5,62.1,32.06,0.125,06CSK 675150,06CSK,06CSK,06CSK,L,T,0.067,0.415,0.0071,0.0021,0.022,0.085,0.038,0.051,0.011,0.0245,0.001,0.0025,0.0076,0.001,0.004,2083.748,34.49864,1909.0,1598.0,1140.0
4294,23B164865,45.7,60.5,32.97,0.110100001096725,06CSK 675150,06CSK,06CSK,06CSK,L,T,0.063,0.366,0.0051,0.0029,0.024,0.111,0.041,0.035,0.012,0.0311,0.002,0.0028,0.0081,0.001,0.004,2151.032,34.48422,1945.0,1605.0,1142.0
4295,23B164866,46.7,59.5,32.19,0.100000001490116,06CSK 675150,06CSK,06CSK,06CSK,L,T,0.063,0.366,0.0051,0.0029,0.024,0.111,0.041,0.035,0.012,0.0311,0.002,0.0028,0.0081,0.001,0.004,2150.132,34.48369,1938.0,1603.0,1144.0
4340,23B165010,45.4,61.4,27.81,0.125,06CSK 675150,06CSK,06CSK,06CSK,L,T,0.063,0.386,0.0072,0.0014,0.022,0.095,0.038,0.046,0.01,0.026,0.002,0.0038,0.0095,0.001,0.005,2134.256,44.32008,1947.0,1671.0,1151.0
4341,23B165012,47.1,61.1,31.98,0.125,06CSK 675150,06CSK,06CSK,06CSK,L,T,0.063,0.374,0.0065,0.0013,0.014,0.092,0.067,0.054,0.008,0.0312,0.002,0.002,0.01,0.0,0.005,2123.51,44.30318,1940.0,1634.0,1139.0
4342,23B165015,49.4,61.9,31.31,0.0961000025272369,06CSK 675150,06CSK,06CSK,06CSK,L,T,0.063,0.374,0.0065,0.0013,0.014,0.092,0.067,0.054,0.008,0.0312,0.002,0.002,0.01,0.0,0.005,2124.734,39.38667,1934.0,1605.0,1149.0
4343,23B165019,46.7,60.0,33.71,0.0841000005602837,06CSK 675150,06CSK,06CSK,06CSK,L,T,0.062,0.368,0.0065,0.0018,0.011,0.093,0.044,0.042,0.01,0.0294,0.001,0.0034,0.009,0.0,0.004,2114.564,39.38902,1931.0,1608.0,1140.0
4344,23B165020,47.6,61.0,30.87,0.0700000002980232,06CSK 675150,06CSK,06CSK,06CSK,L,T,0.062,0.368,0.0065,0.0018,0.011,0.093,0.044,0.042,0.01,0.0294,0.001,0.0034,0.009,0.0,0.004,2118.758,39.39691,1929.0,1605.0,1149.0
5292,23B168288,44.6,60.3,32.61,0.125,06CSK 675150,06CSK,06CSK,06CSK,L,T,0.062,0.409,0.005,0.0018,0.022,0.138,0.049,0.04,0.014,0.0261,0.001,0.0027,0.0088,0.0,0.004,2073.668,44.35014,1833.0,1626.0,1153.0
5293,23B168290,42.3,56.4,34.36,0.096000000834465,06CSK 675150,06CSK,06CSK,06CSK,L,T,0.062,0.409,0.005,0.0018,0.022,0.138,0.049,0.04,0.014,0.0261,0.001,0.0027,0.0088,0.0,0.004,2078.672,39.42407,1846.0,1605.0,1157.0
5303,23B168312,43.7,58.5,34.17,0.178800001740456,06CSK 675150,06CSK,06CSK,06CSK,L,T,0.063,0.392,0.0055,0.0023,0.031,0.141,0.045,0.035,0.012,0.031,0.0,0.003,0.0082,0.001,0.004,2067.638,44.34952,1848.0,1599.0,1158.0
5304,23B168312,46.7,59.1,32.76,0.178800001740456,06CSK 675150,06CSK,06CSK,06CSK,T,T,0.063,0.392,0.0055,0.0023,0.031,0.141,0.045,0.035,0.012,0.031,0.0,0.003,0.0082,0.001,0.004,2067.638,44.34952,1848.0,1599.0,1158.0
5305,23B168317,43.2,58.1,37.54,0.244100004434586,06CSK 675150,06CSK,06CSK,06CSK,L,T,0.061,0.382,0.0044,0.002,0.034,0.135,0.043,0.032,0.012,0.0329,0.001,0.0028,0.0083,0.001,0.004,2075.324,49.27473,1853.0,1598.0,1149.0
5306,23B168325,46.9,60.2,31.16,0.0719999969005585,06CSK 675150,06CSK,06CSK,06CSK,L,T,0.061,0.38,0.0045,0.0028,0.032,0.143,0.046,0.037,0.015,0.0314,0.002,0.0029,0.0088,0.001,0.004,2066.792,39.42963,1855.0,1610.0,1148.0
5307,23B168328,44.6,58.8,34.09,0.129999995231628,06CSK 675150,06CSK,06CSK,06CSK,L,T,0.061,0.38,0.0045,0.0028,0.032,0.143,0.046,0.037,0.015,0.0314,0.002,0.0029,0.0088,0.001,0.004,2096.276,39.41866,1875.0,1603.0,1144.0
5308,23B168334,46.4,58.9,32.86,0.0706999972462654,06CSK 675150,06CSK,06CSK,06CSK,L,T,0.059,0.414,0.0053,0.0038,0.026,0.144,0.049,0.038,0.015,0.03,0.001,0.0031,0.0087,0.001,0.004,2060.042,39.43184,1866.0,1607.0,1176.0
5309,23B168335,46.3,59.6,32.21,0.0706999972462654,06CSK 675150,06CSK,06CSK,06CSK,L,T,0.059,0.414,0.0053,0.0038,0.026,0.144,0.049,0.038,0.015,0.03,0.001,0.0031,0.0087,0.001,0.004,2057.63,39.43256,1860.0,1607.0,1169.0
5314,23B168349,42.5,60.3,32.6,0.173099994659424,06CSK 675150,06CSK,06CSK,06CSK,L,T,0.066,0.364,0.0034,0.0021,0.014,0.135,0.046,0.035,0.016,0.0319,0.001,0.0032,0.0099,0.0,0.004,2103.89,49.26521,1850.0,1700.0,1176.0
5315,23B168352,41.6,59.6,35.29,0.173099994659424,06CSK 675150,06CSK,06CSK,06CSK,L,T,0.066,0.364,0.0034,0.0021,0.014,0.135,0.046,0.035,0.016,0.0319,0.001,0.0032,0.0099,0.0,0.004,2091.758,49.24852,1846.0,1671.0,1167.0
5316,23B168354,40.9,59.2,35.42,0.173099994659424,06CSK 675150,06CSK,06CSK,06CSK,L,T,0.062,0.372,0.0053,0.0006,0.021,0.135,0.046,0.043,0.013,0.0245,0.003,0.0017,0.0078,0.0,0.004,2071.418,49.2655,1821.0,1679.0,1162.0
5317,23B168356,40.0,58.4,34.87,0.172999992966652,06CSK 675150,06CSK,06CSK,06CSK,L,T,0.062,0.372,0.0053,0.0006,0.021,0.135,0.046,0.043,0.013,0.0245,0.003,0.0017,0.0078,0.0,0.004,2042.762,49.27762,1823.0,1668.0,1169.0
5353,23B168507,47.95,61.650000000000006,31.285,0.096000000834465,06CSK 675150,06CSK,06CSK,06CSK,L,T,0.064,0.412,0.0106,0.0014,0.031,0.106,0.039,0.064,0.012,0.0299,0.002,0.0015,0.008,0.001,0.004,2076.368,34.49987,1841.0,1585.0,1151.0
6655,23B172650,53.6,64.6,27.96,0.096000000834465,06CSK 675150,06CSK,06CSK,06CSK,L,T,0.07,0.446,0.0077,0.0015,0.032,0.136,0.046,0.052,0.009,0.0283,0.0,0.0029,0.0083,0.001,0.004,2084.45,34.49553,1902.0,1580.0,1142.0
6688,23B172841,47.1,61.3,34.59,0.109999999403954,06CSK 675150,06CSK,06CSK,06CSK,L,T,0.068,0.406,0.0042,0.0022,0.033,0.12,0.041,0.034,0.01,0.0339,0.001,0.0019,0.0078,0.001,0.004,2162.966,34.47586,1909.0,1603.0,1148.0
6689,23B172843,48.0,61.6,36.02,0.129600003361702,06CSK 675150,06CSK,06CSK,06CSK,L,T,0.068,0.406,0.0042,0.0022,0.033,0.12,0.041,0.034,0.01,0.0339,0.001,0.0019,0.0078,0.001,0.004,2163.362,34.47556,1905.0,1603.0,1142.0
6690,23B172850,44.4,59.2,32.52,0.114600002765656,06CSK 675150,06CSK,06CSK,06CSK,L,T,0.06,0.369,0.0061,0.0034,0.019,0.112,0.039,0.037,0.011,0.0353,0.002,0.0021,0.0065,0.001,0.004,2163.686,34.47407,1884.0,1603.0,1148.0
6691,23B172854,46.8,58.7,36.58,0.114000000059605,06CSK 675150,06CSK,06CSK,06CSK,L,T,0.06,0.369,0.0061,0.0034,0.019,0.112,0.039,0.037,0.011,0.0353,0.002,0.0021,0.0065,0.001,0.004,2139.35,34.47969,1887.0,1603.0,1148.0
6692,23B172858,48.4,60.3,35.45,0.109999999403954,06CSK 675150,06CSK,06CSK,06CSK,L,T,0.064,0.39,0.0039,0.0024,0.021,0.105,0.039,0.04,0.01,0.025,0.0,0.0015,0.0073,0.001,0.004,2154.866,34.47321,1887.0,1599.0,1146.0
6693,23B172862,47.4,59.8,34.03,0.109999999403954,06CSK 675150,06CSK,06CSK,06CSK,L,T,0.064,0.39,0.0039,0.0024,0.021,0.105,0.039,0.04,0.01,0.025,0.0,0.0015,0.0073,0.001,0.004,2174.414,34.47003,1909.0,1599.0,1146.0
6694,23B172865,46.7,59.7,32.92,0.109999999403954,06CSK 675150,06CSK,06CSK,06CSK,L,T,0.064,0.39,0.0039,0.0024,0.021,0.105,0.039,0.04,0.01,0.025,0.0,0.0015,0.0073,0.001,0.004,2180.192,34.46847,1896.0,1603.0,1149.0
6695,23B172867,46.4,59.8,34.16,0.109999999403954,06CSK 675150,06CSK,06CSK,06CSK,L,T,0.061,0.355,0.0059,0.0041,0.016,0.105,0.037,0.035,0.008,0.0316,0.001,0.0023,0.008,0.001,0.004,2154.416,34.47541,1902.0,1598.0,1148.0
6696,23B172873,47.0,60.3,34.25,0.0989999994635582,06CSK 675150,06CSK,06CSK,06CSK,L,T,0.061,0.355,0.0059,0.0041,0.016,0.105,0.037,0.035,0.008,0.0316,0.001,0.0023,0.008,0.001,0.004,2062.274,34.50928,1859.0,1607.0,1146.0
7230,23B174793,42.3,57.9,32.86,0.096000000834465,06CSK 675150,06CSK,06CSK,03CSK,L,T,0.074,0.375,0.004,0.0039,0.02,0.139,0.046,0.038,0.01,0.03,0.003,0.0034,0.0086,0.001,0.004,2070.446,34.50098,1961.0,1671.0,1149.0
7286,23B175108,42.3,58.8,33.28,0.108900003135204,06CSK 675150,06CSK,06CSK,06CSK,L,T,0.068,0.389,0.0045,0.0035,0.016,0.126,0.038,0.04,0.008,0.0284,0.001,0.0025,0.0143,0.001,0.004,2022.188,34.51416,1934.0,1666.0,1169.0
7287,23B175112,44.8,58.7,30.46,0.0900000035762787,06CSK 675150,06CSK,06CSK,06CSK,L,T,0.068,0.389,0.0045,0.0035,0.016,0.126,0.038,0.04,0.008,0.0284,0.001,0.0025,0.0143,0.001,0.004,2119.676,34.48704,1977.0,1644.0,1148.0
7321,23B175260,40.7,58.2,35.38,0.178700000047684,06CSK 675150,06CSK,06CSK,06CSK,L,T,0.074,0.388,0.0058,0.0041,0.016,0.115,0.045,0.037,0.012,0.0253,0.0,0.0027,0.0102,0.0,0.004,1971.086,44.37692,1844.0,1671.0,1166.0
7322,23B175260,39.7,57.9,34.86,0.178700000047684,06CSK 675150,06CSK,06CSK,06CSK,T,T,0.074,0.388,0.0058,0.0041,0.016,0.115,0.045,0.037,0.012,0.0253,0.0,0.0027,0.0102,0.0,0.004,1971.086,44.37692,1844.0,1671.0,1166.0
7327,23B175279,43.7,60.2,33.14,0.0996000021696091,06CSK 675150,06CSK,05CSK,06CSK,L,T,0.065,0.369,0.0056,0.0019,0.021,0.114,0.042,0.039,0.008,0.0302,0.001,0.003,0.0108,0.0,0.004,2077.646,39.42188,1895.0,1646.0,1144.0
7328,23B175284,50.4,62.8,30.21,0.0706999972462654,06CSK 675150,06CSK,06CSK,06CSK,L,T,0.065,0.369,0.0056,0.0019,0.021,0.114,0.042,0.039,0.008,0.0302,0.001,0.003,0.0108,0.0,0.004,2081.876,39.41942,1895.0,1616.0,1155.0
7329,23B175285,47.6,60.8,31.07,0.0706999972462654,06CSK 675150,06CSK,06CSK,06CSK,L,T,0.065,0.369,0.0056,0.0019,0.021,0.114,0.042,0.039,0.008,0.0302,0.001,0.003,0.0108,0.0,0.004,2082.344,39.41973,1895.0,1616.0,1155.0
7330,23B175288,47.0,59.6,31.75,0.0706999972462654,06CSK 675150,06CSK,06CSK,06CSK,L,T,0.069,0.393,0.0046,0.0019,0.02,0.121,0.042,0.052,0.013,0.0314,0.0,0.0024,0.0087,0.001,0.004,2080.148,39.42028,1887.0,1616.0,1158.0
7332,23B175294,41.0,57.7,35.58,0.172999992966652,06CSK 675150,06CSK,06CSK,06CSK,L,T,0.065,0.389,0.0045,0.0043,0.011,0.136,0.041,0.052,0.009,0.0332,0.001,0.005,0.0091,0.0,0.004,2006.726,54.21928,1909.0,1625.0,1160.0
7333,23B175299,45.2,60.7,33.26,0.0996000021696091,06CSK 675150,06CSK,06CSK,05CSK,L,T,0.065,0.389,0.0045,0.0043,0.011,0.136,0.041,0.052,0.009,0.0332,0.001,0.005,0.0091,0.0,0.004,2081.966,34.49665,1925.0,1614.0,1157.0
7359,23B175378,50.1,62.3,30.12,0.0856999978423119,06CSK 675150,06CSK,06CSK,06CSK,L,T,0.062,0.371,0.0043,0.0019,0.016,0.124,0.041,0.037,0.011,0.0283,0.002,0.0022,0.0121,0.0,0.004,2101.046,34.49432,1922.0,1596.0,1149.0
7360,23B175379,47.6,61.05,30.67,0.0710000023245811,06CSK 675150,06CSK,06CSK,06CSK,L,T,0.062,0.371,0.0043,0.0019,0.016,0.124,0.041,0.037,0.011,0.0283,0.002,0.0022,0.0121,0.0,0.004,2067.08,34.49905,1913.0,1594.0,1158.0
7361,23B175382,47.9,60.150000000000006,32.474999999999994,0.0579999983310699,06CSK 675150,06CSK,06CSK,06CSK,L,T,0.068,0.383,0.0036,0.0016,0.025,0.124,0.044,0.033,0.013,0.0354,0.003,0.0025,0.0082,0.001,0.004,2077.97,34.49694,1922.0,1619.0,1167.0
7385,23B175470,44.8,59.5,33.29,0.114000000059605,06CSK 675150,06CSK,06CSK,06CSK,L,T,0.065,0.403,0.0035,0.0012,0.021,0.118,0.04,0.036,0.008,0.0324,0.001,0.004,0.0047,0.0,0.004,2087.69,34.49498,1927.0,1596.0,1146.0
7387,23B175477,46.8,59.6,33.04,0.114000000059605,06CSK 675150,06CSK,06CSK,06CSK,L,T,0.065,0.403,0.0046,0.0023,0.016,0.113,0.04,0.041,0.011,0.0294,0.001,0.0029,0.007,0.0,0.004,2072.642,34.50089,1927.0,1601.0,1148.0
7392,23B175501,48.3,60.5,33.83,0.0740000009536743,06CSK 675150,06CSK,06CSK,06CSK,L,T,0.066,0.375,0.0052,0.0045,0.019,0.114,0.04,0.044,0.011,0.0313,0.002,0.0026,0.0057,0.0,0.004,2070.806,34.49936,1920.0,1599.0,1149.0
7394,23B175509,47.8,60.7,32.59,0.0740000009536743,06CSK 675150,06CSK,06CSK,06CSK,L,T,0.069,0.417,0.004,0.0036,0.029,0.113,0.039,0.038,0.007,0.0313,0.001,0.0032,0.0091,0.001,0.004,2048.612,34.50303,1909.0,1596.0,1158.0
7395,23B175512,46.0,60.5,33.22,0.114000000059605,06CSK 675150,06CSK,06CSK,06CSK,L,T,0.062,0.411,0.0046,0.0033,0.033,0.11,0.039,0.042,0.011,0.0322,0.001,0.0029,0.009,0.001,0.004,2050.16,34.50391,1914.0,1599.0,1155.0
7396,23B175517,46.1,61.1,32.84,0.114000000059605,06CSK 675150,06CSK,06CSK,06CSK,L,T,0.062,0.411,0.0046,0.0033,0.033,0.11,0.039,0.042,0.011,0.0322,0.001,0.0029,0.009,0.001,0.004,2045.966,34.50667,1907.0,1596.0,1151.0
7397,23B175520,46.9,60.7,31.9,0.114000000059605,06CSK 675150,06CSK,06CSK,06CSK,L,T,0.07,0.404,0.0044,0.0034,0.033,0.113,0.042,0.039,0.01,0.03,0.0,0.0029,0.0039,0.001,0.004,2040.98,34.50376,1907.0,1596.0,1153.0
7398,23B175526,47.8,61.0,34.27,0.0989999994635582,06CSK 675150,06CSK,06CSK,06CSK,L,T,0.07,0.404,0.0044,0.0034,0.033,0.113,0.042,0.039,0.01,0.03,0.0,0.0029,0.0039,0.001,0.004,2119.424,34.48695,1947.0,1607.0,1151.0
7399,23B175529,47.9,61.3,34.6,0.0989999994635582,06CSK 675150,06CSK,06CSK,06CSK,L,T,0.067,0.391,0.0043,0.0035,0.024,0.125,0.043,0.041,0.012,0.0278,0.001,0.0027,0.0097,0.0,0.004,2122.106,34.48331,1941.0,1599.0,1149.0
7400,23B175534,40.6,57.5,37.72,0.241999998688698,06CSK 675150,06CSK,06CSK,06CSK,L,T,0.067,0.391,0.0043,0.0035,0.024,0.125,0.043,0.041,0.012,0.0278,0.001,0.0027,0.0097,0.0,0.004,2032.232,49.27194,1896.0,1614.0,1157.0
7452,23B175721,44.8,59.8,35.51,0.244100004434586,06CSK 675150,06CSK,06CSK,06CSK,L,T,0.063,0.405,0.002,0.0011,0.013,0.105,0.034,0.037,0.01,0.0278,0.0,0.003,0.0039,0.0,0.004,2078.762,54.17757,1855.0,1650.0,1158.0
7456,23B175737,45.5,59.1,30.2,0.111000001430511,06CSK 675150,06CSK,06CSK,06CSK,L,T,0.066,0.385,0.0032,0.0032,0.009,0.11,0.04,0.035,0.008,0.0294,0.001,0.0027,0.0034,0.0,0.004,2039.288,39.43358,1844.0,1612.0,1151.0
7457,23B175740,45.3,58.7,31.06,0.0838999971747398,06CSK 675150,06CSK,06CSK,06CSK,L,T,0.061,0.383,0.0022,0.0026,0.015,0.099,0.037,0.04,0.011,0.0277,0.001,0.0022,0.0026,0.0,0.004,2037.074,39.43625,1842.0,1612.0,1166.0
7460,23B175753,43.6,59.3,35.23,0.241999998688698,06CSK 675150,06CSK,06CSK,06CSK,L,T,0.063,0.415,0.0031,0.0016,0.019,0.108,0.041,0.04,0.008,0.0284,0.002,0.0027,0.0036,0.0,0.004,1888.25,49.34541,1799.0,1664.0,1191.0
7470,23B175813,47.7,62.8,32.58,0.118000000715256,06CSK 675150,06CSK,06CSK,06CSK,L,T,0.068,0.363,0.0038,0.0019,0.023,0.114,0.043,0.032,0.011,0.0266,0.0,0.0022,0.0062,0.0,0.004,2087.24,39.4345,1871.0,1626.0,1151.0
7474,23B175834,53.6,65.9,28.88,0.0769999995827675,06CSK 675150,06CSK,06CSK,06CSK,L,T,0.077,0.438,0.0043,0.0,0.044,0.111,0.037,0.045,0.012,0.0346,0.001,0.0027,0.0059,0.001,0.005,2015.546,39.44261,1817.0,1623.0,1149.0
7478,23B175875,50.5,63.5,29.09,0.0579999983310699,06CSK 675150,06CSK,06CSK,06CSK,L,T,0.063,0.368,0.003,0.0025,0.018,0.126,0.038,0.034,0.008,0.0333,0.002,0.0025,0.0021,0.0,0.004,2086.07,34.50116,1868.0,1603.0,1157.0
7489,23B175969,47.8,59.4,33.59,0.0579999983310699,06CSK 675150,06CSK,06CSK,06CSK,L,T,0.062,0.425,0.0032,0.0023,0.02,0.137,0.04,0.052,0.007,0.0329,0.002,0.0027,0.008,0.001,0.004,2043.968,34.50547,1950.0,1578.0,1155.0
7490,23B175970,44.0,58.8,35.13,0.0579999983310699,06CSK 675150,06CSK,06CSK,06CSK,L,T,0.062,0.425,0.0032,0.0023,0.02,0.137,0.04,0.052,0.007,0.0329,0.002,0.0027,0.008,0.001,0.004,2044.706,34.50732,1936.0,1572.0,1153.0
7491,23B175977,48.15,60.15,32.385,0.0579999983310699,06CSK 675150,06CSK,06CSK,06CSK,L,T,0.068,0.387,0.0046,0.0031,0.016,0.138,0.045,0.051,0.01,0.0328,0.0,0.0032,0.0062,0.0,0.004,2046.902,34.50612,1956.0,1574.0,1157.0
7492,23B175989,41.8,57.3,33.89,0.125,06CSK 675150,06CSK,06CSK,06CSK,L,T,0.064,0.399,0.0043,0.0022,0.017,0.136,0.043,0.046,0.008,0.0288,0.002,0.0024,0.0019,0.0,0.004,2115.338,44.32498,2022.0,1670.0,1160.0
7494,23B175995,44.2,58.4,32.99,0.0900000035762787,06CSK 675150,06CSK,06CSK,06CSK,L,T,0.07,0.378,0.0045,0.0042,0.011,0.161,0.046,0.054,0.01,0.0273,0.001,0.0021,0.0029,0.0,0.004,2076.728,34.49798,1981.0,1619.0,1148.0
7591,23B176478,48.4,62.3,32.38,0.115900002419949,06CSK 675150,06CSK,06CSK,06CSK,L,T,0.069,0.405,0.0063,0.0003,0.041,0.133,0.045,0.047,0.012,0.0381,0.002,0.0031,0.0052,0.001,0.003,2124.752,39.4053,1896.0,1625.0,1149.0
7592,23B176481,45.8,60.9,32.82,0.111000001430511,06CSK 675150,06CSK,06CSK,06CSK,L,T,0.063,0.397,0.0038,0.0023,0.023,0.114,0.038,0.034,0.008,0.0257,0.001,0.0024,0.0095,0.0,0.004,2108.984,39.40951,1886.0,1634.0,1153.0
7593,23B176486,47.0,60.8,34.14,0.0839999988675117,06CSK 675150,06CSK,06CSK,06CSK,L,T,0.063,0.397,0.0038,0.0023,0.023,0.114,0.038,0.034,0.008,0.0257,0.001,0.0024,0.0095,0.0,0.004,2099.768,39.40913,1878.0,1630.0,1153.0
7594,23B176489,48.1,61.5,33.11,0.0700000002980232,06CSK 675150,06CSK,06CSK,06CSK,L,T,0.061,0.353,0.0028,0.0016,0.016,0.121,0.039,0.031,0.014,0.0294,0.005,0.0037,0.0041,0.001,0.004,2128.226,39.41145,1893.0,1632.0,1157.0
7595,23B176493,44.3,60.5,31.81,0.12899999320507,06CSK 675150,06CSK,06CSK,06CSK,L,T,0.061,0.353,0.0028,0.0016,0.016,0.121,0.039,0.031,0.014,0.0294,0.005,0.0037,0.0041,0.001,0.004,2075.252,44.34244,1860.0,1634.0,1153.0
7634,23B176658,46.3,59.5,32.61,0.0768999978899956,06CSK 675150,06CSK,06CSK,06CSK,L,T,0.063,0.38,0.0036,0.0039,0.022,0.122,0.043,0.04,0.01,0.0315,0.0,0.0028,0.0062,0.001,0.004,2086.484,34.48941,1963.0,1599.0,1205.0
7726,23B176988,47.2,59.1,34.06,0.11599999666214,06CSK 675150,06CSK,06CSK,06CSK,L,T,0.059,0.392,0.0037,0.0033,0.031,0.154,0.046,0.039,0.009,0.0323,0.001,0.0026,0.0084,0.001,0.004,2082.902,39.42536,1860.0,1598.0,1153.0
7732,23B177010,42.65,57.650000000000006,35.815,0.244100004434586,06CSK 675150,06CSK,06CSK,06CSK,L,T,0.068,0.373,0.0066,0.0042,0.015,0.121,0.041,0.053,0.008,0.0282,0.001,0.0021,0.0083,0.0,0.004,2098.238,49.25575,1862.0,1673.0,1187.0
7733,23B177010,42.3,57.7,35.61,0.244100004434586,06CSK 675150,06CSK,06CSK,06CSK,T,T,0.068,0.373,0.0066,0.0042,0.015,0.121,0.041,0.053,0.008,0.0282,0.001,0.0021,0.0083,0.0,0.004,2098.238,49.25575,1862.0,1673.0,1187.0
7734,23B177011,44.1,58.9,30.72,0.118000000715256,06CSK 675150,06CSK,06CSK,06CSK,L,T,0.068,0.373,0.0066,0.0042,0.015,0.121,0.041,0.053,0.008,0.0282,0.001,0.0021,0.0083,0.0,0.004,2072.732,39.43039,1860.0,1670.0,1178.0
7735,23B177014,45.7,57.9,33.15,0.0970000028610229,06CSK 675150,06CSK,06CSK,06CSK,L,T,0.067,0.41,0.0054,0.0046,0.014,0.152,0.05,0.039,0.01,0.0293,0.002,0.0032,0.0089,0.0,0.004,2063.084,39.43124,1850.0,1599.0,1146.0
7740,23B177030,47.7,61.6,33.34,0.0970000028610229,06CSK 675150,06CSK,06CSK,06CSK,L,T,0.067,0.427,0.0039,0.0037,0.016,0.119,0.041,0.046,0.008,0.0317,0.001,0.0024,0.0075,0.0,0.004,2074.388,39.42656,1846.0,1599.0,1149.0
7741,23B177033,45.1,59.8,33.95,0.183100000023842,06CSK 675150,06CSK,06CSK,06CSK,L,T,0.07,0.403,0.0054,0.0043,0.019,0.12,0.039,0.059,0.008,0.0305,0.001,0.0028,0.0073,0.0,0.004,2058.728,44.35015,1833.0,1626.0,1149.0
8884,23B181954,43.6,59.8,32.22,0.119999997317791,06CSK 675150,06CSK,06CSK,06CSK,L,T,0.063,0.389,0.0063,0.0023,0.02,0.129,0.042,0.05,0.009,0.0291,0.001,0.0027,0.0071,0.001,0.004,2125.292,44.36132,1898.0,1677.0,1155.0
8885,23B181957,43.7,60.1,31.83,0.118000000715256,06CSK 675150,06CSK,06CSK,06CSK,L,T,0.061,0.355,0.005,0.0049,0.017,0.13,0.04,0.043,0.016,0.0247,0.003,0.0024,0.0078,0.0,0.004,2187.536,39.43972,1920.0,1677.0,1153.0
8886,23B181957,45.4,59.4,28.8,0.118000000715256,06CSK 675150,06CSK,06CSK,06CSK,T,T,0.061,0.355,0.005,0.0049,0.017,0.13,0.04,0.043,0.016,0.0247,0.003,0.0024,0.0078,0.0,0.004,2187.536,39.43972,1920.0,1677.0,1153.0
8889,23B181965,43.8,57.3,37.67,0.221100002527237,06CSK 675150,06CSK,06CSK,06CSK,L,T,0.06,0.384,0.0054,0.0061,0.017,0.141,0.043,0.051,0.01,0.0379,0.002,0.0028,0.0075,0.001,0.005,2101.01,49.26039,1862.0,1684.0,1162.0
8890,23B181965,43.7,57.7,37.16,0.221100002527237,06CSK 675150,06CSK,06CSK,06CSK,T,T,0.06,0.384,0.0054,0.0061,0.017,0.141,0.043,0.051,0.01,0.0379,0.002,0.0028,0.0075,0.001,0.005,2101.01,49.26039,1862.0,1684.0,1162.0
8891,23B181967,44.3,57.6,34.42,0.221100002527237,06CSK 675150,06CSK,06CSK,06CSK,L,T,0.06,0.384,0.0054,0.0061,0.017,0.141,0.043,0.051,0.01,0.0379,0.002,0.0028,0.0075,0.001,0.005,2105.24,49.26046,1871.0,1680.0,1148.0
8892,23B181970,42.7,58.0,33.26,0.178700000047684,06CSK 675150,06CSK,06CSK,06CSK,L,T,0.063,0.355,0.0054,0.0027,0.011,0.132,0.039,0.044,0.016,0.0295,0.003,0.0024,0.0074,0.0,0.004,2108.678,44.3332,1862.0,1673.0,1140.0
