Repository: PNell/TrialTest3

File: Data/StreamlitData032524.csv (part 38 of 96)
,coil_no,YieldStrength,TensileStrength,TotalElongation,coil_thickness,steel_design_description,grade,grade_head,grade_tail,sample_direction,sample_location,c_amount,mn_amount,p_amount,s_amount,si_amount,cu_amount,ni_amount,cr_amount,mo_amount,al_amount,nb_amount,ca_amount,n_amount,ti_amount,v_amount,TF1_EXIT_AVG_BODY,TBC_thickness,TEMP_FM_ENTRY_AVG,TEMP_FM_EXIT_AVG,TEMP_COILING_AVG
8893,23B181974,42.6,58.7,33.56,0.114600002765656,06CSK 675150,06CSK,06CSK,06CSK,L,T,0.063,0.355,0.0054,0.0027,0.011,0.132,0.039,0.044,0.016,0.0295,0.003,0.0024,0.0074,0.0,0.004,2136.38,39.39848,1900.0,1670.0,1160.0
8913,23B182057,44.6,60.4,31.38,0.125,06CSK 675150,06CSK,06CSK,05CSK,L,T,0.07,0.373,0.0054,0.0004,0.033,0.125,0.044,0.046,0.014,0.0304,0.002,0.0018,0.0083,0.001,0.004,2127.416,34.48658,1963.0,1673.0,1153.0
8921,23B182110,47.4,62.5,31.15,0.0996000021696091,06CSK 675150,06CSK,05CSK,06CSK,L,T,0.063,0.495,0.0067,0.0038,0.015,0.119,0.038,0.045,0.016,0.033,0.001,0.0029,0.0082,0.0,0.004,2131.484,34.48555,1963.0,1641.0,1153.0
8970,23B182306,44.3,58.2,32.77,0.114600002765656,06CSK 675150,06CSK,03CSK,06CSK,L,T,0.068,0.374,0.0044,0.001,0.029,0.137,0.047,0.031,0.014,0.0305,0.0,0.0046,0.0084,0.0,0.004,2102.18,39.40794,1886.0,1670.0,1182.0
8971,23B182311,47.3,60.9,30.17,0.0740000009536743,06CSK 675150,06CSK,06CSK,06CSK,L,T,0.068,0.374,0.0044,0.001,0.029,0.137,0.047,0.031,0.014,0.0305,0.0,0.0046,0.0084,0.0,0.004,2136.038,39.40842,1878.0,1682.0,1157.0
8972,23B182312,46.8,60.3,31.13,0.0719999969005585,06CSK 675150,06CSK,06CSK,06CSK,L,T,0.067,0.381,0.0061,0.005,0.016,0.128,0.044,0.039,0.008,0.0341,0.001,0.0046,0.0095,0.001,0.004,2144.3,39.39573,1882.0,1684.0,1144.0
8973,23B182318,45.1,60.6,29.57,0.118000000715256,06CSK 675150,06CSK,06CSK,06CSK,L,T,0.067,0.381,0.0061,0.005,0.016,0.128,0.044,0.039,0.008,0.0341,0.001,0.0046,0.0095,0.001,0.004,2149.178,34.47692,1896.0,1632.0,1144.0
8974,23B182321,43.5,59.9,31.4,0.0989999994635582,06CSK 675150,06CSK,06CSK,06CSK,L,T,0.069,0.367,0.004,0.0004,0.03,0.126,0.045,0.033,0.014,0.0254,0.0,0.0024,0.0073,0.0,0.003,2157.35,34.48125,1927.0,1628.0,1155.0
8993,23B182479,46.5,59.5,31.39,0.12950000166893,06CSK 675150,06CSK,03CSK,06CSK,L,T,0.063,0.37,0.0052,0.0009,0.03,0.12,0.051,0.042,0.009,0.0353,0.001,0.0032,0.008,0.001,0.004,2062.508,49.27377,1842.0,1621.0,1151.0
8994,23B182479,46.1,59.7,33.72,0.12950000166893,06CSK 675150,06CSK,03CSK,06CSK,T,T,0.063,0.37,0.0052,0.0009,0.03,0.12,0.051,0.042,0.009,0.0353,0.001,0.0032,0.008,0.001,0.004,2062.508,49.27377,1842.0,1621.0,1151.0
8997,23B182488,46.0,61.3,30.33,0.11599999666214,06CSK 675150,06CSK,06CSK,06CSK,L,T,0.068,0.416,0.0122,0.004,0.018,0.137,0.066,0.081,0.016,0.0281,0.001,0.0028,0.0089,0.0,0.004,2111.756,44.33041,1887.0,1617.0,1149.0
8998,23B182491,45.4,61.5,29.33,0.174400001764297,06CSK 675150,06CSK,06CSK,06CSK,L,T,0.068,0.416,0.0122,0.004,0.018,0.137,0.066,0.081,0.016,0.0281,0.001,0.0028,0.0089,0.0,0.004,2118.218,44.33216,1875.0,1623.0,1126.0
8999,23B182493,44.9,60.2,32.2,0.0970000028610229,06CSK 675150,06CSK,06CSK,06CSK,L,T,0.069,0.405,0.0076,0.0036,0.017,0.142,0.048,0.056,0.009,0.0341,0.001,0.0028,0.0085,0.001,0.004,2108.282,39.41589,1893.0,1619.0,1164.0
9000,23B182496,47.1,60.6,30.34,0.0970000028610229,06CSK 675150,06CSK,06CSK,06CSK,L,T,0.069,0.405,0.0076,0.0036,0.017,0.142,0.048,0.056,0.009,0.0341,0.001,0.0028,0.0085,0.001,0.004,2067.188,39.41869,1860.0,1617.0,1162.0
9016,23B182543,44.0,61.1,30.19,0.174400001764297,06CSK 675150,06CSK,03DS-B,06CSK,L,T,0.068,0.361,0.0065,0.0026,0.021,0.12,0.051,0.035,0.011,0.0293,0.001,0.0029,0.0098,0.0,0.004,2187.788,49.21084,1963.0,1686.0,1185.0
9017,23B182549,44.8,60.4,31.32,0.109999999403954,06CSK 675150,06CSK,06CSK,06CSK,L,T,0.068,0.361,0.0065,0.0026,0.021,0.12,0.051,0.035,0.011,0.0293,0.001,0.0029,0.0098,0.0,0.004,2192.81,34.46786,1990.0,1670.0,1162.0
9018,23B182553,47.2,60.0,31.65,0.0989999994635582,06CSK 675150,06CSK,06CSK,06CSK,L,T,0.067,0.383,0.0056,0.0018,0.025,0.181,0.047,0.042,0.009,0.0311,0.001,0.005,0.007,0.001,0.004,2102.738,34.49949,1940.0,1616.0,1164.0
9019,23B182558,48.2,60.4,30.48,0.0989999994635582,06CSK 675150,06CSK,06CSK,06CSK,L,T,0.067,0.383,0.0056,0.0018,0.025,0.181,0.047,0.042,0.009,0.0311,0.001,0.005,0.007,0.001,0.004,2211.71,34.465,1904.0,1612.0,1169.0
9020,23B182561,49.4,61.7,31.8,0.0740000009536743,06CSK 675150,06CSK,06CSK,06CSK,L,T,0.063,0.388,0.006,0.0021,0.026,0.133,0.051,0.041,0.012,0.0326,0.001,0.0027,0.0085,0.001,0.004,2128.856,34.49209,1947.0,1616.0,1162.0
9021,23B182566,50.4,60.5,32.01,0.061999998986721,06CSK 675150,06CSK,06CSK,06CSK,L,T,0.065,0.389,0.0053,0.0019,0.026,0.156,0.047,0.042,0.009,0.0328,0.001,0.003,0.0072,0.001,0.004,2039.54,34.51704,1911.0,1587.0,1164.0
9022,23B182571,47.6,59.7,32.89,0.125100001692772,06CSK 675150,06CSK,06CSK,06CSK,L,T,0.065,0.389,0.0053,0.0019,0.026,0.156,0.047,0.042,0.009,0.0328,0.001,0.003,0.0072,0.001,0.004,2191.856,34.46797,1963.0,1605.0,1153.0
9242,23B183298,53.1,64.0,31.0,0.096000000834465,06CSK 675150,06CSK,06NB51,06CSK,L,T,0.067,0.402,0.0059,0.0011,0.023,0.142,0.045,0.041,0.012,0.0337,0.004,0.0024,0.0106,0.001,0.004,2084.054,34.49805,1914.0,1670.0,1162.0
9243,23B183300,55.3,65.9,26.05,0.0700000002980232,06CSK 675150,06CSK,06CSK,06CSK,L,T,0.067,0.402,0.0059,0.0011,0.023,0.142,0.045,0.041,0.012,0.0337,0.004,0.0024,0.0106,0.001,0.004,2081.156,34.50074,1860.0,1634.0,1144.0
9244,23B183304,46.1,60.9,34.71,0.244000002741814,06CSK 675150,06CSK,06CSK,06CSK,L,T,0.067,0.402,0.0059,0.0011,0.023,0.142,0.045,0.041,0.012,0.0337,0.004,0.0024,0.0106,0.001,0.004,2054.966,49.28519,1884.0,1673.0,1187.0
9692,23B184867,44.6,60.6,29.28,0.116099998354912,06CSK 675150,06CSK,05CSK,06CSK,L,T,0.065,0.386,0.0053,0.0025,0.02,0.114,0.039,0.037,0.012,0.0308,0.0,0.0031,0.0093,0.0,0.004,2065.388,39.42982,1859.0,1675.0,1157.0
9696,23B184882,46.4,60.9,30.68,0.0970000028610229,06CSK 675150,06CSK,06CSK,06CSK,L,T,0.062,0.388,0.0085,0.0028,0.016,0.102,0.041,0.04,0.008,0.0291,0.001,0.0026,0.0088,0.001,0.004,2119.226,39.41214,1895.0,1680.0,1149.0
9700,23B184906,44.1,61.2,29.36,0.118000000715256,06CSK 675150,06CSK,06CSK,06CSK,L,T,0.061,0.359,0.0042,0.0021,0.017,0.116,0.036,0.038,0.013,0.0302,0.0,0.0021,0.0092,0.0,0.004,2078.258,39.42631,1893.0,1677.0,1146.0
9701,23B184912,45.2,63.1,29.72,0.0700000002980232,06CSK 675150,06CSK,06CSK,03DS-B,L,T,0.061,0.359,0.0042,0.0021,0.017,0.116,0.036,0.038,0.013,0.0302,0.0,0.0021,0.0092,0.0,0.004,2045.21,39.43629,1898.0,1679.0,1166.0
9718,23B185050,45.7,60.0,33.53,0.061999998986721,06CSK 675150,06CSK,06CSK,06CSK,L,T,0.069,0.384,0.0061,0.0028,0.013,0.117,0.04,0.04,0.007,0.0309,0.001,0.0028,0.0088,0.001,0.004,2117.642,34.4925,1972.0,1648.0,1164.0
9719,23B185055,47.3,61.1,30.2,0.109999999403954,06CSK 675150,06CSK,06CSK,06CSK,L,T,0.069,0.384,0.0061,0.0028,0.013,0.117,0.04,0.04,0.007,0.0309,0.001,0.0028,0.0088,0.001,0.004,2076.692,34.49926,1965.0,1679.0,1146.0
9720,23B185057,45.9,61.4,31.45,0.0989999994635582,06CSK 675150,06CSK,06CSK,06CSK,L,T,0.069,0.389,0.0072,0.0017,0.032,0.11,0.035,0.052,0.01,0.0305,0.0,0.0023,0.008,0.001,0.004,2072.246,34.49986,1958.0,1673.0,1149.0
9734,23B185114,46.1,59.9,31.65,0.11599999666214,06CSK 675150,06CSK,06CSK,06CSK,L,T,0.067,0.368,0.0052,0.0017,0.024,0.107,0.039,0.043,0.009,0.0319,0.0,0.0025,0.0095,0.001,0.004,2164.802,39.39692,1923.0,1632.0,1146.0
9735,23B185115,45.7,58.6,33.59,0.11599999666214,06CSK 675150,06CSK,06CSK,03CSK,L,T,0.067,0.368,0.0052,0.0017,0.024,0.107,0.039,0.043,0.009,0.0319,0.0,0.0025,0.0095,0.001,0.004,2155.586,39.39809,1925.0,1632.0,1153.0
9741,23B185133,48.0,60.8,30.52,0.0719999969005585,06CSK 675150,06CSK,06CSK,06CSK,L,T,0.06,0.351,0.0076,0.0036,0.025,0.098,0.036,0.046,0.006,0.0333,0.001,0.0024,0.008,0.001,0.004,2142.194,39.3937,1893.0,1614.0,1144.0
9742,23B185134,43.9,57.0,33.13,0.127000004053116,06CSK 675150,06CSK,06CSK,06CSK,L,T,0.06,0.351,0.0076,0.0036,0.025,0.098,0.036,0.046,0.006,0.0333,0.001,0.0024,0.008,0.001,0.004,2051.6,44.34094,1832.0,1625.0,1140.0
9743,23B185136,44.2,60.0,29.07,0.221100002527237,06CSK 675150,06CSK,06CSK,06CSK,L,T,0.06,0.351,0.0076,0.0036,0.025,0.098,0.036,0.046,0.006,0.0333,0.001,0.0024,0.008,0.001,0.004,2096.42,49.26584,1859.0,1626.0,1146.0
9744,23B185140,43.7,60.5,34.05,0.221100002527237,06CSK 675150,06CSK,06CSK,06CSK,L,T,0.065,0.398,0.0063,0.0004,0.031,0.098,0.036,0.041,0.009,0.0303,0.0,0.0024,0.0082,0.001,0.004,2079.41,59.12356,1833.0,1621.0,1155.0
9745,23B185143,45.5,59.3,29.2,0.159999996423721,06CSK 675150,06CSK,06CSK,06CSK,L,T,0.065,0.398,0.0063,0.0004,0.031,0.098,0.036,0.041,0.009,0.0303,0.0,0.0024,0.0082,0.001,0.004,2115.608,54.1773,1864.0,1623.0,1149.0
9746,23B185147,46.1,60.6,31.35,0.159999996423721,06CSK 675150,06CSK,06CSK,06CSK,L,T,0.063,0.399,0.0062,0.0031,0.017,0.1,0.042,0.042,0.008,0.0339,0.001,0.0026,0.0078,0.001,0.004,2129.864,59.09454,1853.0,1626.0,1157.0
9747,23B185148,46.1,58.8,29.17,0.160099998116493,06CSK 675150,06CSK,06CSK,05CSK,L,T,0.063,0.399,0.0062,0.0031,0.017,0.1,0.042,0.042,0.008,0.0339,0.001,0.0026,0.0078,0.001,0.004,2137.802,59.09573,1855.0,1626.0,1153.0
9755,23B185192,47.7,59.7,32.2,0.114600002765656,06CSK 675150,06CSK,06CSK,06T80L,L,T,0.065,0.387,0.0064,0.0003,0.047,0.104,0.043,0.055,0.009,0.0354,0.001,0.0032,0.0123,0.003,0.004,2168.834,34.51419,1954.0,1630.0,1155.0
10059,23B187017,46.5,58.9,29.67,0.0700000002980232,06CSK 675150,06CSK,06CSK,06CSK,L,T,0.063,0.393,0.0039,0.0005,0.017,0.109,0.042,0.035,0.01,0.0346,0.0,0.0027,0.0087,0.001,0.004,1971.986,39.4632,1814.0,1643.0,1160.0
10076,23B187057,48.3,61.4,28.97,0.114699997007847,06CSK 675150,06CSK,06CSK,06CSK,T,T,0.068,0.399,0.0077,0.0048,0.026,0.122,0.041,0.045,0.01,0.0294,0.002,0.0027,0.008,0.001,0.005,2128.352,39.40607,1896.0,1679.0,1160.0
10273,23B187745,48.8,63.6,31.01,0.0996000021696091,06CSK 675150,06CSK,06CSK,06CSK,L,T,0.069,0.406,0.0061,0.0015,0.024,0.138,0.046,0.037,0.011,0.0317,0.001,0.0026,0.0111,0.001,0.003,2134.04,39.40238,1886.0,1673.0,1148.0
10278,23B187762,46.4,61.1,32.25,0.160099998116493,06CSK 675150,06CSK,06CSK,06CSK,L,T,0.068,0.407,0.0063,0.0037,0.023,0.124,0.042,0.036,0.009,0.0255,0.001,0.0025,0.01,0.001,0.003,2065.604,44.34692,1833.0,1670.0,1151.0
10279,23B187762,44.9,60.6,31.66,0.160099998116493,06CSK 675150,06CSK,06CSK,06CSK,T,T,0.068,0.407,0.0063,0.0037,0.023,0.124,0.042,0.036,0.009,0.0255,0.001,0.0025,0.01,0.001,0.003,2065.604,44.34692,1833.0,1670.0,1151.0
10280,23B187765,45.4,60.5,33.55,0.159999996423721,06CSK 675150,06CSK,06CSK,06CSK,L,T,0.068,0.397,0.0047,0.0006,0.012,0.106,0.041,0.033,0.011,0.0275,0.0,0.0028,0.0086,0.001,0.003,2074.64,44.34434,1837.0,1671.0,1155.0
10281,23B187767,45.8,60.7,31.65,0.160099998116493,06CSK 675150,06CSK,06CSK,06CSK,L,T,0.068,0.397,0.0047,0.0006,0.012,0.106,0.041,0.033,0.011,0.0275,0.0,0.0028,0.0086,0.001,0.003,2071.472,44.34841,1837.0,1671.0,1153.0
10282,23B187769,44.5,58.4,32.66,0.160099998116493,06CSK 675150,06CSK,06CSK,06CSK,L,T,0.069,0.392,0.0065,0.0018,0.015,0.114,0.04,0.035,0.009,0.0285,0.001,0.0031,0.008,0.001,0.003,2076.71,44.34584,1833.0,1598.0,1148.0
10315,23B187921,48.0,62.3,31.67,0.150099992752075,06CSK 675150,06CSK,06CSK,06CSK,L,T,0.066,0.375,0.0092,0.0041,0.02,0.11,0.041,0.035,0.011,0.0322,0.001,0.0035,0.0126,0.001,0.003,2092.298,34.49629,1956.0,1630.0,1128.0
10316,23B187923,48.1,62.6,32.16,0.150099992752075,06CSK 675150,06CSK,06CSK,06CSK,L,T,0.067,0.387,0.0069,0.002,0.016,0.108,0.039,0.032,0.012,0.0286,0.0,0.0023,0.0099,0.001,0.004,2121.098,34.49034,1950.0,1630.0,1124.0
10317,23B187928,44.0,57.2,35.63,0.100100003182888,06CSK 675150,06CSK,06CSK,03DS-B,L,T,0.067,0.387,0.0069,0.002,0.016,0.108,0.039,0.032,0.012,0.0286,0.0,0.0023,0.0099,0.001,0.004,2077.538,34.4979,1929.0,1621.0,1146.0
10399,23B188365,47.2,59.9,32.88,0.0706999972462654,06CSK 675150,06CSK,06CSK,05CSK,L,T,0.061,0.383,0.005,0.0002,0.022,0.119,0.041,0.032,0.01,0.0324,0.0,0.0021,0.0068,0.001,0.004,2043.32,34.50703,1893.0,1662.0,1184.0
10413,23B188424,44.6,58.1,34.25,0.1875,06CSK 675150,06CSK,06CSK,06CSK,L,T,0.069,0.368,0.0058,0.0009,0.027,0.117,0.042,0.029,0.01,0.0319,0.001,0.0028,0.0065,0.001,0.003,2154.38,59.07572,1909.0,1691.0,1155.0
10414,23B188427,41.5,57.5,35.81,0.179399996995926,06CSK 675150,06CSK,06CSK,06CSK,L,T,0.067,0.376,0.0044,0.0018,0.019,0.116,0.04,0.029,0.01,0.0289,0.002,0.0024,0.0072,0.001,0.003,2156.792,49.23059,1932.0,1671.0,1142.0
10415,23B188435,40.5,56.5,35.44,0.174400001764297,06CSK 675150,06CSK,06CSK,06CSK,L,T,0.065,0.388,0.0043,0.0027,0.013,0.114,0.042,0.031,0.011,0.0328,0.002,0.0026,0.0077,0.001,0.002,2085.53,49.25759,1896.0,1662.0,1151.0
10416,23B188441,43.9,59.4,31.55,0.104000002145767,06CSK 675150,06CSK,06CSK,06CSK,L,T,0.065,0.388,0.0043,0.0027,0.013,0.114,0.042,0.031,0.011,0.0328,0.002,0.0026,0.0077,0.001,0.002,2111.27,34.49466,1943.0,1675.0,1157.0
10417,23B188448,54.3,63.0,22.96,0.0700000002980232,06CSK 675150,06CSK,06CSK,06CSK,L,T,0.069,0.385,0.0033,0.0025,0.017,0.108,0.041,0.032,0.011,0.0292,0.002,0.0024,0.0071,0.001,0.003,2130.368,34.48496,1927.0,1668.0,1166.0
10438,23B188522,48.0,60.4,33.06,0.0740000009536743,06CSK 675150,06CSK,06CSK,06CSK,L,T,0.061,0.368,0.0059,0.0009,0.025,0.119,0.042,0.037,0.01,0.031,0.001,0.0027,0.0104,0.001,0.003,2029.982,34.51083,1893.0,1621.0,1153.0
10439,23B188525,47.3,60.0,32.32,0.0740000009536743,06CSK 675150,06CSK,06CSK,06CSK,L,T,0.069,0.41,0.0057,0.0032,0.011,0.115,0.038,0.04,0.012,0.0284,0.0,0.002,0.0094,0.001,0.004,1986.512,34.52466,1895.0,1623.0,1166.0
10440,23B188530,48.7,60.4,32.35,0.0740000009536743,06CSK 675150,06CSK,06CSK,06CSK,L,T,0.069,0.41,0.0057,0.0032,0.011,0.115,0.038,0.04,0.012,0.0284,0.0,0.002,0.0094,0.001,0.004,2035.976,34.50833,1882.0,1612.0,1169.0
10441,23B188537,46.2,59.5,34.01,0.0820000022649765,06CSK 675150,06CSK,06CSK,06CSK,L,T,0.064,0.377,0.0053,0.0018,0.022,0.111,0.04,0.037,0.009,0.0286,0.001,0.0026,0.0087,0.001,0.003,2049.008,34.50355,1887.0,1614.0,1153.0
10442,23B188539,48.6,60.4,29.91,0.0740000009536743,06CSK 675150,06CSK,06CSK,06CSK,L,T,0.064,0.377,0.0053,0.0018,0.022,0.111,0.04,0.037,0.009,0.0286,0.001,0.0026,0.0087,0.001,0.003,2029.298,34.51097,1871.0,1590.0,1160.0
10443,23B188542,44.8,59.5,32.85,0.140100002288818,06CSK 675150,06CSK,06CSK,06CSK,L,T,0.066,0.422,0.0044,0.0004,0.017,0.107,0.035,0.036,0.013,0.031,0.0,0.0023,0.009,0.001,0.004,2065.01,49.26886,1914.0,1679.0,1149.0
10444,23B188547,46.2,59.8,31.95,0.0740000009536743,06CSK 675150,06CSK,06CSK,06CSK,L,T,0.066,0.422,0.0044,0.0004,0.017,0.107,0.035,0.036,0.013,0.031,0.0,0.0023,0.009,0.001,0.004,2020.64,34.51423,1914.0,1625.0,1155.0
10451,23B188582,42.6,59.1,33.46,0.178100004792213,06CSK 675150,06CSK,06CSK,06CSK,L,T,0.069,0.395,0.0067,0.0014,0.025,0.113,0.039,0.032,0.011,0.0185,0.003,0.0027,0.0094,0.001,0.004,1988.564,49.29192,1862.0,1659.0,1158.0
10452,23B188588,44.8,59.7,30.99,0.0996000021696091,06CSK 675150,06CSK,06CSK,06CSK,L,T,0.069,0.395,0.0067,0.0014,0.025,0.113,0.039,0.032,0.011,0.0185,0.003,0.0027,0.0094,0.001,0.004,2072.318,34.49912,1936.0,1668.0,1160.0
10453,23B188590,45.5,58.6,33.9,0.0996000021696091,06CSK 675150,06CSK,06CSK,06CSK,L,T,0.069,0.35,0.0063,0.0034,0.026,0.109,0.037,0.037,0.011,0.0301,0.003,0.0027,0.0086,0.002,0.004,2071.868,34.49897,1922.0,1664.0,1158.0
10594,23B189119,44.7,59.6,36.19,0.249099999666214,06CSK 675150,06CSK,06CSK,06CSK,L,T,0.069,0.381,0.0073,0.0002,0.017,0.119,0.041,0.046,0.012,0.0348,0.0,0.0025,0.0051,0.001,0.004,2092.19,49.26094,1844.0,1682.0,1178.0
10595,23B189119,45.9,59.599999999999994,33.2,0.249099999666214,06CSK 675150,06CSK,06CSK,06CSK,T,T,0.069,0.381,0.0073,0.0002,0.017,0.119,0.041,0.046,0.012,0.0348,0.0,0.0025,0.0051,0.001,0.004,2092.19,49.26094,1844.0,1682.0,1178.0
10596,23B189122,44.0,58.6,35.66,0.249099999666214,06CSK 675150,06CSK,06CSK,06CSK,L,T,0.066,0.402,0.0056,0.0046,0.009,0.109,0.041,0.042,0.01,0.0323,0.0,0.0024,0.0065,0.001,0.003,2060.24,49.2723,1824.0,1670.0,1151.0
10597,23B189122,45.8,58.6,36.54,0.249099999666214,06CSK 675150,06CSK,06CSK,06CSK,T,T,0.066,0.402,0.0056,0.0046,0.009,0.109,0.041,0.042,0.01,0.0323,0.0,0.0024,0.0065,0.001,0.003,2060.24,49.2723,1824.0,1670.0,1151.0
10598,23B189129,44.6,59.1,34.28,0.178000003099442,06CSK 675150,06CSK,06CSK,06CSK,L,T,0.064,0.391,0.0064,0.0002,0.02,0.121,0.043,0.044,0.013,0.0312,0.0,0.0025,0.0038,0.001,0.004,2069.15,44.34868,1823.0,1668.0,1153.0
10599,23B189134,46.3,60.1,33.07,0.13400000333786,06CSK 675150,06CSK,06CSK,06CSK,L,T,0.064,0.391,0.0064,0.0002,0.02,0.121,0.043,0.044,0.013,0.0312,0.0,0.0025,0.0038,0.001,0.004,2068.592,44.34688,1787.0,1671.0,1153.0
10600,23B189137,45.2,59.9,33.31,0.119000002741814,06CSK 675150,06CSK,06CSK,06CSK,L,T,0.068,0.367,0.0056,0.003,0.013,0.111,0.04,0.036,0.009,0.027,0.0,0.0024,0.0072,0.001,0.003,2063.804,44.34753,1787.0,1670.0,1155.0
10601,23B189142,47.1,60.1,29.43,0.104000002145767,06CSK 675150,06CSK,06CSK,06CSK,L,T,0.068,0.367,0.0056,0.003,0.013,0.111,0.04,0.036,0.009,0.027,0.0,0.0024,0.0072,0.001,0.003,2062.616,39.42681,1814.0,1666.0,1149.0
10602,23B189146,46.0,60.4,32.31,0.183100000023842,06CSK 675150,06CSK,06CSK,06CSK,L,T,0.062,0.39,0.0052,0.0004,0.024,0.108,0.038,0.039,0.012,0.0296,0.0,0.0024,0.0033,0.001,0.004,2073.488,44.34695,1828.0,1689.0,1157.0
10604,23B189153,48.2,61.7,28.37,0.0996000021696091,06CSK 675150,06CSK,06CSK,06CSK,L,T,0.071,0.411,0.0041,0.0015,0.022,0.104,0.038,0.028,0.007,0.0351,0.001,0.0031,0.0108,0.001,0.002,2068.898,34.50342,1848.0,1670.0,1153.0
10605,23B189158,49.2,62.4,31.52,0.0996000021696091,06CSK 675150,06CSK,06CSK,06CSK,L,T,0.071,0.411,0.0041,0.0015,0.022,0.104,0.038,0.028,0.007,0.0351,0.001,0.0031,0.0108,0.001,0.002,2071.688,34.50301,1850.0,1671.0,1153.0
10606,23B189161,46.7,60.9,31.51,0.0996000021696091,06CSK 675150,06CSK,06CSK,06CSK,L,T,0.068,0.398,0.0057,0.004,0.016,0.106,0.04,0.029,0.01,0.0298,0.0,0.0023,0.0054,0.001,0.004,2054.642,34.50542,1839.0,1671.0,1153.0
10607,23B189166,47.8,61.0,31.29,0.0996000021696091,06CSK 675150,06CSK,06CSK,06CSK,L,T,0.068,0.398,0.0057,0.004,0.016,0.106,0.04,0.029,0.01,0.0298,0.0,0.0023,0.0054,0.001,0.004,2037.938,34.51108,1830.0,1666.0,1155.0
10608,23B189169,48.7,62.4,29.98,0.0996000021696091,06CSK 675150,06CSK,06CSK,06CSK,L,T,0.06,0.386,0.0056,0.0045,0.014,0.108,0.038,0.03,0.011,0.0292,0.0,0.0027,0.0051,0.001,0.004,1998.428,34.52053,1823.0,1671.0,1158.0
10617,23B189223,52.1,62.3,22.0,0.0759999975562096,06CSK 675150,06CSK,06CSK,06CSK,L,T,0.063,0.372,0.0049,0.003,0.021,0.114,0.043,0.033,0.009,0.0318,0.0,0.0032,0.0075,0.001,0.003,2033.888,34.51005,1911.0,1619.0,1162.0
10618,23B189228,48.6,61.5,24.75,0.0740000009536743,06CSK 675150,06CSK,06CSK,06CSK,L,T,0.063,0.372,0.0049,0.003,0.021,0.114,0.043,0.033,0.009,0.0318,0.0,0.0032,0.0075,0.001,0.003,1988.582,34.52402,1880.0,1621.0,1160.0
10619,23B189232,50.0,60.4,32.72,0.0740000009536743,06CSK 675150,06CSK,06CSK,06CSK,L,T,0.057,0.406,0.005,0.005,0.022,0.116,0.044,0.033,0.011,0.0428,0.001,0.0019,0.0069,0.001,0.004,2013.818,34.51598,1893.0,1623.0,1184.0
10625,23B189264,54.5,65.5,23.31,0.0590000003576279,06CSK 675150,06CSK,06CSK,06CSK,L,T,0.067,0.375,0.0062,0.0032,0.014,0.12,0.044,0.041,0.01,0.0292,0.0,0.0024,0.0087,0.001,0.003,2022.008,34.5153,1895.0,1625.0,1140.0
10626,23B189269,48.4,61.8,31.2,0.0799999982118607,06CSK 675150,06CSK,06CSK,06CSK,L,T,0.069,0.38,0.006,0.0028,0.017,0.115,0.045,0.043,0.01,0.0322,0.0,0.0025,0.0087,0.001,0.003,2086.7,44.34089,1918.0,1619.0,1203.0
10627,23B189274,54.0,63.7,28.22,0.0590000003576279,06CSK 675150,06CSK,06CSK,03CSK,L,T,0.069,0.38,0.006,0.0028,0.017,0.115,0.045,0.043,0.01,0.0322,0.0,0.0025,0.0087,0.001,0.003,2009.264,34.5201,1898.0,1623.0,1171.0
10662,23B189452,46.3,60.7,31.68,0.114000000059605,06CSK 675150,06CSK,06CSK,06CSK,L,T,0.067,0.4,0.0049,0.0001,0.025,0.117,0.043,0.037,0.009,0.0321,0.0,0.0032,0.007,0.001,0.003,2128.352,39.40332,1880.0,1662.0,1155.0
10667,23B189472,53.5,64.0,29.46,0.0706999972462654,06CSK 675150,06CSK,06CSK,06CSK,L,T,0.065,0.386,0.0055,0.0,0.029,0.123,0.042,0.037,0.011,0.0315,0.0,0.0031,0.008,0.001,0.004,2073.848,34.50223,1866.0,1621.0,1162.0
10668,23B189476,50.6,62.8,30.9,0.0706999972462654,06CSK 675150,06CSK,06CSK,06CSK,L,T,0.065,0.386,0.0055,0.0,0.029,0.123,0.042,0.037,0.011,0.0315,0.0,0.0031,0.008,0.001,0.004,2072.804,34.50007,1866.0,1617.0,1157.0
10669,23B189479,53.5,64.2,22.85,0.0706999972462654,06CSK 675150,06CSK,06CSK,06CSK,L,T,0.065,0.389,0.0041,0.0016,0.017,0.112,0.042,0.032,0.009,0.0302,0.0,0.0031,0.0098,0.001,0.003,2054.21,34.50577,1864.0,1619.0,1153.0
10683,23B189539,47.7,60.5,30.6,0.114600002765656,06CSK 675150,06CSK,05CSK,06CSK,L,T,0.06,0.362,0.004,0.0036,0.011,0.101,0.038,0.025,0.01,0.0334,0.001,0.0029,0.01,0.001,0.002,2118.344,34.49234,1938.0,1670.0,1151.0
10684,23B189544,48.3,59.5,28.6,0.0746999979019165,06CSK 675150,06CSK,06CSK,06CSK,L,T,0.06,0.362,0.004,0.0036,0.011,0.101,0.038,0.025,0.01,0.0334,0.001,0.0029,0.01,0.001,0.002,2095.106,34.49596,1929.0,1675.0,1146.0
10744,23B189795,44.6,58.5,32.02,0.0996999964118004,06CSK 675150,06CSK,03CSK,06CSK,L,T,0.068,0.383,0.0047,0.0034,0.012,0.109,0.04,0.032,0.01,0.0292,0.003,0.002,0.0097,0.001,0.003,2115.842,39.40208,1895.0,1682.0,1184.0
10782,23B190024,45.1,59.3,34.81,0.174099996685982,06CSK 675150,06CSK,06CSK,06CSK,L,T,0.064,0.397,0.0047,0.0025,0.023,0.109,0.041,0.045,0.01,0.025,0.0,0.003,0.0045,0.001,0.003,2101.154,49.25888,1932.0,1693.0,1160.0
10784,23B190030,50.3,62.7,31.17,0.114699997007847,06CSK 675150,06CSK,06CSK,06CSK,L,T,0.066,0.385,0.0056,0.0016,0.025,0.113,0.041,0.039,0.011,0.0295,0.0,0.0023,0.0071,0.001,0.003,2046.56,34.50696,1925.0,1598.0,1140.0
10875,23B190482,44.9,59.6,29.16,0.0700000002980232,06CSK 675150,06CSK,06CSK,06CSK,L,T,0.067,0.384,0.0063,0.0043,0.02,0.119,0.045,0.044,0.012,0.0369,0.0,0.0032,0.006,0.001,0.003,2105.006,34.49867,1889.0,1619.0,1146.0
10882,23B190537,38.8,54.0,34.59,0.179100006818771,06CSK 675150,06CSK,06CSK,03CSK,L,T,0.067,0.391,0.0052,0.0039,0.019,0.105,0.039,0.043,0.01,0.0318,0.0,0.0032,0.0077,0.001,0.003,2053.508,49.28968,1916.0,1673.0,1157.0
10981,23B190933,45.3,59.7,28.17,0.0996000021696091,06CSK 675150,06CSK,06CSK,06CSK,L,T,0.067,0.393,0.0066,0.0043,0.013,0.121,0.044,0.034,0.015,0.0348,0.003,0.0029,0.0079,0.001,0.004,2130.332,34.48925,1869.0,1680.0,1155.0
10991,23B190989,46.6,60.2,31.67,0.12899999320507,06CSK 675150,06CSK,06CSK,06CSK,L,T,0.068,0.388,0.0084,0.0016,0.028,0.128,0.046,0.043,0.014,0.0355,0.002,0.0034,0.0082,0.001,0.004,2128.496,34.4877,1916.0,1679.0,1162.0
10992,23B190995,46.1,58.1,31.11,0.0719999969005585,06CSK 675150,06CSK,06CSK,03CSK,T,T,0.068,0.388,0.0084,0.0016,0.028,0.128,0.046,0.043,0.014,0.0355,0.002,0.0034,0.0082,0.001,0.004,2127.182,34.49175,1929.0,1623.0,1167.0
11113,23B191849,44.3,59.8,32.26,0.174300000071526,06CSK 675150,06CSK,06CSK,06CSK,L,T,0.065,0.375,0.0061,0.0043,0.018,0.101,0.041,0.041,0.013,0.0323,0.0,0.0025,0.0086,0.001,0.002,1989.482,44.38229,1761.0,1659.0,1153.0
11118,23B191880,42.2,57.1,38.08,0.241999998688698,06CSK 675150,06CSK,03CSK,06CSK,L,T,0.061,0.379,0.0075,0.0001,0.027,0.09,0.035,0.039,0.011,0.0294,0.0,0.0024,0.0073,0.001,0.002,2072.444,49.26589,1725.0,1706.0,1221.0
11363,23B192773,43.8,59.4,34.12,0.244100004434586,06CSK 675150,06CSK,06CSK,06CSK,L,T,0.062,0.373,0.0065,0.0008,0.014,0.1,0.038,0.043,0.013,0.0263,0.0,0.0026,0.0086,0.0,0.001,2127.038,49.24203,1812.0,1689.0,1164.0
11364,23B192793,46.3,61.7,34.13,0.160099998116493,06CSK 675150,06CSK,06CSK,06CSK,L,T,0.068,0.375,0.0057,0.0014,0.014,0.094,0.037,0.041,0.011,0.0261,0.0,0.0025,0.0089,0.001,0.001,2155.856,34.47851,1835.0,1623.0,1162.0
11365,23B192795,50.8,64.5,27.51,0.100000001490116,06CSK 675150,06CSK,06CSK,06CSK,L,T,0.065,0.411,0.0051,0.0013,0.021,0.102,0.04,0.045,0.011,0.0365,0.0,0.0028,0.0088,0.001,0.001,2195.924,34.47219,1844.0,1619.0,1146.0
11366,23B192801,49.0,61.7,31.11,0.0780000016093254,06CSK 675150,06CSK,06CSK,06CSK,L,T,0.064,0.367,0.0081,0.002,0.034,0.1,0.039,0.043,0.009,0.0367,0.001,0.0027,0.0073,0.002,0.002,2144.786,34.48709,1823.0,1623.0,1146.0
11383,23B192878,45.9,61.2,28.5,0.129600003361702,06CSK 675150,06CSK,06CSK,06CSK,L,T,0.067,0.379,0.0054,0.0028,0.024,0.108,0.045,0.034,0.011,0.0381,0.003,0.0029,0.0091,0.001,0.003,2125.22,34.48957,1864.0,1671.0,1173.0
11384,23B192883,44.4,60.0,32.13,0.129600003361702,06CSK 675150,06CSK,06CSK,06CSK,L,T,0.067,0.379,0.0054,0.0028,0.024,0.108,0.045,0.034,0.011,0.0381,0.003,0.0029,0.0091,0.001,0.003,2129.684,34.48746,1873.0,1680.0,1158.0
11389,23B192919,44.9,58.9,33.36,0.135000005364418,06CSK 675150,06CSK,03CSK,06CSK,L,T,0.066,0.388,0.003,0.0078,0.013,0.104,0.039,0.037,0.011,0.0331,0.0,0.0028,0.0064,0.001,0.002,2173.316,34.47087,1918.0,1680.0,1158.0
11390,23B192925,48.2,60.349999999999994,29.25,0.0719999969005585,06CSK 675150,06CSK,06CSK,06CSK,L,T,0.066,0.388,0.003,0.0078,0.013,0.104,0.039,0.037,0.011,0.0331,0.0,0.0028,0.0064,0.001,0.002,2164.19,34.47831,1909.0,1632.0,1164.0
11392,23B192934,45.3,58.8,33.17,0.0996000021696091,06CSK 675150,06CSK,06CSK,06CSK,L,T,0.069,0.402,0.0048,0.002,0.019,0.107,0.04,0.031,0.008,0.0293,0.003,0.0022,0.0072,0.001,0.003,2150.114,34.48236,1913.0,1679.0,1158.0
11393,23B192936,46.8,60.5,31.75,0.0996999964118004,06CSK 675150,06CSK,06CSK,06CSK,L,T,0.069,0.403,0.0032,0.0011,0.023,0.103,0.04,0.039,0.01,0.0379,0.0,0.0029,0.0064,0.001,0.002,2065.226,34.50643,1864.0,1675.0,1158.0
11395,23B192945,45.1,59.6,32.22,0.114600002765656,06CSK 675150,06CSK,06CSK,06CSK,L,T,0.067,0.387,0.0045,0.0026,0.025,0.12,0.045,0.031,0.009,0.0312,0.002,0.0028,0.0069,0.001,0.003,2126.57,34.48784,1873.0,1682.0,1160.0
11396,23B192949,44.2,58.9,32.85,0.114699997007847,06CSK 675150,06CSK,06CSK,06CSK,L,T,0.067,0.387,0.0045,0.0026,0.025,0.12,0.045,0.031,0.009,0.0312,0.002,0.0028,0.0069,0.001,0.003,2145.236,34.47703,1882.0,1670.0,1149.0
11992,23B194602,52.8,64.4,30.4,0.0700000002980232,06CSK 675150,06CSK,06CSK,06CSK,L,T,0.065,0.405,0.0058,0.0027,0.018,0.136,0.045,0.034,0.009,0.0357,0.001,0.0036,0.0078,0.001,0.002,2096.042,34.49706,1833.0,1621.0,1167.0
11994,23B194610,52.6,63.4,29.89,0.0740000009536743,06CSK 675150,06CSK,06CSK,06CSK,L,T,0.064,0.403,0.0067,0.005,0.01,0.136,0.045,0.049,0.009,0.0313,0.0,0.0031,0.0089,0.001,0.002,2196.752,34.47713,1911.0,1632.0,1140.0
12118,23B195142,42.8,59.2,33.02,0.174300000071526,06CSK 675150,06CSK,06CSK,05CSK,L,T,0.064,0.359,0.0068,0.0012,0.023,0.135,0.045,0.031,0.01,0.0274,0.0,0.0029,0.0087,0.001,0.002,2095.178,44.3372,1887.0,1655.0,1162.0
12119,23B195142,45.7,60.8,31.03,0.174300000071526,06CSK 675150,06CSK,06CSK,05CSK,T,T,0.064,0.359,0.0068,0.0012,0.023,0.135,0.045,0.031,0.01,0.0274,0.0,0.0029,0.0087,0.001,0.002,2095.178,44.3372,1887.0,1655.0,1162.0
12136,23B195201,47.5,61.8,31.55,0.0700000002980232,06CSK 675150,06CSK,06CSK,06CSK,L,T,0.065,0.41,0.0061,0.0046,0.024,0.117,0.042,0.029,0.008,0.0345,0.001,0.0033,0.0082,0.001,0.003,2159.06,39.39645,1925.0,1617.0,1149.0
12173,23B195387,45.5,60.8,30.2,0.114600002765656,06CSK 675150,06CSK,06CSK,06CSK,L,T,0.062,0.381,0.0046,0.0002,0.024,0.121,0.044,0.038,0.01,0.0345,0.0,0.0024,0.0086,0.001,0.002,2148.998,39.39258,1913.0,1673.0,1157.0
12174,23B195393,48.3,63.5,21.46,0.0706999972462654,06CSK 675150,06CSK,06CSK,06CSK,L,T,0.062,0.381,0.0046,0.0002,0.024,0.121,0.044,0.038,0.01,0.0345,0.0,0.0024,0.0086,0.001,0.002,2153.552,39.39349,1896.0,1675.0,1155.0
12175,23B195397,46.3,59.0,29.71,0.0706999972462654,06CSK 675150,06CSK,06CSK,06CSK,L,T,0.068,0.359,0.0084,0.0031,0.018,0.125,0.049,0.053,0.012,0.0308,0.0,0.0034,0.0066,0.001,0.003,2141.222,39.3968,1873.0,1648.0,1146.0
12176,23B195402,44.0,58.8,29.3,0.0608000010251999,06CSK 675150,06CSK,06CSK,06CSK,L,T,0.068,0.359,0.0084,0.0031,0.018,0.125,0.049,0.053,0.012,0.0308,0.0,0.0034,0.0066,0.001,0.003,2116.292,39.40722,1862.0,1643.0,1160.0
12193,23B195591,49.5,60.65,20.130000000000003,0.129600003361702,06CSK 675150,06CSK,06CSK,06CSK,L,T,0.067,0.36,0.0052,0.0014,0.027,0.125,0.046,0.044,0.014,0.0297,0.0,0.0024,0.0088,0.001,0.002,2048.18,34.50893,1859.0,1679.0,1158.0
12194,23B195591,45.45,58.4,26.805,0.129600003361702,06CSK 675150,06CSK,06CSK,06CSK,T,T,0.067,0.36,0.0052,0.0014,0.027,0.125,0.046,0.044,0.014,0.0297,0.0,0.0024,0.0088,0.001,0.002,2048.18,34.50893,1859.0,1679.0,1158.0
12195,23B195592,45.3,60.8,32.4,0.129600003361702,06CSK 675150,06CSK,06CSK,06CSK,L,T,0.064,0.387,0.0051,0.0011,0.025,0.122,0.044,0.042,0.014,0.0306,0.0,0.0021,0.0083,0.0,0.002,2034.482,34.5137,1848.0,1671.0,1164.0
12489,23B196574,52.5,65.7,22.25,0.0719999969005585,06CSK 675150,06CSK,06CSK,06CSK,L,T,0.075,0.403,0.0033,0.0004,0.017,0.122,0.044,0.034,0.009,0.035,0.0,0.003,0.0099,0.0,0.002,2103.602,39.41449,1850.0,1601.0,1155.0
12490,23B196577,45.0,60.9,32.43,0.244100004434586,06CSK 675150,06CSK,06CSK,06CSK,L,T,0.075,0.403,0.0033,0.0004,0.017,0.122,0.044,0.034,0.009,0.035,0.0,0.003,0.0099,0.0,0.002,2090.948,49.25643,1855.0,1671.0,1160.0
12491,23B196578,42.8,57.8,36.86,0.244100004434586,06CSK 675150,06CSK,06CSK,03CSK,L,T,0.075,0.403,0.0033,0.0004,0.017,0.122,0.044,0.034,0.009,0.035,0.0,0.003,0.0099,0.0,0.002,2058.44,49.27367,1851.0,1670.0,1155.0
12593,23B196924,43.9,59.0,32.85,0.0996000021696091,06CSK 675150,06CSK,06CSK,06CSK,L,T,0.06,0.354,0.0044,0.0025,0.026,0.118,0.042,0.039,0.011,0.0357,0.001,0.0028,0.01,0.001,0.003,2152.778,39.40857,1884.0,1679.0,1169.0
12596,23B196935,46.7,63.0,29.5,0.114600002765656,06CSK 675150,06CSK,06CSK,06CSK,L,T,0.065,0.38,0.0061,0.0019,0.019,0.134,0.046,0.034,0.009,0.029,0.001,0.0038,0.0079,0.001,0.003,2024.24,39.44639,1842.0,1671.0,1139.0
12598,23B196944,47.5,63.7,29.2,0.114600002765656,06CSK 675150,06CSK,06CSK,06CSK,L,T,0.066,0.399,0.0062,0.0019,0.025,0.129,0.044,0.041,0.008,0.032,0.001,0.0036,0.0093,0.001,0.003,2043.41,39.43743,1835.0,1675.0,1146.0
12599,23B196947,45.2,60.4,31.52,0.114600002765656,06CSK 675150,06CSK,06CSK,06CSK,L,T,0.067,0.376,0.005,0.0034,0.021,0.115,0.043,0.042,0.011,0.0324,0.0,0.0031,0.0071,0.001,0.003,2051.114,39.43257,1828.0,1675.0,1149.0
12600,23B196952,46.5,60.9,25.36,0.114600002765656,06CSK 675150,06CSK,06CSK,06CSK,L,T,0.067,0.376,0.005,0.0034,0.021,0.115,0.043,0.042,0.011,0.0324,0.0,0.0031,0.0071,0.001,0.003,2064.002,39.42617,1823.0,1675.0,1149.0
12601,23B196955,47.1,61.0,27.8,0.0996000021696091,06CSK 675150,06CSK,06CSK,06CSK,L,T,0.066,0.397,0.0059,0.0016,0.027,0.115,0.044,0.05,0.012,0.028,0.001,0.0032,0.007,0.001,0.004,2039.198,39.43539,1810.0,1671.0,1164.0
12602,23B196960,47.8,63.6,25.91,0.0996000021696091,06CSK 675150,06CSK,06CSK,06CSK,L,T,0.066,0.397,0.0059,0.0016,0.027,0.115,0.044,0.05,0.012,0.028,0.001,0.0032,0.007,0.001,0.004,2020.514,39.4437,1797.0,1675.0,1151.0
12603,23B196963,46.2,61.8,29.02,0.0996000021696091,06CSK 675150,06CSK,06CSK,06CSK,L,T,0.069,0.41,0.0056,0.0016,0.019,0.146,0.046,0.037,0.009,0.0319,0.001,0.0027,0.0074,0.001,0.003,2023.07,39.44546,1812.0,1677.0,1151.0
12625,23B197054,59.5,63.2,23.68,0.0610000006854534,06CSK 675150,06CSK,06CSK,06CSK,L,T,0.064,0.374,0.0047,0.0022,0.019,0.118,0.054,0.044,0.01,0.035,0.0,0.0027,0.0083,0.001,0.003,2074.55,34.50067,1902.0,1603.0,1166.0
12681,23B197283,44.5,60.3,32.37,0.0996000021696091,06CSK 675150,06CSK,06CSK,06CSK,L,T,0.064,0.379,0.0048,0.0024,0.019,0.148,0.042,0.047,0.009,0.0299,0.0,0.0028,0.0096,0.001,0.003,2172.542,34.48834,1891.0,1626.0,1158.0
12684,23B197292,46.3,62.9,29.37,0.109999999403954,06CSK 675150,06CSK,06CSK,06CSK,L,T,0.07,0.389,0.0052,0.0004,0.017,0.143,0.044,0.037,0.007,0.0359,0.0,0.0025,0.0078,0.001,0.002,2154.578,34.47996,1911.0,1657.0,1169.0
12685,23B197295,50.2,62.1,28.44,0.096000000834465,06CSK 675150,06CSK,06CSK,06CSK,L,T,0.069,0.392,0.0065,0.0008,0.021,0.136,0.039,0.047,0.009,0.032,0.0,0.0032,0.0076,0.001,0.003,2126.336,34.49041,1904.0,1652.0,1158.0
12686,23B197300,46.3,61.5,34.62,0.096000000834465,06CSK 675150,06CSK,06CSK,06CSK,L,T,0.069,0.392,0.0065,0.0008,0.021,0.136,0.039,0.047,0.009,0.032,0.0,0.0032,0.0076,0.001,0.003,2146.064,34.48219,1902.0,1657.0,1153.0
12687,23B197303,49.2,63.5,34.03,0.096000000834465,06CSK 675150,06CSK,06CSK,06CSK,L,T,0.069,0.43,0.007,0.0012,0.022,0.129,0.042,0.043,0.008,0.0343,0.0,0.003,0.0078,0.001,0.003,2131.286,34.48759,1898.0,1657.0,1155.0
12698,23B197437,48.9,62.8,31.36,0.114600002765656,06CSK 675150,06CSK,06CSK,06CSK,L,T,0.066,0.393,0.0083,0.0024,0.011,0.157,0.044,0.041,0.009,0.0329,0.0,0.0028,0.0101,0.001,0.001,2143.58,34.48834,1869.0,1630.0,1158.0
12699,23B197442,47.1,62.6,34.65,0.150099992752075,06CSK 675150,06CSK,06CSK,06CSK,L,T,0.066,0.393,0.0083,0.0024,0.011,0.157,0.044,0.041,0.009,0.0329,0.0,0.0028,0.0101,0.001,0.001,2178.266,34.48671,1873.0,1626.0,1148.0
13269,23B199547,45.4,60.8,32.75,0.11599999666214,06CSK 675150,06CSK,06CSK,06CSK,L,T,0.07,0.398,0.0058,0.0016,0.024,0.12,0.043,0.033,0.009,0.0366,0.0,0.0035,0.0085,0.001,0.003,2123.15,39.4116,1909.0,1619.0,1158.0
13270,23B199547,45.9,60.9,29.81,0.11599999666214,06CSK 675150,06CSK,06CSK,06CSK,T,T,0.07,0.398,0.0058,0.0016,0.024,0.12,0.043,0.033,0.009,0.0366,0.0,0.0035,0.0085,0.001,0.003,2123.15,39.4116,1909.0,1619.0,1158.0
13301,23B199664,43.0,57.9,34.84,0.244100004434586,06CSK 675150,06CSK,06CSK,06CSK,L,T,0.07,0.402,0.0043,0.0042,0.016,0.122,0.039,0.041,0.009,0.0313,0.0,0.0029,0.0101,0.001,0.003,2051.906,49.27831,1884.0,1679.0,1207.0
13302,23B199670,45.2,58.7,36.08,0.221000000834465,06CSK 675150,06CSK,06CSK,06CSK,L,T,0.07,0.425,0.0059,0.0019,0.026,0.13,0.04,0.035,0.008,0.0271,0.0,0.003,0.0076,0.001,0.002,2045.462,49.27443,1893.0,1664.0,1158.0
13517,23B200511,44.4,58.4,34.57,0.244100004434586,06CSK 675150,06CSK,06RSI,06CSK,L,T,0.062,0.36,0.0075,0.0027,0.02,0.14,0.04,0.059,0.013,0.0326,0.001,0.0033,0.0079,0.001,0.003,2115.932,49.2552,1920.0,1677.0,1146.0
13519,23B200520,47.0,61.9,28.35,0.0900000035762787,06CSK 675150,06CSK,06CSK,06CSK,L,T,0.064,0.398,0.0062,0.0006,0.024,0.12,0.04,0.036,0.01,0.0397,0.0,0.003,0.0082,0.001,0.003,2134.904,34.48325,1938.0,1684.0,1148.0
13520,23B200526,46.5,62.0,33.64,0.0900000035762787,06CSK 675150,06CSK,06CSK,06CSK,L,T,0.064,0.398,0.0062,0.0006,0.024,0.12,0.04,0.036,0.01,0.0397,0.0,0.003,0.0082,0.001,0.003,2165.756,34.47782,1923.0,1684.0,1164.0
13521,23B200528,46.5,60.4,32.34,0.0900000035762787,06CSK 675150,06CSK,06CSK,06CSK,L,T,0.068,0.383,0.0086,0.0018,0.021,0.134,0.043,0.054,0.012,0.0288,0.001,0.0029,0.0066,0.001,0.003,2166.98,34.47722,1929.0,1679.0,1162.0
13522,23B200534,45.1,60.3,33.22,0.0900000035762787,06CSK 675150,06CSK,06CSK,06CSK,L,T,0.068,0.383,0.0086,0.0018,0.021,0.134,0.043,0.054,0.012,0.0288,0.001,0.0029,0.0066,0.001,0.003,2175.188,34.47551,1952.0,1682.0,1151.0
13523,23B200538,46.0,60.5,32.68,0.0829999968409538,06CSK 675150,06CSK,06CSK,06CSK,L,T,0.061,0.412,0.0057,0.0022,0.013,0.12,0.04,0.037,0.01,0.0313,0.0,0.0024,0.0079,0.001,0.002,2107.076,34.49424,1931.0,1661.0,1173.0
13536,23B200606,43.6,59.4,29.57,0.11599999666214,06CSK 675150,06CSK,06CSK,06CSK,L,T,0.07,0.397,0.0069,0.0013,0.018,0.12,0.039,0.031,0.009,0.0318,0.0,0.0027,0.0086,0.001,0.002,2123.654,39.40833,1909.0,1661.0,1148.0
13540,23B200622,45.1,60.6,34.44,0.0970000028610229,06CSK 675150,06CSK,06CSK,06CSK,L,T,0.064,0.367,0.0064,0.0012,0.018,0.124,0.036,0.031,0.007,0.0324,0.0,0.0032,0.0083,0.001,0.002,2161.382,39.39702,1956.0,1677.0,1149.0
13541,23B200625,46.9,59.9,32.12,0.0970000028610229,06CSK 675150,06CSK,06CSK,06CSK,L,T,0.065,0.398,0.01,0.0028,0.018,0.133,0.041,0.053,0.01,0.0341,0.004,0.0024,0.0087,0.001,0.004,2155.568,39.40006,1947.0,1677.0,1149.0
13542,23B200629,44.8,60.3,35.65,0.11599999666214,06CSK 675150,06CSK,06CSK,06CSK,L,T,0.065,0.398,0.01,0.0028,0.018,0.133,0.041,0.053,0.01,0.0341,0.004,0.0024,0.0087,0.001,0.004,2166.602,39.39231,1952.0,1682.0,1155.0
13543,23B200631,46.8,61.1,30.89,0.0719999969005585,06CSK 675150,06CSK,06CSK,06CSK,L,T,0.065,0.398,0.01,0.0028,0.018,0.133,0.041,0.053,0.01,0.0341,0.004,0.0024,0.0087,0.001,0.004,2181.236,39.3932,1965.0,1682.0,1182.0
13544,23B200633,48.8,62.0,32.01,0.0719999969005585,06CSK 675150,06CSK,06CSK,06CSK,L,T,0.068,0.414,0.0093,0.0013,0.021,0.128,0.037,0.046,0.009,0.0295,0.002,0.0023,0.008,0.001,0.003,2167.79,39.39554,1954.0,1682.0,1142.0
13547,23B200646,46.3,62.1,30.95,0.118000000715256,06CSK 675150,06CSK,06CSK,06CSK,L,T,0.07,0.428,0.0091,0.0023,0.025,0.132,0.042,0.046,0.012,0.0363,0.003,0.0023,0.0072,0.001,0.004,2156.432,39.39882,1943.0,1682.0,1144.0
13795,23B201584,46.8,60.9,31.24,0.0970000028610229,06CSK 675150,06CSK,06CSK,06CSK,L,T,0.068,0.372,0.0063,0.0022,0.028,0.145,0.04,0.034,0.01,0.033,0.001,0.0032,0.0095,0.002,0.003,2126.426,39.40894,1911.0,1666.0,1149.0
13796,23B201589,46.6,60.4,23.42,0.0839999988675117,06CSK 675150,06CSK,06CSK,06CSK,L,T,0.063,0.412,0.0057,0.0023,0.025,0.129,0.039,0.036,0.007,0.0394,0.001,0.0034,0.007,0.001,0.002,2134.364,39.40418,1909.0,1666.0,1158.0
13797,23B201591,42.5,58.5,32.96,0.125,06CSK 675150,06CSK,06CSK,06CSK,L,T,0.063,0.412,0.0057,0.0023,0.025,0.129,0.039,0.036,0.007,0.0394,0.001,0.0034,0.007,0.001,0.002,2133.464,44.32387,1911.0,1666.0,1144.0
13798,23B201596,44.2,59.5,35.51,0.244100004434586,06CSK 675150,06CSK,06CSK,06CSK,L,T,0.069,0.393,0.0073,0.0024,0.021,0.142,0.04,0.035,0.009,0.033,0.0,0.0023,0.009,0.001,0.002,2091.164,49.26901,1869.0,1655.0,1151.0
13800,23B201605,41.8,56.6,25.0,0.114600002765656,06CSK 675150,06CSK,06CSK,03DS-B,L,T,0.068,0.418,0.0069,0.004,0.015,0.138,0.039,0.044,0.009,0.0332,0.001,0.0028,0.0084,0.001,0.003,2122.952,39.41047,1904.0,1661.0,1160.0
13811,23B201649,43.6,59.3,31.46,0.0790000036358833,06CSK 675150,06CSK,06CSK,06CSK,L,T,0.068,0.387,0.0034,0.0042,0.014,0.138,0.041,0.035,0.008,0.0322,0.0,0.0021,0.0093,0.001,0.001,2031.656,34.51312,1891.0,1662.0,1171.0
13826,23B201721,45.1,60.4,34.66,0.174300000071526,06CSK 675150,06CSK,06CSK,06CSK,L,T,0.065,0.413,0.0067,0.0045,0.017,0.145,0.039,0.042,0.007,0.035,0.0,0.0022,0.0082,0.001,0.001,2087.186,34.5006,1889.0,1607.0,1162.0
13827,23B201727,47.0,62.0,35.43,0.114600002765656,06CSK 675150,06CSK,06CSK,06CSK,L,T,0.065,0.413,0.0067,0.0045,0.017,0.145,0.039,0.042,0.007,0.035,0.0,0.0022,0.0082,0.001,0.001,2056.568,34.50429,1895.0,1605.0,1151.0
13828,23B201730,46.1,61.2,33.28,0.109999999403954,06CSK 675150,06CSK,06CSK,06CSK,L,T,0.065,0.428,0.0084,0.0031,0.021,0.124,0.042,0.048,0.008,0.0242,0.0,0.0024,0.0092,0.001,0.002,2108.318,34.49336,1929.0,1605.0,1153.0
13829,23B201735,50.7,64.0,33.39,0.100000001490116,06CSK 675150,06CSK,06CSK,06CSK,L,T,0.065,0.428,0.0084,0.0031,0.021,0.124,0.042,0.048,0.008,0.0242,0.0,0.0024,0.0092,0.001,0.002,2153.84,34.48159,1902.0,1607.0,1160.0
13830,23B201738,46.3,61.5,31.12,0.0996000021696091,06CSK 675150,06CSK,06CSK,06CSK,L,T,0.067,0.463,0.0097,0.0019,0.016,0.144,0.04,0.047,0.008,0.0323,0.0,0.0048,0.0088,0.0,0.001,2133.356,34.48498,1893.0,1598.0,1148.0
13847,23B201833,50.8,64.9,26.11,0.0719999969005585,06CSK 675150,06CSK,06CSK,06CSK,L,T,0.068,0.425,0.008,0.0047,0.019,0.147,0.041,0.043,0.008,0.0363,0.001,0.0023,0.0091,0.001,0.001,2105.636,34.49166,1920.0,1668.0,1200.0
13989,23B202433,42.9,60.1,36.78,0.125,06CSK 675150,06CSK,06CSK,06CSK,L,T,0.06,0.393,0.0111,0.0087,0.009,0.125,0.035,0.049,0.009,0.0303,0.0,0.0037,0.0097,0.001,0.002,2004.872,34.52487,1875.0,1677.0,1169.0
13990,23B202436,46.5,61.5,35.84,0.0839999988675117,06CSK 675150,06CSK,06CSK,06CSK,L,T,0.06,0.393,0.0111,0.0087,0.009,0.125,0.035,0.049,0.009,0.0303,0.0,0.0037,0.0097,0.001,0.002,2118.452,34.49167,1940.0,1625.0,1175.0
14019,23B202623,44.5,61.2,36.84,0.114699997007847,06CSK 675150,06CSK,06CSK,06CSK,L,T,0.07,0.385,0.0069,0.0025,0.011,0.134,0.039,0.029,0.008,0.0307,0.0,0.0029,0.0057,0.0,0.001,2159.762,34.48085,1949.0,1634.0,1155.0
14020,23B202627,44.2,60.9,34.58,0.114699997007847,06CSK 675150,06CSK,06CSK,06CSK,L,T,0.07,0.385,0.0069,0.0025,0.011,0.134,0.039,0.029,0.008,0.0307,0.0,0.0029,0.0057,0.0,0.001,2160.194,34.48287,1913.0,1634.0,1157.0
14043,23B202740,49.4,62.3,32.41,0.0706999972462654,06CSK 675150,06CSK,06CSK,06CSK,L,T,0.063,0.427,0.0063,0.0012,0.023,0.128,0.035,0.059,0.008,0.0384,0.001,0.0021,0.0082,0.001,0.002,2173.676,39.43998,2010.0,1630.0,1157.0
14044,23B202743,48.5,62.1,34.1,0.0706999972462654,06CSK 675150,06CSK,06CSK,06CSK,L,T,0.063,0.427,0.0063,0.0012,0.023,0.128,0.035,0.059,0.008,0.0384,0.001,0.0021,0.0082,0.001,0.002,2176.376,39.44045,1997.0,1630.0,1157.0
14045,23B202744,46.4,61.3,30.69,0.0706999972462654,06CSK 675150,06CSK,06CSK,06CSK,L,T,0.063,0.427,0.0063,0.0012,0.023,0.128,0.035,0.059,0.008,0.0384,0.001,0.0021,0.0082,0.001,0.002,2125.562,39.44028,1974.0,1628.0,1157.0
14046,23B202747,48.3,62.1,24.51,0.0706999972462654,06CSK 675150,06CSK,06CSK,06CSK,L,T,0.068,0.369,0.0089,0.0021,0.015,0.14,0.037,0.062,0.01,0.0366,0.001,0.0022,0.0084,0.001,0.002,2175.908,39.39135,2006.0,1632.0,1157.0
14047,23B202752,46.9,61.7,31.69,0.0706999972462654,06CSK 675150,06CSK,06CSK,06CSK,L,T,0.068,0.369,0.0089,0.0021,0.015,0.14,0.037,0.062,0.01,0.0366,0.001,0.0022,0.0084,0.001,0.002,2155.982,39.39863,1956.0,1634.0,1153.0
