Repository: PNell/TrialTest3

File: Data/StreamlitData032524.csv (part 39 of 96)
,coil_no,YieldStrength,TensileStrength,TotalElongation,coil_thickness,steel_design_description,grade,grade_head,grade_tail,sample_direction,sample_location,c_amount,mn_amount,p_amount,s_amount,si_amount,cu_amount,ni_amount,cr_amount,mo_amount,al_amount,nb_amount,ca_amount,n_amount,ti_amount,v_amount,TF1_EXIT_AVG_BODY,TBC_thickness,TEMP_FM_ENTRY_AVG,TEMP_FM_EXIT_AVG,TEMP_COILING_AVG
14065,23B202822,49.8,62.9,34.62,0.0590000003576279,06CSK 675150,06CSK,06CSK,06CSK,L,T,0.064,0.393,0.0046,0.0013,0.022,0.122,0.052,0.046,0.009,0.0357,0.0,0.0033,0.0068,0.001,0.002,2117.894,34.49379,1938.0,1617.0,1151.0
14069,23B202838,53.6,64.1,31.51,0.0649999976158142,06CSK 675150,06CSK,06CSK,06CSK,L,T,0.067,0.401,0.0043,0.0049,0.023,0.114,0.058,0.053,0.011,0.0366,0.001,0.003,0.0072,0.002,0.004,2021.9,34.52053,1896.0,1616.0,1160.0
14070,23B202843,49.3,62.1,36.84,0.0710000023245811,06CSK 675150,06CSK,06CSK,06CSK,L,T,0.075,0.416,0.0053,0.0057,0.012,0.125,0.057,0.058,0.011,0.0336,0.001,0.0029,0.0071,0.001,0.003,2121.242,34.4947,1947.0,1632.0,1139.0
14071,23B202848,45.8,59.5,31.26,0.12950000166893,06CSK 675150,06CSK,06CSK,06CSK,L,T,0.075,0.416,0.0053,0.0057,0.012,0.125,0.057,0.058,0.011,0.0336,0.001,0.0029,0.0071,0.001,0.003,2076.296,34.50812,1893.0,1625.0,1146.0
14072,23B202849,47.2,60.7,39.41,0.244100004434586,06CSK 675150,06CSK,06CSK,06CSK,L,T,0.068,0.42,0.0039,0.0,0.029,0.111,0.046,0.045,0.008,0.0447,0.0,0.0031,0.0069,0.002,0.003,2045.354,49.26878,1862.0,1628.0,1173.0
14073,23B202856,51.0,63.8,33.22,0.0900000035762787,06CSK 675150,06CSK,06CSK,06CSK,L,T,0.068,0.42,0.0039,0.0,0.029,0.111,0.046,0.045,0.008,0.0447,0.0,0.0031,0.0069,0.002,0.003,2150.708,34.48888,1934.0,1623.0,1146.0
14074,23B202858,52.1,64.0,29.6,0.0719999969005585,06CSK 675150,06CSK,06CSK,06CSK,L,T,0.07,0.471,0.0054,0.0005,0.022,0.118,0.042,0.051,0.009,0.0315,0.0,0.0024,0.0076,0.001,0.004,2161.436,34.4853,1940.0,1625.0,1178.0
14330,23B203821,49.5,63.1,31.93,0.0996999964118004,06CSK 675150,06CSK,06CSK,06CSK,L,T,0.068,0.381,0.0077,0.001,0.016,0.133,0.041,0.042,0.008,0.0348,0.001,0.0036,0.0068,0.001,0.002,2116.652,34.49011,1914.0,1670.0,1153.0
14331,23B203824,52.1,63.7,30.81,0.0769999995827675,06CSK 675150,06CSK,06CSK,06CSK,L,T,0.068,0.392,0.0061,0.0023,0.017,0.142,0.047,0.05,0.011,0.0344,0.0,0.003,0.0054,0.001,0.003,2118.776,34.48854,1927.0,1670.0,1194.0
14332,23B203830,44.8,59.4,34.01,0.144999995827675,06CSK 675150,06CSK,06CSK,03CSK,L,T,0.068,0.392,0.0061,0.0023,0.017,0.142,0.047,0.05,0.011,0.0344,0.0,0.003,0.0054,0.001,0.003,2114.474,34.49076,1929.0,1693.0,1151.0
14403,23B205572,46.0,60.9,35.82,0.243100002408028,06CSK 675150,06CSK,06CSK,06CSK,L,T,0.066,0.356,0.0057,0.0075,0.018,0.122,0.045,0.038,0.011,0.0395,0.0,0.003,0.0112,0.001,0.002,2066.198,49.27177,1891.0,1652.0,1167.0
14405,23B205583,47.5,59.8,35.0,0.185000002384186,06CSK 675150,06CSK,06CSK,06CSK,L,T,0.067,0.354,0.0046,0.005,0.018,0.125,0.042,0.044,0.011,0.0361,0.0,0.0024,0.0084,0.001,0.003,2081.822,34.50194,1920.0,1639.0,1149.0
14411,23B205612,48.5,64.1,29.18,0.114600002765656,06CSK 675150,06CSK,06CSK,06CSK,L,T,0.068,0.361,0.0038,0.0017,0.016,0.115,0.038,0.054,0.009,0.0292,0.0,0.0029,0.0092,0.001,0.003,2047.586,34.51205,1900.0,1677.0,1171.0
15527,24B209876,46.3,59.3,34.78,0.244100004434586,06CSK 675150,06CSK,06CSK,06CSK,L,T,0.07,0.409,0.0087,0.0027,0.018,0.132,0.047,0.08,0.011,0.0301,0.0,0.0026,0.008,0.001,0.003,2096.744,49.2679,1878.0,1680.0,1153.0
15534,24B209907,46.9,60.5,33.46,0.244100004434586,06CSK 675150,06CSK,06CSK,06CSK,L,T,0.065,0.384,0.0103,0.0037,0.016,0.142,0.048,0.069,0.011,0.0348,0.0,0.003,0.0083,0.001,0.003,2073.596,49.27356,1871.0,1695.0,1139.0
15535,24B209914,48.0,61.3,26.56,0.109999999403954,06CSK 675150,06CSK,06CSK,06CSK,L,T,0.065,0.384,0.0103,0.0037,0.016,0.142,0.048,0.069,0.011,0.0348,0.0,0.003,0.0083,0.001,0.003,2103.548,34.49648,1884.0,1682.0,1158.0
15536,24B209916,46.1,60.2,36.42,0.109999999403954,06CSK 675150,06CSK,06CSK,06CSK,L,T,0.065,0.376,0.0079,0.0033,0.018,0.134,0.046,0.053,0.011,0.0318,0.0,0.0026,0.0073,0.001,0.003,2124.698,34.49299,1902.0,1682.0,1149.0
15537,24B209922,47.9,60.8,32.14,0.0989999994635582,06CSK 675150,06CSK,06CSK,06CSK,L,T,0.065,0.376,0.0079,0.0033,0.018,0.134,0.046,0.053,0.011,0.0318,0.0,0.0026,0.0073,0.001,0.003,2156.198,34.48185,1922.0,1688.0,1149.0
15538,24B209925,48.8,62.2,31.43,0.0991000011563301,06CSK 675150,06CSK,06CSK,06CSK,L,T,0.069,0.356,0.0126,0.0037,0.019,0.136,0.046,0.063,0.01,0.0282,0.0,0.0026,0.0082,0.001,0.003,2165.216,34.48051,1923.0,1688.0,1144.0
15539,24B209928,45.1,61.7,33.89,0.174300000071526,06CSK 675150,06CSK,06CSK,06CSK,L,T,0.069,0.356,0.0126,0.0037,0.019,0.136,0.046,0.063,0.01,0.0282,0.0,0.0026,0.0082,0.001,0.003,2145.542,49.24208,1900.0,1684.0,1140.0
15540,24B209949,49.7,62.6,21.16,0.109999999403954,06CSK 675150,06CSK,06CSK,06CSK,L,T,0.068,0.379,0.01,0.0036,0.022,0.141,0.048,0.062,0.011,0.0391,0.0,0.0022,0.0071,0.001,0.004,2165.054,34.47751,1914.0,1684.0,1139.0
15587,24B210288,55.2,65.7,25.33,0.0590000003576279,06CSK 675150,06CSK,06CSK,06RSI,L,T,0.067,0.36,0.0063,0.0034,0.012,0.124,0.046,0.037,0.009,0.0323,0.0,0.0018,0.008,0.001,0.002,2117.192,34.49648,1950.0,1607.0,1157.0
15618,24B210360,45.7,60.2,35.69,0.174300000071526,06CSK 675150,06CSK,06CSK,06CSK,L,T,0.066,0.391,0.0054,0.0036,0.017,0.127,0.055,0.05,0.011,0.0312,0.0,0.0033,0.0075,0.001,0.003,2140.178,44.3237,1936.0,1682.0,1162.0
15663,24B210602,47.4,61.7,37.61,0.243100002408028,06CSK 675150,06CSK,06CSK,06CSK,L,T,0.068,0.371,0.0077,0.0026,0.019,0.164,0.049,0.042,0.012,0.0318,0.0,0.0021,0.0101,0.001,0.002,2118.632,54.16897,1943.0,1626.0,1158.0
15876,24B211307,44.4,60.8,36.52,0.174300000071526,06CSK 675150,06CSK,06RSI,06CSK,L,T,0.062,0.378,0.0078,0.0011,0.025,0.146,0.044,0.049,0.011,0.0345,0.0,0.0027,0.008,0.001,0.003,2167.646,54.16404,1940.0,1675.0,1124.0
15879,24B211321,47.6,59.8,32.32,0.0996000021696091,06CSK 675150,06CSK,06CSK,06CSK,L,T,0.06,0.389,0.0103,0.0042,0.016,0.14,0.048,0.052,0.011,0.0344,0.0,0.0033,0.0104,0.001,0.003,2200.982,39.39793,1976.0,1677.0,1158.0
15885,24B211349,50.6,64.2,26.91,0.0810000002384186,06CSK 675150,06CSK,06CSK,06CSK,L,T,0.068,0.421,0.0076,0.0021,0.023,0.133,0.044,0.054,0.011,0.0297,0.0,0.0025,0.0082,0.001,0.004,2200.676,39.39861,1967.0,1680.0,1146.0
15886,24B211349,50.3,62.8,25.25,0.0810000002384186,06CSK 675150,06CSK,06CSK,06CSK,T,T,0.068,0.421,0.0076,0.0021,0.023,0.133,0.044,0.054,0.011,0.0297,0.0,0.0025,0.0082,0.001,0.004,2200.676,39.39861,1967.0,1680.0,1146.0
15887,24B211351,56.5,67.8,25.81,0.0790000036358833,06CSK 675150,06CSK,06CSK,06CSK,L,T,0.065,0.392,0.0125,0.0023,0.018,0.14,0.044,0.046,0.01,0.0306,0.0,0.0027,0.0097,0.001,0.003,2202.332,39.39755,1970.0,1677.0,1146.0
15895,24B211400,49.8,63.2,28.28,0.114600002765656,06CSK 675150,06CSK,06CSK,06CSK,L,T,0.07,0.36,0.0098,0.0034,0.019,0.15,0.045,0.045,0.011,0.0298,0.0,0.0027,0.0099,0.001,0.003,2119.46,39.42517,1931.0,1680.0,1149.0
15896,24B211404,50.1,65.6,29.27,0.0850000008940697,06CSK 675150,06CSK,06CSK,06CSK,L,T,0.06,0.401,0.0122,0.0048,0.024,0.169,0.045,0.06,0.011,0.0445,0.0,0.0035,0.0072,0.001,0.003,2195.942,34.4644,1986.0,1682.0,1149.0
16017,24B211749,54.9,67.3,30.44,0.0719999969005585,06CSK 675150,06CSK,06CSK,06CSK,L,T,0.06,0.37,0.0074,0.0011,0.028,0.144,0.048,0.048,0.011,0.0303,0.001,0.0031,0.0085,0.001,0.005,2106.914,39.41625,1868.0,1671.0,1164.0
16032,24B211838,51.0,62.1,32.74,0.0700000002980232,06CSK 675150,06CSK,06CSK,06CSK,L,T,0.063,0.397,0.0093,0.0029,0.017,0.116,0.041,0.056,0.012,0.0319,0.0,0.0033,0.0077,0.001,0.003,2142.752,34.48968,1902.0,1670.0,1166.0
16445,24B213336,48.3,62.6,30.04,0.0841000005602837,06CSK 675150,06CSK,06CSK,06CSK,L,T,0.061,0.369,0.0081,0.005,0.014,0.142,0.043,0.042,0.012,0.0335,0.0,0.0031,0.0086,0.001,0.003,2127.074,34.48366,1931.0,1673.0,1167.0
16759,24B214695,43.4,60.8,34.26,0.174300000071526,06CSK 675150,06CSK,05CSK,06CSK,L,T,0.07,0.393,0.0054,0.0011,0.013,0.103,0.035,0.043,0.009,0.0273,0.0,0.0024,0.0076,0.001,0.003,2147.216,49.23594,1952.0,1680.0,1162.0
16760,24B214700,45.7,62.4,32.51,0.114000000059605,06CSK 675150,06CSK,06CSK,06CSK,L,T,0.07,0.393,0.0054,0.0011,0.013,0.103,0.035,0.043,0.009,0.0273,0.0,0.0024,0.0076,0.001,0.003,2174.09,34.47364,1961.0,1679.0,1153.0
17131,24B215843,50.0,63.3,31.42,0.0790000036358833,06CSK 675150,06CSK,03CSK,06CSK,L,T,0.07,0.377,0.0069,0.0013,0.017,0.114,0.04,0.043,0.011,0.0244,0.0,0.0027,0.0082,0.001,0.003,2168.96,34.47106,1945.0,1653.0,1169.0
17132,24B215848,52.9,63.4,33.97,0.0579999983310699,06CSK 675150,06CSK,06CSK,06CSK,L,T,0.07,0.377,0.0069,0.0013,0.017,0.114,0.04,0.043,0.011,0.0244,0.0,0.0027,0.0082,0.001,0.003,2159.51,34.48076,1904.0,1612.0,1189.0
17133,24B215851,49.9,61.6,32.28,0.0579000003635883,06CSK 675150,06CSK,06CSK,06CSK,L,T,0.06,0.369,0.0071,0.0011,0.017,0.104,0.039,0.041,0.01,0.0299,0.0,0.0038,0.0093,0.001,0.003,2088.608,34.49038,1893.0,1605.0,1193.0
17134,24B215857,50.7,62.0,34.75,0.0579000003635883,06CSK 675150,06CSK,06CSK,06CSK,L,T,0.06,0.369,0.0071,0.0011,0.017,0.104,0.039,0.041,0.01,0.0299,0.0,0.0038,0.0093,0.001,0.003,2134.922,34.48347,1916.0,1617.0,1193.0
17138,24B215875,46.6,62.5,34.81,0.125,06CSK 675150,06CSK,06CSK,06CSK,L,T,0.064,0.382,0.0047,0.0012,0.021,0.097,0.035,0.036,0.009,0.0251,0.0,0.0028,0.0111,0.001,0.003,2045.714,39.43582,1844.0,1677.0,1176.0
17139,24B215882,49.8,64.3,28.48,0.061999998986721,06CSK 675150,06CSK,06CSK,06CSK,L,T,0.066,0.394,0.0066,0.0021,0.019,0.121,0.041,0.043,0.01,0.0284,0.0,0.0027,0.0104,0.001,0.003,2065.262,34.50387,1900.0,1616.0,1164.0
17140,24B215884,46.9,60.8,35.59,0.24210000038147,06CSK 675150,06CSK,06CSK,06CSK,L,T,0.066,0.394,0.0066,0.0021,0.019,0.121,0.041,0.043,0.01,0.0284,0.0,0.0027,0.0104,0.001,0.003,2090.372,49.26245,1904.0,1632.0,1175.0
17300,24B216675,46.1,62.0,34.62,0.174099996685982,06CSK 675150,06CSK,06CSK,06CSK,L,T,0.067,0.41,0.0078,0.0,0.024,0.104,0.041,0.048,0.01,0.0315,0.0,0.0035,0.0078,0.001,0.005,2066.486,44.34425,1884.0,1677.0,1162.0
17301,24B216677,46.2,61.8,34.58,0.17399999499321,06CSK 675150,06CSK,06CSK,06CSK,L,T,0.067,0.41,0.0078,0.0,0.024,0.104,0.041,0.048,0.01,0.0315,0.0,0.0035,0.0078,0.001,0.005,2054.408,54.20665,1891.0,1652.0,1153.0
17302,24B216684,44.099999999999994,61.35,33.385000000000005,0.178000003099442,06CSK 675150,06CSK,06CSK,06CSK,L,T,0.066,0.364,0.0104,0.0,0.036,0.105,0.041,0.053,0.01,0.0325,0.0,0.0034,0.0082,0.001,0.004,2158.304,39.3948,1916.0,1648.0,1157.0
17303,24B216685,44.55,61.55,33.97,0.178000003099442,06CSK 675150,06CSK,06CSK,06CSK,L,T,0.066,0.364,0.0104,0.0,0.036,0.105,0.041,0.053,0.01,0.0325,0.0,0.0034,0.0082,0.001,0.004,2134.868,39.40442,1922.0,1648.0,1157.0
17304,24B216687,46.0,63.2,31.95,0.159099996089935,06CSK 675150,06CSK,06CSK,06CSK,L,T,0.065,0.351,0.006,0.0001,0.019,0.1,0.038,0.038,0.01,0.0333,0.0,0.0031,0.0145,0.001,0.003,2096.528,44.33611,1922.0,1650.0,1149.0
17305,24B216691,46.0,63.2,32.91,0.159099996089935,06CSK 675150,06CSK,06CSK,06CSK,L,T,0.065,0.351,0.006,0.0001,0.019,0.1,0.038,0.038,0.01,0.0333,0.0,0.0031,0.0145,0.001,0.003,2098.616,44.33731,1931.0,1657.0,1153.0
17306,24B216694,47.9,64.6,32.18,0.159099996089935,06CSK 675150,06CSK,06CSK,06CSK,L,T,0.07,0.378,0.0077,0.0,0.035,0.117,0.039,0.052,0.011,0.0341,0.001,0.0027,0.0099,0.001,0.004,2099.84,44.34175,1934.0,1657.0,1148.0
17307,24B216698,47.2,64.3,33.66,0.158999994397163,06CSK 675150,06CSK,06CSK,06CSK,L,T,0.07,0.378,0.0077,0.0,0.035,0.117,0.039,0.052,0.011,0.0341,0.001,0.0027,0.0099,0.001,0.004,2128.604,44.32775,1943.0,1657.0,1144.0
17308,24B216701,47.8,64.5,30.42,0.158999994397163,06CSK 675150,06CSK,06CSK,06CSK,L,T,0.07,0.395,0.0056,0.0,0.034,0.105,0.037,0.045,0.009,0.0358,0.0,0.0038,0.0126,0.001,0.003,2140.034,44.32292,1949.0,1655.0,1144.0
17312,24B216721,45.6,59.5,35.8,0.0670000016689301,06CSK 675150,06CSK,06CSK,06CSK,L,T,0.061,0.373,0.0045,0.0022,0.014,0.095,0.037,0.032,0.009,0.0314,0.0,0.0034,0.0081,0.001,0.003,2150.348,34.47812,1968.0,1619.0,1169.0
17348,24B216901,53.8,66.2,26.59,0.0790000036358833,06CSK 675150,06CSK,06CSK,06CSK,L,T,0.065,0.374,0.0071,0.0008,0.019,0.106,0.037,0.051,0.009,0.028,0.0,0.0037,0.0104,0.001,0.003,2124.896,34.48433,1968.0,1684.0,1149.0
17478,24B217484,46.7,61.3,29.0,0.125100001692772,06CSK 675150,06CSK,06CSK,06CSK,L,T,0.063,0.38,0.0122,0.0035,0.014,0.096,0.034,0.064,0.009,0.0278,0.0,0.0027,0.0077,0.001,0.003,2073.236,34.50393,1916.0,1632.0,1153.0
17551,24B217930,50.5,61.2,31.0,0.179299995303154,06CSK 675150,06CSK,06CSK,06CSK,L,H,0.07,0.403,0.006,0.0,0.015,0.11,0.037,0.062,0.009,0.0323,0.0,0.002,0.0079,0.001,0.003,2134.562,49.2392,1909.0,1682.0,1151.0
17788,24B219145,48.9,62.7,35.14,0.119000002741814,06CSK 675150,06CSK,06CSK,06CSK,L,T,0.067,0.385,0.009,0.0028,0.022,0.102,0.037,0.038,0.0,0.0376,0.0,0.0063,0.008,0.001,0.003,2112.782,44.3311,1904.0,1623.0,1153.0
17789,24B219147,45.9,61.1,35.3,0.119099996984005,06CSK 675150,06CSK,06CSK,06CSK,L,T,0.066,0.412,0.0093,0.0043,0.021,0.111,0.039,0.042,0.0,0.0314,0.001,0.0026,0.0086,0.001,0.003,2149.898,54.16001,1936.0,1632.0,1151.0
17790,24B219148,48.5,62.5,38.81,0.119099996984005,06CSK 675150,06CSK,06CSK,06CSK,L,T,0.066,0.412,0.0093,0.0043,0.021,0.111,0.039,0.042,0.0,0.0314,0.001,0.0026,0.0086,0.001,0.003,2163.578,44.31406,1940.0,1626.0,1151.0
17791,24B219151,46.6,61.2,36.95,0.119000002741814,06CSK 675150,06CSK,06CSK,06CSK,L,T,0.066,0.412,0.0093,0.0043,0.021,0.111,0.039,0.042,0.0,0.0314,0.001,0.0026,0.0086,0.001,0.003,2096.672,44.32456,1907.0,1621.0,1151.0
17792,24B219158,52.7,63.4,38.32,0.0719999969005585,06CSK 675150,06CSK,06CSK,06CSK,L,T,0.065,0.397,0.0077,0.0012,0.029,0.108,0.037,0.038,0.0,0.0408,0.002,0.0029,0.0086,0.002,0.003,2145.29,39.39643,1916.0,1623.0,1173.0
17793,24B219159,45.6,61.2,37.31,0.159099996089935,06CSK 675150,06CSK,06CSK,06CSK,L,T,0.065,0.397,0.0077,0.0012,0.029,0.108,0.037,0.038,0.0,0.0408,0.002,0.0029,0.0086,0.002,0.003,2129.252,44.32039,1904.0,1628.0,1135.0
17794,24B219161,46.3,61.1,38.15,0.159099996089935,06CSK 675150,06CSK,06CSK,06CSK,L,T,0.067,0.416,0.01,0.0009,0.037,0.12,0.044,0.043,0.0,0.0332,0.001,0.0038,0.0076,0.001,0.003,2091.596,44.34177,1896.0,1623.0,1146.0
17795,24B219164,29.6,61.4,35.98,0.159099996089935,06CSK 675150,06CSK,06CSK,06CSK,L,T,0.067,0.416,0.01,0.0009,0.037,0.12,0.044,0.043,0.0,0.0332,0.001,0.0038,0.0076,0.001,0.003,2094.926,44.34128,1898.0,1632.0,1151.0
17796,24B219181,51.8,62.8,39.7,0.0649999976158142,06CSK 675150,06CSK,03CSK,06CSK,L,T,0.066,0.377,0.0106,0.0029,0.016,0.114,0.035,0.04,0.0,0.0298,0.003,0.0024,0.0092,0.001,0.003,2158.07,34.4712,1934.0,1637.0,1185.0
17818,24B219298,53.9,64.7,30.46,0.0719999969005585,06CSK 675150,06CSK,06CSK,06CSK,L,T,0.066,0.428,0.0108,0.0016,0.015,0.112,0.038,0.037,0.0,0.0291,0.001,0.0026,0.009,0.001,0.003,2166.044,34.46641,1931.0,1630.0,1137.0
17823,24B219318,48.2,61.1,36.82,0.24210000038147,06CSK 675150,06CSK,06CSK,06CSK,L,T,0.067,0.373,0.0101,0.0043,0.018,0.107,0.033,0.037,0.0,0.0329,0.002,0.0025,0.0101,0.001,0.003,2145.524,59.07486,1914.0,1619.0,1160.0
18109,24B220257,51.2,63.6,29.97,0.0719999969005585,06CSK 675150,06CSK,05CSK,06CSK,L,T,0.069,0.355,0.0126,0.0009,0.029,0.118,0.045,0.066,0.0,0.031,0.001,0.0034,0.0078,0.001,0.003,2104.79,34.48706,1914.0,1677.0,1185.0
18341,24B220883,47.6,62.9,29.97,0.0989999994635582,06CSK 675150,06CSK,06CSK,06CSK,L,T,0.066,0.375,0.0059,0.0042,0.02,0.13,0.046,0.042,0.0,0.0317,0.0,0.0029,0.0086,0.001,0.002,2170.706,39.38902,1914.0,1626.0,1158.0
18406,24B221110,42.9,58.2,38.26,0.244100004434586,06CSK 675150,06CSK,03CSK,06CSK,L,T,0.063,0.352,0.0064,0.0028,0.011,0.104,0.037,0.037,0.0,0.0324,0.001,0.0031,0.0043,0.001,0.003,2097.14,49.25283,1929.0,1641.0,1162.0
18408,24B221119,51.9,64.5,26.72,0.0608000010251999,06CSK 675150,06CSK,06CSK,06CSK,L,T,0.066,0.362,0.0059,0.0025,0.013,0.103,0.038,0.03,0.0,0.0279,0.0,0.0027,0.01,0.001,0.003,2192.18,39.38358,1959.0,1625.0,1149.0
18409,24B221124,45.8,60.4,34.57,0.202099993824959,06CSK 675150,06CSK,06CSK,06CSK,L,T,0.066,0.362,0.0059,0.0025,0.013,0.103,0.038,0.03,0.0,0.0279,0.0,0.0027,0.01,0.001,0.003,2138.738,49.24088,1954.0,1632.0,1142.0
18410,24B221126,43.4,58.6,36.8,0.202099993824959,06CSK 675150,06CSK,06CSK,06CSK,L,T,0.067,0.351,0.0066,0.0037,0.012,0.113,0.042,0.041,0.0,0.027,0.0,0.0027,0.0086,0.001,0.002,2154.074,49.23467,1954.0,1632.0,1146.0
18411,24B221133,43.7,56.2,42.76,0.101000003516674,06CSK 675150,06CSK,06CSK,03DS-B,L,T,0.067,0.351,0.0066,0.0037,0.012,0.113,0.042,0.041,0.0,0.027,0.0,0.0027,0.0086,0.001,0.002,2178.194,34.47487,1965.0,1632.0,1162.0
18584,24B221871,53.2,66.9,25.62,0.0719999969005585,06CSK 675150,06CSK,06CSK,06CSK,L,T,0.062,0.37,0.0052,0.001,0.016,0.099,0.036,0.069,0.0,0.0259,0.0,0.0029,0.0093,0.001,0.003,2164.838,34.47262,1945.0,1686.0,1180.0
18766,24B222391,46.9,62.5,38.2,0.0989999994635582,06CSK 675150,06CSK,03CSK,06CSK,L,T,0.064,0.352,0.007,0.0018,0.016,0.107,0.041,0.039,0.0,0.0279,0.0,0.0031,0.0092,0.001,0.003,2115.104,39.40016,1896.0,1679.0,1144.0
18784,24B222585,53.4,63.9,34.72,0.0689999982714653,06CSK 675150,06CSK,06CSK,06CSK,L,T,0.068,0.376,0.007,0.0012,0.015,0.119,0.039,0.045,0.0,0.0287,0.001,0.0025,0.0088,0.001,0.003,2080.274,34.49845,1909.0,1632.0,1173.0
18786,24B222591,49.9,62.0,39.68,0.0790000036358833,06CSK 675150,06CSK,06CSK,06CSK,L,T,0.069,0.38,0.0054,0.0022,0.016,0.135,0.041,0.037,0.0,0.0318,0.0,0.0027,0.0085,0.001,0.003,2160.104,34.47619,1943.0,1632.0,1155.0
18856,24B222943,43.0,59.9,35.47,0.174300000071526,06CSK 675150,06CSK,06CSK,06CSK,L,T,0.063,0.368,0.0043,0.004,0.003,0.11,0.037,0.042,0.0,0.0277,0.0,0.0032,0.0078,0.0,0.004,2193.422,44.29697,1954.0,1673.0,1164.0
18857,24B222947,45.6,61.6,35.44,0.114600002765656,06CSK 675150,06CSK,06CSK,06CSK,L,T,0.063,0.368,0.0043,0.004,0.003,0.11,0.037,0.042,0.0,0.0277,0.0,0.0032,0.0078,0.0,0.004,2199.524,39.37952,1932.0,1648.0,1157.0
18922,24B223208,45.4,61.1,35.29,0.114600002765656,06CSK 675150,06CSK,06CSK,06CSK,L,T,0.065,0.359,0.0079,0.0,0.019,0.095,0.034,0.037,0.0,0.0324,0.001,0.0036,0.0075,0.001,0.003,2145.488,39.39774,1934.0,1671.0,1148.0
19408,24B224950,44.3,59.0,28.93,0.129600003361702,06CSK 675150,06CSK,06CSK,06CSK,L,T,0.064,0.358,0.0071,0.0042,0.007,0.121,0.045,0.04,0.0,0.0295,0.0,0.0037,0.0072,0.001,0.002,2164.046,44.31493,1929.0,1634.0,1140.0
19703,24B225812,46.2,60.4,34.23,0.100000001490116,06CSK 675150,06CSK,06CSK,06CSK,L,T,0.066,0.367,0.0098,0.0029,0.016,0.086,0.037,0.038,0.0,0.0322,0.0,0.0026,0.0104,0.001,0.002,2137.46,34.48522,1936.0,1661.0,1146.0
19704,24B225812,47.1,60.5,30.17,0.100000001490116,06CSK 675150,06CSK,06CSK,06CSK,T,T,0.066,0.367,0.0098,0.0029,0.016,0.086,0.037,0.038,0.0,0.0322,0.0,0.0026,0.0104,0.001,0.002,2137.46,34.48522,1936.0,1661.0,1146.0
19930,24B226647,46.2,60.0,31.76,0.174300000071526,06CSK 675150,06CSK,06CSK,06CSK,L,T,0.069,0.37,0.0073,0.0028,0.018,0.105,0.045,0.047,0.0,0.0335,0.0,0.0025,0.0101,0.001,0.002,2089.886,59.1022,1900.0,1623.0,1153.0
19944,24B226800,47.6,62.8,30.63,0.100000001490116,06CSK 675150,06CSK,03CSK,06CSK,L,T,0.064,0.372,0.0084,0.0031,0.016,0.107,0.041,0.037,0.0,0.0316,0.0,0.0026,0.0101,0.001,0.001,2175.296,39.3759,1954.0,1684.0,1144.0
319,23B150428,52.3,77.1,25.77,0.17509999871254,20SS50 575075,20SS50,20SS50,20SS50,L,T,0.211,0.421,0.0078,0.0049,0.014,0.098,0.037,0.049,0.01,0.0199,0.001,0.0025,0.0105,0.0,0.003,2040.872,44.35807,1846.0,1572.0,1076.0
320,23B150428,53.5,76.6,26.86,0.17509999871254,20SS50 575075,20SS50,20SS50,20SS50,T,T,0.211,0.421,0.0078,0.0049,0.014,0.098,0.037,0.049,0.01,0.0199,0.001,0.0025,0.0105,0.0,0.003,2040.872,44.35807,1846.0,1572.0,1076.0
321,23B150430,53.8,76.0,26.89,0.174999997019768,20SS50 575075,20SS50,20SS50,20SS50,L,T,0.207,0.442,0.013,0.0025,0.029,0.092,0.035,0.051,0.008,0.0257,0.002,0.0015,0.0084,0.001,0.004,1975.172,44.37986,1826.0,1571.0,1079.0
322,23B150436,53.0,73.6,32.84,0.174999997019768,20SS50 575075,20SS50,20SS50,20SS50,L,T,0.207,0.442,0.013,0.0025,0.029,0.092,0.035,0.051,0.008,0.0257,0.002,0.0015,0.0084,0.001,0.004,2049.17,44.36277,1850.0,1572.0,1079.0
323,23B150439,54.2,73.9,26.21,0.17509999871254,20SS50 575075,20SS50,20SS50,20SS50,L,T,0.206,0.462,0.0062,0.0037,0.033,0.089,0.041,0.046,0.01,0.0286,0.001,0.0028,0.0073,0.001,0.004,2055.74,44.36259,1853.0,1572.0,1081.0
324,23B150444,52.9,73.9,27.41,0.174999997019768,20SS50 575075,20SS50,20SS50,20SS50,L,T,0.206,0.462,0.0062,0.0037,0.033,0.089,0.041,0.046,0.01,0.0286,0.001,0.0028,0.0073,0.001,0.004,2030.684,44.3713,1851.0,1572.0,1085.0
325,23B150450,57.5,77.3,24.17,0.100599996745586,20SS50 575075,20SS50,20SS50,20SS50,L,T,0.206,0.431,0.005,0.0018,0.027,0.088,0.037,0.04,0.01,0.0259,0.002,0.0023,0.01,0.001,0.004,2064.326,39.43516,1880.0,1576.0,1077.0
326,23B150456,55.9,79.0,26.76,0.196899995207787,20SS50 575075,20SS50,20SS50,20SS50,L,T,0.223,0.535,0.0059,0.0049,0.034,0.078,0.035,0.043,0.009,0.0264,0.0,0.0029,0.0101,0.001,0.004,2064.506,49.25042,1851.0,1572.0,1101.0
327,23B150458,56.9,79.5,25.73,0.145600005984306,20SS50 575075,20SS50,20SS50,20SS55,L,T,0.223,0.535,0.0059,0.0049,0.034,0.078,0.035,0.043,0.009,0.0264,0.0,0.0029,0.0101,0.001,0.004,2090.066,34.50882,1936.0,1576.0,1079.0
532,23B151197,57.5,80.4,24.02,0.18350000679493,20SS50 575075,20SS50,20SS50,20SS50,L,T,0.215,0.471,0.0062,0.0024,0.023,0.109,0.046,0.051,0.008,0.0261,0.001,0.0016,0.0097,0.0,0.004,2097.626,44.31297,1893.0,1580.0,1040.0
534,23B151209,55.7,77.2,23.97,0.183400005102158,20SS50 575075,20SS50,20SS50,20SS50,L,T,0.2,0.444,0.0091,0.0029,0.04,0.101,0.039,0.072,0.007,0.0269,0.001,0.0018,0.0082,0.001,0.004,2070.392,44.33986,1866.0,1583.0,1040.0
535,23B151215,54.2,76.6,26.66,0.183300003409386,20SS50 575075,20SS50,20SS50,20SS50,L,T,0.2,0.444,0.0091,0.0029,0.04,0.101,0.039,0.072,0.007,0.0269,0.001,0.0018,0.0082,0.001,0.004,2124.338,44.31829,1896.0,1576.0,1072.0
536,23B151218,52.8,75.8,26.33,0.183300003409386,20SS50 575075,20SS50,20SS50,20SS50,L,T,0.211,0.444,0.0049,0.0049,0.024,0.096,0.037,0.043,0.01,0.0405,0.0,0.0023,0.0106,0.0,0.004,2143.526,44.31735,1900.0,1578.0,1090.0
537,23B151223,53.7,76.0,25.85,0.183400005102158,20SS50 575075,20SS50,20SS50,20SS50,L,T,0.211,0.444,0.0049,0.0049,0.024,0.096,0.037,0.043,0.01,0.0405,0.0,0.0023,0.0106,0.0,0.004,2138.162,44.31349,1909.0,1578.0,1099.0
564,23B151325,53.7,76.7,26.36,0.174999997019768,20SS50 575075,20SS50,20SS50,20SS50,L,T,0.203,0.426,0.0051,0.0018,0.023,0.086,0.037,0.04,0.011,0.0321,0.0,0.0021,0.0097,0.001,0.004,2092.082,44.31717,1898.0,1601.0,1122.0
565,23B151325,55.0,76.3,23.22,0.174999997019768,20SS50 575075,20SS50,20SS50,20SS50,T,T,0.203,0.426,0.0051,0.0018,0.023,0.086,0.037,0.04,0.011,0.0321,0.0,0.0021,0.0097,0.001,0.004,2092.082,44.31717,1898.0,1601.0,1122.0
566,23B151328,55.9,75.2,25.52,0.100599996745586,20SS50 575075,20SS50,20SS50,20SS50,L,T,0.208,0.427,0.0097,0.0047,0.034,0.079,0.035,0.053,0.006,0.026,0.001,0.0013,0.0068,0.001,0.004,2138.558,39.39308,1923.0,1599.0,1121.0
568,23B151336,55.7,76.7,25.57,0.138199999928474,20SS50 575075,20SS50,20SS50,20SS50,L,T,0.201,0.412,0.005,0.0046,0.019,0.092,0.035,0.036,0.01,0.031,0.001,0.0017,0.0089,0.0,0.004,2119.694,34.49362,1907.0,1578.0,1108.0
570,23B151345,54.6,74.7,22.83,0.0731000006198883,20SS50 575075,20SS50,20SS50,20SS50,L,T,0.206,0.426,0.0082,0.0034,0.03,0.093,0.041,0.05,0.007,0.0281,0.001,0.0016,0.0073,0.001,0.004,2162.768,34.45062,1927.0,1580.0,1099.0
571,23B151348,55.5,74.9,24.74,0.0731000006198883,20SS50 575075,20SS50,20SS50,20SS50,L,T,0.205,0.418,0.0044,0.0033,0.024,0.09,0.036,0.032,0.01,0.0408,0.0,0.0028,0.0079,0.001,0.004,2162.048,34.45544,1923.0,1576.0,1099.0
572,23B151353,57.9,77.7,25.73,0.0731000006198883,20SS50 575075,20SS50,20SS50,20SS50,L,T,0.205,0.418,0.0044,0.0033,0.024,0.09,0.036,0.032,0.01,0.0408,0.0,0.0028,0.0079,0.001,0.004,2159.096,34.46022,1918.0,1574.0,1081.0
632,23B151602,55.6,77.0,23.92,0.183400005102158,20SS50 575075,20SS50,20SS50,20SS50,L,T,0.203,0.453,0.0065,0.0023,0.029,0.086,0.047,0.048,0.011,0.0296,0.001,0.0026,0.0083,0.001,0.005,2146.082,44.30882,1905.0,1576.0,1088.0
633,23B151602,59.6,78.3,25.59,0.183400005102158,20SS50 575075,20SS50,20SS50,20SS50,T,T,0.203,0.453,0.0065,0.0023,0.029,0.086,0.047,0.048,0.011,0.0296,0.001,0.0026,0.0083,0.001,0.005,2146.082,44.30882,1905.0,1576.0,1088.0
634,23B151609,59.2,79.2,26.94,0.138199999928474,20SS50 575075,20SS50,20SS50,20SS55,L,T,0.209,0.424,0.0069,0.0035,0.025,0.106,0.042,0.048,0.008,0.0308,0.002,0.0016,0.0079,0.001,0.004,2159.996,44.31063,1914.0,1574.0,1076.0
635,23B151609,64.2,81.1,22.82,0.138199999928474,20SS50 575075,20SS50,20SS50,20SS55,T,T,0.209,0.424,0.0069,0.0035,0.025,0.106,0.042,0.048,0.008,0.0308,0.002,0.0016,0.0079,0.001,0.004,2159.996,44.31063,1914.0,1574.0,1076.0
652,23B151672,61.0,84.6,22.68,0.138300001621246,20SS50 575075,20SS50,20SS55,20SS50,L,T,0.202,0.496,0.0051,0.0019,0.028,0.106,0.041,0.043,0.008,0.0291,0.002,0.0012,0.0115,0.001,0.004,2132.996,39.38466,1896.0,1580.0,1063.0
653,23B151677,59.4,80.3,22.9,0.138199999928474,20SS50 575075,20SS50,20SS50,20SS50,L,T,0.202,0.496,0.0051,0.0019,0.028,0.106,0.041,0.043,0.008,0.0291,0.002,0.0012,0.0115,0.001,0.004,2174.108,39.36819,1900.0,1576.0,1077.0
664,23B151715,54.6,78.6,23.69,0.17509999871254,20SS50 575075,20SS50,20SS50,20SS50,L,T,0.213,0.465,0.0066,0.0042,0.024,0.1,0.034,0.048,0.01,0.0244,0.001,0.0024,0.0073,0.0,0.004,2159.258,54.12026,1904.0,1576.0,1065.0
665,23B151715,57.4,79.3,23.1,0.17509999871254,20SS50 575075,20SS50,20SS50,20SS50,T,T,0.213,0.465,0.0066,0.0042,0.024,0.1,0.034,0.048,0.01,0.0244,0.001,0.0024,0.0073,0.0,0.004,2159.258,54.12026,1904.0,1576.0,1065.0
1017,23B152996,57.4,77.6,27.13,0.174899995326996,20SS50 575075,20SS50,20SS50,20SS50,L,T,0.193,0.46,0.0068,0.001,0.029,0.098,0.035,0.056,0.012,0.0282,0.001,0.0023,0.0084,0.0,0.005,2029.1,54.18719,1812.0,1565.0,1085.0
1018,23B152996,52.75,68.15,27.689999999999998,0.174899995326996,20SS50 575075,20SS50,20SS50,20SS50,T,T,0.193,0.46,0.0068,0.001,0.029,0.098,0.035,0.056,0.012,0.0282,0.001,0.0023,0.0084,0.0,0.005,2029.1,54.18719,1812.0,1565.0,1085.0
1030,23B153037,52.95,77.65,26.34,0.17509999871254,20SS50 575075,20SS50,20SS50,20SS50,L,T,0.214,0.412,0.0059,0.0013,0.027,0.1,0.034,0.041,0.008,0.0316,0.002,0.0013,0.0091,0.001,0.004,2110.568,44.31204,1868.0,1574.0,1081.0
1031,23B153037,51.9,76.2,22.3,0.17509999871254,20SS50 575075,20SS50,20SS50,20SS50,T,T,0.214,0.412,0.0059,0.0013,0.027,0.1,0.034,0.041,0.008,0.0316,0.002,0.0013,0.0091,0.001,0.004,2110.568,44.31204,1868.0,1574.0,1081.0
1058,23B153116,55.5,76.2,24.26,0.250200003385544,20SS50 575075,20SS50,20SS50,20SS50,T,T,0.197,0.496,0.0053,0.0009,0.029,0.106,0.038,0.049,0.009,0.0298,0.001,0.0014,0.0088,0.001,0.004,2098.292,34.4888,1871.0,1574.0,1090.0
1183,23B153586,56.8,79.1,26.49,0.17509999871254,20SS50 575075,20SS50,20SS50,20SS50,L,T,0.205,0.461,0.0037,0.0028,0.032,0.099,0.041,0.049,0.009,0.0316,0.0,0.0014,0.0085,0.001,0.004,2083.838,44.33574,1857.0,1581.0,1065.0
1184,23B153586,58.1,77.9,23.33,0.17509999871254,20SS50 575075,20SS50,20SS50,20SS50,T,T,0.205,0.461,0.0037,0.0028,0.032,0.099,0.041,0.049,0.009,0.0316,0.0,0.0014,0.0085,0.001,0.004,2083.838,44.33574,1857.0,1581.0,1065.0
1204,23B153680,55.1,76.5,28.73,0.182099997997284,20SS50 575075,20SS50,20SS50,20SS50,L,T,0.202,0.42,0.0055,0.0017,0.022,0.079,0.033,0.049,0.008,0.0291,0.001,0.0017,0.0076,0.0,0.004,2098.184,44.33114,1864.0,1572.0,1088.0
1205,23B153680,56.7,76.3,20.65,0.182099997997284,20SS50 575075,20SS50,20SS50,20SS50,T,T,0.202,0.42,0.0055,0.0017,0.022,0.079,0.033,0.049,0.008,0.0291,0.001,0.0017,0.0076,0.0,0.004,2098.184,44.33114,1864.0,1572.0,1088.0
1211,23B153701,55.3,77.6,24.86,0.0729999989271164,20SS50 575075,20SS50,20SS50,20SS50,L,T,0.206,0.432,0.0048,0.0029,0.037,0.089,0.035,0.049,0.008,0.0313,0.0,0.002,0.0042,0.001,0.004,2091.506,34.46789,1873.0,1576.0,1070.0
1213,23B153709,57.0,78.5,24.97,0.0729999989271164,20SS50 575075,20SS50,20SS50,20SS50,L,T,0.21,0.434,0.0062,0.0036,0.029,0.083,0.034,0.042,0.01,0.0321,0.0,0.002,0.0072,0.001,0.004,2078.528,34.49078,1851.0,1574.0,1079.0
1214,23B153709,57.1,78.2,19.72,0.0729999989271164,20SS50 575075,20SS50,20SS50,20SS50,T,T,0.21,0.434,0.0062,0.0036,0.029,0.083,0.034,0.042,0.01,0.0321,0.0,0.002,0.0072,0.001,0.004,2078.528,34.49078,1851.0,1574.0,1079.0
1918,23B156519,59.4,81.4,21.69,0.183300003409386,20SS50 575075,20SS50,20SS50,20SS50,L,T,0.202,0.417,0.0019,0.0003,0.018,0.125,0.045,0.043,0.009,0.0261,0.0,0.0017,0.0079,0.0,0.004,2136.236,44.31432,1904.0,1623.0,1076.0
1919,23B156519,61.0,83.6,18.21,0.183300003409386,20SS50 575075,20SS50,20SS50,20SS50,T,T,0.202,0.417,0.0019,0.0003,0.018,0.125,0.045,0.043,0.009,0.0261,0.0,0.0017,0.0079,0.0,0.004,2136.236,44.31432,1904.0,1623.0,1076.0
1920,23B156525,57.5,82.1,23.2,0.183400005102158,20SS50 575075,20SS50,20SS50,20SS50,L,T,0.2,0.432,0.0054,0.0018,0.026,0.106,0.042,0.048,0.012,0.0322,0.001,0.0023,0.0079,0.0,0.004,2121.206,44.32147,1902.0,1625.0,1085.0
1921,23B156526,57.0,80.0,23.02,0.183400005102158,20SS50 575075,20SS50,20SS50,20SS50,L,T,0.2,0.432,0.0054,0.0018,0.026,0.106,0.042,0.048,0.012,0.0322,0.001,0.0023,0.0079,0.0,0.004,2132.96,44.31662,1898.0,1625.0,1085.0
1922,23B156530,56.8,80.1,22.36,0.183400005102158,20SS50 575075,20SS50,20SS50,20SS50,L,T,0.207,0.437,0.0026,0.0011,0.027,0.115,0.041,0.039,0.009,0.031,0.0,0.0014,0.0072,0.001,0.004,2120.594,44.31954,1891.0,1574.0,1070.0
1923,23B156535,54.3,76.6,24.29,0.183400005102158,20SS50 575075,20SS50,20SS50,20SS50,L,T,0.207,0.437,0.0026,0.0011,0.027,0.115,0.041,0.039,0.009,0.031,0.0,0.0014,0.0072,0.001,0.004,2161.004,44.31171,1916.0,1574.0,1085.0
1924,23B156538,50.25,76.15,26.41,0.17509999871254,20SS50 575075,20SS50,20SS50,20SS50,L,T,0.207,0.442,0.0048,0.0012,0.028,0.11,0.041,0.042,0.011,0.0279,0.0,0.0031,0.0079,0.0,0.004,2155.316,44.31179,1914.0,1574.0,1088.0
1925,23B156538,53.3,78.5,17.86,0.17509999871254,20SS50 575075,20SS50,20SS50,20SS50,T,T,0.207,0.442,0.0048,0.0012,0.028,0.11,0.041,0.042,0.011,0.0279,0.0,0.0031,0.0079,0.0,0.004,2155.316,44.31179,1914.0,1574.0,1088.0
1937,23B156564,58.8,78.3,24.14,0.183400005102158,20SS50 575075,20SS50,20SS50,20SS50,L,T,0.205,0.432,0.005,0.0025,0.022,0.118,0.046,0.05,0.012,0.0284,0.001,0.0022,0.0081,0.001,0.004,2067.332,44.33315,1866.0,1571.0,1070.0
1938,23B156564,58.1,78.1,22.82,0.183400005102158,20SS50 575075,20SS50,20SS50,20SS50,T,T,0.205,0.432,0.005,0.0025,0.022,0.118,0.046,0.05,0.012,0.0284,0.001,0.0022,0.0081,0.001,0.004,2067.332,44.33315,1866.0,1571.0,1070.0
1939,23B156568,56.8,76.1,27.35,0.183300003409386,20SS50 575075,20SS50,20SS50,20SS50,L,T,0.205,0.432,0.005,0.0025,0.022,0.118,0.046,0.05,0.012,0.0284,0.001,0.0022,0.0081,0.001,0.004,2086.754,44.34657,1896.0,1578.0,1083.0
1940,23B156568,55.1,75.0,20.96,0.183300003409386,20SS50 575075,20SS50,20SS50,20SS50,T,T,0.205,0.432,0.005,0.0025,0.022,0.118,0.046,0.05,0.012,0.0284,0.001,0.0022,0.0081,0.001,0.004,2086.754,44.34657,1896.0,1578.0,1083.0
1941,23B156571,54.3,75.4,26.75,0.183400005102158,20SS50 575075,20SS50,20SS50,20SS50,L,T,0.201,0.431,0.0025,0.0021,0.025,0.124,0.046,0.045,0.014,0.0295,0.0,0.0017,0.0081,0.001,0.004,2212.034,44.28501,1938.0,1574.0,1094.0
1942,23B156574,51.7,75.5,24.45,0.183400005102158,20SS50 575075,20SS50,20SS50,20SS50,L,T,0.201,0.431,0.0025,0.0021,0.025,0.124,0.046,0.045,0.014,0.0295,0.0,0.0017,0.0081,0.001,0.004,2176.448,44.29647,1938.0,1576.0,1081.0
1943,23B156576,56.2,75.7,25.08,0.183400005102158,20SS50 575075,20SS50,[],[],L,T,0.201,0.431,0.0025,0.0021,0.025,0.124,0.046,0.045,0.014,0.0295,0.0,0.0017,0.0081,0.001,0.004,2144.498,44.31165,1927.0,1578.0,1088.0
1944,23B156578,58.6,79.7,26.19,0.183400005102158,20SS50 575075,20SS50,20SS50,20SS50,L,T,0.212,0.428,0.0024,0.0006,0.03,0.117,0.045,0.042,0.011,0.0339,0.0,0.0023,0.0098,0.001,0.004,2092.64,49.22767,1911.0,1572.0,1076.0
1945,23B156583,58.8,80.5,23.34,0.183400005102158,20SS50 575075,20SS50,20SS50,20SS50,L,T,0.212,0.428,0.0024,0.0006,0.03,0.117,0.045,0.042,0.011,0.0339,0.0,0.0023,0.0098,0.001,0.004,2070.482,44.32032,1878.0,1572.0,1081.0
1946,23B156587,56.9,78.1,24.5,0.183400005102158,20SS50 575075,20SS50,20SS50,20SS50,L,T,0.204,0.444,0.0065,0.0023,0.033,0.112,0.049,0.051,0.014,0.0309,0.001,0.0027,0.0082,0.001,0.004,2090.75,44.33061,1882.0,1572.0,1092.0
1947,23B156592,55.7,77.0,24.72,0.183300003409386,20SS50 575075,20SS50,20SS50,20SS50,L,T,0.204,0.444,0.0065,0.0023,0.033,0.112,0.049,0.051,0.014,0.0309,0.001,0.0027,0.0082,0.001,0.004,2096.258,44.32366,1877.0,1574.0,1095.0
1948,23B156595,60.7,79.4,23.27,0.183400005102158,20SS50 575075,20SS50,20SS50,20SS50,L,T,0.21,0.429,0.0028,0.002,0.034,0.115,0.045,0.05,0.012,0.0314,0.001,0.0016,0.0081,0.001,0.005,2069.654,44.33054,1871.0,1571.0,1081.0
1949,23B156595,61.7,81.1,21.66,0.183400005102158,20SS50 575075,20SS50,20SS50,20SS50,T,T,0.21,0.429,0.0028,0.002,0.034,0.115,0.045,0.05,0.012,0.0314,0.001,0.0016,0.0081,0.001,0.005,2069.654,44.33054,1871.0,1571.0,1081.0
2068,23B157135,56.1,79.5,23.69,0.183400005102158,20SS50 575075,20SS50,20SS50,20SS50,L,T,0.202,0.441,0.0093,0.002,0.015,0.095,0.044,0.058,0.012,0.0316,0.002,0.0022,0.0079,0.0,0.004,2154.83,44.28717,1958.0,1580.0,1059.0
2070,23B157149,58.1,80.2,20.13,0.122000001370907,20SS50 575075,20SS50,20SS50,20SS50,L,T,0.204,0.448,0.0092,0.0013,0.016,0.095,0.04,0.054,0.013,0.0345,0.002,0.0025,0.0106,0.0,0.004,2154.11,44.28758,1945.0,1576.0,1086.0
2071,23B157149,58.2,79.5,17.82,0.122000001370907,20SS50 575075,20SS50,20SS50,20SS50,T,T,0.204,0.448,0.0092,0.0013,0.016,0.095,0.04,0.054,0.013,0.0345,0.002,0.0025,0.0106,0.0,0.004,2154.11,44.28758,1945.0,1576.0,1086.0
2072,23B157158,54.7,76.2,18.57,0.182099997997284,20SS50 575075,20SS50,20SS50,20SS50,L,T,0.202,0.446,0.007,0.0015,0.019,0.115,0.039,0.054,0.009,0.0319,0.002,0.0017,0.0082,0.0,0.004,2138.702,44.31244,1947.0,1576.0,1083.0
2073,23B157158,53.6,74.4,24.56,0.182099997997284,20SS50 575075,20SS50,20SS50,20SS50,T,T,0.202,0.446,0.007,0.0015,0.019,0.115,0.039,0.054,0.009,0.0319,0.002,0.0017,0.0082,0.0,0.004,2138.702,44.31244,1947.0,1576.0,1083.0
2074,23B157161,56.6,75.9,28.34,0.138300001621246,20SS50 575075,20SS50,20SS50,20SS50,L,T,0.202,0.446,0.007,0.0015,0.019,0.115,0.039,0.054,0.009,0.0319,0.002,0.0017,0.0082,0.0,0.004,2184.764,44.28074,1959.0,1576.0,1079.0
2075,23B157161,55.8,75.7,25.09,0.138300001621246,20SS50 575075,20SS50,20SS50,20SS50,T,T,0.202,0.446,0.007,0.0015,0.019,0.115,0.039,0.054,0.009,0.0319,0.002,0.0017,0.0082,0.0,0.004,2184.764,44.28074,1959.0,1576.0,1079.0
2084,23B157215,62.7,83.6,20.81,0.138199999928474,20SS50 575075,20SS50,20SS50,20SS50,L,T,0.213,0.458,0.0066,0.0015,0.019,0.098,0.041,0.047,0.012,0.0247,0.001,0.0037,0.0103,0.001,0.004,2053.832,34.49874,1925.0,1576.0,1081.0
2100,23B157295,62.6,81.8,24.59,0.0850000008940697,20SS50 575075,20SS50,20SS50,20SS50,L,T,0.205,0.438,0.0086,0.0021,0.036,0.119,0.038,0.051,0.01,0.0262,0.002,0.0012,0.009,0.001,0.004,2164.424,34.4701,1949.0,1601.0,1077.0
2509,23B158984,60.4,82.9,22.73,0.183400005102158,20SS50 575075,20SS50,20SS50,20SS50,L,T,0.216,0.417,0.006,0.002,0.029,0.133,0.043,0.045,0.01,0.0324,0.001,0.0035,0.0102,0.001,0.004,2068.088,44.31931,1945.0,1578.0,1058.0
2510,23B158992,61.35,83.85,23.265,0.183400005102158,20SS50 575075,20SS50,20SS50,20SS50,L,T,0.207,0.452,0.006,0.0006,0.032,0.119,0.043,0.04,0.008,0.0333,0.0,0.0014,0.0087,0.001,0.004,2167.934,44.29968,1976.0,1578.0,1088.0
2511,23B159001,63.5,82.0,23.03,0.183300003409386,20SS50 575075,20SS50,20SS50,20SS50,L,T,0.211,0.447,0.0067,0.001,0.022,0.124,0.043,0.04,0.011,0.0302,0.003,0.0024,0.0098,0.001,0.006,2174.396,44.29916,1968.0,1580.0,1083.0
2512,23B159009,61.9,80.25,25.75,0.183400005102158,20SS50 575075,20SS50,20SS50,20SS50,L,T,0.202,0.433,0.0041,0.0012,0.031,0.123,0.042,0.035,0.007,0.0276,0.0,0.0019,0.0032,0.001,0.004,2158.808,44.31707,1961.0,1576.0,1086.0
2513,23B159009,64.15,81.75,22.915,0.183400005102158,20SS50 575075,20SS50,20SS50,20SS50,T,T,0.202,0.433,0.0041,0.0012,0.031,0.123,0.042,0.035,0.007,0.0276,0.0,0.0019,0.0032,0.001,0.004,2158.808,44.31707,1961.0,1576.0,1086.0
2516,23B159027,60.9,83.75,21.869999999999997,0.17509999871254,20SS50 575075,20SS50,20SS50,20SS50,L,T,0.212,0.417,0.0068,0.0039,0.019,0.118,0.041,0.041,0.011,0.032,0.001,0.0037,0.0094,0.001,0.004,2139.062,44.303,1974.0,1580.0,1083.0
2517,23B159031,55.1,80.2,23.22,0.17509999871254,20SS50 575075,20SS50,20SS50,20SS50,L,T,0.212,0.417,0.0068,0.0039,0.019,0.118,0.041,0.041,0.011,0.032,0.001,0.0037,0.0094,0.001,0.004,2167.448,44.30096,1972.0,1578.0,1092.0
2526,23B159085,58.05,81.1,25.049999999999997,0.182099997997284,20SS50 575075,20SS50,20SS55,20SS50,L,T,0.201,0.43,0.0041,0.0032,0.025,0.128,0.039,0.041,0.008,0.029,0.0,0.0017,0.0079,0.0,0.004,2169.194,49.23322,1954.0,1578.0,1052.0
2527,23B159088,57.4,81.4,24.75,0.182099997997284,20SS50 575075,20SS50,20SS50,20SS50,L,T,0.201,0.43,0.0041,0.0032,0.025,0.128,0.039,0.041,0.008,0.029,0.0,0.0017,0.0079,0.0,0.004,2188.922,49.22515,1972.0,1578.0,1074.0
2917,23B160474,55.4,79.0,26.79,0.191100001335144,20SS50 575075,20SS50,20SS50,20SS50,L,T,0.203,0.427,0.0056,0.0027,0.015,0.114,0.037,0.067,0.007,0.0315,0.0,0.0015,0.008,0.0,0.004,2146.658,44.30799,1956.0,1580.0,1076.0
2918,23B160474,55.8,79.8,21.69,0.191100001335144,20SS50 575075,20SS50,20SS50,20SS50,T,T,0.203,0.427,0.0056,0.0027,0.015,0.114,0.037,0.067,0.007,0.0315,0.0,0.0015,0.008,0.0,0.004,2146.658,44.30799,1956.0,1580.0,1076.0
2925,23B160495,55.8,78.4,22.49,0.138199999928474,20SS50 575075,20SS50,20SS50,20SS50,L,T,0.217,0.442,0.0059,0.0031,0.023,0.121,0.04,0.048,0.012,0.0308,0.002,0.0029,0.0094,0.001,0.004,2167.628,44.29027,1972.0,1580.0,1079.0
2926,23B160497,62.8,84.2,21.34,0.138199999928474,20SS50 575075,20SS50,20SS50,20SS50,L,T,0.217,0.442,0.0059,0.0031,0.023,0.121,0.04,0.048,0.012,0.0308,0.002,0.0029,0.0094,0.001,0.004,2148.692,44.29775,1970.0,1578.0,1079.0
2927,23B160501,59.9,80.0,25.31,0.222100004553795,20SS50 575075,20SS50,20SS50,20SS50,L,T,0.202,0.434,0.0044,0.0037,0.019,0.101,0.035,0.059,0.007,0.0348,0.0,0.0016,0.0078,0.0,0.003,2151.302,49.21814,1972.0,1578.0,1110.0
3081,23B160976,63.7,84.4,22.59,0.13060000538826,20SS50 575075,20SS50,20SS50,20SS50,L,T,0.216,0.439,0.0054,0.0015,0.026,0.107,0.041,0.039,0.012,0.0275,0.0,0.0021,0.0089,0.001,0.004,2180.462,44.29726,1954.0,1574.0,1061.0
3082,23B160976,66.1,85.3,19.84,0.13060000538826,20SS50 575075,20SS50,20SS50,20SS50,T,T,0.216,0.439,0.0054,0.0015,0.026,0.107,0.041,0.039,0.012,0.0275,0.0,0.0021,0.0089,0.001,0.004,2180.462,44.29726,1954.0,1574.0,1061.0
3083,23B160978,59.4,81.3,21.12,0.13060000538826,20SS50 575075,20SS50,20SS50,20SS50,L,T,0.212,0.424,0.0049,0.0002,0.047,0.109,0.039,0.032,0.008,0.031,0.0,0.0016,0.0073,0.001,0.004,2209.118,44.27806,1952.0,1571.0,1070.0
3084,23B160978,63.1,83.2,22.16,0.13060000538826,20SS50 575075,20SS50,20SS50,20SS50,T,T,0.212,0.424,0.0049,0.0002,0.047,0.109,0.039,0.032,0.008,0.031,0.0,0.0016,0.0073,0.001,0.004,2209.118,44.27806,1952.0,1571.0,1070.0
3110,23B161026,57.8,81.1,20.14,0.222100004553795,20SS50 575075,20SS50,20SS50,20SS50,L,T,0.203,0.442,0.0043,0.0015,0.025,0.109,0.039,0.035,0.014,0.0318,0.001,0.0019,0.0109,0.001,0.004,2149.952,49.22483,1943.0,1580.0,1045.0
3111,23B161026,64.4,84.6,20.57,0.222100004553795,20SS50 575075,20SS50,20SS50,20SS50,T,T,0.203,0.442,0.0043,0.0015,0.025,0.109,0.039,0.035,0.014,0.0318,0.001,0.0019,0.0109,0.001,0.004,2149.952,49.22483,1943.0,1580.0,1045.0
3112,23B161028,59.3,80.5,25.61,0.222100004553795,20SS50 575075,20SS50,20SS50,20SS50,L,T,0.209,0.424,0.0043,0.0032,0.029,0.09,0.032,0.028,0.007,0.0332,0.0,0.0014,0.0089,0.001,0.003,2173.658,49.2203,1950.0,1578.0,1095.0
3113,23B161030,60.5,81.8,27.43,0.222000002861023,20SS50 575075,20SS50,20SS50,20SS50,L,T,0.209,0.424,0.0043,0.0032,0.029,0.09,0.032,0.028,0.007,0.0332,0.0,0.0014,0.0089,0.001,0.003,2182.298,49.21782,1950.0,1580.0,1090.0
3114,23B161032,61.4,81.7,23.63,0.222100004553795,20SS50 575075,20SS50,20SS50,20SS50,L,T,0.209,0.424,0.0043,0.0032,0.029,0.09,0.032,0.028,0.007,0.0332,0.0,0.0014,0.0089,0.001,0.003,2179.292,49.21583,1945.0,1576.0,1079.0
3115,23B161035,61.15,81.30000000000001,24.785,0.222100004553795,20SS50 575075,20SS50,20SS50,20SS50,L,T,0.203,0.43,0.004,0.0015,0.033,0.09,0.037,0.032,0.012,0.0349,0.0,0.0022,0.0079,0.001,0.004,2172.938,49.2229,1952.0,1574.0,1079.0
3116,23B161036,59.5,80.4,25.66,0.222000002861023,20SS50 575075,20SS50,20SS50,20SS50,L,T,0.203,0.43,0.004,0.0015,0.033,0.09,0.037,0.032,0.012,0.0349,0.0,0.0022,0.0079,0.001,0.004,2172.398,49.22383,1945.0,1578.0,1076.0
3117,23B161038,58.4,78.8,27.82,0.222000002861023,20SS50 575075,20SS50,20SS50,20SS50,L,T,0.203,0.43,0.004,0.0015,0.033,0.09,0.037,0.032,0.012,0.0349,0.0,0.0022,0.0079,0.001,0.004,2180.588,49.21659,1961.0,1574.0,1077.0
