Repository: PNell/TrialTest3

File: Data/StreamlitData032524.csv (part 40 of 96)
,coil_no,YieldStrength,TensileStrength,TotalElongation,coil_thickness,steel_design_description,grade,grade_head,grade_tail,sample_direction,sample_location,c_amount,mn_amount,p_amount,s_amount,si_amount,cu_amount,ni_amount,cr_amount,mo_amount,al_amount,nb_amount,ca_amount,n_amount,ti_amount,v_amount,TF1_EXIT_AVG_BODY,TBC_thickness,TEMP_FM_ENTRY_AVG,TEMP_FM_EXIT_AVG,TEMP_COILING_AVG
3118,23B161041,60.4,80.9,24.1,0.222100004553795,20SS50 575075,20SS50,20SS50,20SS50,L,T,0.204,0.441,0.0049,0.0011,0.034,0.094,0.037,0.034,0.012,0.0324,0.001,0.0018,0.0085,0.001,0.004,2164.316,49.22386,1941.0,1580.0,1081.0
3119,23B161041,61.1,80.2,24.62,0.222100004553795,20SS50 575075,20SS50,20SS50,20SS50,T,T,0.204,0.441,0.0049,0.0011,0.034,0.094,0.037,0.034,0.012,0.0324,0.001,0.0018,0.0085,0.001,0.004,2164.316,49.22386,1941.0,1580.0,1081.0
3120,23B161042,60.5,80.3,26.94,0.222000002861023,20SS50 575075,20SS50,20SS50,20SS50,L,T,0.204,0.441,0.0049,0.0011,0.034,0.094,0.037,0.034,0.012,0.0324,0.001,0.0018,0.0085,0.001,0.004,2170.76,49.22296,1949.0,1578.0,1081.0
3128,23B161065,61.2,82.5,24.97,0.222100004553795,20SS50 575075,20SS50,20SS50,20SS50,L,T,0.202,0.444,0.0055,0.008,0.021,0.094,0.036,0.041,0.011,0.0387,0.0,0.0022,0.0095,0.001,0.004,2099.696,49.21833,1934.0,1572.0,1094.0
3129,23B161075,67.6,88.1,19.5,0.131099998950958,20SS50 575075,20SS50,20SS50,20SS50,L,T,0.203,0.43,0.0047,0.0038,0.026,0.111,0.035,0.04,0.007,0.0305,0.0,0.0015,0.009,0.001,0.004,2161.922,34.47662,1959.0,1605.0,1083.0
3130,23B161081,67.9,88.5,21.0,0.134100005030632,20SS50 575075,20SS50,20SS50,20SS50,L,T,0.208,0.45,0.0052,0.0028,0.011,0.101,0.038,0.045,0.012,0.0321,0.001,0.0019,0.0101,0.0,0.005,2178.86,34.46817,1974.0,1605.0,1081.0
3131,23B161083,60.5,83.6,22.52,0.138300001621246,20SS50 575075,20SS50,20SS50,20SS50,L,T,0.208,0.45,0.0052,0.0028,0.011,0.101,0.038,0.045,0.012,0.0321,0.001,0.0019,0.0101,0.0,0.005,2175.422,34.47144,1968.0,1601.0,1070.0
3132,23B161084,62.9,85.4,23.01,0.138300001621246,20SS50 575075,20SS50,20SS50,20SS50,L,T,0.208,0.45,0.0052,0.0028,0.011,0.101,0.038,0.045,0.012,0.0321,0.001,0.0019,0.0101,0.0,0.005,2195.078,34.46708,1977.0,1599.0,1072.0
4396,23B165229,64.7,86.3,23.8,0.179299995303154,20SS50 575075,20SS50,20SS50,20SS50,L,T,0.213,0.44,0.0073,0.0023,0.025,0.137,0.048,0.054,0.014,0.0313,0.003,0.004,0.0115,0.001,0.004,2096.456,44.30977,1871.0,1571.0,1040.0
4397,23B165229,63.86666666666667,83.86666666666667,21.03333333333333,0.179299995303154,20SS50 575075,20SS50,20SS50,20SS50,T,T,0.213,0.44,0.0073,0.0023,0.025000000000000005,0.137,0.04800000000000001,0.054,0.014,0.0313,0.0030000000000000005,0.004,0.011500000000000002,0.001,0.004,2096.456,44.30976999999999,1871.0,1571.0,1040.0
4398,23B165234,60.3,84.3,25.91,0.179299995303154,20SS50 575075,20SS50,20SS50,20SS50,L,T,0.205,0.44,0.0063,0.0034,0.02,0.11,0.038,0.057,0.012,0.0282,0.001,0.0026,0.0085,0.001,0.004,2087.492,44.32605,1871.0,1574.0,1050.0
4399,23B165239,64.5,85.8,23.73,0.179299995303154,20SS50 575075,20SS50,20SS50,20SS50,L,T,0.205,0.44,0.0063,0.0034,0.02,0.11,0.038,0.057,0.012,0.0282,0.001,0.0026,0.0085,0.001,0.004,1925.186,44.39452,1812.0,1571.0,1049.0
4400,23B165242,55.3,80.2,25.35,0.179299995303154,20SS50 575075,20SS50,20SS50,20SS50,L,T,0.21,0.445,0.0075,0.0027,0.017,0.1,0.036,0.059,0.009,0.0257,0.002,0.0013,0.0106,0.0,0.004,1971.428,44.3711,1851.0,1581.0,1072.0
4401,23B165242,55.4,80.6,24.88,0.179299995303154,20SS50 575075,20SS50,20SS50,20SS50,T,T,0.21,0.445,0.0075,0.0027,0.017,0.1,0.036,0.059,0.009,0.0257,0.002,0.0013,0.0106,0.0,0.004,1971.428,44.3711,1851.0,1581.0,1072.0
4402,23B165245,55.9,79.5,25.55,0.179299995303154,20SS50 575075,20SS50,20SS50,20SS50,L,T,0.21,0.445,0.0075,0.0027,0.017,0.1,0.036,0.059,0.009,0.0257,0.002,0.0013,0.0106,0.0,0.004,2038.316,44.34979,1860.0,1574.0,1068.0
4403,23B165245,59.4,80.7,23.84,0.179299995303154,20SS50 575075,20SS50,20SS50,20SS50,T,T,0.21,0.445,0.0075,0.0027,0.017,0.1,0.036,0.059,0.009,0.0257,0.002,0.0013,0.0106,0.0,0.004,2038.316,44.34979,1860.0,1574.0,1068.0
4408,23B165256,56.6,76.8,28.03,0.187600001692772,20SS50 575075,20SS50,20SS50,20SS50,L,T,0.213,0.448,0.0079,0.0016,0.028,0.125,0.042,0.066,0.014,0.0341,0.001,0.0022,0.0105,0.001,0.004,1832.72,44.43014,1819.0,1581.0,1000.0
4409,23B165256,57.2,75.1,25.81,0.187600001692772,20SS50 575075,20SS50,20SS50,20SS50,T,T,0.213,0.448,0.0079,0.0016,0.028,0.125,0.042,0.066,0.014,0.0341,0.001,0.0022,0.0105,0.001,0.004,1832.72,44.43014,1819.0,1581.0,1000.0
4415,23B165266,63.8,85.2,25.4,0.187600001692772,20SS50 575075,20SS50,20SS50,20SS50,L,T,0.215,0.501,0.008,0.0025,0.016,0.105,0.038,0.058,0.013,0.0325,0.002,0.0024,0.0109,0.0,0.004,2051.654,44.3343,1882.0,1574.0,1074.0
4416,23B165269,62.4,85.1,25.27,0.1875,20SS50 575075,20SS50,20SS50,20SS50,L,T,0.215,0.501,0.008,0.0025,0.016,0.105,0.038,0.058,0.013,0.0325,0.002,0.0024,0.0109,0.0,0.004,1963.544,44.39813,1848.0,1578.0,1077.0
4417,23B165272,66.2,88.1,21.95,0.179399996995926,20SS50 575075,20SS50,20SS50,20SS50,L,T,0.215,0.501,0.008,0.0025,0.016,0.105,0.038,0.058,0.013,0.0325,0.002,0.0024,0.0109,0.0,0.004,1858.604,44.42067,1893.0,1578.0,1063.0
4418,23B165275,66.0,88.2,23.19,0.138199999928474,20SS50 575075,20SS50,20SS50,20SS50,L,T,0.224,0.504,0.0057,0.0046,0.035,0.096,0.037,0.051,0.012,0.0335,0.001,0.0029,0.0101,0.001,0.004,2013.53,44.36983,1871.0,1578.0,1081.0
4419,23B165277,64.9,87.5,20.95,0.138300001621246,20SS50 575075,20SS50,20SS50,20SS55,L,T,0.224,0.504,0.0057,0.0046,0.035,0.096,0.037,0.051,0.012,0.0335,0.001,0.0029,0.0101,0.001,0.004,2061.158,44.32733,1882.0,1576.0,1077.0
4436,23B165322,63.1,84.7,24.29,0.138300001621246,20SS50 575075,20SS50,20SS50,20SS50,L,T,0.203,0.441,0.0069,0.0002,0.043,0.069,0.03,0.041,0.012,0.0313,0.002,0.0019,0.0103,0.001,0.005,2156.162,34.46802,1931.0,1580.0,1133.0
4437,23B165326,59.3,82.7,24.0,0.138199999928474,20SS50 575075,20SS50,20SS50,20SS50,L,T,0.2,0.438,0.0063,0.0009,0.039,0.079,0.036,0.038,0.012,0.0283,0.002,0.0028,0.0098,0.001,0.004,2118.308,34.46548,1913.0,1580.0,1059.0
4438,23B165326,64.3,84.9,22.17,0.138199999928474,20SS50 575075,20SS50,20SS50,20SS50,T,T,0.2,0.438,0.0063,0.0009,0.039,0.079,0.036,0.038,0.012,0.0283,0.002,0.0028,0.0098,0.001,0.004,2118.308,34.46548,1913.0,1580.0,1059.0
4439,23B165327,63.5,85.1,22.71,0.138199999928474,20SS50 575075,20SS50,20SS50,20SS50,L,T,0.2,0.438,0.0063,0.0009,0.039,0.079,0.036,0.038,0.012,0.0283,0.002,0.0028,0.0098,0.001,0.004,2114.708,34.46928,1913.0,1581.0,1061.0
4470,23B165411,68.4,90.6,18.31,0.0900000035762787,20SS50 575075,20SS50,20SS50,20SS55,L,T,0.208,0.431,0.0086,0.0016,0.032,0.1,0.039,0.05,0.013,0.0371,0.001,0.0049,0.0055,0.001,0.004,2091.596,39.41625,1869.0,1581.0,1068.0
4471,23B165411,64.3,86.7,15.07,0.0900000035762787,20SS50 575075,20SS50,20SS50,20SS55,T,T,0.208,0.431,0.0086,0.0016,0.032,0.1,0.039,0.05,0.013,0.0371,0.001,0.0049,0.0055,0.001,0.004,2091.596,39.41625,1869.0,1581.0,1068.0
4761,23B166205,53.7,77.9,26.18,0.17509999871254,20SS50 575075,20SS50,20SS50,20SS50,L,T,0.201,0.441,0.0067,0.0041,0.012,0.07,0.034,0.048,0.012,0.0297,0.0,0.0032,0.0088,0.0,0.004,2129.576,44.32483,1911.0,1580.0,1104.0
4762,23B166205,56.3,78.3,19.24,0.17509999871254,20SS50 575075,20SS50,20SS50,20SS50,T,T,0.201,0.441,0.0067,0.0041,0.012,0.07,0.034,0.048,0.012,0.0297,0.0,0.0032,0.0088,0.0,0.004,2129.576,44.32483,1911.0,1580.0,1104.0
4778,23B166254,57.6,80.7,24.85,0.183400005102158,20SS50 575075,20SS50,20SS50,20SS50,L,T,0.201,0.469,0.0073,0.0028,0.038,0.079,0.039,0.05,0.009,0.0285,0.001,0.0013,0.0081,0.001,0.005,2187.518,44.29588,1940.0,1580.0,1108.0
4779,23B166254,53.5,79.0,20.1,0.183400005102158,20SS50 575075,20SS50,20SS50,20SS50,T,T,0.201,0.469,0.0073,0.0028,0.038,0.079,0.039,0.05,0.009,0.0285,0.001,0.0013,0.0081,0.001,0.005,2187.518,44.29588,1940.0,1580.0,1108.0
4792,23B166284,52.8,76.3,26.35,0.17509999871254,20SS50 575075,20SS50,20SS50,20SS50,L,T,0.204,0.434,0.0066,0.0049,0.016,0.09,0.048,0.05,0.01,0.03,0.001,0.0018,0.009,0.0,0.004,2194.862,44.29164,1938.0,1580.0,1092.0
4793,23B166284,57.5,80.5,20.62,0.17509999871254,20SS50 575075,20SS50,20SS50,20SS50,T,T,0.204,0.434,0.0066,0.0049,0.016,0.09,0.048,0.05,0.01,0.03,0.001,0.0018,0.009,0.0,0.004,2194.862,44.29164,1938.0,1580.0,1092.0
4794,23B166285,54.4,79.3,24.03,0.17509999871254,20SS50 575075,20SS50,20SS50,20SS50,L,T,0.204,0.434,0.0066,0.0049,0.016,0.09,0.048,0.05,0.01,0.03,0.001,0.0018,0.009,0.0,0.004,2195.996,44.29308,1945.0,1580.0,1068.0
4795,23B166285,58.3,82.3,21.16,0.17509999871254,20SS50 575075,20SS50,20SS50,20SS50,T,T,0.204,0.434,0.0066,0.0049,0.016,0.09,0.048,0.05,0.01,0.03,0.001,0.0018,0.009,0.0,0.004,2195.996,44.29308,1945.0,1580.0,1068.0
4796,23B166292,57.0,79.6,26.39,0.222000002861023,20SS50 575075,20SS50,20SS50,20SS50,L,T,0.207,0.431,0.0052,0.0042,0.02,0.082,0.033,0.032,0.013,0.0322,0.002,0.0027,0.0094,0.001,0.004,2135.498,49.23759,1931.0,1574.0,1074.0
4797,23B166292,58.1,78.9,27.27,0.222000002861023,20SS50 575075,20SS50,20SS50,20SS50,T,T,0.207,0.431,0.0052,0.0042,0.02,0.082,0.033,0.032,0.013,0.0322,0.002,0.0027,0.0094,0.001,0.004,2135.498,49.23759,1931.0,1574.0,1074.0
4798,23B166293,55.7,78.4,28.54,0.222000002861023,20SS50 575075,20SS50,20SS50,20SS50,L,T,0.207,0.431,0.0052,0.0042,0.02,0.082,0.033,0.032,0.013,0.0322,0.002,0.0027,0.0094,0.001,0.004,2137.334,49.23692,1932.0,1578.0,1068.0
4799,23B166293,58.8,80.6,23.35,0.222000002861023,20SS50 575075,20SS50,20SS50,20SS50,T,T,0.207,0.431,0.0052,0.0042,0.02,0.082,0.033,0.032,0.013,0.0322,0.002,0.0027,0.0094,0.001,0.004,2137.334,49.23692,1932.0,1578.0,1068.0
5048,23B167291,56.3,77.2,26.77,0.218799993395805,20SS50 575075,20SS50,20SS50,20SS50,L,T,0.205,0.446,0.0051,0.0016,0.033,0.128,0.047,0.043,0.011,0.0326,0.001,0.0012,0.0088,0.001,0.004,2147.738,49.22426,1880.0,1576.0,1086.0
5049,23B167291,58.0,77.0,23.15,0.218799993395805,20SS50 575075,20SS50,20SS50,20SS50,T,T,0.205,0.446,0.0051,0.0016,0.033,0.128,0.047,0.043,0.011,0.0326,0.001,0.0012,0.0088,0.001,0.004,2147.738,49.22426,1880.0,1576.0,1086.0
5050,23B167297,60.4,80.5,27.94,0.218799993395805,20SS50 575075,20SS50,20SS50,20SS50,L,T,0.206,0.428,0.0066,0.001,0.035,0.11,0.039,0.049,0.014,0.0248,0.002,0.0018,0.0085,0.001,0.004,2146.19,49.22701,1877.0,1580.0,1068.0
5051,23B167297,60.6,80.1,23.18,0.218799993395805,20SS50 575075,20SS50,20SS50,20SS50,T,T,0.206,0.428,0.0066,0.001,0.035,0.11,0.039,0.049,0.014,0.0248,0.002,0.0018,0.0085,0.001,0.004,2146.19,49.22701,1877.0,1580.0,1068.0
5065,23B167347,57.7,81.6,23.2,0.174999997019768,20SS50 575075,20SS50,20SS50,20SS50,L,T,0.196,0.436,0.0062,0.005,0.023,0.101,0.042,0.043,0.017,0.0318,0.001,0.0026,0.0092,0.001,0.004,2145.038,49.23764,1871.0,1576.0,1065.0
5066,23B167347,60.2,82.5,17.04,0.174999997019768,20SS50 575075,20SS50,20SS50,20SS50,T,T,0.196,0.436,0.0062,0.005,0.023,0.101,0.042,0.043,0.017,0.0318,0.001,0.0026,0.0092,0.001,0.004,2145.038,49.23764,1871.0,1576.0,1065.0
5067,23B167348,53.7,73.2,34.0,0.174999997019768,20SS50 575075,20SS50,20SS50,20SS50,L,H,0.2,0.437,0.0083,0.0035,0.028,0.127,0.044,0.066,0.012,0.0387,0.001,0.0015,0.0083,0.001,0.003,2126.606,49.2339,1864.0,1578.0,1063.0
5068,23B167349,57.7,80.6,25.04,0.174999997019768,20SS50 575075,20SS50,20SS50,20SS50,L,T,0.2,0.437,0.0083,0.0035,0.028,0.127,0.044,0.066,0.012,0.0387,0.001,0.0015,0.0083,0.001,0.003,2133.698,49.22796,1860.0,1578.0,1095.0
5069,23B167354,57.2,80.3,24.53,0.17509999871254,20SS50 575075,20SS50,20SS50,20SS50,L,T,0.2,0.437,0.0083,0.0035,0.028,0.127,0.044,0.066,0.012,0.0387,0.001,0.0015,0.0083,0.001,0.003,2138.918,49.22596,1868.0,1580.0,1061.0
5070,23B167357,54.7,78.7,23.73,0.17509999871254,20SS50 575075,20SS50,20SS50,20SS50,L,T,0.201,0.433,0.0073,0.0024,0.026,0.11,0.042,0.046,0.015,0.0318,0.001,0.0024,0.009,0.001,0.004,2151.842,49.22522,1860.0,1580.0,1061.0
5071,23B167361,56.8,80.4,22.45,0.174999997019768,20SS50 575075,20SS50,20SS50,20SS50,L,T,0.201,0.433,0.0073,0.0024,0.026,0.11,0.042,0.046,0.015,0.0318,0.001,0.0024,0.009,0.001,0.004,2132.816,49.23731,1878.0,1581.0,1067.0
5077,23B167382,66.1,82.2,22.34,0.0750999972224236,20SS50 575075,20SS50,20SS50,20SS50,L,T,0.205,0.444,0.008,0.0039,0.031,0.112,0.042,0.051,0.011,0.0414,0.001,0.0018,0.0093,0.001,0.004,2147.504,34.47904,1886.0,1583.0,1065.0
5078,23B167382,61.6,78.8,19.24,0.0750999972224236,20SS50 575075,20SS50,20SS50,20SS50,T,T,0.205,0.444,0.008,0.0039,0.031,0.112,0.042,0.051,0.011,0.0414,0.001,0.0018,0.0093,0.001,0.004,2147.504,34.47904,1886.0,1583.0,1065.0
5246,23B168163,55.0,79.0,25.85,0.182099997997284,20SS50 575075,20SS50,20SS50,20SS50,L,T,0.21,0.428,0.0072,0.0019,0.032,0.129,0.038,0.037,0.011,0.0329,0.003,0.0021,0.0085,0.001,0.004,2089.85,49.25269,1862.0,1580.0,1052.0
5247,23B168169,57.6,78.0,26.1,0.130999997258186,20SS50 575075,20SS50,20SS50,20SS50,L,T,0.21,0.428,0.0072,0.0019,0.032,0.129,0.038,0.037,0.011,0.0329,0.003,0.0021,0.0085,0.001,0.004,2080.652,34.48949,1851.0,1580.0,1086.0
5248,23B168171,57.1,78.1,27.17,0.130999997258186,20SS50 575075,20SS50,20SS50,20SS50,L,T,0.213,0.434,0.0046,0.0014,0.033,0.11,0.035,0.045,0.013,0.0352,0.002,0.0027,0.0076,0.001,0.004,2068.07,34.50241,1842.0,1578.0,1081.0
5815,23B170123,61.1,81.7,23.45,0.175200000405312,20SS50 575075,20SS50,[],[],L,T,0.211,0.421,0.005,0.0045,0.024,0.094,0.038,0.034,0.01,0.0329,0.002,0.001,0.0086,0.001,0.005,2121.098,44.33351,1842.0,1580.0,1068.0
5816,23B170123,62.2,82.2,21.96,0.175200000405312,20SS50 575075,20SS50,[],[],T,T,0.211,0.421,0.005,0.0045,0.024,0.094,0.038,0.034,0.01,0.0329,0.002,0.001,0.0086,0.001,0.005,2121.098,44.33351,1842.0,1580.0,1068.0
5817,23B170124,60.2,82.0,20.32,0.101000003516674,20SS50 575075,20SS50,[],[],L,T,0.202,0.433,0.0043,0.0037,0.022,0.086,0.037,0.032,0.01,0.0318,0.0,0.0029,0.0066,0.001,0.005,2124.842,39.40919,1862.0,1574.0,1068.0
5818,23B170124,61.2,81.6,17.189999999999998,0.101000003516674,20SS50 575075,20SS50,[],[],T,T,0.202,0.433,0.0043,0.0037,0.022,0.086,0.037,0.032,0.01,0.0318,0.0,0.0029,0.0066,0.001,0.005,2124.842,39.40919,1862.0,1574.0,1068.0
5825,23B170139,59.3,83.8,23.79,0.181500002741814,20SS50 575075,20SS50,[],[],L,T,0.217,0.468,0.0044,0.0029,0.018,0.087,0.037,0.037,0.01,0.0237,0.001,0.002,0.0101,0.001,0.005,2132.348,44.3259,1839.0,1580.0,1076.0
5826,23B170139,59.1,83.0,20.51,0.181500002741814,20SS50 575075,20SS50,[],[],T,T,0.217,0.468,0.0044,0.0029,0.018,0.087,0.037,0.037,0.01,0.0237,0.001,0.002,0.0101,0.001,0.005,2132.348,44.3259,1839.0,1580.0,1076.0
5827,23B170142,60.3,82.8,22.61,0.181500002741814,20SS50 575075,20SS50,[],[],L,T,0.219,0.428,0.0043,0.0015,0.031,0.085,0.036,0.032,0.01,0.0258,0.0,0.0027,0.0114,0.001,0.005,2114.654,44.33412,1844.0,1581.0,1072.0
5828,23B170142,58.4,81.9,21.26,0.181500002741814,20SS50 575075,20SS50,[],[],T,T,0.219,0.428,0.0043,0.0015,0.031,0.085,0.036,0.032,0.01,0.0258,0.0,0.0027,0.0114,0.001,0.005,2114.654,44.33412,1844.0,1581.0,1072.0
5841,23B170178,62.0,85.7,21.38,0.17509999871254,20SS50 575075,20SS50,[],[],L,T,0.203,0.441,0.0044,0.0014,0.04,0.094,0.038,0.031,0.011,0.0452,0.0,0.0032,0.0105,0.002,0.005,2117.966,44.33208,1844.0,1580.0,1063.0
5842,23B170178,62.6,85.6,19.3,0.17509999871254,20SS50 575075,20SS50,[],[],T,T,0.203,0.441,0.0044,0.0014,0.04,0.094,0.038,0.031,0.011,0.0452,0.0,0.0032,0.0105,0.002,0.005,2117.966,44.33208,1844.0,1580.0,1063.0
5843,23B170181,63.8,88.9,21.03,0.174999997019768,20SS50 575075,20SS50,[],[],L,T,0.219,0.441,0.0038,0.0028,0.024,0.093,0.034,0.031,0.011,0.0313,0.001,0.0018,0.0094,0.001,0.005,2120.63,44.33163,1842.0,1580.0,1065.0
5844,23B170189,61.9,84.2,22.44,0.174799993634224,20SS50 575075,20SS50,[],[],L,T,0.212,0.437,0.0059,0.0025,0.027,0.102,0.039,0.033,0.011,0.0386,0.0,0.0022,0.012,0.001,0.005,2121.62,44.3232,1833.0,1567.0,1054.0
5845,23B170194,57.3,80.6,23.73,0.17509999871254,20SS50 575075,20SS50,[],[],L,T,0.212,0.437,0.0059,0.0025,0.027,0.102,0.039,0.033,0.011,0.0386,0.0,0.0022,0.012,0.001,0.005,2082.65,44.33745,1833.0,1578.0,1074.0
5846,23B170197,58.1,81.9,26.76,0.174999997019768,20SS50 575075,20SS50,[],[],L,T,0.2,0.446,0.0039,0.0005,0.027,0.089,0.034,0.036,0.01,0.0339,0.001,0.0014,0.0102,0.001,0.005,2115.194,49.25296,1792.0,1576.0,1074.0
5847,23B170199,60.1,82.6,23.96,0.174999997019768,20SS50 575075,20SS50,[],[],L,T,0.2,0.446,0.0039,0.0005,0.027,0.089,0.034,0.036,0.01,0.0339,0.001,0.0014,0.0102,0.001,0.005,2097.41,44.34047,1830.0,1581.0,1077.0
5848,23B170205,60.0,84.9,21.72,0.174899995326996,20SS50 575075,20SS50,[],[],L,T,0.205,0.43,0.0052,0.003,0.019,0.103,0.036,0.034,0.01,0.0164,0.0,0.0028,0.0105,0.001,0.005,2019.11,44.36958,1815.0,1571.0,1079.0
5849,23B170211,56.1,80.4,21.97,0.174999997019768,20SS50 575075,20SS50,[],[],L,T,0.205,0.43,0.0052,0.003,0.019,0.103,0.036,0.034,0.01,0.0164,0.0,0.0028,0.0105,0.001,0.005,2119.766,44.32657,1839.0,1580.0,1076.0
5850,23B170214,62.6,84.4,20.0,0.174999997019768,20SS50 575075,20SS50,[],[],L,T,0.216,0.474,0.0049,0.0023,0.021,0.102,0.036,0.036,0.01,0.028,0.001,0.0027,0.0081,0.001,0.005,2042.834,44.35877,1828.0,1571.0,1056.0
5851,23B170214,64.1,85.3,21.15,0.174999997019768,20SS50 575075,20SS50,[],[],T,T,0.216,0.474,0.0049,0.0023,0.021,0.102,0.036,0.036,0.01,0.028,0.001,0.0027,0.0081,0.001,0.005,2042.834,44.35877,1828.0,1571.0,1056.0
5852,23B170218,60.0,84.4,21.19,0.174999997019768,20SS50 575075,20SS50,[],[],L,T,0.216,0.474,0.0049,0.0023,0.021,0.102,0.036,0.036,0.01,0.028,0.001,0.0027,0.0081,0.001,0.005,2034.518,54.1555,1823.0,1572.0,1063.0
5853,23B170218,63.2,84.3,22.48,0.174999997019768,20SS50 575075,20SS50,[],[],T,T,0.216,0.474,0.0049,0.0023,0.021,0.102,0.036,0.036,0.01,0.028,0.001,0.0027,0.0081,0.001,0.005,2034.518,54.1555,1823.0,1572.0,1063.0
5854,23B170220,60.4,82.7,20.55,0.174999997019768,20SS50 575075,20SS50,[],[],L,T,0.206,0.432,0.0054,0.0018,0.027,0.113,0.037,0.033,0.01,0.0342,0.0,0.0023,0.0107,0.001,0.005,2034.248,44.36013,1819.0,1572.0,1072.0
6251,23B171416,56.9,80.4,25.23,0.17509999871254,20SS50 575075,20SS50,20SS50,20SS50,L,T,0.208,0.464,0.005,0.0036,0.016,0.112,0.041,0.047,0.007,0.0337,0.0,0.0031,0.0085,0.0,0.005,2149.376,44.31125,1882.0,1581.0,1085.0
6252,23B171419,56.3,79.9,26.56,0.174999997019768,20SS50 575075,20SS50,20SS50,20SS50,L,T,0.208,0.464,0.005,0.0036,0.016,0.112,0.041,0.047,0.007,0.0337,0.0,0.0031,0.0085,0.0,0.005,2139.98,44.31689,1914.0,1578.0,1072.0
6266,23B171466,58.9,79.6,23.91,0.222100004553795,20SS50 575075,20SS50,20SS50,20SS50,L,T,0.213,0.454,0.0037,0.0022,0.022,0.121,0.05,0.047,0.013,0.0362,0.0,0.0017,0.0078,0.001,0.005,2135.516,49.23717,1869.0,1578.0,1070.0
6267,23B171466,61.2,81.0,22.96,0.222100004553795,20SS50 575075,20SS50,20SS50,20SS50,T,T,0.213,0.454,0.0037,0.0022,0.022,0.121,0.05,0.047,0.013,0.0362,0.0,0.0017,0.0078,0.001,0.005,2135.516,49.23717,1869.0,1578.0,1070.0
6275,23B171489,54.9,80.1,22.78,0.187700003385544,20SS50 575075,20SS50,20SS50,20SS50,L,T,0.201,0.433,0.0039,0.0034,0.022,0.115,0.051,0.049,0.009,0.0353,0.0,0.0028,0.0084,0.001,0.004,2110.064,44.32801,1857.0,1578.0,1090.0
6276,23B171489,57.4,80.6,18.95,0.187700003385544,20SS50 575075,20SS50,20SS50,20SS50,T,T,0.201,0.433,0.0039,0.0034,0.022,0.115,0.051,0.049,0.009,0.0353,0.0,0.0028,0.0084,0.001,0.004,2110.064,44.32801,1857.0,1578.0,1090.0
6281,23B171502,64.9,85.6,20.66,0.100599996745586,20SS50 575075,20SS50,20SS50,20SS55,L,T,0.22,0.433,0.0041,0.0028,0.034,0.124,0.053,0.046,0.012,0.0291,0.0,0.0019,0.0078,0.001,0.004,2046.884,34.50945,1862.0,1571.0,1074.0
6282,23B171502,67.6,87.9,19.58,0.100599996745586,20SS50 575075,20SS50,20SS50,20SS55,T,T,0.22,0.433,0.0041,0.0028,0.034,0.124,0.053,0.046,0.012,0.0291,0.0,0.0019,0.0078,0.001,0.004,2046.884,34.50945,1862.0,1571.0,1074.0
6375,23B171764,60.0,80.7,23.11,0.183400005102158,20SS50 575075,20SS50,20SS50,20SS50,L,T,0.205,0.453,0.0037,0.0042,0.026,0.11,0.042,0.043,0.007,0.0319,0.0,0.0024,0.0076,0.001,0.004,2079.014,44.33977,1878.0,1581.0,1065.0
6376,23B171764,61.9,82.1,22.02,0.183400005102158,20SS50 575075,20SS50,20SS50,20SS50,T,T,0.205,0.453,0.0037,0.0042,0.026,0.11,0.042,0.043,0.007,0.0319,0.0,0.0024,0.0076,0.001,0.004,2079.014,44.33977,1878.0,1581.0,1065.0
6725,23B172938,57.4,80.4,22.98,0.183400005102158,20SS50 575075,20SS50,20SS50,20SS50,L,T,0.204,0.43,0.005,0.0031,0.029,0.093,0.041,0.045,0.012,0.0321,0.0,0.0015,0.0072,0.001,0.004,2113.628,44.33097,1860.0,1580.0,1079.0
6764,23B173014,59.3,80.6,25.26,0.123700000345707,20SS50 575075,20SS50,20SS50,20SS50,L,T,0.219,0.44,0.005,0.0022,0.03,0.093,0.044,0.046,0.011,0.0284,0.001,0.0016,0.0075,0.001,0.004,2085.746,44.33434,1842.0,1571.0,1090.0
6765,23B173016,59.6,82.1,22.28,0.123700000345707,20SS50 575075,20SS50,20SS50,20SS50,L,T,0.217,0.458,0.0048,0.0021,0.024,0.086,0.043,0.048,0.012,0.0285,0.0,0.0018,0.0079,0.001,0.004,2082.146,44.33956,1833.0,1571.0,1079.0
6766,23B173016,62.7,83.6,22.98,0.123700000345707,20SS50 575075,20SS50,20SS50,20SS50,T,T,0.217,0.458,0.0048,0.0021,0.024,0.086,0.043,0.048,0.012,0.0285,0.0,0.0018,0.0079,0.001,0.004,2082.146,44.33956,1833.0,1571.0,1079.0
6773,23B173037,58.4,82.0,23.57,0.183400005102158,20SS50 575075,20SS50,20SS50,20SS50,L,T,0.219,0.425,0.005,0.003,0.025,0.083,0.041,0.038,0.011,0.0321,0.001,0.0017,0.0075,0.001,0.005,2051.366,44.34541,1823.0,1574.0,1063.0
6774,23B173037,61.0,84.1,20.75,0.183400005102158,20SS50 575075,20SS50,20SS50,20SS50,T,T,0.219,0.425,0.005,0.003,0.025,0.083,0.041,0.038,0.011,0.0321,0.001,0.0017,0.0075,0.001,0.005,2051.366,44.34541,1823.0,1574.0,1063.0
6775,23B173040,58.6,81.4,23.78,0.183400005102158,20SS50 575075,20SS50,20SS50,20SS50,L,T,0.207,0.447,0.0066,0.0029,0.026,0.097,0.044,0.041,0.01,0.0313,0.001,0.0027,0.0082,0.001,0.004,2082.488,44.33932,1837.0,1576.0,1068.0
6776,23B173041,60.7,82.9,23.58,0.183400005102158,20SS50 575075,20SS50,20SS50,20SS50,L,T,0.207,0.447,0.0066,0.0029,0.026,0.097,0.044,0.041,0.01,0.0313,0.001,0.0027,0.0082,0.001,0.004,2083.55,44.33911,1833.0,1580.0,1067.0
6777,23B173048,60.8,83.9,21.73,0.183300003409386,20SS50 575075,20SS50,20SS50,20SS50,L,T,0.207,0.415,0.0042,0.0017,0.034,0.088,0.042,0.036,0.012,0.03,0.001,0.0017,0.0074,0.001,0.004,2108.948,44.32861,1842.0,1574.0,1068.0
6778,23B173055,57.9,81.4,24.5,0.183300003409386,20SS50 575075,20SS50,20SS50,20SS50,L,T,0.207,0.415,0.0042,0.0017,0.034,0.088,0.042,0.036,0.012,0.03,0.001,0.0017,0.0074,0.001,0.004,2028.254,44.35987,1803.0,1580.0,1068.0
6779,23B173057,57.8,81.4,23.85,0.18350000679493,20SS50 575075,20SS50,20SS50,20SS50,L,T,0.211,0.441,0.0072,0.0046,0.019,0.088,0.041,0.037,0.008,0.0287,0.001,0.0028,0.0081,0.001,0.005,2127.434,44.32319,1823.0,1580.0,1076.0
6780,23B173057,61.2,83.3,19.59,0.18350000679493,20SS50 575075,20SS50,20SS50,20SS50,T,T,0.211,0.441,0.0072,0.0046,0.019,0.088,0.041,0.037,0.008,0.0287,0.001,0.0028,0.0081,0.001,0.005,2127.434,44.32319,1823.0,1580.0,1076.0
6783,23B173065,62.3,80.6,23.64,0.131099998950958,20SS50 575075,20SS50,20SS50,20SS50,L,T,0.209,0.465,0.0043,0.002,0.03,0.088,0.047,0.039,0.012,0.0311,0.0,0.0015,0.0077,0.001,0.004,2090.624,44.33528,1823.0,1580.0,1079.0
6784,23B173071,69.5,89.7,18.92,0.101000003516674,20SS50 575075,20SS50,20SS50,20SS55,L,T,0.209,0.465,0.0043,0.002,0.03,0.088,0.047,0.039,0.012,0.0311,0.0,0.0015,0.0077,0.001,0.004,2081.642,39.41667,1851.0,1571.0,1068.0
6986,23B173811,56.8,80.1,21.21,0.17509999871254,20SS50 575075,20SS50,20SS50,20SS50,L,T,0.206,0.427,0.0059,0.004,0.027,0.103,0.041,0.07,0.008,0.0339,0.001,0.0022,0.0076,0.001,0.004,2165.864,44.30501,1896.0,1578.0,1077.0
6987,23B173811,56.8,80.0,21.64,0.17509999871254,20SS50 575075,20SS50,20SS50,20SS50,T,T,0.206,0.427,0.0059,0.004,0.027,0.103,0.041,0.07,0.008,0.0339,0.001,0.0022,0.0076,0.001,0.004,2165.864,44.30501,1896.0,1578.0,1077.0
6988,23B173815,54.4,78.2,26.91,0.17509999871254,20SS50 575075,20SS50,20SS50,20SS50,L,T,0.206,0.427,0.0059,0.004,0.027,0.103,0.041,0.07,0.008,0.0339,0.001,0.0022,0.0076,0.001,0.004,2164.496,44.30617,1886.0,1578.0,1074.0
6989,23B173815,56.1,78.8,23.23,0.17509999871254,20SS50 575075,20SS50,20SS50,20SS50,T,T,0.206,0.427,0.0059,0.004,0.027,0.103,0.041,0.07,0.008,0.0339,0.001,0.0022,0.0076,0.001,0.004,2164.496,44.30617,1886.0,1578.0,1074.0
6990,23B173819,55.6,78.6,23.17,0.17509999871254,20SS50 575075,20SS50,20SS50,20SS50,L,T,0.204,0.439,0.0052,0.0025,0.019,0.107,0.048,0.051,0.012,0.0335,0.001,0.0011,0.0082,0.0,0.005,2163.704,44.30601,1889.0,1580.0,1081.0
6991,23B173821,52.7,76.0,25.15,0.17509999871254,20SS50 575075,20SS50,20SS50,20SS50,L,T,0.204,0.439,0.0052,0.0025,0.019,0.107,0.048,0.051,0.012,0.0335,0.001,0.0011,0.0082,0.0,0.005,2139.422,44.31331,1868.0,1580.0,1076.0
6992,23B173823,50.2,73.1,28.54,0.174999997019768,20SS50 575075,20SS50,20SS50,20SS50,L,T,0.204,0.439,0.0052,0.0025,0.019,0.107,0.048,0.051,0.012,0.0335,0.001,0.0011,0.0082,0.0,0.005,2125.238,44.32506,1882.0,1576.0,1079.0
6993,23B173827,54.9,78.0,23.38,0.17509999871254,20SS50 575075,20SS50,20SS50,20SS50,L,T,0.203,0.411,0.0067,0.0031,0.025,0.099,0.044,0.079,0.008,0.03,0.001,0.0027,0.0075,0.001,0.004,2161.436,44.30882,1862.0,1580.0,1074.0
6994,23B173831,55.1,78.7,23.59,0.174999997019768,20SS50 575075,20SS50,20SS50,20SS50,L,T,0.203,0.411,0.0067,0.0031,0.025,0.099,0.044,0.079,0.008,0.03,0.001,0.0027,0.0075,0.001,0.004,2123.168,44.32377,1869.0,1578.0,1074.0
6995,23B173835,55.6,79.3,22.27,0.17509999871254,20SS50 575075,20SS50,20SS50,20SS50,L,T,0.202,0.459,0.004,0.0028,0.034,0.119,0.045,0.052,0.012,0.0276,0.002,0.0011,0.0088,0.001,0.004,2117.57,44.31715,1873.0,1576.0,1083.0
6996,23B173839,54.5,76.4,27.9,0.174999997019768,20SS50 575075,20SS50,20SS50,20SS50,L,T,0.202,0.459,0.004,0.0028,0.034,0.119,0.045,0.052,0.012,0.0276,0.002,0.0011,0.0088,0.001,0.004,2092.784,44.33415,1846.0,1580.0,1081.0
6997,23B173843,57.2,80.4,24.95,0.174999997019768,20SS50 575075,20SS50,20SS50,20SS50,L,T,0.208,0.424,0.0071,0.0043,0.032,0.108,0.045,0.071,0.01,0.0334,0.0,0.0024,0.0081,0.001,0.004,2133.464,44.31972,1871.0,1576.0,1077.0
6998,23B173843,57.1,80.0,23.17,0.174999997019768,20SS50 575075,20SS50,20SS50,20SS50,T,T,0.208,0.424,0.0071,0.0043,0.032,0.108,0.045,0.071,0.01,0.0334,0.0,0.0024,0.0081,0.001,0.004,2133.464,44.31972,1871.0,1576.0,1077.0
7017,23B173921,60.1,81.6,24.88,0.138199999928474,20SS50 575075,20SS50,20SS50,20SS50,L,T,0.206,0.485,0.0037,0.0022,0.037,0.111,0.042,0.048,0.007,0.0295,0.0,0.0028,0.0067,0.001,0.005,2082.02,34.49509,1898.0,1578.0,1077.0
7018,23B173925,59.9,82.5,23.9,0.138300001621246,20SS50 575075,20SS50,20SS50,20SS50,L,T,0.217,0.439,0.0066,0.0027,0.031,0.101,0.039,0.052,0.012,0.0343,0.002,0.0011,0.0107,0.001,0.004,2148.548,39.39413,1871.0,1569.0,1070.0
7019,23B173926,62.6,83.2,24.7,0.138199999928474,20SS50 575075,20SS50,20SS50,20SS50,L,T,0.217,0.439,0.0066,0.0027,0.031,0.101,0.039,0.052,0.012,0.0343,0.002,0.0011,0.0107,0.001,0.004,2184.35,39.38762,1936.0,1576.0,1074.0
7860,23B177619,55.7,80.8,23.11,0.174999997019768,20SS50 575075,20SS50,20SS50,20SS50,L,T,0.215,0.452,0.0047,0.0008,0.022,0.12,0.036,0.04,0.008,0.0326,0.002,0.0021,0.0086,0.0,0.004,2003.63,44.37492,1794.0,1580.0,1065.0
7861,23B177619,57.5,80.8,22.97,0.174999997019768,20SS50 575075,20SS50,20SS50,20SS50,T,T,0.215,0.452,0.0047,0.0008,0.022,0.12,0.036,0.04,0.008,0.0326,0.002,0.0021,0.0086,0.0,0.004,2003.63,44.37492,1794.0,1580.0,1065.0
7862,23B177623,56.9,81.9,24.36,0.17509999871254,20SS50 575075,20SS50,20SS50,20SS50,L,T,0.212,0.436,0.0056,0.0016,0.031,0.116,0.036,0.045,0.008,0.0334,0.002,0.0026,0.0088,0.001,0.005,2019.038,44.36659,1783.0,1581.0,1094.0
7863,23B177623,59.9,83.2,21.97,0.17509999871254,20SS50 575075,20SS50,20SS50,20SS50,T,T,0.212,0.436,0.0056,0.0016,0.031,0.116,0.036,0.045,0.008,0.0334,0.002,0.0026,0.0088,0.001,0.005,2019.038,44.36659,1783.0,1581.0,1094.0
7867,23B177635,55.5,79.3,23.57,0.17509999871254,20SS50 575075,20SS50,20SS50,20SS50,L,T,0.213,0.444,0.0071,0.0011,0.031,0.119,0.042,0.042,0.012,0.0365,0.002,0.0022,0.0103,0.001,0.005,2040.89,44.36031,1805.0,1581.0,1072.0
7868,23B177635,58.5,80.9,22.9,0.17509999871254,20SS50 575075,20SS50,20SS50,20SS50,T,T,0.213,0.444,0.0071,0.0011,0.031,0.119,0.042,0.042,0.012,0.0365,0.002,0.0022,0.0103,0.001,0.005,2040.89,44.36031,1805.0,1581.0,1072.0
7869,23B177636,55.7,78.9,24.28,0.174999997019768,20SS50 575075,20SS50,20SS50,20SS50,L,T,0.213,0.444,0.0071,0.0011,0.031,0.119,0.042,0.042,0.012,0.0365,0.002,0.0022,0.0103,0.001,0.005,2028.704,44.36627,1806.0,1574.0,1070.0
7870,23B177636,56.7,79.7,20.57,0.174999997019768,20SS50 575075,20SS50,20SS50,20SS50,T,T,0.213,0.444,0.0071,0.0011,0.031,0.119,0.042,0.042,0.012,0.0365,0.002,0.0022,0.0103,0.001,0.005,2028.704,44.36627,1806.0,1574.0,1070.0
7871,23B177639,52.6,74.9,25.12,0.174999997019768,20SS50 575075,20SS50,20SS50,20SS50,L,T,0.204,0.438,0.007,0.0017,0.023,0.115,0.042,0.044,0.011,0.0234,0.003,0.0022,0.0099,0.001,0.005,2026.904,44.36919,1806.0,1576.0,1068.0
7872,23B177644,54.9,78.3,25.96,0.174999997019768,20SS50 575075,20SS50,20SS50,20SS50,L,T,0.204,0.438,0.007,0.0017,0.023,0.115,0.042,0.044,0.011,0.0234,0.003,0.0022,0.0099,0.001,0.005,2022.296,44.36122,1797.0,1571.0,1070.0
7913,23B177787,56.3,80.0,24.54,0.183400005102158,20SS50 575075,20SS50,20SS50,20SS50,L,T,0.2,0.42,0.0062,0.0064,0.018,0.12,0.035,0.042,0.014,0.0359,0.003,0.0024,0.0101,0.001,0.004,1960.142,54.24392,1839.0,1580.0,1103.0
7914,23B177787,56.3,80.3,23.23,0.183400005102158,20SS50 575075,20SS50,20SS50,20SS50,T,T,0.2,0.42,0.0062,0.0064,0.018,0.12,0.035,0.042,0.014,0.0359,0.003,0.0024,0.0101,0.001,0.004,1960.142,54.24392,1839.0,1580.0,1103.0
7915,23B177790,59.6,84.6,22.23,0.183400005102158,20SS50 575075,20SS50,20SS50,20SS50,L,T,0.21,0.439,0.0042,0.0022,0.025,0.127,0.04,0.044,0.007,0.0302,0.001,0.0025,0.0075,0.001,0.004,2116.652,49.24861,1889.0,1571.0,1090.0
7916,23B177790,59.5,84.6,20.62,0.183400005102158,20SS50 575075,20SS50,20SS50,20SS50,T,T,0.21,0.439,0.0042,0.0022,0.025,0.127,0.04,0.044,0.007,0.0302,0.001,0.0025,0.0075,0.001,0.004,2116.652,49.24861,1889.0,1571.0,1090.0
7929,23B177822,60.1,84.7,23.14,0.174999997019768,20SS50 575075,20SS50,20SS50,20SS50,L,T,0.211,0.434,0.0063,0.0035,0.026,0.126,0.04,0.052,0.006,0.0308,0.0,0.0028,0.009,0.001,0.004,1941.422,49.33976,1866.0,1580.0,1068.0
7930,23B177825,60.1,85.9,23.45,0.17509999871254,20SS50 575075,20SS50,20SS50,20SS50,L,T,0.217,0.464,0.006,0.0051,0.021,0.121,0.045,0.049,0.008,0.0366,0.001,0.0019,0.0085,0.001,0.005,2048.756,49.27202,1875.0,1574.0,1065.0
8273,23B179071,53.2,77.9,25.93,0.183400005102158,20SS50 575075,20SS50,20SS50,20SS50,L,T,0.219,0.431,0.0064,0.0018,0.023,0.094,0.041,0.039,0.012,0.0332,0.001,0.0021,0.009,0.0,0.004,2028.866,44.36367,1801.0,1576.0,1070.0
8274,23B179074,54.3,77.8,25.9,0.183300003409386,20SS50 575075,20SS50,20SS50,20SS50,L,T,0.217,0.421,0.0083,0.0024,0.035,0.103,0.045,0.028,0.012,0.0238,0.001,0.0027,0.0104,0.001,0.004,2033.024,44.36316,1799.0,1572.0,1068.0
8275,23B179079,60.4,79.9,25.23,0.183400005102158,20SS50 575075,20SS50,20SS50,20SS50,L,T,0.217,0.421,0.0083,0.0024,0.035,0.103,0.045,0.028,0.012,0.0238,0.001,0.0027,0.0104,0.001,0.004,2095.664,44.34026,1787.0,1583.0,1070.0
8278,23B179140,62.5,83.0,28.54,0.218700006604195,20SS50 575075,20SS50,20SS55,20SS50,L,T,0.217,0.449,0.0088,0.0006,0.031,0.115,0.04,0.051,0.01,0.0359,0.0,0.0023,0.0094,0.001,0.005,2041.502,49.26731,1794.0,1572.0,1054.0
8279,23B179140,65.5,85.0,24.61,0.218700006604195,20SS50 575075,20SS50,20SS55,20SS50,T,T,0.217,0.449,0.0088,0.0006,0.031,0.115,0.04,0.051,0.01,0.0359,0.0,0.0023,0.0094,0.001,0.005,2041.502,49.26731,1794.0,1572.0,1054.0
8315,23B179256,60.0,81.7,26.63,0.218700006604195,20SS50 575075,20SS50,20SS50,20SS50,L,T,0.216,0.461,0.0036,0.0011,0.022,0.115,0.042,0.036,0.007,0.026,0.0,0.0026,0.0077,0.001,0.004,2027.66,49.28495,1788.0,1578.0,1061.0
8316,23B179256,59.7,81.5,21.37,0.218700006604195,20SS50 575075,20SS50,20SS50,20SS50,T,T,0.216,0.461,0.0036,0.0011,0.022,0.115,0.042,0.036,0.007,0.026,0.0,0.0026,0.0077,0.001,0.004,2027.66,49.28495,1788.0,1578.0,1061.0
8317,23B179259,57.3,79.6,26.34,0.218700006604195,20SS50 575075,20SS50,20SS50,20SS50,L,T,0.202,0.433,0.0069,0.0022,0.017,0.108,0.039,0.059,0.007,0.0253,0.0,0.0022,0.0114,0.0,0.005,2029.01,49.28552,1788.0,1576.0,1063.0
8318,23B179264,57.9,79.9,28.29,0.218700006604195,20SS50 575075,20SS50,20SS50,20SS50,L,T,0.202,0.433,0.0069,0.0022,0.017,0.108,0.039,0.059,0.007,0.0253,0.0,0.0022,0.0114,0.0,0.005,2147.846,49.22078,1797.0,1567.0,1063.0
8321,23B179274,60.0,82.4,23.18,0.183400005102158,20SS50 575075,20SS50,[],[],L,T,0.212,0.426,0.0034,0.0006,0.0,0.112,0.042,0.057,0.008,0.0327,0.0,0.0025,0.0078,0.0,0.004,2090.246,44.35723,1792.0,1572.0,1070.0
8324,23B179284,61.849999999999994,82.5,19.225,0.183400005102158,20SS50 575075,20SS50,20SS50,20SS50,L,T,0.211,0.488,0.0052,0.0,0.021,0.122,0.045,0.05,0.011,0.027,0.0,0.0035,0.0127,0.0,0.004,2053.634,44.35628,1711.0,1578.0,1045.0
8325,23B179289,56.8,81.0,23.46,0.183400005102158,20SS50 575075,20SS50,20SS50,20SS50,L,T,0.211,0.488,0.0052,0.0,0.021,0.122,0.045,0.05,0.011,0.027,0.0,0.0035,0.0127,0.0,0.004,2038.64,44.35369,1778.0,1580.0,1076.0
8326,23B179292,57.0,82.8,23.98,0.183300003409386,20SS50 575075,20SS50,20SS50,20SS50,L,T,0.204,0.463,0.0052,0.0006,0.023,0.114,0.048,0.048,0.008,0.0272,0.0,0.0021,0.0126,0.0,0.004,2050.142,44.35176,1779.0,1576.0,1076.0
8327,23B179297,57.8,81.7,24.15,0.183300003409386,20SS50 575075,20SS50,20SS50,20SS50,L,T,0.204,0.463,0.0052,0.0006,0.023,0.114,0.048,0.048,0.008,0.0272,0.0,0.0021,0.0126,0.0,0.004,2058.188,44.35134,1788.0,1574.0,1081.0
8328,23B179299,58.3,81.5,26.78,0.183300003409386,20SS50 575075,20SS50,20SS50,20SS50,L,T,0.209,0.499,0.0084,0.0,0.045,0.115,0.043,0.089,0.011,0.0261,0.0,0.0027,0.0107,0.001,0.005,2030.594,44.3549,1787.0,1580.0,1079.0
8329,23B179304,56.4,79.2,23.57,0.183300003409386,20SS50 575075,20SS50,20SS50,20SS50,L,T,0.209,0.499,0.0084,0.0,0.045,0.115,0.043,0.089,0.011,0.0261,0.0,0.0027,0.0107,0.001,0.005,2028.254,44.35629,1785.0,1580.0,1079.0
8330,23B179306,58.0,80.6,24.23,0.183300003409386,20SS50 575075,20SS50,20SS50,20SS50,L,T,0.22,0.463,0.0046,0.0,0.036,0.12,0.047,0.036,0.012,0.0275,0.0,0.0025,0.0106,0.001,0.005,2031.404,44.35861,1783.0,1571.0,1070.0
8331,23B179312,56.6,79.7,25.85,0.183300003409386,20SS50 575075,20SS50,20SS50,20SS50,L,T,0.22,0.463,0.0046,0.0,0.036,0.12,0.047,0.036,0.012,0.0275,0.0,0.0025,0.0106,0.001,0.005,2016.446,44.36015,1770.0,1576.0,1077.0
8332,23B179315,54.9,79.5,26.3,0.183300003409386,20SS50 575075,20SS50,20SS50,20SS50,L,T,0.21,0.44,0.0055,0.0023,0.017,0.111,0.043,0.049,0.007,0.0277,0.0,0.0026,0.0094,0.001,0.005,1998.122,44.36868,1767.0,1580.0,1079.0
8333,23B179320,56.8,79.1,22.79,0.183300003409386,20SS50 575075,20SS50,20SS50,20SS50,L,T,0.21,0.44,0.0055,0.0023,0.017,0.111,0.043,0.049,0.007,0.0277,0.0,0.0026,0.0094,0.001,0.005,2023.16,44.35915,1767.0,1580.0,1076.0
8334,23B179323,58.0,81.1,26.12,0.183300003409386,20SS50 575075,20SS50,20SS50,20SS50,L,T,0.205,0.459,0.0059,0.0026,0.03,0.1,0.042,0.056,0.007,0.0316,0.0,0.004,0.0115,0.001,0.005,2005.268,44.3655,1765.0,1581.0,1077.0
8335,23B179328,56.9,80.2,25.14,0.183300003409386,20SS50 575075,20SS50,20SS50,20SS50,L,T,0.205,0.459,0.0059,0.0026,0.03,0.1,0.042,0.056,0.007,0.0316,0.0,0.004,0.0115,0.001,0.005,2029.064,44.35597,1776.0,1578.0,1077.0
8338,23B179336,53.2,76.3,25.74,0.183400005102158,20SS50 575075,20SS50,20SS50,20SS50,L,T,0.215,0.461,0.0037,0.0032,0.024,0.108,0.046,0.032,0.013,0.029,0.0,0.0033,0.0082,0.001,0.005,2038.64,44.35344,1760.0,1576.0,1076.0
8339,23B179340,56.0,78.3,18.63,0.183400005102158,20SS50 575075,20SS50,20SS50,20SS50,L,T,0.214,0.449,0.0037,0.0032,0.019,0.1,0.043,0.045,0.007,0.0273,0.0,0.0026,0.0087,0.001,0.005,2015.384,44.36246,1752.0,1572.0,1070.0
8340,23B179344,56.7,78.9,26.58,0.127000004053116,20SS50 575075,20SS50,20SS50,20SS50,L,T,0.214,0.449,0.0037,0.0032,0.019,0.1,0.043,0.045,0.007,0.0273,0.0,0.0026,0.0087,0.001,0.005,2038.874,44.35962,1772.0,1576.0,1077.0
8341,23B179347,56.3,78.2,26.16,0.127000004053116,20SS50 575075,20SS50,20SS50,20SS50,L,T,0.217,0.464,0.0046,0.0011,0.028,0.107,0.044,0.04,0.012,0.0316,0.0,0.0023,0.011,0.001,0.005,2009.876,44.35773,1754.0,1567.0,1077.0
8342,23B179352,60.7,78.5,24.33,0.127000004053116,20SS50 575075,20SS50,20SS50,20SS50,L,T,0.217,0.464,0.0046,0.0011,0.028,0.107,0.044,0.04,0.012,0.0316,0.0,0.0023,0.011,0.001,0.005,2021.36,44.35954,1760.0,1571.0,1074.0
8343,23B179355,60.1,81.9,24.85,0.127000004053116,20SS50 575075,20SS50,20SS50,20SS50,L,T,0.212,0.466,0.0039,0.0043,0.029,0.106,0.041,0.05,0.007,0.0349,0.0,0.0028,0.01,0.001,0.005,2048.45,44.35031,1774.0,1572.0,1076.0
8351,23B179382,62.7,84.4,24.14,0.218700006604195,20SS50 575075,20SS50,20SS50,20SS50,L,T,0.215,0.499,0.004,0.0008,0.024,0.105,0.037,0.045,0.008,0.0335,0.0,0.003,0.0111,0.001,0.005,2065.442,49.26959,1788.0,1574.0,1065.0
8352,23B179382,61.6,82.7,22.96,0.218700006604195,20SS50 575075,20SS50,20SS50,20SS50,T,T,0.215,0.499,0.004,0.0008,0.024,0.105,0.037,0.045,0.008,0.0335,0.0,0.003,0.0111,0.001,0.005,2065.442,49.26959,1788.0,1574.0,1065.0
8356,23B179391,55.3,78.9,24.38,0.187600001692772,20SS50 575075,20SS50,20SS50,20SS50,L,T,0.215,0.462,0.0044,0.0,0.036,0.107,0.042,0.035,0.012,0.0353,0.0,0.0028,0.0084,0.001,0.005,2079.212,44.34044,1799.0,1581.0,1077.0
8357,23B179391,55.5,77.6,21.92,0.187600001692772,20SS50 575075,20SS50,20SS50,20SS50,T,T,0.215,0.462,0.0044,0.0,0.036,0.107,0.042,0.035,0.012,0.0353,0.0,0.0028,0.0084,0.001,0.005,2079.212,44.34044,1799.0,1581.0,1077.0
8358,23B179396,55.4,79.6,26.83,0.1875,20SS50 575075,20SS50,20SS50,20SS50,L,T,0.215,0.462,0.0044,0.0,0.036,0.107,0.042,0.035,0.012,0.0353,0.0,0.0028,0.0084,0.001,0.005,2093.054,44.33442,1815.0,1578.0,1081.0
8359,23B179396,59.0,81.0,24.23,0.1875,20SS50 575075,20SS50,20SS50,20SS50,T,T,0.215,0.462,0.0044,0.0,0.036,0.107,0.042,0.035,0.012,0.0353,0.0,0.0028,0.0084,0.001,0.005,2093.054,44.33442,1815.0,1578.0,1081.0
8361,23B179404,55.7,80.8,24.81,0.1875,20SS50 575075,20SS50,20SS50,20SS50,L,T,0.206,0.431,0.0043,0.0007,0.023,0.109,0.039,0.038,0.006,0.0334,0.0,0.0028,0.0087,0.001,0.005,2096.402,44.33677,1806.0,1580.0,1077.0
8365,23B179413,56.9,79.3,25.63,0.1875,20SS50 575075,20SS50,20SS50,20SS50,L,T,0.212,0.439,0.0043,0.0004,0.033,0.111,0.043,0.035,0.012,0.0307,0.0,0.0027,0.0103,0.001,0.004,2077.412,44.34215,1805.0,1576.0,1070.0
8366,23B179416,54.7,79.9,23.74,0.1875,20SS50 575075,20SS50,20SS50,20SS50,L,T,0.209,0.436,0.0058,0.0034,0.028,0.103,0.04,0.056,0.008,0.0333,0.0,0.0025,0.0104,0.001,0.005,2066.936,44.34243,1805.0,1572.0,1076.0
8367,23B179422,53.1,77.9,24.2,0.187600001692772,20SS50 575075,20SS50,20SS50,20SS50,L,T,0.209,0.436,0.0058,0.0034,0.028,0.103,0.04,0.056,0.008,0.0333,0.0,0.0025,0.0104,0.001,0.005,2073.11,44.34023,1796.0,1572.0,1063.0
8368,23B179424,54.05,76.3,25.86,0.1875,20SS50 575075,20SS50,20SS50,20SS50,L,T,0.218,0.462,0.0058,0.0014,0.025,0.107,0.044,0.045,0.012,0.0313,0.0,0.0025,0.0084,0.001,0.005,2069.852,44.34658,1742.0,1572.0,1068.0
8371,23B179432,58.2,82.2,23.89,0.183300003409386,20SS50 575075,20SS50,20SS50,20SS50,L,T,0.21,0.457,0.0048,0.0023,0.023,0.1,0.04,0.042,0.008,0.0299,0.0,0.0027,0.011,0.001,0.005,2021.936,44.36148,1756.0,1578.0,1076.0
8372,23B179436,57.6,81.8,24.44,0.183300003409386,20SS50 575075,20SS50,20SS50,20SS50,L,T,0.21,0.457,0.0048,0.0023,0.023,0.1,0.04,0.042,0.008,0.0299,0.0,0.0027,0.011,0.001,0.005,2043.482,44.35644,1770.0,1572.0,1070.0
8373,23B179440,56.2,78.4,24.96,0.183300003409386,20SS50 575075,20SS50,20SS50,20SS50,L,T,0.205,0.442,0.0045,0.0025,0.032,0.11,0.045,0.037,0.012,0.0375,0.0,0.0038,0.0104,0.001,0.005,2026.22,44.35941,1763.0,1574.0,1070.0
8375,23B179448,51.9,76.6,26.02,0.183300003409386,20SS50 575075,20SS50,20SS50,20SS50,L,T,0.202,0.463,0.0055,0.0046,0.011,0.099,0.039,0.041,0.008,0.0286,0.0,0.003,0.0103,0.0,0.005,2034.698,44.35914,1756.0,1581.0,1077.0
8376,23B179453,56.3,79.9,21.8,0.183300003409386,20SS50 575075,20SS50,20SS50,20SS50,L,T,0.202,0.463,0.0055,0.0046,0.011,0.099,0.039,0.041,0.008,0.0286,0.0,0.003,0.0103,0.0,0.005,2043.464,44.34898,1756.0,1574.0,1063.0
8377,23B179456,56.1,77.3,27.21,0.183300003409386,20SS50 575075,20SS50,20SS50,20SS50,L,T,0.22,0.463,0.0044,0.0011,0.032,0.115,0.048,0.037,0.012,0.0303,0.0,0.0027,0.009,0.001,0.005,2035.562,44.35064,1754.0,1574.0,1067.0
8378,23B179461,55.4,78.2,28.88,0.183300003409386,20SS50 575075,20SS50,20SS50,20SS50,L,T,0.22,0.463,0.0044,0.0011,0.032,0.115,0.048,0.037,0.012,0.0303,0.0,0.0027,0.009,0.001,0.005,2036.354,44.3559,1781.0,1574.0,1068.0
8385,23B179479,66.3,86.5,23.48,0.100599996745586,20SS50 575075,20SS50,20SS50,20SS55,L,T,0.217,0.425,0.0042,0.0007,0.029,0.113,0.048,0.032,0.012,0.0324,0.0,0.0029,0.0092,0.001,0.005,2039.09,44.35544,1713.0,1578.0,1067.0
8386,23B179479,63.9,82.4,19.02,0.100599996745586,20SS50 575075,20SS50,20SS50,20SS55,T,T,0.217,0.425,0.0042,0.0007,0.029,0.113,0.048,0.032,0.012,0.0324,0.0,0.0029,0.0092,0.001,0.005,2039.09,44.35544,1713.0,1578.0,1067.0
