Repository: PNell/TrialTest3

File: Data/StreamlitData032524.csv (part 41 of 96)
,coil_no,YieldStrength,TensileStrength,TotalElongation,coil_thickness,steel_design_description,grade,grade_head,grade_tail,sample_direction,sample_location,c_amount,mn_amount,p_amount,s_amount,si_amount,cu_amount,ni_amount,cr_amount,mo_amount,al_amount,nb_amount,ca_amount,n_amount,ti_amount,v_amount,TF1_EXIT_AVG_BODY,TBC_thickness,TEMP_FM_ENTRY_AVG,TEMP_FM_EXIT_AVG,TEMP_COILING_AVG
8398,23B179514,59.4,82.0,24.83,0.138199999928474,20SS50 575075,20SS50,20SS50,20SS50,L,T,0.205,0.465,0.0031,0.0013,0.016,0.109,0.042,0.027,0.014,0.0291,0.0,0.0025,0.0093,0.0,0.005,2058.746,39.43304,1832.0,1574.0,1070.0
8399,23B179514,60.1,82.9,20.56,0.138199999928474,20SS50 575075,20SS50,20SS50,20SS50,T,T,0.205,0.465,0.0031,0.0013,0.016,0.109,0.042,0.027,0.014,0.0291,0.0,0.0025,0.0093,0.0,0.005,2058.746,39.43304,1832.0,1574.0,1070.0
8400,23B179517,61.5,85.5,21.18,0.138199999928474,20SS50 575075,20SS50,20SS50,20SS50,L,T,0.21,0.472,0.007,0.0032,0.027,0.085,0.035,0.043,0.008,0.035,0.0,0.0028,0.0126,0.001,0.005,2061.626,34.50651,1833.0,1572.0,1067.0
8401,23B179519,60.1,84.4,22.47,0.138199999928474,20SS50 575075,20SS50,20SS50,20SS50,L,T,0.21,0.472,0.007,0.0032,0.027,0.085,0.035,0.043,0.008,0.035,0.0,0.0028,0.0126,0.001,0.005,2064.974,34.50524,1833.0,1572.0,1068.0
8402,23B179523,60.1,82.5,21.12,0.138199999928474,20SS50 575075,20SS50,20SS50,20SS50,L,T,0.206,0.433,0.0032,0.0012,0.028,0.114,0.043,0.032,0.013,0.028,0.001,0.0022,0.0129,0.001,0.005,2120.702,39.41525,1855.0,1578.0,1065.0
8403,23B179526,58.6,81.4,23.66,0.138199999928474,20SS50 575075,20SS50,20SS50,20SS50,L,T,0.206,0.433,0.0032,0.0012,0.028,0.114,0.043,0.032,0.013,0.028,0.001,0.0022,0.0129,0.001,0.005,2100.668,39.403,1862.0,1576.0,1067.0
8404,23B179529,58.1,81.7,22.04,0.138199999928474,20SS50 575075,20SS50,20SS50,20SS50,L,T,0.203,0.463,0.0048,0.0044,0.014,0.085,0.036,0.043,0.008,0.0308,0.0,0.0032,0.0086,0.001,0.005,2117.372,39.41051,1860.0,1578.0,1068.0
8405,23B179531,57.1,81.9,24.59,0.138199999928474,20SS50 575075,20SS50,20SS50,20SS50,L,T,0.203,0.463,0.0048,0.0044,0.014,0.085,0.036,0.043,0.008,0.0308,0.0,0.0032,0.0086,0.001,0.005,2127.038,39.40735,1873.0,1580.0,1068.0
8406,23B179535,60.7,83.8,23.94,0.138199999928474,20SS50 575075,20SS50,20SS50,20SS50,L,T,0.209,0.437,0.0048,0.0028,0.022,0.108,0.044,0.06,0.009,0.0308,0.0,0.003,0.0054,0.001,0.005,2127.308,39.40557,1875.0,1574.0,1063.0
8407,23B179537,62.8,83.5,24.05,0.138199999928474,20SS50 575075,20SS50,20SS50,20SS50,L,T,0.209,0.437,0.0048,0.0028,0.022,0.108,0.044,0.06,0.009,0.0308,0.0,0.003,0.0054,0.001,0.005,2128.622,39.40543,1877.0,1574.0,1063.0
8408,23B179538,58.7,81.4,22.58,0.138199999928474,20SS50 575075,20SS50,20SS50,20SS50,L,T,0.209,0.437,0.0048,0.0028,0.022,0.108,0.044,0.06,0.009,0.0308,0.0,0.003,0.0054,0.001,0.005,2087.582,39.42067,1851.0,1574.0,1074.0
8508,23B179798,67.9,89.2,20.82,0.0900000035762787,20SS50 575075,20SS50,20SS50,20SS55,L,T,0.229,0.603,0.0034,0.0032,0.056,0.1,0.039,0.085,0.009,0.0261,0.0,0.0027,0.0073,0.001,0.005,2061.59,39.42413,1844.0,1571.0,1077.0
8522,23B179820,59.5,79.3,24.65,0.17509999871254,20SS50 575075,20SS50,20SS50,20SS50,L,T,0.201,0.436,0.0048,0.0038,0.025,0.112,0.039,0.046,0.012,0.0298,0.001,0.0025,0.0101,0.001,0.004,2075.558,44.34093,1837.0,1574.0,1079.0
8523,23B179820,59.1,79.1,22.17,0.17509999871254,20SS50 575075,20SS50,20SS50,20SS50,T,T,0.201,0.436,0.0048,0.0038,0.025,0.112,0.039,0.046,0.012,0.0298,0.001,0.0025,0.0101,0.001,0.004,2075.558,44.34093,1837.0,1574.0,1079.0
8552,23B179917,55.7,78.1,24.33,0.183400005102158,20SS50 575075,20SS50,20SS50,20SS50,L,T,0.205,0.429,0.0046,0.0005,0.022,0.121,0.037,0.04,0.011,0.0324,0.001,0.0023,0.0092,0.0,0.004,2114.42,49.24118,1878.0,1576.0,1076.0
8553,23B179923,55.8,79.6,23.38,0.183400005102158,20SS50 575075,20SS50,20SS50,20SS50,L,T,0.205,0.429,0.0046,0.0005,0.022,0.121,0.037,0.04,0.011,0.0324,0.001,0.0023,0.0092,0.0,0.004,2087.276,49.2554,1832.0,1580.0,1074.0
8560,23B179939,58.2,77.7,25.21,0.17509999871254,20SS50 575075,20SS50,20SS50,20SS50,L,T,0.207,0.443,0.0058,0.0009,0.025,0.105,0.036,0.043,0.012,0.0304,0.001,0.0024,0.0073,0.0,0.005,2075.522,49.25187,1855.0,1574.0,1065.0
8561,23B179939,57.7,77.3,26.07,0.17509999871254,20SS50 575075,20SS50,20SS50,20SS50,T,T,0.207,0.443,0.0058,0.0009,0.025,0.105,0.036,0.043,0.012,0.0304,0.001,0.0024,0.0073,0.0,0.005,2075.522,49.25187,1855.0,1574.0,1065.0
8564,23B179947,56.7,81.6,27.12,0.17509999871254,20SS50 575075,20SS50,20SS50,20SS50,L,T,0.207,0.456,0.0082,0.003,0.02,0.101,0.034,0.049,0.007,0.0306,0.0,0.0022,0.0085,0.001,0.005,2084.09,49.2548,1851.0,1576.0,1072.0
8565,23B179947,58.3,81.6,26.16,0.17509999871254,20SS50 575075,20SS50,20SS50,20SS50,T,T,0.207,0.456,0.0082,0.003,0.02,0.101,0.034,0.049,0.007,0.0306,0.0,0.0022,0.0085,0.001,0.005,2084.09,49.2548,1851.0,1576.0,1072.0
8815,23B181654,53.4,72.8,29.58,0.218799993395805,20SS50 575075,20SS50,20SS50,20SS50,L,T,0.21,0.437,0.0077,0.001,0.032,0.112,0.036,0.04,0.008,0.0428,0.003,0.0022,0.0096,0.002,0.004,2121.854,49.24442,1842.0,1581.0,1088.0
8816,23B181657,60.6,79.7,24.7,0.218700006604195,20SS50 575075,20SS50,20SS50,20SS50,L,T,0.21,0.437,0.0077,0.001,0.032,0.112,0.036,0.04,0.008,0.0428,0.003,0.0022,0.0096,0.002,0.004,2130.782,49.23704,1850.0,1581.0,1094.0
8817,23B181662,56.6,77.1,25.54,0.218799993395805,20SS50 575075,20SS50,20SS50,20SS50,L,T,0.219,0.464,0.0084,0.0027,0.012,0.108,0.038,0.052,0.013,0.0346,0.0,0.0021,0.0085,0.0,0.005,2130.854,49.23723,1853.0,1580.0,1090.0
8818,23B181668,57.7,78.0,23.84,0.218799993395805,20SS50 575075,20SS50,20SS50,20SS50,L,T,0.219,0.464,0.0084,0.0027,0.012,0.108,0.038,0.052,0.013,0.0346,0.0,0.0021,0.0085,0.0,0.005,2133.5,49.23556,1851.0,1580.0,1090.0
8819,23B181671,54.2,74.7,26.25,0.187600001692772,20SS50 575075,20SS50,20SS50,20SS50,L,T,0.199,0.486,0.0073,0.0073,0.013,0.097,0.035,0.047,0.008,0.0433,0.002,0.0028,0.0097,0.001,0.005,2137.514,44.31769,1859.0,1580.0,1099.0
8820,23B181676,54.4,76.2,25.32,0.187600001692772,20SS50 575075,20SS50,20SS50,20SS50,L,T,0.199,0.486,0.0073,0.0073,0.013,0.097,0.035,0.047,0.008,0.0433,0.002,0.0028,0.0097,0.001,0.005,2147.684,44.31239,1859.0,1581.0,1072.0
8821,23B181679,54.6,75.7,24.78,0.1875,20SS50 575075,20SS50,20SS50,20SS50,L,T,0.218,0.457,0.0093,0.0009,0.034,0.105,0.043,0.05,0.014,0.0355,0.002,0.0021,0.009,0.001,0.005,2069.51,44.33784,1823.0,1574.0,1079.0
8822,23B181685,54.9,74.9,28.24,0.187600001692772,20SS50 575075,20SS50,20SS50,20SS50,L,T,0.218,0.457,0.0093,0.0009,0.034,0.105,0.043,0.05,0.014,0.0355,0.002,0.0021,0.009,0.001,0.005,2073.596,44.33847,1776.0,1580.0,1094.0
8823,23B181688,57.9,79.1,26.15,0.187600001692772,20SS50 575075,20SS50,20SS50,20SS50,L,T,0.218,0.461,0.0086,0.0017,0.022,0.086,0.032,0.052,0.008,0.0365,0.002,0.0021,0.0085,0.001,0.005,2076.386,44.34885,1833.0,1581.0,1092.0
8824,23B181688,59.6,79.4,23.4,0.187600001692772,20SS50 575075,20SS50,20SS50,20SS50,T,T,0.218,0.461,0.0086,0.0017,0.022,0.086,0.032,0.052,0.008,0.0365,0.002,0.0021,0.0085,0.001,0.005,2076.386,44.34885,1833.0,1581.0,1092.0
8831,23B181710,51.9,72.7,23.37,0.178100004792213,20SS50 575075,20SS50,20SS50,20SS50,L,T,0.215,0.434,0.0083,0.0018,0.029,0.098,0.043,0.048,0.013,0.0335,0.002,0.0024,0.0069,0.001,0.005,2116.562,44.32556,1837.0,1581.0,1103.0
8861,23B181859,61.3,82.7,23.41,0.131099998950958,20SS50 575075,20SS50,20SS50,20SS50,L,T,0.209,0.428,0.006,0.0019,0.02,0.115,0.043,0.05,0.013,0.028,0.0,0.002,0.009,0.0,0.004,2058.872,34.51243,1911.0,1583.0,1070.0
8862,23B181864,56.0,79.3,26.22,0.187600001692772,20SS50 575075,20SS50,20SS50,20SS50,L,T,0.209,0.428,0.006,0.0019,0.02,0.115,0.043,0.05,0.013,0.028,0.0,0.002,0.009,0.0,0.004,2109.47,49.24808,1913.0,1572.0,1086.0
8863,23B181867,60.1,80.5,26.56,0.187600001692772,20SS50 575075,20SS50,20SS50,20SS50,L,T,0.219,0.422,0.0084,0.0022,0.025,0.118,0.047,0.047,0.01,0.0353,0.001,0.0032,0.0111,0.001,0.004,2107.76,49.24898,1922.0,1574.0,1077.0
9077,23B182776,65.1,85.6,21.26,0.183400005102158,20SS50 575075,20SS50,20SS50,20SS50,L,T,0.218,0.452,0.0071,0.0032,0.023,0.117,0.046,0.04,0.011,0.0273,0.002,0.0039,0.0108,0.001,0.005,2081.048,44.34118,1846.0,1581.0,1077.0
9078,23B182776,66.2,86.4,21.42,0.183400005102158,20SS50 575075,20SS50,20SS50,20SS50,T,T,0.218,0.452,0.0071,0.0032,0.023,0.117,0.046,0.04,0.011,0.0273,0.002,0.0039,0.0108,0.001,0.005,2081.048,44.34118,1846.0,1581.0,1077.0
9079,23B182779,62.3,83.9,21.61,0.127000004053116,20SS50 575075,20SS50,20SS50,20SS50,L,T,0.207,0.44,0.0076,0.0035,0.013,0.101,0.042,0.046,0.008,0.0315,0.001,0.0024,0.0091,0.001,0.005,2101.856,44.33938,1844.0,1572.0,1088.0
9080,23B182779,63.2,85.5,18.74,0.127000004053116,20SS50 575075,20SS50,20SS50,20SS50,T,T,0.207,0.44,0.0076,0.0035,0.013,0.101,0.042,0.046,0.008,0.0315,0.001,0.0024,0.0091,0.001,0.005,2101.856,44.33938,1844.0,1572.0,1088.0
9094,23B182832,62.650000000000006,85.1,21.23,0.187600001692772,20SS50 575075,20SS50,20SS50,20SS50,L,T,0.216,0.427,0.0087,0.0023,0.019,0.098,0.038,0.056,0.01,0.0237,0.001,0.0025,0.0085,0.001,0.004,2142.176,44.31602,1862.0,1572.0,1077.0
9095,23B182832,62.2,83.7,12.81,0.187600001692772,20SS50 575075,20SS50,20SS50,20SS50,T,T,0.216,0.427,0.0087,0.0023,0.019,0.098,0.038,0.056,0.01,0.0237,0.001,0.0025,0.0085,0.001,0.004,2142.176,44.31602,1862.0,1572.0,1077.0
9138,23B182934,57.4,84.3,20.56,0.150000005960464,20SS50 575075,20SS50,20SS50,20SS50,L,T,0.201,0.442,0.008,0.0028,0.018,0.093,0.036,0.048,0.01,0.0303,0.002,0.0022,0.0106,0.001,0.004,2160.554,34.48038,1972.0,1576.0,1083.0
9139,23B182934,58.7,83.0,20.6,0.150000005960464,20SS50 575075,20SS50,20SS50,20SS50,T,T,0.201,0.442,0.008,0.0028,0.018,0.093,0.036,0.048,0.01,0.0303,0.002,0.0022,0.0106,0.001,0.004,2160.554,34.48038,1972.0,1576.0,1083.0
9337,23B183659,61.599999999999994,82.35,21.810000000000002,0.138199999928474,20SS50 575075,20SS50,20SS55,20SS50,L,T,0.202,0.489,0.0068,0.0023,0.015,0.106,0.037,0.051,0.014,0.0295,0.002,0.0022,0.0081,0.001,0.005,2074.748,44.34003,1833.0,1580.0,1081.0
9338,23B183665,61.5,81.5,21.78,0.138300001621246,20SS50 575075,20SS50,20SS50,20SS50,L,T,0.202,0.489,0.0068,0.0023,0.015,0.106,0.037,0.051,0.014,0.0295,0.002,0.0022,0.0081,0.001,0.005,2077.412,44.34413,1830.0,1581.0,1074.0
9339,23B183668,57.9,76.6,23.73,0.130500003695488,20SS50 575075,20SS50,20SS50,20SS50,L,T,0.197,0.429,0.0096,0.0025,0.025,0.101,0.038,0.043,0.013,0.0339,0.001,0.004,0.0085,0.001,0.005,2097.086,44.33744,1826.0,1583.0,1079.0
9340,23B183668,59.3,76.4,22.78,0.130500003695488,20SS50 575075,20SS50,20SS50,20SS50,T,T,0.197,0.429,0.0096,0.0025,0.025,0.101,0.038,0.043,0.013,0.0339,0.001,0.004,0.0085,0.001,0.005,2097.086,44.33744,1826.0,1583.0,1079.0
9681,23B184831,74.4,85.35,17.96,0.183400005102158,20SS50 575075,20SS50,20SS50,20SS50,L,T,0.212,0.432,0.0093,0.0007,0.031,0.104,0.039,0.06,0.012,0.0289,0.0,0.0021,0.0056,0.001,0.004,2092.37,49.26541,1896.0,1576.0,1081.0
9682,23B184831,65.0,84.3,21.72,0.183400005102158,20SS50 575075,20SS50,20SS50,20SS50,T,T,0.212,0.432,0.0093,0.0007,0.031,0.104,0.039,0.06,0.012,0.0289,0.0,0.0021,0.0056,0.001,0.004,2092.37,49.26541,1896.0,1576.0,1081.0
9961,23B186290,62.166666666666664,82.0,20.53,0.183400005102158,20SS50 575075,20SS50,20SS50,20SS50,L,T,0.204,0.453,0.0043,0.0006,0.022000000000000002,0.09700000000000002,0.037,0.038,0.012000000000000002,0.0296,0.0,0.0024,0.0082,0.002,0.004,2140.898,44.31964,1891.0,1580.0,1067.0
9965,23B186304,61.05,80.69999999999999,20.735,0.183400005102158,20SS50 575075,20SS50,20SS50,20SS50,L,T,0.211,0.453,0.0055,0.0022,0.02,0.098,0.039,0.044,0.011,0.0397,0.0,0.0025,0.0073,0.001,0.005,2087.78,44.33976,1869.0,1576.0,1065.0
9967,23B186312,59.0,78.2,23.19,0.183400005102158,20SS50 575075,20SS50,20SS50,20SS50,L,T,0.215,0.438,0.0077,0.0033,0.02,0.116,0.044,0.04,0.011,0.0382,0.001,0.0025,0.0091,0.001,0.005,2048.378,44.35207,1846.0,1572.0,1072.0
9968,23B186317,56.9,76.3,26.91,0.218700006604195,20SS50 575075,20SS50,20SS50,20SS50,L,T,0.215,0.438,0.0077,0.0033,0.02,0.116,0.044,0.04,0.011,0.0382,0.001,0.0025,0.0091,0.001,0.005,2084.036,49.26432,1869.0,1576.0,1079.0
9969,23B186320,61.3,80.2,22.89,0.183400005102158,20SS50 575075,20SS50,20SS50,20SS50,L,T,0.204,0.441,0.0044,0.0015,0.02,0.101,0.036,0.036,0.012,0.0315,0.0,0.0022,0.0076,0.002,0.004,2056.208,44.35094,1857.0,1578.0,1077.0
9970,23B186325,62.0,80.7,24.96,0.183400005102158,20SS50 575075,20SS50,20SS50,20SS50,L,T,0.204,0.441,0.0044,0.0015,0.02,0.101,0.036,0.036,0.012,0.0315,0.0,0.0022,0.0076,0.002,0.004,2064.416,44.34998,1853.0,1580.0,1076.0
9971,23B186328,62.3,82.7,18.47,0.183400005102158,20SS50 575075,20SS50,20SS50,20SS50,L,T,0.205,0.452,0.0043,0.0016,0.022,0.105,0.037,0.036,0.012,0.027,0.0,0.0021,0.0077,0.002,0.004,2060.258,44.35055,1859.0,1578.0,1076.0
9972,23B186328,64.3,83.3,23.49,0.183400005102158,20SS50 575075,20SS50,20SS50,20SS50,T,T,0.205,0.452,0.0043,0.0016,0.022,0.105,0.037,0.036,0.012,0.027,0.0,0.0021,0.0077,0.002,0.004,2060.258,44.35055,1859.0,1578.0,1076.0
9973,23B186333,62.5,80.5,22.59,0.183400005102158,20SS50 575075,20SS50,20SS50,20SS50,L,T,0.205,0.452,0.0043,0.0016,0.022,0.105,0.037,0.036,0.012,0.027,0.0,0.0021,0.0077,0.002,0.004,2090.318,44.33786,1866.0,1578.0,1076.0
9974,23B186333,61.5,80.0,23.0,0.183400005102158,20SS50 575075,20SS50,20SS50,20SS50,T,T,0.205,0.452,0.0043,0.0016,0.022,0.105,0.037,0.036,0.012,0.027,0.0,0.0021,0.0077,0.002,0.004,2090.318,44.33786,1866.0,1578.0,1076.0
9975,23B186335,61.6,80.4,24.35,0.183400005102158,20SS50 575075,20SS50,20SS50,20SS50,L,T,0.204,0.432,0.008,0.0031,0.024,0.114,0.042,0.043,0.009,0.0345,0.003,0.0027,0.0092,0.001,0.005,2055.056,44.35051,1859.0,1574.0,1077.0
9976,23B186335,63.8,78.2,23.09,0.183400005102158,20SS50 575075,20SS50,20SS50,20SS50,T,T,0.204,0.432,0.008,0.0031,0.024,0.114,0.042,0.043,0.009,0.0345,0.003,0.0027,0.0092,0.001,0.005,2055.056,44.35051,1859.0,1574.0,1077.0
9985,23B186372,61.8,81.2,21.03,0.131099998950958,20SS50 575075,20SS50,20SS50,20SS50,L,T,0.208,0.461,0.0073,0.0044,0.021,0.106,0.042,0.036,0.008,0.027,0.001,0.0029,0.0107,0.001,0.005,2118.938,34.48813,1889.0,1574.0,1070.0
10000,23B186441,72.1,90.7,11.05,0.0637999996542931,20SS50 575075,20SS50,20SS50,20SS50,L,T,0.224,0.437,0.0063,0.0058,0.027,0.099,0.041,0.033,0.007,0.0266,0.001,0.003,0.0093,0.001,0.005,2178.95,34.47236,1979.0,1578.0,1052.0
10559,23B188982,57.6,77.7,23.27,0.114000000059605,20SS50 575075,20SS50,20SS50,20SS50,L,T,0.216,0.429,0.0102,0.0024,0.006,0.092,0.038,0.046,0.01,0.0295,0.0,0.0028,0.0081,0.0,0.003,2092.928,39.4155,1860.0,1572.0,1077.0
10903,23B190675,58.3,77.4,26.61,0.183400005102158,20SS50 575075,20SS50,20SS50,20SS50,L,T,0.2,0.432,0.0072,0.0023,0.014,0.1,0.034,0.047,0.013,0.0324,0.001,0.0027,0.0087,0.0,0.004,2080.256,44.34623,1799.0,1576.0,1072.0
10904,23B190675,56.0,75.6,24.39,0.183400005102158,20SS50 575075,20SS50,20SS50,20SS50,T,T,0.2,0.432,0.0072,0.0023,0.014,0.1,0.034,0.047,0.013,0.0324,0.001,0.0027,0.0087,0.0,0.004,2080.256,44.34623,1799.0,1576.0,1072.0
10947,23B190810,61.3,83.85,21.46,0.183400005102158,20SS50 575075,20SS50,20SS50,20SS50,L,T,0.214,0.454,0.0083,0.0031,0.01,0.104,0.036,0.043,0.012,0.0305,0.0,0.002,0.0118,0.0,0.003,2091.326,49.26154,1886.0,1574.0,1076.0
10948,23B190813,57.2,78.1,26.17,0.183300003409386,20SS50 575075,20SS50,20SS50,20SS50,L,T,0.208,0.454,0.0063,0.0019,0.023,0.106,0.035,0.04,0.013,0.0338,0.002,0.0026,0.0089,0.001,0.004,2083.928,49.26747,1898.0,1578.0,1076.0
10949,23B190813,59.0,79.1,23.91,0.183300003409386,20SS50 575075,20SS50,20SS50,20SS50,T,T,0.208,0.454,0.0063,0.0019,0.023,0.106,0.035,0.04,0.013,0.0338,0.002,0.0026,0.0089,0.001,0.004,2083.928,49.26747,1898.0,1578.0,1076.0
11175,23B192101,60.8,79.5,27.81,0.183300003409386,20SS50 575075,20SS50,20SS50,20SS50,L,T,0.207,0.441,0.0041,0.0027,0.025,0.098,0.038,0.033,0.011,0.0402,0.0,0.003,0.0073,0.001,0.002,2067.44,44.3421,1808.0,1576.0,1072.0
11196,23B192158,61.5,81.4,24.06,0.130999997258186,20SS50 575075,20SS50,20SS50,20SS50,L,T,0.205,0.432,0.0046,0.0,0.026,0.092,0.037,0.041,0.012,0.0332,0.0,0.0028,0.008,0.001,0.002,2064.578,34.50029,1803.0,1572.0,1081.0
11197,23B192158,61.1,80.6,18.25,0.130999997258186,20SS50 575075,20SS50,20SS50,20SS50,T,T,0.205,0.432,0.0046,0.0,0.026,0.092,0.037,0.041,0.012,0.0332,0.0,0.0028,0.008,0.001,0.002,2064.578,34.50029,1803.0,1572.0,1081.0
11220,23B192271,63.1,85.3,21.99,0.183400005102158,20SS50 575075,20SS50,20SS50,20SS50,L,T,0.218,0.432,0.0063,0.0,0.029,0.119,0.038,0.046,0.014,0.0376,0.0,0.0018,0.0101,0.001,0.002,2105.798,49.24896,1864.0,1576.0,1072.0
11221,23B192271,62.6,84.6,25.37,0.183400005102158,20SS50 575075,20SS50,20SS50,20SS50,T,T,0.218,0.432,0.0063,0.0,0.029,0.119,0.038,0.046,0.014,0.0376,0.0,0.0018,0.0101,0.001,0.002,2105.798,49.24896,1864.0,1576.0,1072.0
11787,23B194060,61.8,79.8,23.52,0.0949999988079071,20SS50 575075,20SS50,20SS50,20SS50,L,T,0.212,0.429,0.006,0.0027,0.024,0.111,0.039,0.038,0.01,0.0324,0.002,0.0028,0.0084,0.001,0.003,1999.76,34.52988,1824.0,1574.0,1077.0
11788,23B194060,65.2,84.4,22.53,0.0949999988079071,20SS50 575075,20SS50,20SS50,20SS50,T,T,0.212,0.429,0.006,0.0027,0.024,0.111,0.039,0.038,0.01,0.0324,0.002,0.0028,0.0084,0.001,0.003,1999.76,34.52988,1824.0,1574.0,1077.0
11835,23B194189,61.3,81.7,26.88,0.131099998950958,20SS50 575075,20SS50,20SS50,20SS50,L,T,0.217,0.452,0.0059,0.004,0.025,0.128,0.045,0.052,0.01,0.0278,0.004,0.0031,0.0086,0.001,0.003,2058.998,34.49934,1864.0,1574.0,1076.0
12388,23B196264,57.7,83.2,24.55,0.183300003409386,20SS50 575075,20SS50,20SS50,20SS50,L,T,0.217,0.451,0.0046,0.0012,0.015,0.129,0.06,0.043,0.009,0.0299,0.0,0.0027,0.0089,0.0,0.002,2107.238,44.33258,1896.0,1574.0,1065.0
12389,23B196266,57.2,81.5,24.55,0.183400005102158,20SS50 575075,20SS50,20SS50,20SS50,L,T,0.219,0.449,0.0042,0.0015,0.014,0.118,0.047,0.041,0.009,0.0305,0.0,0.0044,0.008,0.001,0.003,2098.76,44.33698,1900.0,1572.0,1067.0
12399,23B196301,61.1,86.1,12.68,0.100000001490116,20SS50 575075,20SS50,20SS50,20SS50,L,T,0.207,0.428,0.005,0.003,0.026,0.104,0.041,0.038,0.007,0.041,0.0,0.0046,0.0141,0.001,0.002,2119.514,39.40907,1873.0,1583.0,1083.0
12400,23B196301,56.6,78.8,20.47,0.100000001490116,20SS50 575075,20SS50,20SS50,20SS50,T,T,0.207,0.428,0.005,0.003,0.026,0.104,0.041,0.038,0.007,0.041,0.0,0.0046,0.0141,0.001,0.002,2119.514,39.40907,1873.0,1583.0,1083.0
12464,23B196507,61.9,84.4,19.01,0.09009999781847,20SS50 575075,20SS50,20SS50,20SS50,L,T,0.219,0.441,0.0063,0.0026,0.024,0.124,0.047,0.045,0.01,0.0308,0.0,0.0027,0.0077,0.001,0.003,2103.008,34.49211,1896.0,1625.0,1088.0
12465,23B196510,58.1,82.9,20.2,0.131099998950958,20SS50 575075,20SS50,20SS50,20SS50,L,T,0.209,0.456,0.005,0.0008,0.027,0.118,0.04,0.043,0.007,0.0326,0.0,0.0027,0.0088,0.001,0.003,2189.156,34.46962,1909.0,1634.0,1086.0
12466,23B196510,57.6,84.6,21.73,0.131099998950958,20SS50 575075,20SS50,20SS50,20SS50,T,T,0.209,0.456,0.005,0.0008,0.027,0.118,0.04,0.043,0.007,0.0326,0.0,0.0027,0.0088,0.001,0.003,2189.156,34.46962,1909.0,1634.0,1086.0
12880,23B198114,53.2,75.3,26.9,0.183300003409386,20SS50 575075,20SS50,20SS50,20SS50,L,T,0.215,0.468,0.0062,0.0011,0.023,0.135,0.042,0.043,0.009,0.0338,0.0,0.0026,0.0097,0.002,0.002,2119.334,44.32471,1869.0,1574.0,1079.0
12881,23B198118,52.3,75.9,25.98,0.183300003409386,20SS50 575075,20SS50,20SS50,20SS50,L,T,0.215,0.468,0.0062,0.0011,0.023,0.135,0.042,0.043,0.009,0.0338,0.0,0.0026,0.0097,0.002,0.002,2120.144,44.32787,1866.0,1572.0,1074.0
12882,23B198120,51.1,76.2,27.91,0.183200001716614,20SS50 575075,20SS50,20SS50,20SS50,L,T,0.216,0.48,0.0091,0.0008,0.024,0.113,0.04,0.057,0.011,0.0357,0.0,0.0027,0.0085,0.001,0.003,2127.434,44.32333,1864.0,1574.0,1070.0
12883,23B198120,58.3,83.7,21.85,0.183200001716614,20SS50 575075,20SS50,20SS50,20SS50,T,T,0.216,0.48,0.0091,0.0008,0.024,0.113,0.04,0.057,0.011,0.0357,0.0,0.0027,0.0085,0.001,0.003,2127.434,44.32333,1864.0,1574.0,1070.0
12930,23B198261,52.2,77.4,26.38,0.183300003409386,20SS50 575075,20SS50,20SS50,20SS50,L,T,0.211,0.466,0.0089,0.0005,0.029,0.064,0.026,0.031,0.006,0.0341,0.0,0.003,0.0082,0.001,0.003,2100.488,49.25596,1841.0,1576.0,1117.0
12931,23B198266,53.1,77.3,26.17,0.183300003409386,20SS50 575075,20SS50,20SS50,20SS50,L,T,0.211,0.466,0.0089,0.0005,0.029,0.064,0.026,0.031,0.006,0.0341,0.0,0.003,0.0082,0.001,0.003,2120.252,44.3318,1862.0,1578.0,1072.0
12932,23B198269,53.05,75.05,30.25,0.183300003409386,20SS50 575075,20SS50,20SS50,20SS50,L,T,0.208,0.441,0.0061,0.0005,0.028,0.091,0.035,0.035,0.007,0.0371,0.0,0.003,0.007,0.001,0.003,2161.436,44.31541,1877.0,1580.0,1108.0
12933,23B198276,55.2,79.5,21.31,0.183300003409386,20SS50 575075,20SS50,20SS50,20SS50,L,T,0.203,0.487,0.005,0.0011,0.023,0.071,0.029,0.029,0.006,0.0407,0.001,0.0023,0.0063,0.001,0.003,2115.59,44.32895,1868.0,1580.0,1083.0
12934,23B198281,53.0,78.4,23.89,0.183300003409386,20SS50 575075,20SS50,20SS50,20SS50,L,T,0.203,0.487,0.005,0.0011,0.023,0.071,0.029,0.029,0.006,0.0407,0.001,0.0023,0.0063,0.001,0.003,2136.74,44.32001,1871.0,1580.0,1079.0
12935,23B198282,55.1,79.1,25.5,0.183300003409386,20SS50 575075,20SS50,20SS50,20SS50,L,T,0.203,0.487,0.005,0.0011,0.023,0.071,0.029,0.029,0.006,0.0407,0.001,0.0023,0.0063,0.001,0.003,2133.716,44.3226,1830.0,1571.0,1110.0
12936,23B198284,53.4,77.6,31.0,0.183400005102158,20SS50 575075,20SS50,20SS50,20SS50,L,T,0.217,0.458,0.0067,0.0019,0.014,0.069,0.028,0.036,0.006,0.0373,0.001,0.0018,0.0103,0.001,0.003,2126.354,44.32969,1871.0,1578.0,1101.0
13593,23B200877,60.8,83.1,24.93,0.183300003409386,20SS50 575075,20SS50,20SS50,20SS50,L,T,0.217,0.558,0.0081,0.0028,0.024,0.115,0.035,0.045,0.008,0.033,0.0,0.0018,0.0077,0.002,0.002,2149.52,44.31917,1882.0,1581.0,1068.0
13594,23B200881,59.3,80.7,24.33,0.183300003409386,20SS50 575075,20SS50,20SS50,20SS50,L,T,0.213,0.452,0.0086,0.0032,0.026,0.153,0.044,0.046,0.009,0.0375,0.001,0.0029,0.0082,0.001,0.003,2168.096,44.30271,1918.0,1578.0,1068.0
14197,23B203366,63.7,84.9,21.59,0.183300003409386,20SS50 575075,20SS50,20SS50,20SS50,L,T,0.212,0.444,0.013,0.0015,0.021,0.094,0.035,0.059,0.007,0.034,0.0,0.0026,0.0078,0.002,0.004,1995.8,44.37526,1823.0,1637.0,1079.0
14198,23B203366,63.4,84.4,19.61,0.183300003409386,20SS50 575075,20SS50,20SS50,20SS50,T,T,0.212,0.444,0.013,0.0015,0.021,0.094,0.035,0.059,0.007,0.034,0.0,0.0026,0.0078,0.002,0.004,1995.8,44.37526,1823.0,1637.0,1079.0
14199,23B203371,61.6,87.5,24.47,0.183300003409386,20SS50 575075,20SS50,20SS50,20SS50,L,T,0.212,0.444,0.013,0.0015,0.021,0.094,0.035,0.059,0.007,0.034,0.0,0.0026,0.0078,0.002,0.004,1993.406,44.37711,1826.0,1648.0,1067.0
14200,23B203371,59.6,85.8,22.94,0.183300003409386,20SS50 575075,20SS50,20SS50,20SS50,T,T,0.212,0.444,0.013,0.0015,0.021,0.094,0.035,0.059,0.007,0.034,0.0,0.0026,0.0078,0.002,0.004,1993.406,44.37711,1826.0,1648.0,1067.0
14201,23B203374,56.4,82.1,28.04,0.183300003409386,20SS50 575075,20SS50,20SS50,20SS50,L,T,0.207,0.44,0.0099,0.001,0.02,0.095,0.038,0.058,0.006,0.0346,0.0,0.0032,0.0055,0.001,0.003,1935.338,44.39729,1812.0,1646.0,1083.0
14204,23B203383,56.1,84.2,28.39,0.183300003409386,20SS50 575075,20SS50,20SS50,20SS50,L,T,0.219,0.448,0.0064,0.0018,0.014,0.079,0.032,0.036,0.006,0.0355,0.0,0.0024,0.0096,0.001,0.004,1869.872,44.42772,1792.0,1641.0,1072.0
14215,23B203426,63.4,85.1,27.82,0.0799999982118607,20SS50 575075,20SS50,20SS50,20SS50,L,T,0.205,0.456,0.0045,0.0003,0.026,0.096,0.036,0.044,0.007,0.0369,0.0,0.0028,0.0076,0.002,0.004,2032.556,39.43576,1886.0,1571.0,1059.0
14216,23B203427,63.6,83.0,26.31,0.218899995088577,20SS50 575075,20SS50,20SS50,20SS50,L,T,0.205,0.456,0.0045,0.0003,0.026,0.096,0.036,0.044,0.007,0.0369,0.0,0.0028,0.0076,0.002,0.004,2041.304,49.28251,1864.0,1581.0,1040.0
14217,23B203429,57.2,76.6,33.14,0.218799993395805,20SS50 575075,20SS50,20SS50,20SS50,L,T,0.205,0.456,0.0045,0.0003,0.026,0.096,0.036,0.044,0.007,0.0369,0.0,0.0028,0.0076,0.002,0.004,2019.002,49.29284,1850.0,1580.0,1097.0
14218,23B203432,58.9,78.6,25.18,0.218799993395805,20SS50 575075,20SS50,20SS50,20SS50,L,T,0.201,0.414,0.0043,0.0008,0.022,0.105,0.037,0.041,0.008,0.0319,0.0,0.0022,0.007,0.002,0.003,2035.508,49.28505,1850.0,1580.0,1081.0
14219,23B203432,61.5,80.5,23.68,0.218799993395805,20SS50 575075,20SS50,20SS50,20SS50,T,T,0.201,0.414,0.0043,0.0008,0.022,0.105,0.037,0.041,0.008,0.0319,0.0,0.0022,0.007,0.002,0.003,2035.508,49.28505,1850.0,1580.0,1081.0
14225,23B203454,56.7,79.5,29.65,0.1875,20SS50 575075,20SS50,20SS50,20SS50,L,T,0.206,0.461,0.0039,0.0007,0.02,0.107,0.033,0.04,0.007,0.0364,0.0,0.0026,0.0076,0.001,0.003,2025.536,44.3624,1844.0,1572.0,1068.0
14226,23B203454,55.1,78.7,25.6,0.1875,20SS50 575075,20SS50,20SS50,20SS50,T,T,0.206,0.461,0.0039,0.0007,0.02,0.107,0.033,0.04,0.007,0.0364,0.0,0.0026,0.0076,0.001,0.003,2025.536,44.3624,1844.0,1572.0,1068.0
14227,23B203458,58.6,82.9,25.94,0.1875,20SS50 575075,20SS50,20SS50,20SS50,L,T,0.2,0.438,0.0068,0.0003,0.02,0.109,0.033,0.045,0.008,0.0369,0.0,0.0032,0.0086,0.001,0.003,2046.632,44.35264,1848.0,1574.0,1068.0
14228,23B203463,53.9,77.4,24.12,0.1875,20SS50 575075,20SS50,20SS50,20SS50,L,T,0.2,0.438,0.0068,0.0003,0.02,0.109,0.033,0.045,0.008,0.0369,0.0,0.0032,0.0086,0.001,0.003,2050.376,44.35066,1851.0,1572.0,1072.0
14229,23B203466,54.0,78.9,26.73,0.1875,20SS50 575075,20SS50,20SS50,20SS50,L,T,0.214,0.438,0.0056,0.0041,0.017,0.106,0.032,0.047,0.009,0.0314,0.0,0.0025,0.0067,0.001,0.004,2050.124,44.34991,1850.0,1571.0,1079.0
14230,23B203471,60.6,81.7,28.16,0.183300003409386,20SS50 575075,20SS50,20SS50,20SS50,L,T,0.214,0.438,0.0056,0.0041,0.017,0.106,0.032,0.047,0.009,0.0314,0.0,0.0025,0.0067,0.001,0.004,2063.39,44.34697,1844.0,1574.0,1067.0
14231,23B203474,55.7,80.3,26.13,0.183300003409386,20SS50 575075,20SS50,20SS50,20SS50,L,T,0.213,0.429,0.0072,0.002,0.014,0.109,0.035,0.044,0.009,0.0292,0.0,0.003,0.0039,0.001,0.003,2051.672,44.35176,1859.0,1578.0,1068.0
14232,23B203479,55.3,81.3,30.73,0.183300003409386,20SS50 575075,20SS50,20SS50,20SS50,L,T,0.213,0.429,0.0072,0.002,0.014,0.109,0.035,0.044,0.009,0.0292,0.0,0.003,0.0039,0.001,0.003,2056.208,44.3487,1860.0,1578.0,1072.0
14233,23B203482,53.7,77.1,28.0,0.183300003409386,20SS50 575075,20SS50,20SS50,20SS50,L,T,0.211,0.438,0.0056,0.0027,0.018,0.102,0.035,0.044,0.009,0.0344,0.0,0.0023,0.0049,0.001,0.003,2049.728,44.35263,1860.0,1576.0,1067.0
14234,23B203482,52.9,75.5,22.87,0.183300003409386,20SS50 575075,20SS50,20SS50,20SS50,T,T,0.211,0.438,0.0056,0.0027,0.018,0.102,0.035,0.044,0.009,0.0344,0.0,0.0023,0.0049,0.001,0.003,2049.728,44.35263,1860.0,1576.0,1067.0
14251,23B203516,64.4,86.2,23.16,0.0850000008940697,20SS50 575075,20SS50,20SS50,20SS55,L,T,0.211,0.439,0.0049,0.0012,0.022,0.112,0.035,0.043,0.009,0.0346,0.001,0.0023,0.0042,0.001,0.003,2062.292,39.42797,1869.0,1583.0,1067.0
14264,23B203572,64.7,88.1,19.16,0.109999999403954,20SS50 575075,20SS50,20SS55,20SS50,L,T,0.207,0.477,0.0061,0.0034,0.017,0.13,0.037,0.047,0.008,0.0313,0.0,0.0024,0.0077,0.002,0.003,2054.138,34.49933,1878.0,1644.0,1079.0
14265,23B203572,66.6,90.6,14.38,0.109999999403954,20SS50 575075,20SS50,20SS55,20SS50,T,T,0.207,0.477,0.0061,0.0034,0.017,0.13,0.037,0.047,0.008,0.0313,0.0,0.0024,0.0077,0.002,0.003,2054.138,34.49933,1878.0,1644.0,1079.0
14810,23B207229,67.1,85.6,22.77,0.110100001096725,20SS50 575075,20SS50,20SS50,20SS50,L,T,0.209,0.424,0.0069,0.0014,0.026,0.121,0.044,0.049,0.013,0.0331,0.0,0.0027,0.0109,0.001,0.004,2049.242,39.43088,1866.0,1578.0,1081.0
14836,23B207299,55.5,80.1,23.09,0.181500002741814,20SS50 575075,20SS50,20SS50,20SS50,L,T,0.219,0.442,0.0059,0.0012,0.022,0.101,0.044,0.038,0.01,0.0337,0.0,0.0025,0.0063,0.001,0.003,2036.966,44.35785,1873.0,1576.0,1065.0
14837,23B207302,57.3,75.8,28.21,0.183400005102158,20SS50 575075,20SS50,20SS50,20SS50,L,T,0.211,0.441,0.0094,0.0045,0.018,0.101,0.04,0.057,0.015,0.0349,0.0,0.003,0.0111,0.001,0.004,2071.472,44.34815,1891.0,1578.0,1079.0
14838,23B207302,58.0,75.1,23.65,0.183400005102158,20SS50 575075,20SS50,20SS50,20SS50,T,T,0.211,0.441,0.0094,0.0045,0.018,0.101,0.04,0.057,0.015,0.0349,0.0,0.003,0.0111,0.001,0.004,2071.472,44.34815,1891.0,1578.0,1079.0
14846,23B207329,64.4,83.3,20.79,0.0727000012993813,20SS50 575075,20SS50,20SS50,20SS50,L,T,0.204,0.452,0.0075,0.0008,0.023,0.101,0.043,0.031,0.011,0.0365,0.0,0.0024,0.007,0.001,0.003,2031.692,34.50828,1871.0,1599.0,1133.0
14847,23B207329,65.2,83.9,20.0,0.0727000012993813,20SS50 575075,20SS50,20SS50,20SS50,T,T,0.204,0.452,0.0075,0.0008,0.023,0.101,0.043,0.031,0.011,0.0365,0.0,0.0024,0.007,0.001,0.003,2031.692,34.50828,1871.0,1599.0,1133.0
14848,23B207330,66.1,84.0,14.6,0.0727000012993813,20SS50 575075,20SS50,20SS50,20SS50,L,T,0.217,0.482,0.0098,0.0027,0.027,0.096,0.037,0.046,0.011,0.032,0.0,0.0022,0.0075,0.001,0.004,2011.622,34.52269,1886.0,1603.0,1065.0
14849,23B207336,63.2,86.8,25.0,0.138199999928474,20SS50 575075,20SS50,20SS50,20SS55,L,T,0.217,0.482,0.0098,0.0027,0.027,0.096,0.037,0.046,0.011,0.032,0.0,0.0022,0.0075,0.001,0.004,2084.666,34.50113,1904.0,1598.0,1070.0
14886,23B207460,66.0,83.2,23.4,0.0881000012159348,20SS50 575075,20SS50,20SS50,20SS50,L,T,0.218,0.423,0.0066,0.0034,0.017,0.107,0.037,0.049,0.01,0.0337,0.0,0.0022,0.0091,0.001,0.004,2139.278,34.48738,1925.0,1578.0,1068.0
15187,23B208425,60.3,79.4,26.6,0.183300003409386,20SS50 575075,20SS50,20SS50,20SS50,L,T,0.208,0.412,0.0077,0.003,0.019,0.109,0.037,0.048,0.009,0.0319,0.0,0.0024,0.0093,0.001,0.003,2167.52,44.32217,1880.0,1580.0,1061.0
15188,23B208430,62.0,80.6,24.0,0.183400005102158,20SS50 575075,20SS50,20SS50,20SS50,L,T,0.208,0.412,0.0077,0.003,0.019,0.109,0.037,0.048,0.009,0.0319,0.0,0.0024,0.0093,0.001,0.003,2170.922,44.32227,1886.0,1574.0,1059.0
15191,23B208442,62.3,79.8,25.67,0.183300003409386,20SS50 575075,20SS50,20SS50,20SS50,L,T,0.217,0.453,0.0066,0.0014,0.017,0.114,0.039,0.044,0.009,0.0276,0.0,0.002,0.0115,0.001,0.004,2086.844,44.34543,1864.0,1574.0,1074.0
15192,23B208443,66.0,85.2,22.81,0.183300003409386,20SS50 575075,20SS50,20SS50,20SS50,L,T,0.217,0.453,0.0066,0.0014,0.017,0.114,0.039,0.044,0.009,0.0276,0.0,0.002,0.0115,0.001,0.004,2062.202,44.36826,1853.0,1581.0,1076.0
15839,24B211078,77.3,95.2,16.1,0.0799999982118607,20SS50 575075,20SS50,20SS50,20SS55,L,T,0.216,0.442,0.0089,0.0038,0.014,0.111,0.036,0.056,0.009,0.0299,0.0,0.0023,0.0088,0.001,0.003,2180.732,34.46478,1961.0,1630.0,1072.0
16845,24B214973,59.2,83.9,23.71,0.155100002884865,20SS50 575075,20SS50,20SS50,20SS50,L,T,0.204,0.422,0.0098,0.0022,0.022,0.092,0.038,0.05,0.012,0.0321,0.0,0.0028,0.0066,0.001,0.003,2163.992,34.47451,1914.0,1580.0,1068.0
16846,24B214973,60.7,84.6,22.81,0.155100002884865,20SS50 575075,20SS50,20SS50,20SS50,T,T,0.204,0.422,0.0098,0.0022,0.022,0.092,0.038,0.05,0.012,0.0321,0.0,0.0028,0.0066,0.001,0.003,2163.992,34.47451,1914.0,1580.0,1068.0
119,23B100412,55.6,77.7,27.39,0.308099985122681,20SS50 600050,20SS50,20SS50,20SS50,T,T,0.211,0.426,0.0088,0.0007,0.022,0.092,0.034,0.044,0.012,0.0297,0.001,0.0025,0.0094,0.001,0.004,2050.322,49.30423,1808.0,1587.0,1142.0
579,23B151380,56.9,77.9,24.55,0.243100002408028,20SS50 600050,20SS50,20SS50,20SS50,T,T,0.211,0.453,0.0067,0.0054,0.026,0.098,0.04,0.053,0.007,0.0327,0.001,0.0023,0.0087,0.001,0.004,2190.47,49.18642,1936.0,1594.0,1056.0
4808,23B166338,58.7,81.9,25.48,0.245100006461143,20SS50 600050,20SS50,20SS50,20SS50,L,T,0.213,0.443,0.0049,0.0024,0.025,0.081,0.034,0.036,0.012,0.0256,0.001,0.0025,0.0118,0.001,0.005,2175.764,34.46643,1949.0,1630.0,1117.0
4809,23B166338,60.2,78.1,27.0,0.245100006461143,20SS50 600050,20SS50,20SS50,20SS50,T,T,0.213,0.443,0.0049,0.0024,0.025,0.081,0.034,0.036,0.012,0.0256,0.001,0.0025,0.0118,0.001,0.005,2175.764,34.46643,1949.0,1630.0,1117.0
5017,23B167184,61.2,81.44999999999999,23.810000000000002,0.0869999974966049,20SS50 600050,20SS50,20SS50,20SS50,L,T,0.217,0.436,0.0063,0.0023,0.022,0.133,0.043,0.037,0.012,0.0334,0.001,0.0016,0.0108,0.001,0.004,2119.856,34.48228,1904.0,1581.0,1040.0
8415,23B179561,28.4,78.9,27.29,0.249099999666214,20SS50 600050,20SS50,20SS50,20SS50,T,T,0.201,0.464,0.0028,0.0001,0.025,0.141,0.051,0.05,0.015,0.0254,0.001,0.002,0.0093,0.001,0.005,2115.608,54.15485,1866.0,1596.0,1034.0
8562,23B179943,58.3,79.5,26.64,0.249099999666214,20SS50 600050,20SS50,20SS50,20SS50,L,T,0.207,0.456,0.0082,0.003,0.02,0.101,0.034,0.049,0.007,0.0306,0.0,0.0022,0.0085,0.001,0.005,2078.6,49.25567,1860.0,1605.0,1038.0
8563,23B179943,58.1,79.9,25.41,0.249099999666214,20SS50 600050,20SS50,20SS50,20SS50,T,T,0.207,0.456,0.0082,0.003,0.02,0.101,0.034,0.049,0.007,0.0306,0.0,0.0022,0.0085,0.001,0.005,2078.6,49.25567,1860.0,1605.0,1038.0
4801,23B166303,66.3,84.3,19.65,0.0595000013709068,20SS50 600100,20SS50,20SS50,20SS50,L,T,0.21,0.432,0.0062,0.0045,0.02,0.102,0.048,0.046,0.01,0.0286,0.002,0.0015,0.0093,0.0,0.004,2169.212,34.46885,1914.0,1594.0,1121.0
4802,23B166308,70.45,90.6,9.21,0.0595000013709068,20SS50 600100,20SS50,20SS50,20SS50,L,T,0.204,0.431,0.0055,0.0042,0.027,0.081,0.034,0.038,0.012,0.0331,0.001,0.0026,0.0117,0.001,0.004,2163.704,34.47214,1916.0,1598.0,1121.0
4811,23B166340,51.65,73.25,39.790000000000006,0.749700009822845,20SS50 600100,20SS50,20SS50,20SS50,T,T,0.213,0.443,0.0049,0.0024,0.025,0.081,0.034,0.036,0.012,0.0256,0.001,0.0025,0.0118,0.001,0.005,2183.63,59.0458,1938.0,1581.0,1187.0
4812,23B166345,56.8,78.0,30.25,0.369100004434586,20SS50 600100,20SS50,20SS50,20SS50,L,T,0.199,0.451,0.005,0.0031,0.03,0.1,0.045,0.043,0.009,0.0296,0.0,0.0019,0.0108,0.001,0.004,2172.632,34.46649,1950.0,1603.0,1099.0
4813,23B166345,59.0,79.6,30.85,0.369100004434586,20SS50 600100,20SS50,20SS50,20SS50,T,T,0.199,0.451,0.005,0.0031,0.03,0.1,0.045,0.043,0.009,0.0296,0.0,0.0019,0.0108,0.001,0.004,2172.632,34.46649,1950.0,1603.0,1099.0
5018,23B167186,62.7,80.2,24.69,0.0595000013709068,20SS50 600100,20SS50,20SS50,20SS50,L,T,0.217,0.436,0.0063,0.0023,0.022,0.133,0.043,0.037,0.012,0.0334,0.001,0.0016,0.0108,0.001,0.004,2125.274,39.40416,1875.0,1574.0,1117.0
5019,23B167188,59.8,78.8,25.25,0.0595000013709068,20SS50 600100,20SS50,20SS50,20SS50,L,T,0.217,0.436,0.0063,0.0023,0.022,0.133,0.043,0.037,0.012,0.0334,0.001,0.0016,0.0108,0.001,0.004,2138.018,39.39516,1877.0,1578.0,1110.0
5079,23B167383,62.8,79.7,22.54,0.0595000013709068,20SS50 600100,20SS50,20SS50,20SS50,L,T,0.205,0.444,0.008,0.0039,0.031,0.112,0.042,0.051,0.011,0.0414,0.001,0.0018,0.0093,0.001,0.004,2133.698,39.40506,1884.0,1601.0,1106.0
5080,23B167383,60.5,78.9,22.54,0.0595000013709068,20SS50 600100,20SS50,20SS50,20SS50,T,T,0.205,0.444,0.008,0.0039,0.031,0.112,0.042,0.051,0.011,0.0414,0.001,0.0018,0.0093,0.001,0.004,2133.698,39.40506,1884.0,1601.0,1106.0
5451,23B168880,64.7,81.4,22.83,0.0595000013709068,20SS50 600100,20SS50,20SS55,20SS50,L,T,0.211,0.496,0.0053,0.0024,0.023,0.106,0.041,0.041,0.012,0.0288,0.001,0.0024,0.0091,0.001,0.004,2139.35,39.39237,1889.0,1578.0,1092.0
5457,23B168907,58.1,76.9,34.19,0.500199973583221,20SS50 600100,20SS50,20SS55,20SS50,T,T,0.209,0.435,0.0063,0.0022,0.027,0.118,0.041,0.059,0.014,0.0293,0.0,0.0024,0.0103,0.001,0.004,2086.772,54.17794,1873.0,1628.0,1229.0
5458,23B168908,54.0,76.1,32.48,0.500199973583221,20SS50 600100,20SS50,20SS50,20SS50,T,T,0.209,0.435,0.0063,0.0022,0.027,0.118,0.041,0.059,0.014,0.0293,0.0,0.0024,0.0103,0.001,0.004,2101.802,54.17548,1855.0,1628.0,1162.0
5459,23B168909,56.8,77.6,33.34,0.500199973583221,20SS50 600100,20SS50,20SS50,20SS50,T,T,0.209,0.435,0.0063,0.0022,0.027,0.118,0.041,0.059,0.014,0.0293,0.0,0.0024,0.0103,0.001,0.004,2110.874,54.16678,1871.0,1598.0,1148.0
8530,23B179854,65.5,82.4,22.81,0.0595000013709068,20SS50 600100,20SS50,20SS50,20SS50,L,T,0.202,0.444,0.0042,0.0013,0.027,0.117,0.041,0.033,0.01,0.03,0.0,0.0022,0.0122,0.001,0.005,2075.288,36.28197,1905.0,1599.0,1067.0
8531,23B179854,66.0,82.7,20.85,0.0595000013709068,20SS50 600100,20SS50,20SS50,20SS50,T,T,0.202,0.444,0.0042,0.0013,0.027,0.117,0.041,0.033,0.01,0.03,0.0,0.0022,0.0122,0.001,0.005,2075.288,36.28197,1905.0,1599.0,1067.0
8838,23B181778,61.3,77.5,23.65,0.0595000013709068,20SS50 600100,20SS50,20SS50,20SS50,L,T,0.201,0.446,0.0068,0.0033,0.035,0.107,0.044,0.053,0.01,0.031,0.002,0.0019,0.0098,0.001,0.005,2110.856,39.41175,1900.0,1599.0,1108.0
8360,23B179399,55.0,80.2,22.7,0.1875,20SS50 625075,20SS50,20SS50,20SS50,L,T,0.206,0.431,0.0043,0.0007,0.023,0.109,0.039,0.038,0.006,0.0334,0.0,0.0028,0.0087,0.001,0.005,2097.716,44.33559,1803.0,1630.0,1067.0
8362,23B179408,54.5,78.5,25.28,0.187600001692772,20SS50 625075,20SS50,20SS50,20SS50,L,T,0.212,0.439,0.0043,0.0004,0.033,0.111,0.043,0.035,0.012,0.0307,0.0,0.0027,0.0103,0.001,0.004,2111.504,44.32788,1812.0,1668.0,1086.0
8363,23B179409,57.0,79.5,23.06,0.187600001692772,20SS50 625075,20SS50,20SS50,20SS50,L,T,0.212,0.439,0.0043,0.0004,0.033,0.111,0.043,0.035,0.012,0.0307,0.0,0.0027,0.0103,0.001,0.004,2095.646,44.33157,1770.0,1634.0,1065.0
8364,23B179410,56.4,81.0,25.37,0.187600001692772,20SS50 625075,20SS50,20SS50,20SS50,L,T,0.212,0.439,0.0043,0.0004,0.033,0.111,0.043,0.035,0.012,0.0307,0.0,0.0027,0.0103,0.001,0.004,2067.26,44.34349,1770.0,1626.0,1049.0
12927,23B198254,52.5,79.0,16.28,0.183300003409386,20SS50 625075,20SS50,20SS55,20SS50,L,T,0.213,0.49,0.0075,0.0004,0.015,0.08,0.03,0.042,0.005,0.0331,0.0,0.0032,0.0072,0.001,0.002,2140.412,54.15086,1886.0,1634.0,1112.0
12928,23B198254,52.3,78.5,20.16,0.183300003409386,20SS50 625075,20SS50,20SS55,20SS50,T,T,0.213,0.49,0.0075,0.0004,0.015,0.08,0.03,0.042,0.005,0.0331,0.0,0.0032,0.0072,0.001,0.002,2140.412,54.15086,1886.0,1634.0,1112.0
13596,23B200889,57.0,82.2,28.0,0.183300003409386,20SS50 625075,20SS50,20SS50,20SS50,L,T,0.212,0.449,0.0067,0.0,0.051,0.119,0.042,0.061,0.006,0.0277,0.0,0.0032,0.0097,0.001,0.003,2162.66,44.31373,1936.0,1626.0,1068.0
13597,23B200891,62.8,83.8,25.13,0.183300003409386,20SS50 625075,20SS50,20SS50,20SS50,L,T,0.204,0.459,0.0065,0.0,0.034,0.134,0.045,0.055,0.007,0.0363,0.0,0.0034,0.0097,0.001,0.003,2139.458,44.31912,1934.0,1630.0,1065.0
14177,23B203308,59.1,84.9,24.91,0.183300003409386,20SS50 625075,20SS50,20SS50,20SS50,L,T,0.206,0.488,0.0084,0.0,0.031,0.142,0.053,0.089,0.012,0.0355,0.0,0.0028,0.0127,0.001,0.002,2047.766,49.26843,1887.0,1616.0,1050.0
14178,23B203308,59.0,84.5,26.16,0.183300003409386,20SS50 625075,20SS50,20SS50,20SS50,T,T,0.206,0.488,0.0084,0.0,0.031,0.142,0.053,0.089,0.012,0.0355,0.0,0.0028,0.0127,0.001,0.002,2047.766,49.26843,1887.0,1616.0,1050.0
14179,23B203311,59.6,83.4,26.240000000000002,0.183300003409386,20SS50 625075,20SS50,20SS50,20SS50,L,T,0.205,0.432,0.0068,0.0019,0.02,0.138,0.045,0.061,0.009,0.0388,0.0,0.0023,0.0086,0.002,0.003,1854.878,54.30537,1848.0,1614.0,1074.0
14180,23B203317,56.5,78.3,27.26,0.183300003409386,20SS50 625075,20SS50,20SS50,20SS50,L,T,0.209,0.426,0.0045,0.0003,0.015,0.127,0.045,0.043,0.008,0.0328,0.0,0.0028,0.0108,0.001,0.002,1905.962,54.27514,1878.0,1623.0,1065.0
14181,23B203323,55.7,82.1,29.59,0.183300003409386,20SS50 625075,20SS50,20SS50,20SS50,L,T,0.209,0.426,0.0045,0.0003,0.015,0.127,0.045,0.043,0.008,0.0328,0.0,0.0028,0.0108,0.001,0.002,1897.934,54.29243,1841.0,1625.0,1083.0
14183,23B203334,57.4,84.3,25.92,0.183300003409386,20SS50 625075,20SS50,20SS50,20SS50,L,T,0.203,0.416,0.005,0.0018,0.018,0.131,0.045,0.05,0.008,0.0352,0.0,0.0029,0.0085,0.001,0.002,1946.966,44.39568,1794.0,1635.0,1063.0
14184,23B203339,58.9,86.3,25.78,0.183300003409386,20SS50 625075,20SS50,20SS50,20SS50,L,T,0.203,0.416,0.005,0.0018,0.018,0.131,0.045,0.05,0.008,0.0352,0.0,0.0029,0.0085,0.001,0.002,1961.384,44.38712,1801.0,1646.0,1074.0
14185,23B203342,59.1,85.6,27.07,0.183300003409386,20SS50 625075,20SS50,20SS50,20SS50,L,T,0.208,0.443,0.0135,0.001,0.022,0.103,0.035,0.072,0.007,0.0346,0.0,0.0027,0.0074,0.002,0.003,1961.312,44.391,1801.0,1641.0,1079.0
14186,23B203347,60.2,87.2,25.03,0.183300003409386,20SS50 625075,20SS50,20SS50,20SS50,L,T,0.208,0.443,0.0135,0.001,0.022,0.103,0.035,0.072,0.007,0.0346,0.0,0.0027,0.0074,0.002,0.003,2028.164,54.21447,1823.0,1653.0,1085.0
14187,23B203350,59.6,85.5,27.79,0.183300003409386,20SS50 625075,20SS50,20SS50,20SS50,L,T,0.209,0.487,0.006,0.0013,0.013,0.129,0.044,0.058,0.008,0.0323,0.0,0.0028,0.0067,0.001,0.002,2041.934,54.20205,1833.0,1641.0,1072.0
14188,23B203350,59.7,84.1,20.97,0.183300003409386,20SS50 625075,20SS50,20SS50,20SS50,T,T,0.209,0.487,0.006,0.0013,0.013,0.129,0.044,0.058,0.008,0.0323,0.0,0.0028,0.0067,0.001,0.002,2041.934,54.20205,1833.0,1641.0,1072.0
14809,23B207226,60.5,84.6,25.67,0.183400005102158,20SS50 625075,20SS50,20SS50,20SS50,L,T,0.218,0.471,0.0059,0.0003,0.024,0.125,0.043,0.049,0.01,0.0339,0.0,0.0023,0.011,0.001,0.002,2055.416,49.26858,1875.0,1625.0,1076.0
14833,23B207291,56.9,77.3,27.13,0.218899995088577,20SS50 625075,20SS50,20SS50,20SS50,L,T,0.213,0.453,0.0088,0.0035,0.023,0.098,0.038,0.065,0.013,0.033,0.0,0.0024,0.0055,0.001,0.004,2080.616,49.26257,1891.0,1625.0,1083.0
