Repository: PNell/TrialTest3

File: Data/StreamlitData032524.csv (part 42 of 96)
,coil_no,YieldStrength,TensileStrength,TotalElongation,coil_thickness,steel_design_description,grade,grade_head,grade_tail,sample_direction,sample_location,c_amount,mn_amount,p_amount,s_amount,si_amount,cu_amount,ni_amount,cr_amount,mo_amount,al_amount,nb_amount,ca_amount,n_amount,ti_amount,v_amount,TF1_EXIT_AVG_BODY,TBC_thickness,TEMP_FM_ENTRY_AVG,TEMP_FM_EXIT_AVG,TEMP_COILING_AVG
14834,23B207291,58.9,77.9,22.44,0.218899995088577,20SS50 625075,20SS50,20SS50,20SS50,T,T,0.213,0.453,0.0088,0.0035,0.023,0.098,0.038,0.065,0.013,0.033,0.0,0.0024,0.0055,0.001,0.004,2080.616,49.26257,1891.0,1625.0,1083.0
14835,23B207294,61.3,82.7,25.61,0.218999996781349,20SS50 625075,20SS50,20SS50,20SS50,L,T,0.219,0.442,0.0059,0.0012,0.022,0.101,0.044,0.038,0.01,0.0337,0.0,0.0025,0.0063,0.001,0.003,2069.798,49.26979,1884.0,1628.0,1083.0
15161,23B208346,64.7,84.5,24.66,0.183300003409386,20SS50 625075,20SS50,20SS50,20SS50,L,T,0.213,0.413,0.0063,0.0014,0.027,0.124,0.038,0.033,0.008,0.0314,0.0,0.0034,0.0097,0.001,0.004,2152.454,44.32834,1925.0,1634.0,1079.0
15172,23B208381,62.5,82.3,24.23,0.1875,20SS50 625075,20SS50,20SS50,20SS50,L,T,0.214,0.429,0.0116,0.0018,0.028,0.111,0.041,0.058,0.009,0.0328,0.0,0.0034,0.0149,0.001,0.004,2170.436,44.31825,1909.0,1630.0,1065.0
15173,23B208381,62.8,82.8,16.44,0.1875,20SS50 625075,20SS50,20SS50,20SS50,T,T,0.214,0.429,0.0116,0.0018,0.028,0.111,0.041,0.058,0.009,0.0328,0.0,0.0034,0.0149,0.001,0.004,2170.436,44.31825,1909.0,1630.0,1065.0
15174,23B208382,63.8,83.8,25.66,0.187600001692772,20SS50 625075,20SS50,20SS50,20SS50,L,T,0.214,0.429,0.0116,0.0018,0.028,0.111,0.041,0.058,0.009,0.0328,0.0,0.0034,0.0149,0.001,0.004,2169.014,44.32328,1909.0,1626.0,1083.0
15175,23B208382,63.1,83.7,22.26,0.187600001692772,20SS50 625075,20SS50,20SS50,20SS50,T,T,0.214,0.429,0.0116,0.0018,0.028,0.111,0.041,0.058,0.009,0.0328,0.0,0.0034,0.0149,0.001,0.004,2169.014,44.32328,1909.0,1626.0,1083.0
15176,23B208385,59.6,80.1,26.1,0.1875,20SS50 625075,20SS50,20SS50,20SS50,L,T,0.21,0.421,0.0159,0.0035,0.017,0.098,0.038,0.053,0.009,0.0355,0.0,0.0015,0.0089,0.001,0.003,2151.878,44.33161,1896.0,1630.0,1067.0
15177,23B208390,60.6,82.9,22.16,0.1875,20SS50 625075,20SS50,20SS50,20SS50,L,T,0.21,0.421,0.0159,0.0035,0.017,0.098,0.038,0.053,0.009,0.0355,0.0,0.0015,0.0089,0.001,0.003,2148.998,44.33187,1909.0,1625.0,1072.0
15178,23B208393,62.5,81.1,25.01,0.183300003409386,20SS50 625075,20SS50,20SS50,20SS50,L,T,0.213,0.431,0.01,0.0009,0.028,0.106,0.038,0.051,0.008,0.0306,0.0,0.0027,0.008,0.001,0.004,2166.71,44.32031,1889.0,1632.0,1067.0
15179,23B208398,63.2,82.4,23.15,0.183300003409386,20SS50 625075,20SS50,20SS50,20SS50,L,T,0.213,0.431,0.01,0.0009,0.028,0.106,0.038,0.051,0.008,0.0306,0.0,0.0027,0.008,0.001,0.004,2154.668,44.32362,1898.0,1628.0,1067.0
15180,23B208401,61.4,81.4,23.08,0.183300003409386,20SS50 625075,20SS50,20SS50,20SS50,L,T,0.203,0.434,0.0149,0.0028,0.018,0.099,0.037,0.053,0.009,0.0339,0.0,0.0018,0.0071,0.001,0.002,2170.832,44.32073,1902.0,1630.0,1065.0
15181,23B208406,60.8,81.4,24.23,0.183300003409386,20SS50 625075,20SS50,20SS50,20SS50,L,T,0.203,0.434,0.0149,0.0028,0.018,0.099,0.037,0.053,0.009,0.0339,0.0,0.0018,0.0071,0.001,0.002,2156.54,44.32862,1905.0,1628.0,1061.0
15182,23B208409,60.9,81.2,24.72,0.183300003409386,20SS50 625075,20SS50,20SS50,20SS50,L,T,0.208,0.457,0.0111,0.002,0.023,0.105,0.037,0.053,0.008,0.0315,0.0,0.0043,0.0092,0.001,0.004,2158.25,44.32333,1880.0,1632.0,1090.0
15183,23B208410,62.5,82.3,24.16,0.183300003409386,20SS50 625075,20SS50,20SS50,20SS50,L,T,0.208,0.457,0.0111,0.002,0.023,0.105,0.037,0.053,0.008,0.0315,0.0,0.0043,0.0092,0.001,0.004,2144.426,44.33011,1886.0,1630.0,1061.0
15184,23B208414,61.2,80.6,24.74,0.183300003409386,20SS50 625075,20SS50,20SS50,20SS50,L,T,0.208,0.457,0.0111,0.002,0.023,0.105,0.037,0.053,0.008,0.0315,0.0,0.0043,0.0092,0.001,0.004,2161.85,44.32135,1893.0,1630.0,1063.0
15185,23B208417,60.9,82.1,23.68,0.183300003409386,20SS50 625075,20SS50,20SS50,20SS50,L,T,0.206,0.417,0.0134,0.0032,0.021,0.09,0.036,0.049,0.009,0.0312,0.0,0.0023,0.0093,0.001,0.002,2081.12,44.34679,1859.0,1626.0,1068.0
15186,23B208419,60.4,83.2,22.57,0.183300003409386,20SS50 625075,20SS50,20SS50,20SS50,L,T,0.206,0.417,0.0134,0.0032,0.021,0.09,0.036,0.049,0.009,0.0312,0.0,0.0023,0.0093,0.001,0.002,2104.286,44.35224,1868.0,1632.0,1070.0
15190,23B208439,64.6,83.4,20.93,0.183300003409386,20SS50 625075,20SS50,20SS50,20SS50,L,T,0.21,0.494,0.016,0.0035,0.012,0.096,0.037,0.056,0.01,0.0306,0.0,0.0017,0.0089,0.001,0.003,2129.504,44.34507,1882.0,1632.0,1081.0
15758,24B210869,63.3,84.1,24.66,0.183400005102158,20SS50 625075,20SS50,20SS50,20SS50,L,T,0.209,0.455,0.0062,0.0049,0.012,0.103,0.046,0.057,0.01,0.0313,0.0,0.0049,0.0058,0.001,0.003,2071.85,44.34513,1898.0,1632.0,1079.0
15796,24B210960,64.1,85.9,18.63,0.183400005102158,20SS50 625075,20SS50,20SS55,20SS50,L,T,0.206,0.462,0.0069,0.0006,0.018,0.086,0.032,0.047,0.008,0.0321,0.0,0.0031,0.0102,0.001,0.004,2160.104,39.37119,1929.0,1628.0,1079.0
15797,24B210960,65.5,85.5,19.27,0.183400005102158,20SS50 625075,20SS50,20SS55,20SS50,T,T,0.206,0.462,0.0069,0.0006,0.018,0.086,0.032,0.047,0.008,0.0321,0.0,0.0031,0.0102,0.001,0.004,2160.104,39.37119,1929.0,1628.0,1079.0
15824,24B211045,62.8,83.8,19.28,0.183400005102158,20SS50 625075,20SS50,20SS50,20SS50,L,T,0.201,0.422,0.0096,0.0022,0.03,0.11,0.036,0.05,0.009,0.0332,0.0,0.0022,0.0088,0.001,0.003,2114.636,39.40959,1918.0,1628.0,1092.0
15825,24B211045,64.3,83.6,22.83,0.183400005102158,20SS50 625075,20SS50,20SS50,20SS50,T,T,0.201,0.422,0.0096,0.0022,0.03,0.11,0.036,0.05,0.009,0.0332,0.0,0.0022,0.0088,0.001,0.003,2114.636,39.40959,1918.0,1628.0,1092.0
15826,24B211046,61.3,80.5,22.34,0.183300003409386,20SS50 625075,20SS50,20SS50,20SS50,L,T,0.201,0.422,0.0096,0.0022,0.03,0.11,0.036,0.05,0.009,0.0332,0.0,0.0022,0.0088,0.001,0.003,2168.222,39.3877,1950.0,1630.0,1083.0
15827,24B211046,65.25,83.65,19.310000000000002,0.183300003409386,20SS50 625075,20SS50,20SS50,20SS50,T,T,0.201,0.422,0.0096,0.0022,0.03,0.11,0.036,0.05,0.009,0.0332,0.0,0.0022,0.0088,0.001,0.003,2168.222,39.3877,1950.0,1630.0,1083.0
16355,24B212861,58.9,85.4,25.32,0.183300003409386,20SS50 625075,20SS50,20SS50,20SS50,L,T,0.211,0.459,0.008,0.0017,0.023,0.101,0.037,0.052,0.009,0.0313,0.0,0.0025,0.0079,0.002,0.004,2166.206,39.39027,1929.0,1630.0,1077.0
16808,24B214847,58.4,84.8,21.55,0.183300003409386,20SS50 625075,20SS50,20SS50,20SS50,L,T,0.212,0.425,0.0062,0.0015,0.019,0.09,0.032,0.036,0.009,0.0335,0.0,0.0038,0.0087,0.001,0.003,2130.332,44.32478,1898.0,1634.0,1076.0
16809,24B214847,60.4,85.8,20.36,0.183300003409386,20SS50 625075,20SS50,20SS50,20SS50,T,T,0.212,0.425,0.0062,0.0015,0.019,0.09,0.032,0.036,0.009,0.0335,0.0,0.0038,0.0087,0.001,0.003,2130.332,44.32478,1898.0,1634.0,1076.0
16830,24B214897,55.8,83.4,23.15,0.183300003409386,20SS50 625075,20SS50,20SS50,20SS50,L,T,0.21,0.427,0.0078,0.001,0.015,0.088,0.031,0.037,0.009,0.025,0.0,0.0031,0.009,0.001,0.003,2140.142,44.31286,1887.0,1621.0,1068.0
16831,24B214900,54.3,83.1,20.52,0.183300003409386,20SS50 625075,20SS50,20SS50,20SS50,L,T,0.219,0.477,0.0076,0.0018,0.021,0.083,0.031,0.034,0.008,0.0269,0.0,0.0035,0.0079,0.0,0.003,2147.378,44.31292,1907.0,1621.0,1072.0
16832,24B214905,55.1,84.1,21.81,0.183300003409386,20SS50 625075,20SS50,20SS50,20SS50,L,T,0.219,0.477,0.0076,0.0018,0.021,0.083,0.031,0.034,0.008,0.0269,0.0,0.0035,0.0079,0.0,0.003,2135.21,44.31859,1907.0,1625.0,1065.0
16833,24B214909,54.9,83.4,22.15,0.183300003409386,20SS50 625075,20SS50,20SS50,20SS50,L,T,0.219,0.463,0.0057,0.0006,0.018,0.088,0.033,0.035,0.01,0.0251,0.0,0.004,0.0072,0.001,0.003,2123.438,44.3227,1893.0,1623.0,1067.0
16834,24B214913,57.5,82.9,22.11,0.183300003409386,20SS50 625075,20SS50,20SS50,20SS50,L,T,0.219,0.463,0.0057,0.0006,0.018,0.088,0.033,0.035,0.01,0.0251,0.0,0.004,0.0072,0.001,0.003,2127.038,44.32207,1895.0,1625.0,1086.0
16835,24B214916,54.4,79.7,25.65,0.183300003409386,20SS50 625075,20SS50,20SS50,20SS50,L,T,0.211,0.422,0.0089,0.0076,0.011,0.08,0.027,0.042,0.008,0.0357,0.0,0.0033,0.0071,0.0,0.003,2139.782,44.3184,1900.0,1623.0,1076.0
567,23B151333,53.5,77.3,27.26,0.190099999308586,20SS50 625125,20SS50,20SS50,20SS50,L,T,0.201,0.412,0.005,0.0046,0.019,0.092,0.035,0.036,0.01,0.031,0.001,0.0017,0.0089,0.0,0.004,2157.674,49.24427,1920.0,1603.0,1094.0
569,23B151338,55.4,76.7,27.9,0.191100001335144,20SS50 625125,20SS50,20SS50,20SS50,L,T,0.206,0.426,0.0082,0.0034,0.03,0.093,0.041,0.05,0.007,0.0281,0.001,0.0016,0.0073,0.001,0.004,2138.072,49.23675,1938.0,1634.0,1139.0
1059,23B153121,53.95,75.80000000000001,27.97,0.191200003027916,20SS50 625125,20SS50,20SS50,20SS55,L,T,0.197,0.496,0.0053,0.0009,0.029,0.106,0.038,0.049,0.009,0.0298,0.001,0.0014,0.0088,0.001,0.004,2171.228,49.22221,1932.0,1628.0,1151.0
1212,23B153704,54.3,75.6,27.23,0.191200003027916,20SS50 625125,20SS50,20SS50,20SS50,L,T,0.206,0.432,0.0048,0.0029,0.037,0.089,0.035,0.049,0.008,0.0313,0.0,0.002,0.0042,0.001,0.004,2175.494,49.22774,1920.0,1628.0,1144.0
1971,23B156674,56.6,76.9,25.76,0.112000003457069,20SS50 625125,20SS50,20SS50,20SS50,L,T,0.207,0.484,0.0034,0.002,0.033,0.105,0.038,0.042,0.009,0.0291,0.0,0.0016,0.0083,0.001,0.004,2073.416,39.38193,1882.0,1623.0,1126.0
2940,23B160557,57.6,80.5,24.47,0.229000002145767,20SS50 625125,20SS50,20SS50,20SS50,L,T,0.203,0.414,0.0065,0.0025,0.025,0.105,0.031,0.046,0.006,0.0267,0.0,0.0016,0.0071,0.0,0.004,2189.966,34.46176,1988.0,1626.0,1095.0
2941,23B160557,58.7,80.9,20.56,0.229000002145767,20SS50 625125,20SS50,20SS50,20SS50,T,T,0.203,0.414,0.0065,0.0025,0.025,0.105,0.031,0.046,0.006,0.0267,0.0,0.0016,0.0071,0.0,0.004,2189.966,34.46176,1988.0,1626.0,1095.0
3133,23B161095,55.7,79.9,25.82,0.156800001859665,20SS50 625125,20SS50,20SS50,20SS50,L,T,0.219,0.423,0.0048,0.0033,0.022,0.113,0.036,0.038,0.007,0.0319,0.0,0.0021,0.0092,0.0,0.003,2185.916,34.46404,1974.0,1605.0,1133.0
4430,23B165304,57.6,80.6,21.33,0.134399995207787,20SS50 625125,20SS50,20SS50,20SS50,L,T,0.21,0.426,0.0061,0.0001,0.033,0.081,0.034,0.048,0.012,0.0273,0.001,0.0023,0.0084,0.001,0.004,2131.502,34.48331,1914.0,1630.0,1139.0
4431,23B165304,62.4,82.2,20.37,0.134399995207787,20SS50 625125,20SS50,20SS50,20SS50,T,T,0.21,0.426,0.0061,0.0001,0.033,0.081,0.034,0.048,0.012,0.0273,0.001,0.0023,0.0084,0.001,0.004,2131.502,34.48331,1914.0,1630.0,1139.0
4803,23B166310,57.9,78.9,25.17,0.191200003027916,20SS50 625125,20SS50,20SS50,20SS50,L,T,0.204,0.431,0.0055,0.0042,0.027,0.081,0.034,0.038,0.012,0.0331,0.001,0.0026,0.0117,0.001,0.004,2170.04,49.22837,1941.0,1590.0,1119.0
4804,23B166315,57.9,79.2,26.31,0.195800006389618,20SS50 625125,20SS50,20SS50,20SS50,L,T,0.203,0.417,0.0054,0.0042,0.02,0.101,0.049,0.036,0.009,0.0311,0.001,0.0015,0.0088,0.0,0.004,2182.676,49.21726,1943.0,1626.0,1122.0
4836,23B166411,56.2,79.4,24.14,0.134299993515015,20SS50 625125,20SS50,20SS50,20SS50,L,T,0.208,0.418,0.0065,0.0037,0.03,0.08,0.032,0.036,0.012,0.0299,0.002,0.0028,0.0102,0.001,0.005,2181.182,39.38422,1929.0,1626.0,1133.0
4837,23B166411,54.9,77.6,22.13,0.134299993515015,20SS50 625125,20SS50,20SS50,20SS50,T,T,0.208,0.418,0.0065,0.0037,0.03,0.08,0.032,0.036,0.012,0.0299,0.002,0.0028,0.0102,0.001,0.005,2181.182,39.38422,1929.0,1626.0,1133.0
5075,23B167379,58.6,78.4,25.47,0.100000001490116,20SS50 625125,20SS50,20SS50,20SS50,L,T,0.196,0.44,0.0075,0.004,0.031,0.111,0.046,0.045,0.015,0.0482,0.001,0.0033,0.0103,0.001,0.004,2144.588,34.47551,1875.0,1628.0,1130.0
5076,23B167379,56.7,74.9,19.09,0.100000001490116,20SS50 625125,20SS50,20SS50,20SS50,T,T,0.196,0.44,0.0075,0.004,0.031,0.111,0.046,0.045,0.015,0.0482,0.001,0.0033,0.0103,0.001,0.004,2144.588,34.47551,1875.0,1628.0,1130.0
5452,23B168887,62.5,84.7,24.71,0.156800001859665,20SS50 625125,20SS50,20SS50,20SS50,L,T,0.211,0.496,0.0053,0.0024,0.023,0.106,0.041,0.041,0.012,0.0288,0.001,0.0024,0.0091,0.001,0.004,2098.004,39.41142,1839.0,1583.0,1130.0
6313,23B171597,52.5,78.9,27.06,0.286100000143051,20SS50 625125,20SS50,20SS50,20SS50,L,T,0.201,0.457,0.0061,0.0015,0.028,0.096,0.038,0.047,0.007,0.0288,0.001,0.0026,0.0087,0.001,0.005,2064.002,49.26411,1851.0,1621.0,1126.0
6314,23B171600,60.3,80.30000000000001,24.54,0.24210000038147,20SS50 625125,20SS50,20SS50,20SS50,L,T,0.208,0.441,0.0052,0.001,0.038,0.092,0.042,0.06,0.011,0.0296,0.0,0.0021,0.0093,0.001,0.005,2053.508,49.28227,1853.0,1632.0,1126.0
6315,23B171607,58.599999999999994,79.94999999999999,26.045,0.229100003838539,20SS50 625125,20SS50,20SS50,20SS50,L,T,0.204,0.456,0.005,0.0028,0.032,0.094,0.046,0.037,0.007,0.0466,0.0,0.0033,0.0028,0.001,0.004,2051.078,49.27851,1855.0,1630.0,1126.0
6316,23B171612,70.6,78.5,25.0,0.229100003838539,20SS50 625125,20SS50,20SS50,20SS50,L,H,0.213,0.44,0.0053,0.0026,0.035,0.095,0.042,0.045,0.01,0.0329,0.0,0.0016,0.0074,0.001,0.005,2059.052,49.27399,1851.0,1632.0,1128.0
6317,23B171613,59.45,80.5,24.025,0.229100003838539,20SS50 625125,20SS50,20SS50,20SS50,L,T,0.213,0.44,0.0053,0.0026,0.035,0.095,0.042,0.045,0.01,0.0329,0.0,0.0016,0.0074,0.001,0.005,2049.242,49.2755,1850.0,1630.0,1126.0
6318,23B171619,57.65,78.65,25.855,0.229100003838539,20SS50 625125,20SS50,20SS50,20SS50,L,T,0.2,0.437,0.006,0.0014,0.034,0.088,0.039,0.053,0.01,0.026,0.0,0.0015,0.0078,0.001,0.005,2066.108,49.27438,1848.0,1632.0,1124.0
6319,23B171625,58.8,80.8,26.07,0.229100003838539,20SS50 625125,20SS50,20SS50,20SS50,L,T,0.202,0.438,0.0047,0.0037,0.022,0.099,0.042,0.038,0.007,0.0321,0.0,0.0028,0.0102,0.001,0.004,2083.208,49.2629,1873.0,1623.0,1121.0
6320,23B171627,56.7,79.5,24.16,0.229100003838539,20SS50 625125,20SS50,20SS50,20SS50,L,T,0.202,0.438,0.0047,0.0037,0.022,0.099,0.042,0.038,0.007,0.0321,0.0,0.0028,0.0102,0.001,0.004,2072.534,49.26734,1860.0,1628.0,1124.0
6321,23B171630,62.4,84.1,23.81,0.229100003838539,20SS50 625125,20SS50,20SS50,20SS50,L,T,0.201,0.419,0.005,0.0027,0.031,0.097,0.04,0.048,0.011,0.0322,0.001,0.0015,0.0095,0.001,0.005,2108.858,49.252,1878.0,1628.0,1124.0
6322,23B171634,53.8,76.5,30.98,0.360100001096725,20SS50 625125,20SS50,20SS50,20SS50,L,T,0.201,0.419,0.005,0.0027,0.031,0.097,0.04,0.048,0.011,0.0322,0.001,0.0015,0.0095,0.001,0.005,2094.206,54.17541,1882.0,1619.0,1146.0
6323,23B171637,52.85,76.94999999999999,29.875,0.360100001096725,20SS50 625125,20SS50,20SS50,20SS50,L,T,0.207,0.442,0.005,0.0047,0.015,0.102,0.046,0.038,0.008,0.0283,0.001,0.004,0.0024,0.001,0.005,2100.308,54.17543,1873.0,1619.0,1153.0
6324,23B171641,52.2,75.1,30.44,0.342099994421005,20SS50 625125,20SS50,20SS50,20SS50,L,T,0.209,0.426,0.0055,0.0047,0.031,0.1,0.039,0.049,0.011,0.0288,0.001,0.0016,0.0079,0.001,0.004,2085.764,54.17708,1875.0,1625.0,1148.0
6325,23B171642,52.7,75.3,31.51,0.342099994421005,20SS50 625125,20SS50,20SS50,20SS50,L,T,0.209,0.426,0.0055,0.0047,0.031,0.1,0.039,0.049,0.011,0.0288,0.001,0.0016,0.0079,0.001,0.004,2084.666,54.17696,1873.0,1621.0,1140.0
6326,23B171644,54.9,77.0,24.72,0.172999992966652,20SS50 625125,20SS50,20SS50,20SS50,T,T,0.209,0.426,0.0055,0.0047,0.031,0.1,0.039,0.049,0.011,0.0288,0.001,0.0016,0.0079,0.001,0.004,2085.89,44.33375,1857.0,1621.0,1135.0
6327,23B171646,57.9,80.2,25.27,0.173099994659424,20SS50 625125,20SS50,20SS50,20SS50,L,T,0.209,0.426,0.0055,0.0047,0.031,0.1,0.039,0.049,0.011,0.0288,0.001,0.0016,0.0079,0.001,0.004,2073.704,44.34502,1853.0,1630.0,1135.0
6328,23B171648,54.7,76.7,26.9,0.172999992966652,20SS50 625125,20SS50,20SS50,20SS50,L,T,0.206,0.414,0.0047,0.0029,0.028,0.108,0.043,0.038,0.008,0.0296,0.0,0.0029,0.0095,0.001,0.004,2060.312,44.34755,1851.0,1626.0,1131.0
6329,23B171651,50.4,74.4,32.83,0.453999996185303,20SS50 625125,20SS50,20SS50,20SS50,L,T,0.206,0.414,0.0047,0.0029,0.028,0.108,0.043,0.038,0.008,0.0296,0.0,0.0029,0.0095,0.001,0.004,2087.726,54.18188,1868.0,1619.0,1135.0
6330,23B171652,52.9,77.0,30.9,0.454100012779236,20SS50 625125,20SS50,20SS50,18-M08,L,T,0.206,0.414,0.0047,0.0029,0.028,0.108,0.043,0.038,0.008,0.0296,0.0,0.0029,0.0095,0.001,0.004,2085.08,54.18635,1871.0,1625.0,1139.0
6342,23B171669,53.5,78.3,24.97,0.172999992966652,20SS50 625125,20SS50,20SS50,20SS50,L,T,0.21,0.466,0.0047,0.0021,0.028,0.106,0.043,0.041,0.011,0.0328,0.0,0.0012,0.0079,0.001,0.005,2076.908,44.35674,1855.0,1634.0,1122.0
6343,23B171669,56.1,79.5,22.03,0.172999992966652,20SS50 625125,20SS50,20SS50,20SS50,T,T,0.21,0.466,0.0047,0.0021,0.028,0.106,0.043,0.041,0.011,0.0328,0.0,0.0012,0.0079,0.001,0.005,2076.908,44.35674,1855.0,1634.0,1122.0
6347,23B171677,53.5,77.6,26.08,0.172999992966652,20SS50 625125,20SS50,20SS50,20SS50,L,T,0.205,0.447,0.0046,0.0041,0.029,0.113,0.048,0.048,0.011,0.0301,0.0,0.0017,0.0077,0.001,0.004,2103.764,44.32629,1880.0,1623.0,1128.0
6348,23B171677,54.5,76.9,25.21,0.172999992966652,20SS50 625125,20SS50,20SS50,20SS50,T,T,0.205,0.447,0.0046,0.0041,0.029,0.113,0.048,0.048,0.011,0.0301,0.0,0.0017,0.0077,0.001,0.004,2103.764,44.32629,1880.0,1623.0,1128.0
6378,23B171776,55.8,79.9,26.0,0.229100003838539,20SS50 625125,20SS50,20SS50,20SS50,L,T,0.196,0.464,0.0051,0.0019,0.015,0.115,0.043,0.051,0.007,0.0117,0.0,0.0023,0.0093,0.0,0.005,2096.384,49.25821,1893.0,1626.0,1117.0
6379,23B171776,57.6,80.4,23.35,0.229100003838539,20SS50 625125,20SS50,20SS50,20SS50,T,T,0.196,0.464,0.0051,0.0019,0.015,0.115,0.043,0.051,0.007,0.0117,0.0,0.0023,0.0093,0.0,0.005,2096.384,49.25821,1893.0,1626.0,1117.0
6380,23B171778,55.7,79.7,27.01,0.229100003838539,20SS50 625125,20SS50,20SS50,20SS50,L,T,0.196,0.464,0.0051,0.0019,0.015,0.115,0.043,0.051,0.007,0.0117,0.0,0.0023,0.0093,0.0,0.005,2096.222,49.25504,1893.0,1625.0,1121.0
6381,23B171778,55.5,79.0,25.18,0.229100003838539,20SS50 625125,20SS50,20SS50,20SS50,T,T,0.196,0.464,0.0051,0.0019,0.015,0.115,0.043,0.051,0.007,0.0117,0.0,0.0023,0.0093,0.0,0.005,2096.222,49.25504,1893.0,1625.0,1121.0
6382,23B171781,59.2,81.5,25.98,0.229100003838539,20SS50 625125,20SS50,20SS50,20SS50,L,T,0.218,0.465,0.0049,0.0011,0.036,0.103,0.05,0.043,0.015,0.0139,0.0,0.0017,0.0074,0.001,0.005,2108.858,49.24556,1896.0,1630.0,1124.0
6383,23B171784,53.8,77.2,22.32,0.229100003838539,20SS50 625125,20SS50,20SS50,20SS50,L,T,0.218,0.465,0.0049,0.0011,0.036,0.103,0.05,0.043,0.015,0.0139,0.0,0.0017,0.0074,0.001,0.005,2104.106,49.24818,1884.0,1628.0,1130.0
6384,23B171786,58.5,81.7,24.26,0.229100003838539,20SS50 625125,20SS50,20SS50,20SS50,L,T,0.218,0.465,0.0049,0.0011,0.036,0.103,0.05,0.043,0.015,0.0139,0.0,0.0017,0.0074,0.001,0.005,2097.788,49.25154,1880.0,1628.0,1124.0
6385,23B171788,57.4,80.2,24.12,0.229100003838539,20SS50 625125,20SS50,20SS50,20SS50,L,T,0.205,0.427,0.0045,0.0015,0.035,0.119,0.042,0.043,0.008,0.03,0.0,0.0039,0.0079,0.001,0.005,2090.912,49.2603,1886.0,1626.0,1124.0
6386,23B171792,53.6,76.8,27.0,0.229100003838539,20SS50 625125,20SS50,20SS50,20SS50,L,T,0.205,0.427,0.0045,0.0015,0.035,0.119,0.042,0.043,0.008,0.03,0.0,0.0039,0.0079,0.001,0.005,2093.828,49.25434,1886.0,1623.0,1124.0
6387,23B171794,56.599999999999994,77.94999999999999,27.2,0.229000002145767,20SS50 625125,20SS50,20SS50,20SS50,L,T,0.216,0.436,0.0067,0.0032,0.038,0.099,0.039,0.051,0.016,0.0229,0.002,0.0049,0.0091,0.001,0.005,2107.886,49.24939,1886.0,1621.0,1124.0
6723,23B172934,56.1,77.0,27.52,0.229000002145767,20SS50 625125,20SS50,20SS50,20SS50,L,T,0.204,0.43,0.005,0.0031,0.029,0.093,0.041,0.045,0.012,0.0321,0.0,0.0015,0.0072,0.001,0.004,2068.25,49.26348,1848.0,1630.0,1157.0
6724,23B172937,51.3,74.8,28.16,0.229100003838539,20SS50 625125,20SS50,20SS50,20SS50,L,T,0.204,0.43,0.005,0.0031,0.029,0.093,0.041,0.045,0.012,0.0321,0.0,0.0015,0.0072,0.001,0.004,2064.596,49.27937,1848.0,1632.0,1121.0
6730,23B172954,56.3,77.8,28.14,0.24210000038147,20SS50 625125,20SS50,20SS50,20SS50,L,T,0.206,0.442,0.005,0.0036,0.015,0.098,0.043,0.055,0.013,0.0289,0.001,0.002,0.0098,0.0,0.005,2135.588,49.23922,1896.0,1626.0,1115.0
6731,23B172954,59.4,80.3,25.71,0.24210000038147,20SS50 625125,20SS50,20SS50,20SS50,T,T,0.206,0.442,0.005,0.0036,0.015,0.098,0.043,0.055,0.013,0.0289,0.001,0.002,0.0098,0.0,0.005,2135.588,49.23922,1896.0,1626.0,1115.0
6732,23B172957,56.0,77.3,26.79,0.24210000038147,20SS50 625125,20SS50,20SS50,20SS50,L,T,0.208,0.458,0.0082,0.0032,0.024,0.104,0.041,0.069,0.01,0.0275,0.001,0.0025,0.0066,0.001,0.005,2132.708,49.23693,1889.0,1625.0,1126.0
6733,23B172961,52.5,76.2,28.47,0.342200011014938,20SS50 625125,20SS50,20SS50,20SS50,L,T,0.208,0.458,0.0082,0.0032,0.024,0.104,0.041,0.069,0.01,0.0275,0.001,0.0025,0.0066,0.001,0.005,2122.718,54.16029,1887.0,1630.0,1131.0
6734,23B172963,53.099999999999994,76.15,28.810000000000002,0.342200011014938,20SS50 625125,20SS50,20SS50,20SS50,L,T,0.215,0.43,0.0045,0.0026,0.016,0.101,0.042,0.047,0.012,0.0267,0.001,0.0016,0.0073,0.0,0.004,2135.93,54.15719,1877.0,1630.0,1121.0
6735,23B172969,53.45,76.95,30.005000000000003,0.360100001096725,20SS50 625125,20SS50,20SS50,20SS50,L,T,0.215,0.44,0.0063,0.0036,0.036,0.103,0.042,0.053,0.01,0.028,0.001,0.0027,0.0073,0.001,0.005,2153.822,54.14446,1884.0,1623.0,1117.0
6751,23B172985,55.3,77.3,27.4,0.229000002145767,20SS50 625125,20SS50,20SS50,20SS50,L,T,0.219,0.459,0.0045,0.0,0.048,0.096,0.042,0.061,0.012,0.0261,0.0,0.0011,0.0094,0.001,0.005,2069.024,49.27091,1848.0,1628.0,1131.0
6752,23B172988,52.7,79.8,25.8,0.342099994421005,20SS50 625125,20SS50,20SS50,20SS50,L,T,0.219,0.459,0.0045,0.0,0.048,0.096,0.042,0.061,0.012,0.0261,0.0,0.0011,0.0094,0.001,0.005,2043.842,54.19448,1848.0,1626.0,1135.0
6753,23B172993,52.0,78.4,28.92,0.342099994421005,20SS50 625125,20SS50,20SS50,20SS50,L,T,0.22,0.42,0.0048,0.0002,0.068,0.094,0.04,0.05,0.011,0.0297,0.002,0.0018,0.0093,0.002,0.005,2060.186,54.19459,1864.0,1623.0,1119.0
6754,23B172993,57.3,80.3,29.91,0.342099994421005,20SS50 625125,20SS50,20SS50,20SS50,T,T,0.22,0.42,0.0048,0.0002,0.068,0.094,0.04,0.05,0.011,0.0297,0.002,0.0018,0.0093,0.002,0.005,2060.186,54.19459,1864.0,1623.0,1119.0
6755,23B172996,48.5,75.2,30.41,0.479000002145767,20SS50 625125,20SS50,20SS50,20SS50,L,T,0.22,0.42,0.0048,0.0002,0.068,0.094,0.04,0.05,0.011,0.0297,0.002,0.0018,0.0093,0.002,0.005,2064.722,54.19134,1868.0,1621.0,1176.0
6756,23B172998,48.5,75.95,31.905,0.479099988937378,20SS50 625125,20SS50,20SS50,20SS50,L,T,0.214,0.462,0.0043,0.0009,0.038,0.093,0.039,0.036,0.011,0.0311,0.0,0.0016,0.0077,0.001,0.004,2077.952,54.18607,1860.0,1614.0,1151.0
6757,23B172998,62.4,77.8,31.69,0.479099988937378,20SS50 625125,20SS50,20SS50,20SS50,T,T,0.214,0.462,0.0043,0.0009,0.038,0.093,0.039,0.036,0.011,0.0311,0.0,0.0016,0.0077,0.001,0.004,2077.952,54.18607,1860.0,1614.0,1151.0
6758,23B173001,56.65,78.2,31.035,0.454100012779236,20SS50 625125,20SS50,20SS50,20SS50,T,T,0.214,0.462,0.0043,0.0009,0.038,0.093,0.039,0.036,0.011,0.0311,0.0,0.0016,0.0077,0.001,0.004,2048.0,54.19821,1848.0,1623.0,1142.0
6759,23B173002,46.75,76.9,29.92,0.454100012779236,20SS50 625125,20SS50,20SS50,20SS50,L,T,0.214,0.462,0.0043,0.0009,0.038,0.093,0.039,0.036,0.011,0.0311,0.0,0.0016,0.0077,0.001,0.004,2055.344,54.19081,1844.0,1619.0,1128.0
6760,23B173004,53.7,78.0,31.54,0.454100012779236,20SS50 625125,20SS50,20SS50,20SS50,L,T,0.22,0.416,0.006,0.0028,0.024,0.1,0.041,0.035,0.011,0.0278,0.002,0.0035,0.008,0.001,0.005,2058.998,54.18994,1850.0,1623.0,1128.0
6761,23B173008,51.5,76.0,33.67,0.454100012779236,20SS50 625125,20SS50,20SS50,20SS50,L,T,0.22,0.416,0.006,0.0028,0.024,0.1,0.041,0.035,0.011,0.0278,0.002,0.0035,0.008,0.001,0.005,2057.666,54.19498,1842.0,1621.0,1133.0
6762,23B173010,52.6,79.7,26.87,0.454100012779236,20SS50 625125,20SS50,20SS50,20SS50,L,T,0.219,0.44,0.005,0.0022,0.03,0.093,0.044,0.046,0.011,0.0284,0.001,0.0016,0.0075,0.001,0.004,2051.726,54.19428,1844.0,1619.0,1121.0
6763,23B173010,57.3,79.2,26.44,0.454100012779236,20SS50 625125,20SS50,20SS50,20SS50,T,T,0.219,0.44,0.005,0.0022,0.03,0.093,0.044,0.046,0.011,0.0284,0.001,0.0016,0.0075,0.001,0.004,2051.726,54.19428,1844.0,1619.0,1121.0
6971,23B173772,55.2,76.3,29.49,0.360000014305115,20SS50 625125,20SS50,20SS55,20SS50,L,T,0.202,0.481,0.0061,0.0018,0.031,0.107,0.043,0.051,0.013,0.0366,0.001,0.0012,0.0076,0.001,0.004,2109.704,54.16013,1875.0,1623.0,1139.0
6972,23B173772,56.9,77.2,27.68,0.360000014305115,20SS50 625125,20SS50,20SS55,20SS50,T,T,0.202,0.481,0.0061,0.0018,0.031,0.107,0.043,0.051,0.013,0.0366,0.001,0.0012,0.0076,0.001,0.004,2109.704,54.16013,1875.0,1623.0,1139.0
7928,23B177816,55.6,81.7,23.38,0.174999997019768,20SS50 625125,20SS50,20SS50,20SS50,L,T,0.211,0.434,0.0063,0.0035,0.026,0.126,0.04,0.052,0.006,0.0308,0.0,0.0028,0.009,0.001,0.004,1997.762,49.29467,1880.0,1623.0,1124.0
8258,23B179025,69.5,96.15,27.345,0.301099985837936,20SS50 625125,20SS50,20SS50,20SS50,L,T,0.203,0.429,0.0044,0.0004,0.033,0.135,0.047,0.047,0.012,0.0329,0.001,0.0026,0.0131,0.001,0.005,2028.182,49.28645,1814.0,1623.0,1173.0
8259,23B179028,51.3,73.2,29.67,0.300999999046326,20SS50 625125,20SS50,20SS50,20SS50,L,T,0.212,0.42,0.0068,0.0038,0.022,0.113,0.041,0.045,0.014,0.0339,0.002,0.0022,0.0106,0.0,0.004,2018.372,49.29557,1810.0,1617.0,1142.0
8260,23B179031,52.3,71.6,29.06,0.24210000038147,20SS50 625125,20SS50,20SS50,20SS50,L,T,0.212,0.42,0.0068,0.0038,0.022,0.113,0.041,0.045,0.014,0.0339,0.002,0.0022,0.0106,0.0,0.004,2018.498,49.29257,1801.0,1628.0,1097.0
8261,23B179034,54.7,75.8,26.81,0.229100003838539,20SS50 625125,20SS50,20SS50,20SS50,L,T,0.209,0.452,0.0063,0.002,0.029,0.13,0.047,0.049,0.015,0.0309,0.002,0.0022,0.0101,0.001,0.004,2110.46,49.22665,1817.0,1616.0,1104.0
8262,23B179036,58.0,75.7,27.61,0.229000002145767,20SS50 625125,20SS50,20SS50,20SS50,L,T,0.209,0.452,0.0063,0.002,0.029,0.13,0.047,0.049,0.015,0.0309,0.002,0.0022,0.0101,0.001,0.004,2081.93,49.23039,1815.0,1621.0,1133.0
8263,23B179039,45.1,70.05000000000001,34.605000000000004,0.360000014305115,20SS50 625125,20SS50,20SS50,20SS50,L,T,0.2,0.413,0.0041,0.0019,0.022,0.106,0.041,0.04,0.009,0.0343,0.0,0.0019,0.0107,0.001,0.005,2073.92,54.20291,1824.0,1648.0,1155.0
8266,23B179052,51.7,74.3,31.82,0.342099994421005,20SS50 625125,20SS50,20SS50,20SS50,L,T,0.215,0.467,0.0052,0.0032,0.006,0.107,0.04,0.039,0.013,0.0326,0.002,0.0022,0.0079,0.0,0.004,2061.644,54.19601,1805.0,1607.0,1108.0
8267,23B179055,52.8,73.3,30.44,0.342099994421005,20SS50 625125,20SS50,20SS50,20SS50,L,T,0.217,0.462,0.0069,0.0009,0.036,0.101,0.043,0.04,0.012,0.0378,0.0,0.0023,0.0076,0.001,0.004,2022.422,54.21785,1806.0,1617.0,1117.0
8268,23B179058,54.7,75.9,25.16,0.18299999833107,20SS50 625125,20SS50,20SS50,20SS50,L,T,0.217,0.462,0.0069,0.0009,0.036,0.101,0.043,0.04,0.012,0.0378,0.0,0.0023,0.0076,0.001,0.004,2010.29,44.37329,1797.0,1621.0,1126.0
8269,23B179061,53.849999999999994,76.0,27.005,0.173099994659424,20SS50 625125,20SS50,20SS50,20SS50,L,T,0.213,0.442,0.0066,0.001,0.037,0.098,0.039,0.051,0.009,0.0306,0.0,0.0025,0.0084,0.001,0.005,2011.874,44.37313,1796.0,1623.0,1122.0
8271,23B179066,51.1,73.6,31.83,0.454100012779236,20SS50 625125,20SS50,20SS50,20SS50,L,T,0.219,0.431,0.0064,0.0018,0.023,0.094,0.041,0.039,0.012,0.0332,0.001,0.0021,0.009,0.0,0.004,2022.53,54.21962,1808.0,1625.0,1171.0
8272,23B179067,48.3,72.30000000000001,31.909999999999997,0.454100012779236,20SS50 625125,20SS50,20SS50,20SS50,L,T,0.219,0.431,0.0064,0.0018,0.023,0.094,0.041,0.039,0.012,0.0332,0.001,0.0021,0.009,0.0,0.004,2019.272,54.2138,1805.0,1632.0,1157.0
8383,23B179473,54.4,75.8,29.56,0.244100004434586,20SS50 625125,20SS50,20SS50,20SS50,L,T,0.217,0.425,0.0042,0.0007,0.029,0.113,0.048,0.032,0.012,0.0324,0.0,0.0029,0.0092,0.001,0.005,2039.45,49.2769,1765.0,1639.0,1140.0
8384,23B179473,55.5,75.85,18.0,0.244100004434586,20SS50 625125,20SS50,20SS50,20SS50,T,T,0.217,0.425,0.0042,0.0007,0.029,0.113,0.048,0.032,0.012,0.0324,0.0,0.0029,0.0092,0.001,0.005,2039.45,49.2769,1765.0,1639.0,1140.0
8394,23B179503,57.4,82.1,23.6,0.112999998033047,20SS50 625125,20SS50,20SS50,20SS50,L,T,0.219,0.498,0.006,0.0027,0.015,0.102,0.041,0.047,0.009,0.0284,0.0,0.0032,0.0126,0.001,0.005,2065.046,34.50441,1839.0,1625.0,1131.0
8482,23B179745,52.6,77.0,27.43,0.18299999833107,20SS50 625125,20SS50,20SS50,20SS50,L,T,0.201,0.431,0.0045,0.0023,0.022,0.139,0.04,0.047,0.009,0.03,0.0,0.0022,0.0101,0.001,0.005,2027.588,44.36165,1797.0,1625.0,1121.0
8483,23B179746,58.9,78.5,27.88,0.18299999833107,20SS50 625125,20SS50,20SS50,20SS50,L,T,0.201,0.431,0.0045,0.0023,0.022,0.139,0.04,0.047,0.009,0.03,0.0,0.0022,0.0101,0.001,0.005,2031.062,44.361,1797.0,1621.0,1121.0
8484,23B179752,53.8,76.8,27.72,0.172999992966652,20SS50 625125,20SS50,20SS50,20SS50,L,T,0.201,0.466,0.0058,0.0006,0.03,0.141,0.047,0.053,0.014,0.0296,0.001,0.0022,0.0101,0.001,0.005,2027.84,44.36054,1792.0,1621.0,1122.0
8485,23B179752,53.9,76.0,22.74,0.172999992966652,20SS50 625125,20SS50,20SS50,20SS50,T,T,0.201,0.466,0.0058,0.0006,0.03,0.141,0.047,0.053,0.014,0.0296,0.001,0.0022,0.0101,0.001,0.005,2027.84,44.36054,1792.0,1621.0,1122.0
8489,23B179757,69.9,93.5,23.91,0.229000002145767,20SS50 625125,20SS50,20SS50,-- -- --,L,T,0.201,0.466,0.0058,0.0006,0.03,0.141,0.047,0.053,0.014,0.0296,0.001,0.0022,0.0101,0.001,0.005,2038.01,49.27692,1794.0,1632.0,1119.0
8490,23B179757,72.75,95.5,21.025,0.229000002145767,20SS50 625125,20SS50,20SS50,-- -- --,T,T,0.201,0.466,0.0058,0.0006,0.03,0.141,0.047,0.053,0.014,0.0296,0.001,0.0022,0.0101,0.001,0.005,2038.01,49.27692,1794.0,1632.0,1119.0
8728,23B180931,55.1,77.1,28.66,0.301099985837936,20SS50 625125,20SS50,20SS50,20SS50,L,T,0.213,0.454,0.0029,0.0005,0.034,0.113,0.044,0.036,0.013,0.0311,0.001,0.0023,0.0094,0.001,0.004,2045.516,49.27029,1842.0,1625.0,1122.0
8729,23B180934,55.1,77.3,28.51,0.301099985837936,20SS50 625125,20SS50,20SS50,20SS50,L,T,0.213,0.454,0.0029,0.0005,0.034,0.113,0.044,0.036,0.013,0.0311,0.001,0.0023,0.0094,0.001,0.004,2037.308,49.2713,1835.0,1621.0,1124.0
8730,23B180937,52.8,75.2,29.19,0.286100000143051,20SS50 625125,20SS50,20SS50,20SS50,L,T,0.211,0.413,0.0091,0.0027,0.019,0.109,0.039,0.047,0.008,0.0277,0.002,0.0018,0.0159,0.0,0.004,2050.574,49.27407,1837.0,1623.0,1122.0
8731,23B180940,51.9,74.6,30.6,0.342000007629395,20SS50 625125,20SS50,20SS50,20SS50,L,T,0.211,0.413,0.0091,0.0027,0.019,0.109,0.039,0.047,0.008,0.0277,0.002,0.0018,0.0159,0.0,0.004,2078.996,54.19114,1860.0,1623.0,1117.0
8732,23B180942,48.6,73.8,29.82,0.342000007629395,20SS50 625125,20SS50,20SS50,20SS50,L,T,0.205,0.471,0.0063,0.0086,0.021,0.095,0.039,0.052,0.009,0.0357,0.0,0.0087,0.0104,0.001,0.005,2046.614,54.19935,1860.0,1621.0,1119.0
8733,23B180944,48.5,74.1,31.25,0.342000007629395,20SS50 625125,20SS50,20SS50,20SS50,L,T,0.205,0.471,0.0063,0.0086,0.021,0.095,0.039,0.052,0.009,0.0357,0.0,0.0087,0.0104,0.001,0.005,2076.512,54.18508,1873.0,1614.0,1117.0
8735,23B180948,50.0,75.2,30.01,0.479200005531311,20SS50 625125,20SS50,20SS50,20SS50,L,T,0.205,0.471,0.0063,0.0086,0.021,0.095,0.039,0.052,0.009,0.0357,0.0,0.0087,0.0104,0.001,0.005,2019.632,54.20578,1848.0,1655.0,1122.0
8736,23B180950,52.5,73.9,32.63,0.479099988937378,20SS50 625125,20SS50,20SS50,20SS50,L,T,0.205,0.443,0.0031,0.0089,0.015,0.124,0.045,0.035,0.013,0.0351,0.001,0.0042,0.0072,0.001,0.004,2121.746,54.17546,1884.0,1635.0,1115.0
8737,23B180952,51.1,73.2,32.61,0.479000002145767,20SS50 625125,20SS50,20SS50,20SS50,L,T,0.205,0.443,0.0031,0.0089,0.015,0.124,0.045,0.035,0.013,0.0351,0.001,0.0042,0.0072,0.001,0.004,2064.65,54.18383,1850.0,1632.0,1135.0
8829,23B181702,52.8,75.7,27.24,0.245100006461143,20SS50 625125,20SS50,20SS50,20SS50,L,T,0.214,0.415,0.0076,0.0049,0.01,0.102,0.044,0.051,0.013,0.0302,0.001,0.0026,0.0086,0.0,0.004,2039.126,49.27691,1814.0,1623.0,1149.0
8830,23B181702,53.3,74.1,26.33,0.245100006461143,20SS50 625125,20SS50,20SS50,20SS50,T,T,0.214,0.415,0.0076,0.0049,0.01,0.102,0.044,0.051,0.013,0.0302,0.001,0.0026,0.0086,0.0,0.004,2039.126,49.27691,1814.0,1623.0,1149.0
8857,23B181847,58.6,79.0,24.61,0.114000000059605,20SS50 625125,20SS50,20SS50,20SS50,L,T,0.204,0.448,0.0062,0.0008,0.023,0.106,0.041,0.051,0.011,0.0272,0.0,0.0025,0.0083,0.001,0.004,2130.386,34.48249,1954.0,1621.0,1121.0
8858,23B181851,58.6,79.2,23.36,0.114000000059605,20SS50 625125,20SS50,20SS50,20SS50,L,T,0.201,0.449,0.0061,0.0038,0.013,0.108,0.044,0.049,0.008,0.0304,0.001,0.0024,0.0099,0.001,0.004,2110.658,34.48997,1954.0,1632.0,1131.0
8859,23B181851,57.1,78.5,17.32,0.114000000059605,20SS50 625125,20SS50,20SS50,20SS50,T,T,0.201,0.449,0.0061,0.0038,0.013,0.108,0.044,0.049,0.008,0.0304,0.001,0.0024,0.0099,0.001,0.004,2110.658,34.48997,1954.0,1632.0,1131.0
9043,23B182703,55.0,77.8,25.84,0.24210000038147,20SS50 625125,20SS50,20SS50,20SS50,L,T,0.21,0.455,0.0062,0.0013,0.023,0.104,0.041,0.053,0.007,0.0308,0.001,0.0023,0.016,0.001,0.005,2056.676,49.27261,1853.0,1619.0,1148.0
9044,23B182705,59.8,82.4,24.43,0.24210000038147,20SS50 625125,20SS50,20SS50,20SS50,L,T,0.21,0.455,0.0062,0.0013,0.023,0.104,0.041,0.053,0.007,0.0308,0.001,0.0023,0.016,0.001,0.005,2064.506,49.26593,1839.0,1617.0,1133.0
9045,23B182708,56.0,79.5,26.37,0.24210000038147,20SS50 625125,20SS50,20SS50,20SS50,L,T,0.211,0.444,0.0071,0.0008,0.031,0.119,0.049,0.043,0.011,0.0383,0.001,0.0049,0.0087,0.001,0.005,2070.95,49.26829,1859.0,1621.0,1113.0
9047,23B182714,56.3,78.0,28.02,0.360100001096725,20SS50 625125,20SS50,20SS50,20SS50,L,T,0.208,0.483,0.0077,0.0021,0.029,0.11,0.04,0.062,0.007,0.0333,0.001,0.005,0.011,0.001,0.005,2099.678,54.17137,1871.0,1619.0,1063.0
9048,23B182714,58.3,80.2,25.43,0.360100001096725,20SS50 625125,20SS50,20SS50,20SS50,T,T,0.208,0.483,0.0077,0.0021,0.029,0.11,0.04,0.062,0.007,0.0333,0.001,0.005,0.011,0.001,0.005,2099.678,54.17137,1871.0,1619.0,1063.0
9049,23B182717,58.0,80.3,28.28,0.360100001096725,20SS50 625125,20SS50,20SS50,20SS50,L,T,0.208,0.483,0.0077,0.0021,0.029,0.11,0.04,0.062,0.007,0.0333,0.001,0.005,0.011,0.001,0.005,2101.37,54.17452,1864.0,1619.0,1130.0
9050,23B182720,60.5,82.0,25.28,0.229000002145767,20SS50 625125,20SS50,20SS50,20SS50,L,T,0.205,0.437,0.0056,0.0022,0.033,0.121,0.048,0.041,0.011,0.0427,0.001,0.0038,0.0119,0.002,0.004,2098.328,49.25386,1862.0,1610.0,1112.0
9051,23B182723,56.6,78.2,28.24,0.229100003838539,20SS50 625125,20SS50,20SS50,20SS50,L,T,0.205,0.437,0.0056,0.0022,0.033,0.121,0.048,0.041,0.011,0.0427,0.001,0.0038,0.0119,0.002,0.004,2082.956,49.25479,1848.0,1621.0,1122.0
9052,23B182726,59.5,83.9,23.38,0.229100003838539,20SS50 625125,20SS50,20SS50,20SS50,L,T,0.215,0.458,0.0076,0.0041,0.019,0.117,0.042,0.059,0.007,0.0289,0.001,0.0023,0.0111,0.001,0.005,2090.156,49.25397,1853.0,1623.0,1126.0
9053,23B182730,56.9,80.1,23.66,0.173099994659424,20SS50 625125,20SS50,20SS50,20SS50,L,T,0.215,0.458,0.0076,0.0041,0.019,0.117,0.042,0.059,0.007,0.0289,0.001,0.0023,0.0111,0.001,0.005,2102.108,44.33052,1848.0,1621.0,1142.0
9054,23B182732,53.9,77.0,26.0,0.173099994659424,20SS50 625125,20SS50,20SS50,20SS50,L,T,0.202,0.485,0.0061,0.0022,0.026,0.114,0.046,0.043,0.011,0.0321,0.001,0.0028,0.0112,0.001,0.004,2130.116,44.31773,1866.0,1621.0,1130.0
9055,23B182734,55.5,77.2,30.5,0.479099988937378,20SS50 625125,20SS50,20SS50,20SS50,L,T,0.202,0.485,0.0061,0.0022,0.026,0.114,0.046,0.043,0.011,0.0321,0.001,0.0028,0.0112,0.001,0.004,2121.566,54.15952,1841.0,1625.0,1131.0
9056,23B182738,55.3,79.5,30.41,0.479099988937378,20SS50 625125,20SS50,20SS50,20SS50,L,T,0.201,0.444,0.0078,0.0018,0.026,0.113,0.042,0.046,0.007,0.0314,0.001,0.0023,0.011,0.001,0.005,2139.62,54.15025,1869.0,1608.0,1119.0
9057,23B182740,58.3,78.5,30.17,0.479200005531311,20SS50 625125,20SS50,20SS50,20SS50,L,T,0.201,0.444,0.0078,0.0018,0.026,0.113,0.042,0.046,0.007,0.0314,0.001,0.0023,0.011,0.001,0.005,2140.556,54.1502,1875.0,1610.0,1128.0
9058,23B182740,58.3,78.5,30.17,0.479200005531311,20SS50 625125,20SS50,20SS50,20SS50,T,T,0.201,0.444,0.0078,0.0018,0.026,0.113,0.042,0.046,0.007,0.0314,0.001,0.0023,0.011,0.001,0.005,2140.556,54.1502,1875.0,1610.0,1128.0
9059,23B182746,57.2,79.9,30.72,0.454199999570847,20SS50 625125,20SS50,20SS50,20SS50,L,T,0.198,0.422,0.0061,0.0027,0.022,0.119,0.046,0.042,0.012,0.0357,0.002,0.0049,0.0096,0.001,0.005,2136.11,54.15668,1882.0,1621.0,1133.0
9060,23B182746,57.2,79.9,30.72,0.454199999570847,20SS50 625125,20SS50,20SS50,20SS50,T,T,0.198,0.422,0.0061,0.0027,0.022,0.119,0.046,0.042,0.012,0.0357,0.002,0.0049,0.0096,0.001,0.005,2136.11,54.15668,1882.0,1621.0,1133.0
9061,23B182747,52.7,78.0,30.34,0.454100012779236,20SS50 625125,20SS50,20SS50,20SS50,L,T,0.198,0.422,0.0061,0.0027,0.022,0.119,0.046,0.042,0.012,0.0357,0.002,0.0049,0.0096,0.001,0.005,2139.062,54.15607,1882.0,1619.0,1131.0
9062,23B182748,53.2,75.0,28.68,0.454199999570847,20SS50 625125,20SS50,20SS50,20SS50,L,T,0.212,0.457,0.0064,0.0013,0.032,0.1,0.039,0.039,0.007,0.0317,0.001,0.0023,0.0112,0.002,0.005,2131.268,54.15704,1873.0,1623.0,1146.0
9063,23B182748,56.3,77.2,26.67,0.454199999570847,20SS50 625125,20SS50,20SS50,20SS50,T,T,0.212,0.457,0.0064,0.0013,0.032,0.1,0.039,0.039,0.007,0.0317,0.001,0.0023,0.0112,0.002,0.005,2131.268,54.15704,1873.0,1623.0,1146.0
9301,23B183551,55.1,78.9,25.7,0.300999999046326,20SS50 625125,20SS50,20SS50,20SS50,L,T,0.2,0.441,0.0059,0.0009,0.014,0.121,0.041,0.052,0.007,0.0278,0.001,0.0026,0.0084,0.001,0.005,2039.936,49.2837,1846.0,1628.0,1124.0
9302,23B183551,54.9,79.0,26.57,0.300999999046326,20SS50 625125,20SS50,20SS50,20SS50,T,T,0.2,0.441,0.0059,0.0009,0.014,0.121,0.041,0.052,0.007,0.0278,0.001,0.0026,0.0084,0.001,0.005,2039.936,49.2837,1846.0,1628.0,1124.0
9303,23B183554,56.7,79.8,27.73,0.28600001335144,20SS50 625125,20SS50,20SS50,20SS50,L,T,0.207,0.444,0.0046,0.002,0.014,0.123,0.039,0.044,0.012,0.0322,0.002,0.0027,0.0066,0.001,0.004,2048.36,49.28067,1860.0,1619.0,1124.0
9304,23B183557,58.0,80.8,26.09,0.286100000143051,20SS50 625125,20SS50,20SS50,20SS50,L,T,0.207,0.444,0.0046,0.002,0.014,0.123,0.039,0.044,0.012,0.0322,0.002,0.0027,0.0066,0.001,0.004,2043.968,49.28793,1857.0,1619.0,1122.0
9305,23B183560,55.6,79.1,21.21,0.241999998688698,20SS50 625125,20SS50,20SS50,20SS50,L,T,0.212,0.422,0.0064,0.0017,0.014,0.122,0.041,0.052,0.008,0.0307,0.001,0.0022,0.0093,0.001,0.004,2038.982,49.28442,1851.0,1619.0,1126.0
9306,23B183563,56.4,79.7,29.29,0.24210000038147,20SS50 625125,20SS50,20SS50,20SS50,L,T,0.212,0.422,0.0064,0.0017,0.014,0.122,0.041,0.052,0.008,0.0307,0.001,0.0022,0.0093,0.001,0.004,2043.788,49.28295,1855.0,1619.0,1124.0
9307,23B183569,55.099999999999994,78.3,29.36,0.229000002145767,20SS50 625125,20SS50,20SS50,20SS50,L,T,0.208,0.477,0.007,0.005,0.015,0.107,0.038,0.05,0.011,0.0294,0.002,0.0021,0.009,0.002,0.005,2049.062,49.28073,1862.0,1621.0,1128.0
9308,23B183572,54.6,77.8,26.96,0.229100003838539,20SS50 625125,20SS50,20SS50,20SS50,L,T,0.217,0.428,0.0051,0.0006,0.022,0.115,0.041,0.042,0.008,0.0292,0.001,0.002,0.009,0.001,0.005,2100.002,49.25423,1873.0,1623.0,1131.0
9309,23B183575,55.9,79.5,27.07,0.229100003838539,20SS50 625125,20SS50,20SS50,20SS50,L,T,0.217,0.428,0.0051,0.0006,0.022,0.115,0.041,0.042,0.008,0.0292,0.001,0.002,0.009,0.001,0.005,2083.802,49.26408,1868.0,1621.0,1122.0
9310,23B183578,57.7,79.5,24.06,0.229100003838539,20SS50 625125,20SS50,20SS50,20SS50,L,T,0.21,0.415,0.005,0.0004,0.025,0.11,0.036,0.037,0.012,0.0318,0.002,0.0021,0.0074,0.002,0.004,2092.136,49.25952,1873.0,1621.0,1128.0
9311,23B183581,57.9,80.0,28.67,0.360100001096725,20SS50 625125,20SS50,20SS50,20SS50,L,T,0.21,0.415,0.005,0.0004,0.025,0.11,0.036,0.037,0.012,0.0318,0.002,0.0021,0.0074,0.002,0.004,2054.498,54.19969,1857.0,1619.0,1117.0
9312,23B183584,57.7,80.1,27.53,0.360100001096725,20SS50 625125,20SS50,20SS50,20SS50,L,T,0.214,0.425,0.0082,0.004,0.022,0.099,0.034,0.053,0.011,0.0361,0.003,0.0029,0.0087,0.001,0.004,2103.494,54.174,1886.0,1610.0,1103.0
9313,23B183587,56.8,80.1,27.27,0.360100001096725,20SS50 625125,20SS50,20SS50,20SS50,L,T,0.214,0.425,0.0082,0.004,0.022,0.099,0.034,0.053,0.011,0.0361,0.003,0.0029,0.0087,0.001,0.004,2002.208,54.22506,1832.0,1625.0,1133.0
9314,23B183591,54.2,78.1,29.46,0.342099994421005,20SS50 625125,20SS50,20SS50,20SS50,L,T,0.211,0.429,0.0078,0.0023,0.016,0.096,0.038,0.046,0.007,0.0298,0.0,0.0022,0.0084,0.001,0.004,2021.918,54.22089,1864.0,1623.0,1131.0
9315,23B183593,55.8,80.1,28.58,0.342000007629395,20SS50 625125,20SS50,20SS50,20SS50,L,T,0.211,0.429,0.0078,0.0023,0.016,0.096,0.038,0.046,0.007,0.0298,0.0,0.0022,0.0084,0.001,0.004,2101.208,54.17504,1893.0,1616.0,1121.0
9316,23B183596,55.8,78.5,27.76,0.342000007629395,20SS50 625125,20SS50,20SS50,20SS50,L,T,0.213,0.447,0.0103,0.0032,0.016,0.091,0.036,0.051,0.007,0.0301,0.001,0.0018,0.0107,0.001,0.005,1996.79,54.23764,1846.0,1623.0,1137.0
9317,23B183599,55.5,79.1,26.29,0.18299999833107,20SS50 625125,20SS50,20SS50,20SS50,L,T,0.213,0.447,0.0103,0.0032,0.016,0.091,0.036,0.051,0.007,0.0301,0.001,0.0018,0.0107,0.001,0.005,2018.03,44.36743,1850.0,1619.0,1142.0
9318,23B183602,56.3,76.7,24.43,0.18299999833107,20SS50 625125,20SS50,20SS50,20SS50,L,T,0.201,0.451,0.009,0.0037,0.014,0.102,0.039,0.062,0.011,0.0375,0.002,0.0028,0.012,0.001,0.004,2053.652,44.35617,1873.0,1623.0,1128.0
