Repository: PNell/TrialTest3

File: Data/StreamlitData032524.csv (part 43 of 96)
,coil_no,YieldStrength,TensileStrength,TotalElongation,coil_thickness,steel_design_description,grade,grade_head,grade_tail,sample_direction,sample_location,c_amount,mn_amount,p_amount,s_amount,si_amount,cu_amount,ni_amount,cr_amount,mo_amount,al_amount,nb_amount,ca_amount,n_amount,ti_amount,v_amount,TF1_EXIT_AVG_BODY,TBC_thickness,TEMP_FM_ENTRY_AVG,TEMP_FM_EXIT_AVG,TEMP_COILING_AVG
9319,23B183605,57.2,79.9,24.22,0.172999992966652,20SS50 625125,20SS50,20SS50,20SS50,L,T,0.201,0.451,0.009,0.0037,0.014,0.102,0.039,0.062,0.011,0.0375,0.002,0.0028,0.012,0.001,0.004,2013.512,44.36518,1851.0,1623.0,1128.0
9320,23B183606,59.7,80.7,25.09,0.173099994659424,20SS50 625125,20SS50,20SS50,20SS50,L,T,0.201,0.451,0.009,0.0037,0.014,0.102,0.039,0.062,0.011,0.0375,0.002,0.0028,0.012,0.001,0.004,2048.072,44.35904,1864.0,1625.0,1121.0
9321,23B183609,50.6,75.0,33.2,0.479099988937378,20SS50 625125,20SS50,20SS50,20SS50,L,T,0.212,0.432,0.0078,0.0017,0.017,0.094,0.04,0.047,0.007,0.0291,0.001,0.0021,0.0086,0.001,0.005,2030.702,54.20775,1866.0,1616.0,1142.0
9322,23B183612,52.1,75.1,33.27,0.479099988937378,20SS50 625125,20SS50,20SS50,20SS50,L,T,0.212,0.432,0.0078,0.0017,0.017,0.094,0.04,0.047,0.007,0.0291,0.001,0.0021,0.0086,0.001,0.005,2037.416,54.2042,1857.0,1617.0,1131.0
9323,23B183615,53.3,78.0,32.39,0.479000002145767,20SS50 625125,20SS50,20SS50,20SS50,L,T,0.202,0.471,0.0103,0.0032,0.02,0.1,0.04,0.062,0.011,0.0319,0.002,0.0022,0.0116,0.001,0.004,2031.134,54.20668,1866.0,1616.0,1140.0
9324,23B183618,54.0,77.2,29.42,0.453999996185303,20SS50 625125,20SS50,20SS50,20SS50,L,T,0.202,0.471,0.0103,0.0032,0.02,0.1,0.04,0.062,0.011,0.0319,0.002,0.0022,0.0116,0.001,0.004,2030.918,54.20328,1873.0,1614.0,1124.0
9325,23B183621,57.5,82.1,28.75,0.453999996185303,20SS50 625125,20SS50,20SS50,20SS50,L,T,0.202,0.488,0.01,0.0028,0.021,0.1,0.041,0.063,0.011,0.0342,0.002,0.0025,0.0089,0.001,0.004,2032.502,54.20342,1866.0,1616.0,1128.0
9326,23B183621,57.2,81.2,29.48,0.453999996185303,20SS50 625125,20SS50,20SS50,20SS50,T,T,0.202,0.488,0.01,0.0028,0.021,0.1,0.041,0.063,0.011,0.0342,0.002,0.0025,0.0089,0.001,0.004,2032.502,54.20342,1866.0,1616.0,1128.0
9937,23B186217,54.6,77.8,28.69,0.342000007629395,20SS50 625125,20SS50,20SS50,20SS50,L,T,0.202,0.428,0.0056,0.0,0.016,0.109,0.042,0.031,0.013,0.0302,0.0,0.0028,0.0077,0.0,0.004,2152.094,54.15761,1900.0,1621.0,1103.0
9938,23B186220,59.3,79.4,29.33,0.342000007629395,20SS50 625125,20SS50,20SS50,20SS50,L,T,0.211,0.437,0.0053,0.0001,0.056,0.122,0.045,0.053,0.011,0.038,0.001,0.002,0.0089,0.002,0.005,2143.508,54.14883,1904.0,1610.0,1115.0
9939,23B186223,57.7,77.0,34.28,0.342000007629395,20SS50 625125,20SS50,20SS50,20SS50,L,T,0.211,0.437,0.0053,0.0001,0.056,0.122,0.045,0.053,0.011,0.038,0.001,0.002,0.0089,0.002,0.005,2150.69,54.14658,1904.0,1621.0,1124.0
9940,23B186226,60.6,81.6,28.47,0.342000007629395,20SS50 625125,20SS50,20SS50,20SS50,L,T,0.216,0.445,0.0082,0.0,0.051,0.112,0.042,0.061,0.013,0.0339,0.0,0.0022,0.0101,0.002,0.004,2152.274,54.14402,1902.0,1612.0,1130.0
9941,23B186229,59.6,81.8,24.97,0.342099994421005,20SS50 625125,20SS50,20SS50,20SS50,L,T,0.216,0.445,0.0082,0.0,0.051,0.112,0.042,0.061,0.013,0.0339,0.0,0.0022,0.0101,0.002,0.004,2146.19,54.14733,1891.0,1630.0,1130.0
9942,23B186231,57.7,78.6,28.19,0.342099994421005,20SS50 625125,20SS50,20SS50,20SS50,L,T,0.217,0.449,0.0063,0.0013,0.035,0.127,0.047,0.03,0.01,0.0335,0.001,0.0025,0.0088,0.001,0.005,2148.782,54.14843,1909.0,1621.0,1126.0
9943,23B186235,56.5,77.3,29.74,0.229100003838539,20SS50 625125,20SS50,20SS50,20SS50,L,T,0.217,0.449,0.0063,0.0013,0.035,0.127,0.047,0.03,0.01,0.0335,0.001,0.0025,0.0088,0.001,0.005,2105.096,49.25228,1898.0,1625.0,1124.0
9944,23B186238,55.6,76.6,28.05,0.229100003838539,20SS50 625125,20SS50,20SS50,20SS50,L,T,0.209,0.443,0.0032,0.0011,0.02,0.099,0.037,0.03,0.01,0.0339,0.0,0.0018,0.0073,0.001,0.004,2134.184,49.2364,1905.0,1623.0,1126.0
9945,23B186241,56.2,77.0,26.3,0.229100003838539,20SS50 625125,20SS50,20SS50,20SS50,L,T,0.209,0.443,0.0032,0.0011,0.02,0.099,0.037,0.03,0.01,0.0339,0.0,0.0018,0.0073,0.001,0.004,2138.882,49.2354,1913.0,1623.0,1130.0
9946,23B186244,56.3,75.2,26.36,0.229100003838539,20SS50 625125,20SS50,20SS50,20SS50,L,T,0.217,0.434,0.0056,0.0033,0.024,0.115,0.043,0.032,0.01,0.0344,0.001,0.002,0.0078,0.001,0.005,2140.394,49.2323,1907.0,1623.0,1130.0
9947,23B186246,56.4,76.5,30.24,0.229100003838539,20SS50 625125,20SS50,20SS50,20SS50,L,T,0.217,0.434,0.0056,0.0033,0.024,0.115,0.043,0.032,0.01,0.0344,0.001,0.002,0.0078,0.001,0.005,2145.164,49.23013,1909.0,1625.0,1130.0
9948,23B186249,56.8,77.5,26.86,0.229100003838539,20SS50 625125,20SS50,20SS50,20SS50,L,T,0.203,0.414,0.0043,0.0021,0.019,0.102,0.036,0.035,0.012,0.0352,0.001,0.0018,0.0085,0.001,0.004,2138.288,49.23746,1907.0,1623.0,1121.0
9949,23B186252,57.5,76.2,27.73,0.229100003838539,20SS50 625125,20SS50,20SS50,20SS50,L,T,0.203,0.414,0.0043,0.0021,0.019,0.102,0.036,0.035,0.012,0.0352,0.001,0.0018,0.0085,0.001,0.004,2124.716,49.2444,1889.0,1632.0,1128.0
9950,23B186255,56.8,76.5,29.43,0.229100003838539,20SS50 625125,20SS50,20SS50,20SS50,L,T,0.218,0.458,0.0067,0.0027,0.025,0.109,0.042,0.043,0.009,0.0309,0.001,0.0021,0.0087,0.002,0.005,2132.186,49.24002,1898.0,1630.0,1128.0
9951,23B186259,56.7,76.0,27.37,0.229000002145767,20SS50 625125,20SS50,20SS50,20SS50,L,T,0.218,0.458,0.0067,0.0027,0.025,0.109,0.042,0.043,0.009,0.0309,0.001,0.0021,0.0087,0.002,0.005,2118.056,49.24523,1859.0,1621.0,1117.0
9952,23B186261,55.7,75.1,27.12,0.229100003838539,20SS50 625125,20SS50,20SS50,20SS50,L,T,0.213,0.465,0.0059,0.0049,0.018,0.105,0.041,0.043,0.008,0.0353,0.001,0.002,0.0084,0.001,0.005,2150.474,49.23071,1896.0,1625.0,1131.0
9953,23B186263,57.3,77.6,27.44,0.229100003838539,20SS50 625125,20SS50,20SS50,20SS50,L,T,0.213,0.465,0.0059,0.0049,0.018,0.105,0.041,0.043,0.008,0.0353,0.001,0.002,0.0084,0.001,0.005,2142.5,49.24091,1902.0,1623.0,1126.0
9954,23B186267,55.8,75.7,29.04,0.229200005531311,20SS50 625125,20SS50,20SS50,20SS50,L,T,0.204,0.451,0.0042,0.0014,0.02,0.093,0.035,0.042,0.011,0.0316,0.0,0.0024,0.0066,0.002,0.004,2044.994,49.27295,1866.0,1623.0,1121.0
9955,23B186269,56.6,75.6,25.94,0.229100003838539,20SS50 625125,20SS50,20SS50,20SS50,L,T,0.204,0.451,0.0042,0.0014,0.02,0.093,0.035,0.042,0.011,0.0316,0.0,0.0024,0.0066,0.002,0.004,2046.92,49.27859,1857.0,1621.0,1119.0
9956,23B186273,58.6,79.6,23.93,0.173099994659424,20SS50 625125,20SS50,20SS50,20SS50,L,T,0.206,0.464,0.0082,0.0037,0.028,0.103,0.042,0.047,0.009,0.0374,0.001,0.0024,0.0088,0.001,0.005,2066.054,44.34767,1869.0,1621.0,1126.0
9957,23B186275,58.5,78.7,23.15,0.173099994659424,20SS50 625125,20SS50,20SS50,20SS50,L,T,0.206,0.464,0.0082,0.0037,0.028,0.103,0.042,0.047,0.009,0.0374,0.001,0.0024,0.0088,0.001,0.005,2064.956,44.34856,1871.0,1625.0,1126.0
9958,23B186278,57.7,78.7,27.83,0.172999992966652,20SS50 625125,20SS50,20SS50,20SS50,L,T,0.212,0.443,0.0046,0.0035,0.014,0.098,0.037,0.041,0.011,0.0324,0.0,0.0023,0.008,0.001,0.004,2084.252,44.34351,1873.0,1623.0,1126.0
9959,23B186281,54.1,77.0,31.55,0.454100012779236,20SS50 625125,20SS50,20SS50,20SS50,L,T,0.212,0.443,0.0046,0.0035,0.014,0.098,0.037,0.041,0.011,0.0324,0.0,0.0023,0.008,0.001,0.004,2111.882,54.17278,1893.0,1619.0,1106.0
9960,23B186284,52.2,75.4,31.57,0.453999996185303,20SS50 625125,20SS50,20SS50,20SS50,L,T,0.214,0.442,0.0088,0.004,0.024,0.104,0.042,0.044,0.01,0.037,0.001,0.0025,0.0086,0.001,0.005,2111.864,54.16951,1898.0,1619.0,1113.0
11144,23B191998,55.4,78.0,28.1,0.301099985837936,20SS50 625125,20SS50,20SS50,20SS50,L,T,0.213,0.417,0.0084,0.0,0.025,0.091,0.039,0.046,0.013,0.0285,0.0,0.0025,0.0076,0.001,0.002,2064.074,49.27406,1806.0,1623.0,1119.0
11145,23B192001,54.4,76.5,27.64,0.28600001335144,20SS50 625125,20SS50,20SS50,20SS50,L,T,0.218,0.442,0.0051,0.0,0.025,0.097,0.064,0.056,0.014,0.0347,0.0,0.0021,0.0085,0.001,0.002,2058.386,49.27326,1808.0,1619.0,1119.0
11146,23B192005,57.7,78.7,28.35,0.24210000038147,20SS50 625125,20SS50,20SS50,20SS50,L,T,0.218,0.442,0.0051,0.0,0.025,0.097,0.064,0.056,0.014,0.0347,0.0,0.0021,0.0085,0.001,0.002,2050.898,49.27687,1790.0,1623.0,1119.0
11147,23B192008,57.3,80.3,23.82,0.24210000038147,20SS50 625125,20SS50,20SS50,20SS50,L,T,0.204,0.428,0.0087,0.0,0.028,0.097,0.047,0.065,0.015,0.037,0.0,0.0026,0.0077,0.001,0.002,2086.772,49.26182,1814.0,1632.0,1117.0
11148,23B192010,59.0,80.6,23.28,0.229100003838539,20SS50 625125,20SS50,20SS50,20SS50,L,T,0.204,0.428,0.0087,0.0,0.028,0.097,0.047,0.065,0.015,0.037,0.0,0.0026,0.0077,0.001,0.002,2085.386,49.26079,1821.0,1628.0,1130.0
11149,23B192014,55.9,77.3,28.63,0.229100003838539,20SS50 625125,20SS50,20SS50,20SS50,L,T,0.209,0.433,0.0053,0.0032,0.011,0.088,0.054,0.051,0.013,0.0271,0.0,0.0021,0.0085,0.001,0.002,2086.502,49.26327,1828.0,1619.0,1128.0
11150,23B192017,57.1,78.8,27.69,0.229100003838539,20SS50 625125,20SS50,20SS50,20SS50,L,T,0.209,0.433,0.0053,0.0032,0.011,0.088,0.054,0.051,0.013,0.0271,0.0,0.0021,0.0085,0.001,0.002,2086.88,49.2637,1844.0,1623.0,1119.0
11151,23B192020,59.2,81.7,24.0,0.229100003838539,20SS50 625125,20SS50,20SS50,20SS50,L,T,0.215,0.463,0.007,0.0009,0.021,0.067,0.039,0.058,0.011,0.0325,0.0,0.002,0.0045,0.001,0.002,2080.688,49.26909,1823.0,1621.0,1133.0
11152,23B192022,53.6,77.6,29.75,0.360000014305115,20SS50 625125,20SS50,20SS50,20SS50,L,T,0.215,0.463,0.007,0.0009,0.021,0.067,0.039,0.058,0.011,0.0325,0.0,0.002,0.0045,0.001,0.002,2080.724,54.19057,1846.0,1628.0,1126.0
11153,23B192025,54.8,76.8,25.1,0.360000014305115,20SS50 625125,20SS50,20SS50,20SS50,L,T,0.219,0.445,0.0089,0.007,0.012,0.094,0.039,0.055,0.013,0.0336,0.001,0.0026,0.0094,0.001,0.002,2078.87,54.19207,1853.0,1632.0,1131.0
11154,23B192028,55.6,77.6,26.15,0.342000007629395,20SS50 625125,20SS50,20SS50,20SS50,L,T,0.219,0.445,0.0089,0.007,0.012,0.094,0.039,0.055,0.013,0.0336,0.001,0.0026,0.0094,0.001,0.002,2073.902,54.19446,1832.0,1621.0,1130.0
11155,23B192031,54.8,77.0,28.15,0.342000007629395,20SS50 625125,20SS50,20SS50,20SS50,L,T,0.217,0.415,0.0108,0.0016,0.022,0.074,0.031,0.059,0.012,0.0272,0.0,0.0023,0.0085,0.001,0.002,2065.424,54.19607,1832.0,1614.0,1121.0
11156,23B192035,51.8,73.7,27.86,0.173099994659424,20SS50 625125,20SS50,20SS50,20SS50,L,T,0.217,0.415,0.0108,0.0016,0.022,0.074,0.031,0.059,0.012,0.0272,0.0,0.0023,0.0085,0.001,0.002,2068.358,44.34241,1810.0,1621.0,1124.0
11157,23B192037,55.7,78.7,25.53,0.173099994659424,20SS50 625125,20SS50,20SS50,20SS50,L,T,0.207,0.434,0.0066,0.0002,0.027,0.082,0.037,0.043,0.012,0.0309,0.0,0.0022,0.0079,0.001,0.002,2085.656,44.34955,1814.0,1628.0,1128.0
11158,23B192040,50.2,75.9,32.37,0.454100012779236,20SS50 625125,20SS50,20SS50,20SS50,L,T,0.207,0.434,0.0066,0.0002,0.027,0.082,0.037,0.043,0.012,0.0309,0.0,0.0022,0.0079,0.001,0.002,2077.736,54.17893,1819.0,1625.0,1115.0
11159,23B192044,51.7,76.4,31.78,0.454100012779236,20SS50 625125,20SS50,20SS50,20SS50,L,T,0.207,0.415,0.0051,0.003,0.014,0.085,0.038,0.047,0.012,0.0258,0.0,0.0022,0.0079,0.001,0.002,2098.418,54.17474,1830.0,1632.0,1115.0
11160,23B192049,52.5,75.8,29.37,0.479000002145767,20SS50 625125,20SS50,20SS50,20SS50,L,T,0.203,0.419,0.0042,0.0048,0.014,0.094,0.035,0.033,0.012,0.0307,0.0,0.0022,0.0081,0.001,0.002,2070.716,54.19281,1832.0,1621.0,1121.0
11161,23B192050,49.1,75.4,31.1,0.479099988937378,20SS50 625125,20SS50,20SS50,20SS50,L,T,0.203,0.419,0.0042,0.0048,0.014,0.094,0.035,0.033,0.012,0.0307,0.0,0.0022,0.0081,0.001,0.002,2071.508,54.19241,1830.0,1625.0,1124.0
11173,23B192093,60.9,80.4,23.12,0.123000003397465,20SS50 625125,20SS50,20SS50,20SS50,L,T,0.207,0.433,0.0047,0.0043,0.024,0.083,0.035,0.033,0.014,0.0469,0.0,0.0026,0.0093,0.002,0.002,2071.544,44.3469,1817.0,1628.0,1131.0
11174,23B192096,61.1,82.5,23.6,0.115000002086163,20SS50 625125,20SS50,20SS50,20SS50,L,T,0.207,0.441,0.0041,0.0027,0.025,0.098,0.038,0.033,0.011,0.0402,0.0,0.003,0.0073,0.001,0.002,2087.816,39.41846,1824.0,1623.0,1121.0
11223,23B192281,70.0,87.9,22.0,0.112000003457069,20SS50 625125,20SS50,20SS50,20SS55,L,T,0.2,0.433,0.0025,0.0007,0.03,0.12,0.042,0.035,0.017,0.0495,0.0,0.0027,0.0113,0.002,0.002,2073.47,34.50346,1837.0,1623.0,1135.0
11224,23B192281,67.9,88.2,18.8,0.112000003457069,20SS50 625125,20SS50,20SS50,20SS55,T,T,0.2,0.433,0.0025,0.0007,0.03,0.12,0.042,0.035,0.017,0.0495,0.0,0.0027,0.0113,0.002,0.002,2073.47,34.50346,1837.0,1623.0,1135.0
11755,23B193964,55.2,74.6,30.41,0.342000007629395,20SS50 625125,20SS50,20SS50,20SS50,L,T,0.216,0.473,0.0065,0.0031,0.019,0.118,0.043,0.042,0.01,0.0355,0.003,0.0024,0.0094,0.001,0.007,2105.312,54.1671,1842.0,1614.0,1128.0
11756,23B193968,58.95,78.2,22.310000000000002,0.229000002145767,20SS50 625125,20SS50,20SS50,20SS50,L,T,0.203,0.442,0.0065,0.0019,0.025,0.113,0.041,0.047,0.01,0.0377,0.003,0.0017,0.0112,0.001,0.009,2114.294,49.24168,1844.0,1621.0,1117.0
11757,23B193971,58.95,77.75,26.869999999999997,0.229000002145767,20SS50 625125,20SS50,20SS50,20SS50,L,T,0.203,0.442,0.0065,0.0019,0.025,0.113,0.041,0.047,0.01,0.0377,0.003,0.0017,0.0112,0.001,0.009,2078.762,49.25582,1821.0,1616.0,1119.0
11758,23B193974,49.5,73.8,27.655,0.28600001335144,20SS50 625125,20SS50,20SS50,20SS50,L,T,0.21,0.452,0.0075,0.008,0.021,0.103,0.038,0.034,0.008,0.0432,0.002,0.002,0.0057,0.002,0.003,2072.282,49.27576,1815.0,1630.0,1117.0
11759,23B193977,53.7,72.4,32.35,0.453999996185303,20SS50 625125,20SS50,20SS50,20SS50,L,T,0.21,0.452,0.0075,0.008,0.021,0.103,0.038,0.034,0.008,0.0432,0.002,0.002,0.0057,0.002,0.003,2118.452,54.16237,1848.0,1617.0,1117.0
11760,23B193981,52.6,73.0,31.63,0.478799998760223,20SS50 625125,20SS50,20SS50,20SS50,L,T,0.213,0.451,0.006,0.004,0.027,0.124,0.044,0.043,0.01,0.0391,0.003,0.0024,0.007,0.002,0.003,2141.258,54.14963,1853.0,1598.0,1117.0
11761,23B193983,54.8,70.9,30.86,0.478899985551834,20SS50 625125,20SS50,20SS50,20SS50,L,T,0.213,0.451,0.006,0.004,0.027,0.124,0.044,0.043,0.01,0.0391,0.003,0.0024,0.007,0.002,0.003,2159.402,54.13311,1862.0,1594.0,1106.0
11762,23B193984,50.6,71.9,31.07,0.479000002145767,20SS50 625125,20SS50,20SS50,20SS50,L,T,0.213,0.451,0.006,0.004,0.027,0.124,0.044,0.043,0.01,0.0391,0.003,0.0024,0.007,0.002,0.003,2169.5,54.13615,1855.0,1625.0,1128.0
12863,23B198076,56.8,80.8,22.6,0.360100001096725,20SS50 625125,20SS50,20SS50,20SS50,L,T,0.216,0.463,0.0051,0.0,0.024,0.141,0.045,0.042,0.011,0.0379,0.0,0.0028,0.0098,0.002,0.002,2086.484,59.09461,1864.0,1637.0,1124.0
12866,23B198084,54.7,76.3,25.95,0.300999999046326,20SS50 625125,20SS50,20SS50,20SS50,L,T,0.213,0.45,0.0039,0.0009,0.023,0.139,0.046,0.053,0.012,0.035,0.0,0.0027,0.0088,0.001,0.003,2060.636,49.27234,1851.0,1617.0,1095.0
12867,23B198088,53.0,72.4,30.82,0.229000002145767,20SS50 625125,20SS50,20SS50,20SS50,L,T,0.219,0.474,0.0092,0.0009,0.026,0.138,0.045,0.04,0.011,0.0318,0.0,0.0018,0.0102,0.001,0.003,2101.676,49.24364,1860.0,1621.0,1148.0
12871,23B198097,50.4,77.4,25.01,0.172999992966652,20SS50 625125,20SS50,20SS50,20SS50,L,T,0.212,0.477,0.0098,0.0001,0.028,0.119,0.039,0.047,0.007,0.0328,0.0,0.0026,0.0085,0.001,0.002,2140.934,44.3155,1862.0,1621.0,1128.0
12872,23B198097,52.3,78.2,24.59,0.172999992966652,20SS50 625125,20SS50,20SS50,20SS50,T,T,0.212,0.477,0.0098,0.0001,0.028,0.119,0.039,0.047,0.007,0.0328,0.0,0.0026,0.0085,0.001,0.002,2140.934,44.3155,1862.0,1621.0,1128.0
12873,23B198099,49.4,75.5,27.54,0.172999992966652,20SS50 625125,20SS50,20SS50,20SS50,L,T,0.207,0.475,0.0039,0.0049,0.012,0.102,0.04,0.035,0.009,0.0394,0.0,0.0023,0.0042,0.001,0.003,2144.552,44.31678,1882.0,1623.0,1126.0
12874,23B198099,52.9,77.1,27.5,0.172999992966652,20SS50 625125,20SS50,20SS50,20SS50,T,T,0.207,0.475,0.0039,0.0049,0.012,0.102,0.04,0.035,0.009,0.0394,0.0,0.0023,0.0042,0.001,0.003,2144.552,44.31678,1882.0,1623.0,1126.0
12875,23B198102,50.5,74.3,30.47,0.172999992966652,20SS50 625125,20SS50,20SS50,20SS50,L,T,0.207,0.475,0.0039,0.0049,0.012,0.102,0.04,0.035,0.009,0.0394,0.0,0.0023,0.0042,0.001,0.003,2084.234,44.33957,1846.0,1619.0,1128.0
12961,23B198370,62.2,85.1,23.5,0.114000000059605,20SS50 625125,20SS50,20SS50,20SS50,L,T,0.217,0.493,0.0047,0.0003,0.027,0.112,0.037,0.044,0.007,0.0321,0.0,0.0057,0.0075,0.002,0.002,2071.724,34.50168,1848.0,1625.0,1122.0
12962,23B198373,55.2,78.6,21.895,0.114000000059605,20SS50 625125,20SS50,20SS50,20SS50,L,T,0.211,0.42,0.0067,0.0018,0.02,0.128,0.038,0.04,0.009,0.0289,0.0,0.0027,0.0086,0.001,0.003,2072.894,34.50191,1864.0,1623.0,1128.0
13579,23B200831,56.2,76.4,23.12,0.24210000038147,20SS50 625125,20SS50,20SS50,20SS50,L,T,0.214,0.449,0.005,0.0008,0.02,0.126,0.041,0.04,0.009,0.0345,0.0,0.004,0.0075,0.001,0.002,2152.904,49.22693,1916.0,1626.0,1124.0
13580,23B200833,55.4,79.0,29.75,0.241999998688698,20SS50 625125,20SS50,20SS50,20SS50,L,T,0.214,0.449,0.005,0.0008,0.02,0.126,0.041,0.04,0.009,0.0345,0.0,0.004,0.0075,0.001,0.002,2142.464,49.23517,1914.0,1625.0,1126.0
13581,23B200837,54.4,77.1,27.0,0.229000002145767,20SS50 625125,20SS50,20SS50,20SS50,L,T,0.202,0.432,0.007,0.0003,0.024,0.116,0.04,0.039,0.009,0.0329,0.0,0.0033,0.007,0.001,0.002,2110.694,49.24084,1880.0,1619.0,1117.0
13582,23B200839,53.1,73.7,27.1,0.229000002145767,20SS50 625125,20SS50,20SS50,20SS50,L,T,0.202,0.432,0.007,0.0003,0.024,0.116,0.04,0.039,0.009,0.0329,0.0,0.0033,0.007,0.001,0.002,2160.338,49.23311,1920.0,1628.0,1128.0
13583,23B200842,52.25,74.5,27.195,0.229000002145767,20SS50 625125,20SS50,20SS50,20SS50,L,T,0.211,0.487,0.0089,0.0008,0.04,0.121,0.038,0.04,0.008,0.0314,0.0,0.0023,0.0063,0.001,0.003,2166.224,49.22189,1914.0,1625.0,1133.0
13584,23B200848,53.3,74.1,21.59,0.229000002145767,20SS50 625125,20SS50,20SS50,20SS50,L,T,0.216,0.414,0.006,0.0029,0.022,0.151,0.047,0.036,0.01,0.0303,0.0,0.0025,0.0085,0.001,0.003,2096.978,49.24111,1889.0,1619.0,1117.0
13585,23B200852,53.8,76.69999999999999,29.65,0.300999999046326,20SS50 625125,20SS50,20SS50,20SS50,L,T,0.216,0.414,0.006,0.0029,0.022,0.151,0.047,0.036,0.01,0.0303,0.0,0.0025,0.0085,0.001,0.003,2138.054,49.23918,1914.0,1628.0,1112.0
13586,23B200854,50.4,76.3,27.33,0.301099985837936,20SS50 625125,20SS50,20SS50,20SS50,L,T,0.219,0.46,0.0069,0.0033,0.018,0.119,0.037,0.04,0.008,0.033,0.0,0.0021,0.0064,0.001,0.002,2128.37,49.24488,1918.0,1625.0,1122.0
13587,23B200856,50.5,73.6,32.1,0.360100001096725,20SS50 625125,20SS50,20SS50,20SS50,L,T,0.219,0.46,0.0069,0.0033,0.018,0.119,0.037,0.04,0.008,0.033,0.0,0.0021,0.0064,0.001,0.002,2160.356,54.15357,1923.0,1623.0,1140.0
13588,23B200858,52.0,74.4,31.76,0.360100001096725,20SS50 625125,20SS50,20SS50,20SS50,L,T,0.219,0.46,0.0069,0.0033,0.018,0.119,0.037,0.04,0.008,0.033,0.0,0.0021,0.0064,0.001,0.002,2154.488,54.14862,1925.0,1623.0,1130.0
13589,23B200860,51.4,73.1,35.83,0.360100001096725,20SS50 625125,20SS50,20SS50,20SS50,L,T,0.22,0.46,0.0072,0.0013,0.023,0.147,0.043,0.046,0.009,0.0303,0.001,0.0027,0.0077,0.001,0.003,2163.398,54.14022,1931.0,1625.0,1122.0
13590,23B200862,51.4,74.0,26.5,0.342099994421005,20SS50 625125,20SS50,20SS50,20SS50,L,T,0.22,0.46,0.0072,0.0013,0.023,0.147,0.043,0.046,0.009,0.0303,0.001,0.0027,0.0077,0.001,0.003,2150.906,54.15056,1934.0,1626.0,1130.0
13609,23B200939,54.4,74.6,26.34,0.229100003838539,20SS50 625125,20SS50,20SS50,20SS50,L,T,0.207,0.452,0.0079,0.0013,0.032,0.122,0.041,0.04,0.007,0.0307,0.0,0.0019,0.0072,0.001,0.003,2136.056,49.2369,1914.0,1634.0,1171.0
13610,23B200939,55.3,74.4,30.89,0.229100003838539,20SS50 625125,20SS50,20SS50,20SS50,T,T,0.207,0.452,0.0079,0.0013,0.032,0.122,0.041,0.04,0.007,0.0307,0.0,0.0019,0.0072,0.001,0.003,2136.056,49.2369,1914.0,1634.0,1171.0
13648,23B201075,59.2,80.5,22.81,0.115900002419949,20SS50 625125,20SS50,20SS50,20SS50,L,T,0.208,0.451,0.0093,0.0022,0.021,0.126,0.037,0.047,0.009,0.0365,0.002,0.0024,0.0079,0.001,0.003,2128.604,34.48578,1886.0,1623.0,1112.0
14881,23B207440,58.7,82.0,23.91,0.114000000059605,20SS50 625125,20SS50,20SS50,20SS50,L,T,0.216,0.465,0.0061,0.0014,0.019,0.089,0.036,0.034,0.007,0.0346,0.0,0.002,0.0098,0.001,0.003,2162.21,34.47868,1949.0,1625.0,1119.0
14882,23B207443,60.9,82.4,26.35,0.114000000059605,20SS50 625125,20SS50,20SS50,20SS50,L,T,0.219,0.499,0.0066,0.0023,0.019,0.104,0.037,0.044,0.009,0.0266,0.0,0.0033,0.008,0.001,0.004,2154.704,34.47982,1952.0,1626.0,1119.0
15153,23B208324,59.3,78.7,24.52,0.172999992966652,20SS50 625125,20SS50,20SS50,20SS50,L,T,0.21,0.414,0.0088,0.0009,0.02,0.128,0.033,0.04,0.007,0.0241,0.0,0.0022,0.0104,0.001,0.003,2154.506,44.34151,1913.0,1625.0,1135.0
15154,23B208324,57.1,77.8,26.0,0.172999992966652,20SS50 625125,20SS50,20SS50,20SS50,T,T,0.21,0.414,0.0088,0.0009,0.02,0.128,0.033,0.04,0.007,0.0241,0.0,0.0022,0.0104,0.001,0.003,2154.506,44.34151,1913.0,1625.0,1135.0
15155,23B208326,58.8,77.6,30.5,0.172999992966652,20SS50 625125,20SS50,20SS50,20SS50,L,T,0.203,0.43,0.0152,0.0021,0.022,0.088,0.031,0.046,0.008,0.0333,0.0,0.0021,0.0079,0.001,0.003,2153.282,49.24821,1936.0,1625.0,1124.0
15156,23B208326,58.1,76.2,26.83,0.172999992966652,20SS50 625125,20SS50,20SS50,20SS50,T,T,0.203,0.43,0.0152,0.0021,0.022,0.088,0.031,0.046,0.008,0.0333,0.0,0.0021,0.0079,0.001,0.003,2153.282,49.24821,1936.0,1625.0,1124.0
15157,23B208327,57.4,78.1,26.0,0.172999992966652,20SS50 625125,20SS50,20SS50,20SS50,L,T,0.203,0.43,0.0152,0.0021,0.022,0.088,0.031,0.046,0.008,0.0333,0.0,0.0021,0.0079,0.001,0.003,1973.678,49.31464,1819.0,1612.0,1142.0
15158,23B208327,55.0,74.6,23.48,0.172999992966652,20SS50 625125,20SS50,20SS50,20SS50,T,T,0.203,0.43,0.0152,0.0021,0.022,0.088,0.031,0.046,0.008,0.0333,0.0,0.0021,0.0079,0.001,0.003,1973.678,49.31464,1819.0,1612.0,1142.0
15836,24B211070,60.1,82.5,23.38,0.114000000059605,20SS50 625125,20SS50,20SS50,20SS50,L,T,0.2,0.454,0.008,0.0036,0.008,0.115,0.038,0.039,0.009,0.0296,0.0,0.002,0.0078,0.0,0.003,2197.436,34.45677,1945.0,1625.0,1122.0
15837,24B211072,57.63333333333333,79.03333333333333,20.776666666666667,0.11400000005960502,20SS50 625125,20SS50,20SS50,20SS50,L,T,0.216,0.442,0.0089,0.0038,0.014,0.111,0.036,0.056,0.009,0.0299,0.0,0.0023,0.0088,0.001,0.0030000000000000005,2190.092,34.45603,1963.0,1628.0,1128.0
15838,24B211077,59.95,84.5,20.47,0.114000000059605,20SS50 625125,20SS50,20SS50,20SS50,L,T,0.216,0.442,0.0089,0.0038,0.014,0.111,0.036,0.056,0.009,0.0299,0.0,0.0023,0.0088,0.001,0.003,2181.704,34.4643,1965.0,1632.0,1122.0
17276,24B216354,61.633333333333326,83.66666666666667,18.02,0.11400000005960502,20SS50 625125,20SS50,20SS50,20SS50,L,T,0.20299999999999999,0.441,0.007799999999999999,0.0021,0.015,0.081,0.033,0.04,0.009,0.0258,0.0,0.0029,0.004,0.001,0.0030000000000000005,2113.466,34.48615,1923.0,1621.0,1137.0
17277,24B216354,60.9,83.6,25.26,0.114000000059605,20SS50 625125,20SS50,20SS50,20SS50,T,T,0.203,0.441,0.0078,0.0021,0.015,0.081,0.033,0.04,0.009,0.0258,0.0,0.0029,0.004,0.001,0.003,2113.466,34.48615,1923.0,1621.0,1137.0
18474,24B221448,61.3,85.1,23.1,0.0970000028610229,20SS50 625125,20SS50,20SS50,20SS50,L,T,0.204,0.448,0.0097,0.0007,0.018,0.091,0.037,0.046,0.0,0.0221,0.0,0.0026,0.0095,0.001,0.003,2134.526,34.48469,1931.0,1628.0,1130.0
18475,24B221448,63.9,84.2,18.66,0.0970000028610229,20SS50 625125,20SS50,20SS50,20SS50,T,T,0.204,0.448,0.0097,0.0007,0.018,0.091,0.037,0.046,0.0,0.0221,0.0,0.0026,0.0095,0.001,0.003,2134.526,34.48469,1931.0,1628.0,1130.0
18476,24B221453,57.8,76.5,12.16,0.0810000002384186,20SS50 625125,20SS50,20SS50,20SS50,L,T,0.202,0.435,0.0063,0.0031,0.017,0.085,0.033,0.047,0.0,0.0337,0.0,0.0022,0.0064,0.001,0.003,2146.82,34.4842,1941.0,1605.0,1131.0
18477,24B221458,61.8,82.19999999999999,22.869999999999997,0.0810000002384186,20SS50 625125,20SS50,20SS50,20SS50,L,T,0.202,0.435,0.0063,0.0031,0.017,0.085,0.033,0.047,0.0,0.0337,0.0,0.0022,0.0064,0.001,0.003,2145.794,34.47953,1952.0,1603.0,1122.0
18485,24B221491,58.25,78.6,16.04,0.0810000002384186,20SS50 625125,20SS50,20SS50,20SS50,L,T,0.207,0.418,0.0062,0.0011,0.016,0.087,0.035,0.039,0.0,0.0332,0.0,0.0026,0.0056,0.001,0.003,2077.178,44.34634,1896.0,1634.0,1131.0
18486,24B221491,62.6,82.9,13.17,0.0810000002384186,20SS50 625125,20SS50,20SS50,20SS50,T,T,0.207,0.418,0.0062,0.0011,0.016,0.087,0.035,0.039,0.0,0.0332,0.0,0.0026,0.0056,0.001,0.003,2077.178,44.34634,1896.0,1634.0,1131.0
18741,24B222322,72.7,91.4,21.74,0.0850000008940697,20SS50 625125,20SS50,21MS09,20SS50,L,T,0.209,0.489,0.0066,0.0007,0.044,0.116,0.04,0.039,0.0,0.0359,0.0,0.0021,0.0105,0.001,0.003,2123.024,34.47029,1826.0,1626.0,1149.0
18742,24B222322,66.5,86.5,21.48,0.0850000008940697,20SS50 625125,20SS50,21MS09,20SS50,T,T,0.209,0.489,0.0066,0.0007,0.044,0.116,0.04,0.039,0.0,0.0359,0.0,0.0021,0.0105,0.001,0.003,2123.024,34.47029,1826.0,1626.0,1149.0
18751,24B222343,71.1,88.8,21.88,0.0716999992728233,20SS50 625125,20SS50,20SS50,20SS50,L,T,0.217,0.427,0.0063,0.003,0.014,0.11,0.037,0.03,0.0,0.0328,0.001,0.0032,0.0066,0.001,0.003,2093.108,34.49229,1893.0,1632.0,1130.0
18752,24B222343,62.5,81.4,19.89,0.0716999992728233,20SS50 625125,20SS50,20SS50,20SS50,T,T,0.217,0.427,0.0063,0.003,0.014,0.11,0.037,0.03,0.0,0.0328,0.001,0.0032,0.0066,0.001,0.003,2093.108,34.49229,1893.0,1632.0,1130.0
18753,24B222345,62.25,81.69999999999999,19.009999999999998,0.0599999986588955,20SS50 625125,20SS50,20SS50,20SS50,L,T,0.208,0.445,0.0066,0.0002,0.028,0.104,0.04,0.038,0.0,0.0357,0.0,0.0058,0.0045,0.001,0.003,2091.218,34.49265,1871.0,1632.0,1142.0
18754,24B222345,72.75,93.5,16.715,0.0599999986588955,20SS50 625125,20SS50,20SS50,20SS50,T,T,0.208,0.445,0.0066,0.0002,0.028,0.104,0.04,0.038,0.0,0.0357,0.0,0.0058,0.0045,0.001,0.003,2091.218,34.49265,1871.0,1632.0,1142.0
19175,24B224203,57.9,80.6,24.15,0.191100001335144,20SS50 625125,20SS50,20SS55,20SS50,L,T,0.21,0.494,0.007,0.0044,0.011,0.09,0.038,0.043,0.0,0.0342,0.0,0.0029,0.0073,0.001,0.002,2151.536,49.23863,1931.0,1626.0,1122.0
19176,24B224203,49.7,63.1,35.42,0.191100001335144,20SS50 625125,20SS50,20SS55,20SS50,T,T,0.21,0.494,0.007,0.0044,0.011,0.09,0.038,0.043,0.0,0.0342,0.0,0.0029,0.0073,0.001,0.002,2151.536,49.23863,1931.0,1626.0,1122.0
19177,24B224208,64.1,87.5,21.76,0.100000001490116,20SS50 625125,20SS50,20SS50,20SS50,L,T,0.21,0.494,0.007,0.0044,0.011,0.09,0.038,0.043,0.0,0.0342,0.0,0.0029,0.0073,0.001,0.002,2153.462,34.47974,1945.0,1630.0,1130.0
19178,24B224211,64.5,88.2,21.09,0.100000001490116,20SS50 625125,20SS50,20SS50,20SS50,L,T,0.218,0.469,0.0067,0.0017,0.015,0.091,0.037,0.039,0.0,0.029,0.0,0.0022,0.007,0.001,0.002,2052.212,34.51026,1893.0,1630.0,1128.0
19179,24B224214,64.0,88.3,21.89,0.100000001490116,20SS50 625125,20SS50,20SS50,20SS50,L,T,0.218,0.469,0.0067,0.0017,0.015,0.091,0.037,0.039,0.0,0.029,0.0,0.0022,0.007,0.001,0.002,2085.836,34.49643,1911.0,1632.0,1126.0
19180,24B224217,63.0,85.7,20.9,0.100000001490116,20SS50 625125,20SS50,20SS50,20SS50,L,T,0.212,0.413,0.0094,0.0008,0.02,0.083,0.035,0.038,0.0,0.0298,0.0,0.0028,0.008,0.001,0.002,2074.262,34.49665,1900.0,1632.0,1115.0
19181,24B224222,63.8,87.2,25.13,0.100000001490116,20SS50 625125,20SS50,20SS50,20SS50,L,T,0.212,0.413,0.0094,0.0008,0.02,0.083,0.035,0.038,0.0,0.0298,0.0,0.0028,0.008,0.001,0.002,2116.742,34.48527,1913.0,1632.0,1117.0
19182,24B224226,62.7,85.1,21.14,0.100000001490116,20SS50 625125,20SS50,20SS50,20SS50,L,T,0.213,0.445,0.0073,0.0011,0.012,0.091,0.034,0.039,0.0,0.0333,0.0,0.0025,0.0059,0.001,0.002,2142.284,34.47469,1923.0,1630.0,1121.0
19183,24B224231,59.0,82.0,20.3,0.100000001490116,20SS50 625125,20SS50,20SS50,20SS50,L,T,0.213,0.445,0.0073,0.0011,0.012,0.091,0.034,0.039,0.0,0.0333,0.0,0.0025,0.0059,0.001,0.002,2151.122,34.47946,1922.0,1635.0,1121.0
19184,24B224234,59.4,82.8,28.6,0.100100003182888,20SS50 625125,20SS50,20SS50,20SS50,L,T,0.208,0.444,0.0081,0.0022,0.02,0.086,0.035,0.04,0.0,0.0347,0.001,0.0027,0.008,0.001,0.002,2125.958,34.49805,1922.0,1632.0,1124.0
19185,24B224240,58.7,80.4,24.29,0.100000001490116,20SS50 625125,20SS50,20SS50,20SS50,L,T,0.208,0.444,0.0081,0.0022,0.02,0.086,0.035,0.04,0.0,0.0347,0.001,0.0027,0.008,0.001,0.002,2129.396,34.48917,1913.0,1632.0,1119.0
19186,24B224243,58.4,81.9,25.73,0.100000001490116,20SS50 625125,20SS50,20SS50,20SS50,L,T,0.218,0.442,0.0064,0.0012,0.022,0.089,0.035,0.038,0.0,0.0305,0.0,0.0024,0.0087,0.001,0.002,2112.818,34.4932,1886.0,1634.0,1121.0
19187,24B224249,60.7,84.5,21.64,0.100000001490116,20SS50 625125,20SS50,20SS50,20SS50,L,T,0.218,0.442,0.0064,0.0012,0.022,0.089,0.035,0.038,0.0,0.0305,0.0,0.0024,0.0087,0.001,0.002,2124.032,34.48686,1868.0,1641.0,1124.0
19188,24B224252,60.9,84.8,25.85,0.100000001490116,20SS50 625125,20SS50,20SS50,20SS50,L,T,0.216,0.442,0.0078,0.0009,0.026,0.089,0.031,0.038,0.0,0.0336,0.001,0.0027,0.0096,0.001,0.003,2128.046,34.47806,1877.0,1635.0,1124.0
19189,24B224257,60.8,84.7,23.03,0.100000001490116,20SS50 625125,20SS50,20SS50,20SS50,L,T,0.216,0.442,0.0078,0.0009,0.026,0.089,0.031,0.038,0.0,0.0336,0.001,0.0027,0.0096,0.001,0.003,2127.884,34.47887,1878.0,1632.0,1122.0
19190,24B224260,61.3,82.7,26.36,0.100000001490116,20SS50 625125,20SS50,20SS50,20SS50,L,T,0.217,0.428,0.0063,0.0006,0.025,0.093,0.036,0.032,0.0,0.0316,0.0,0.0027,0.0072,0.002,0.002,2140.124,34.47687,1862.0,1634.0,1119.0
19191,24B224266,59.0,79.4,31.08,0.150600001215935,20SS50 625125,20SS50,20SS50,20SS50,L,T,0.217,0.428,0.0063,0.0006,0.025,0.093,0.036,0.032,0.0,0.0316,0.0,0.0027,0.0072,0.002,0.002,2139.35,34.48792,1812.0,1628.0,1110.0
19192,24B224269,62.3,83.6,23.33,0.100000001490116,20SS50 625125,20SS50,20SS50,20SS50,L,T,0.207,0.443,0.009,0.0017,0.019,0.086,0.033,0.038,0.0,0.0313,0.0,0.0028,0.0079,0.002,0.002,2171.48,34.47712,1909.0,1628.0,1128.0
19498,24B225265,58.1,79.6,26.34,0.0970000028610229,20SS50 625125,20SS50,20SS50,20SS55,L,T,0.219,0.458,0.0129,0.0019,0.018,0.095,0.037,0.047,0.0,0.0296,0.0,0.002,0.009,0.001,0.001,2099.876,39.416,1929.0,1643.0,1171.0
19904,24B226508,64.4,85.3,18.43,0.100000001490116,20SS50 625125,20SS50,20SS50,20SS50,L,T,0.217,0.439,0.0074,0.0025,0.013,0.101,0.04,0.038,0.0,0.0292,0.0,0.0026,0.0083,0.001,0.002,2149.934,34.47761,1909.0,1623.0,1149.0
19905,24B226508,59.8,82.4,19.98,0.100000001490116,20SS50 625125,20SS50,20SS50,20SS50,T,T,0.217,0.439,0.0074,0.0025,0.013,0.101,0.04,0.038,0.0,0.0292,0.0,0.0026,0.0083,0.001,0.002,2149.934,34.47761,1909.0,1623.0,1149.0
19906,24B226511,62.8,84.4,19.22,0.0979999974370003,20SS50 625125,20SS50,20SS50,20SS50,L,T,0.212,0.441,0.008,0.0022,0.022,0.078,0.034,0.031,0.0,0.0327,0.0,0.0027,0.0083,0.001,0.002,2141.114,34.48336,1914.0,1632.0,1135.0
19907,24B226518,67.7,86.6,26.23,0.0820000022649765,20SS50 625125,20SS50,20SS50,20SS50,L,T,0.206,0.41,0.0087,0.0032,0.011,0.097,0.036,0.038,0.0,0.029,0.0,0.0024,0.0077,0.001,0.001,2148.89,34.47489,1929.0,1632.0,1119.0
19908,24B226518,60.3,81.3,12.7,0.0820000022649765,20SS50 625125,20SS50,20SS50,20SS50,T,T,0.206,0.41,0.0087,0.0032,0.011,0.097,0.036,0.038,0.0,0.029,0.0,0.0024,0.0077,0.001,0.001,2148.89,34.47489,1929.0,1632.0,1119.0
17408,24B217097,59.4,84.4,19.33,0.119599997997284,20SS50 625150 ,20SS50,20SS50,20SS50,L,T,0.213,0.453,0.0065,0.0,0.03,0.086,0.035,0.039,0.009,0.04,0.0,0.0026,0.0078,0.001,0.003,2102.54,44.32957,1841.0,1677.0,1149.0
17409,24B217102,59.8,84.0,22.33,0.119599997997284,20SS50 625150 ,20SS50,20SS50,20SS50,L,T,0.213,0.453,0.0065,0.0,0.03,0.086,0.035,0.039,0.009,0.04,0.0,0.0026,0.0078,0.001,0.003,2102.612,44.32938,1871.0,1668.0,1144.0
17410,24B217105,63.1,87.4,19.03,0.119599997997284,20SS50 625150 ,20SS50,20SS50,20SS50,L,T,0.208,0.453,0.0091,0.0,0.048,0.085,0.034,0.051,0.01,0.0337,0.0,0.0021,0.0076,0.002,0.004,2093.576,44.33319,1904.0,1650.0,1140.0
17411,24B217111,62.0,85.0,19.31,0.119599997997284,20SS50 625150 ,20SS50,20SS50,20SS50,L,T,0.208,0.453,0.0091,0.0,0.048,0.085,0.034,0.051,0.01,0.0337,0.0,0.0021,0.0076,0.002,0.004,2088.734,44.33317,1848.0,1659.0,1142.0
17412,24B217114,59.4,82.6,20.0,0.119599997997284,20SS50 625150 ,20SS50,20SS50,20SS50,L,T,0.209,0.441,0.0061,0.0,0.025,0.09,0.037,0.035,0.012,0.0355,0.0,0.0023,0.0111,0.001,0.003,2093.036,44.33641,1832.0,1673.0,1151.0
17413,24B217119,60.4,84.5,24.67,0.119599997997284,20SS50 625150 ,20SS50,20SS50,20SS50,L,T,0.209,0.441,0.0061,0.0,0.025,0.09,0.037,0.035,0.012,0.0355,0.0,0.0023,0.0111,0.001,0.003,2130.152,44.32051,1846.0,1668.0,1151.0
17414,24B217122,60.9,83.7,20.9,0.119599997997284,20SS50 625150 ,20SS50,20SS50,20SS50,L,T,0.214,0.457,0.0064,0.0025,0.022,0.075,0.033,0.038,0.01,0.0366,0.001,0.0025,0.0092,0.001,0.004,2118.65,44.32295,1907.0,1652.0,1149.0
17415,24B217131,59.1,83.0,21.15,0.119599997997284,20SS50 625150 ,20SS50,20SS50,20SS50,L,T,0.211,0.434,0.0052,0.0011,0.017,0.083,0.036,0.044,0.011,0.0333,0.0,0.0021,0.0083,0.001,0.004,2129.342,44.31988,1871.0,1662.0,1148.0
17416,24B217136,58.8,83.3,22.32,0.119599997997284,20SS50 625150 ,20SS50,20SS50,20SS50,L,T,0.211,0.434,0.0052,0.0011,0.017,0.083,0.036,0.044,0.011,0.0333,0.0,0.0021,0.0083,0.001,0.004,2136.452,44.31643,1871.0,1677.0,1153.0
17417,24B217145,59.1,82.5,22.79,0.119599997997284,20SS50 625150 ,20SS50,20SS50,20SS50,L,T,0.204,0.449,0.0071,0.0,0.027,0.079,0.034,0.042,0.01,0.0312,0.0,0.0021,0.0081,0.001,0.004,2121.206,44.32309,1923.0,1664.0,1151.0
17418,24B217148,60.2,83.6,19.89,0.119599997997284,20SS50 625150 ,20SS50,20SS50,20SS50,L,T,0.219,0.424,0.0062,0.0005,0.019,0.088,0.035,0.05,0.01,0.0394,0.0,0.0029,0.0074,0.001,0.003,2118.65,44.32525,1860.0,1675.0,1142.0
17419,24B217153,55.7,78.2,19.08,0.119599997997284,20SS50 625150 ,20SS50,20SS50,20SS50,L,T,0.219,0.424,0.0062,0.0005,0.019,0.088,0.035,0.05,0.01,0.0394,0.0,0.0029,0.0074,0.001,0.003,2119.622,44.32362,1900.0,1673.0,1149.0
17420,24B217156,58.7,83.0,20.78,0.119599997997284,20SS50 625150 ,20SS50,20SS50,20SS50,L,T,0.212,0.459,0.007,0.0022,0.018,0.087,0.038,0.046,0.01,0.0333,0.0,0.0033,0.007,0.001,0.004,2121.098,44.3231,1895.0,1664.0,1142.0
17421,24B217162,60.3,83.9,21.64,0.119599997997284,20SS50 625150 ,20SS50,20SS50,20SS50,L,T,0.212,0.459,0.007,0.0022,0.018,0.087,0.038,0.046,0.01,0.0333,0.0,0.0033,0.007,0.001,0.004,2116.832,44.32401,1898.0,1673.0,1153.0
17422,24B217165,58.7,81.9,24.49,0.119599997997284,20SS50 625150 ,20SS50,20SS50,20SS50,L,T,0.21,0.472,0.0081,0.0011,0.016,0.086,0.036,0.055,0.009,0.0366,0.0,0.0026,0.0075,0.001,0.003,2115.158,44.32622,1860.0,1671.0,1142.0
17423,24B217165,61.6,84.6,18.06,0.119599997997284,20SS50 625150 ,20SS50,20SS50,20SS50,T,T,0.21,0.472,0.0081,0.0011,0.016,0.086,0.036,0.055,0.009,0.0366,0.0,0.0026,0.0075,0.001,0.003,2115.158,44.32622,1860.0,1671.0,1142.0
17442,24B217219,59.4,79.6,25.16,0.187000006437302,20SS50 625150 ,20SS50,20SS55,20SS50,L,T,0.219,0.464,0.0053,0.0,0.018,0.096,0.037,0.036,0.01,0.0286,0.0,0.0024,0.0105,0.001,0.004,2152.814,49.27511,1844.0,1623.0,1151.0
17443,24B217224,61.4,81.8,25.16,0.187000006437302,20SS50 625150 ,20SS50,20SS50,20SS50,L,T,0.219,0.464,0.0053,0.0,0.018,0.096,0.037,0.036,0.01,0.0286,0.0,0.0024,0.0105,0.001,0.004,2133.59,49.28254,1837.0,1626.0,1157.0
17445,24B217232,65.2,88.2,19.0,0.109499998390675,20SS50 625150 ,20SS50,20SS50,20SS50,L,T,0.217,0.433,0.0076,0.0002,0.023,0.093,0.036,0.039,0.009,0.0372,0.0,0.0023,0.0057,0.002,0.003,2114.69,34.48511,1819.0,1634.0,1146.0
17446,24B217235,57.4,79.2,24.52,0.109499998390675,20SS50 625150 ,20SS50,20SS50,20SS50,L,T,0.205,0.437,0.0102,0.0002,0.019,0.09,0.035,0.052,0.008,0.0392,0.0,0.0029,0.0096,0.001,0.003,2137.64,34.47729,1938.0,1623.0,1144.0
17447,24B217241,61.2,83.6,23.76,0.109499998390675,20SS50 625150 ,20SS50,20SS50,20SS50,L,T,0.205,0.437,0.0102,0.0002,0.019,0.09,0.035,0.052,0.008,0.0392,0.0,0.0029,0.0096,0.001,0.003,2088.68,34.4859,1869.0,1625.0,1148.0
18006,24B219920,57.2,80.3,26.44,0.119599997997284,20SS50 625150 ,20SS50,20SS50,20SS50,L,T,0.209,0.433,0.0106,0.0019,0.017,0.089,0.035,0.055,0.0,0.0295,0.0,0.0032,0.0076,0.001,0.003,2115.356,44.32918,1895.0,1659.0,1155.0
18007,24B219920,55.5,78.2,23.02,0.119599997997284,20SS50 625150 ,20SS50,20SS50,20SS50,T,T,0.209,0.433,0.0106,0.0019,0.017,0.089,0.035,0.055,0.0,0.0295,0.0,0.0032,0.0076,0.001,0.003,2115.356,44.32918,1895.0,1659.0,1155.0
18038,24B220011,50.2,72.4,31.4,0.109499998390675,20SS50 625150 ,20SS50,20SS50,20SS50,L,T,0.21,0.416,0.0112,0.002,0.021,0.083,0.034,0.046,0.0,0.0256,0.001,0.0027,0.008,0.001,0.003,2140.484,34.47575,1893.0,1623.0,1158.0
18039,24B220011,51.8,73.0,29.24,0.109499998390675,20SS50 625150 ,20SS50,20SS50,20SS50,T,T,0.21,0.416,0.0112,0.002,0.021,0.083,0.034,0.046,0.0,0.0256,0.001,0.0027,0.008,0.001,0.003,2140.484,34.47575,1893.0,1623.0,1158.0
18040,24B220015,49.5,70.8,29.29,0.109499998390675,20SS50 625150 ,20SS50,20SS50,20SS50,L,T,0.214,0.435,0.0069,0.004,0.009,0.095,0.037,0.043,0.0,0.0361,0.001,0.0026,0.0084,0.001,0.003,2144.39,34.47451,1922.0,1630.0,1149.0
18041,24B220020,50.7,72.5,29.26,0.109499998390675,20SS50 625150 ,20SS50,20SS50,20SS50,L,T,0.214,0.435,0.0069,0.004,0.009,0.095,0.037,0.043,0.0,0.0361,0.001,0.0026,0.0084,0.001,0.003,2147.972,34.47299,1925.0,1628.0,1148.0
18042,24B220023,56.4,80.3,27.28,0.109499998390675,20SS50 625150 ,20SS50,20SS50,20SS50,L,T,0.218,0.457,0.0103,0.002,0.02,0.086,0.035,0.051,0.0,0.0289,0.001,0.0026,0.0073,0.001,0.004,2135.21,34.4777,1904.0,1630.0,1144.0
18043,24B220028,58.3,80.8,21.54,0.109499998390675,20SS50 625150 ,20SS50,20SS50,20SS50,L,T,0.218,0.457,0.0103,0.002,0.02,0.086,0.035,0.051,0.0,0.0289,0.001,0.0026,0.0073,0.001,0.004,2138.576,34.47638,1896.0,1628.0,1142.0
18044,24B220032,56.5,78.7,23.73,0.109499998390675,20SS50 625150 ,20SS50,20SS50,20SS50,L,T,0.215,0.456,0.0093,0.0006,0.03,0.092,0.039,0.051,0.0,0.0303,0.0,0.0031,0.0106,0.002,0.003,2134.526,34.47893,1905.0,1626.0,1142.0
18045,24B220040,57.3,79.5,23.39,0.109499998390675,20SS50 625150 ,20SS50,20SS50,20SS50,L,T,0.217,0.471,0.0112,0.0011,0.021,0.083,0.035,0.052,0.0,0.0309,0.0,0.0027,0.0069,0.001,0.003,2137.712,34.47977,1916.0,1625.0,1144.0
18046,24B220045,54.6,77.7,28.77,0.109499998390675,20SS50 625150 ,20SS50,20SS50,20SS50,L,T,0.217,0.471,0.0112,0.0011,0.021,0.083,0.035,0.052,0.0,0.0309,0.0,0.0027,0.0069,0.001,0.003,2121.368,34.48629,1893.0,1630.0,1144.0
18047,24B220048,54.6,78.3,21.99,0.109499998390675,20SS50 625150 ,20SS50,20SS50,20SS50,L,T,0.205,0.472,0.0111,0.001,0.023,0.086,0.04,0.059,0.0,0.0356,0.0,0.0031,0.0071,0.001,0.003,2115.986,34.48527,1887.0,1630.0,1148.0
18048,24B220053,55.2,78.2,26.64,0.109499998390675,20SS50 625150 ,20SS50,20SS50,20SS50,L,T,0.205,0.472,0.0111,0.001,0.023,0.086,0.04,0.059,0.0,0.0356,0.0,0.0031,0.0071,0.001,0.003,2043.842,34.50574,1859.0,1625.0,1148.0
18049,24B220057,56.8,79.4,22.78,0.109499998390675,20SS50 625150 ,20SS50,20SS50,20SS50,L,T,0.219,0.478,0.0094,0.0022,0.018,0.084,0.034,0.064,0.0,0.034,0.0,0.0029,0.007,0.001,0.004,2110.316,34.48376,1880.0,1630.0,1146.0
18050,24B220062,54.3,76.5,25.25,0.109499998390675,20SS50 625150 ,20SS50,20SS50,20SS50,L,T,0.219,0.478,0.0094,0.0022,0.018,0.084,0.034,0.064,0.0,0.034,0.0,0.0029,0.007,0.001,0.004,2127.542,34.47942,1887.0,1632.0,1142.0
18051,24B220065,54.2,76.3,23.21,0.109499998390675,20SS50 625150 ,20SS50,20SS50,20SS50,L,T,0.218,0.49,0.0082,0.0024,0.015,0.087,0.038,0.051,0.0,0.0325,0.0,0.0024,0.0079,0.001,0.003,2132.024,34.47857,1889.0,1630.0,1144.0
18052,24B220065,55.7,77.9,24.39,0.109499998390675,20SS50 625150 ,20SS50,20SS50,20SS50,T,T,0.218,0.49,0.0082,0.0024,0.015,0.087,0.038,0.051,0.0,0.0325,0.0,0.0024,0.0079,0.001,0.003,2132.024,34.47857,1889.0,1630.0,1144.0
18515,24B221579,56.6,78.6,26.09,0.109600000083447,20SS50 625150 ,20SS50,20SS50,20SS50,L,T,0.21,0.424,0.0081,0.0022,0.022,0.105,0.048,0.035,0.0,0.0298,0.001,0.0023,0.0062,0.001,0.003,2096.996,34.49431,1891.0,1619.0,1169.0
18516,24B221579,56.5,79.0,23.27,0.109600000083447,20SS50 625150 ,20SS50,20SS50,20SS50,T,T,0.21,0.424,0.0081,0.0022,0.022,0.105,0.048,0.035,0.0,0.0298,0.001,0.0023,0.0062,0.001,0.003,2096.996,34.49431,1891.0,1619.0,1169.0
18517,24B221581,58.6,81.1,27.98,0.109600000083447,20SS50 625150 ,20SS50,20SS50,20SS50,L,T,0.207,0.452,0.0061,0.0021,0.015,0.088,0.038,0.04,0.0,0.0233,0.0,0.0026,0.0092,0.001,0.003,2100.128,34.49159,1907.0,1623.0,1157.0
18518,24B221586,54.9,78.3,27.19,0.109600000083447,20SS50 625150 ,20SS50,20SS50,20SS50,L,T,0.207,0.452,0.0061,0.0021,0.015,0.088,0.038,0.04,0.0,0.0233,0.0,0.0026,0.0092,0.001,0.003,2097.284,34.49662,1916.0,1626.0,1146.0
18519,24B221589,57.3,79.1,24.32,0.109499998390675,20SS50 625150 ,20SS50,20SS50,20SS50,L,T,0.209,0.45,0.0047,0.0031,0.02,0.094,0.041,0.033,0.0,0.0201,0.0,0.0032,0.0051,0.001,0.003,2051.942,34.50243,1864.0,1632.0,1142.0
18520,24B221594,58.9,82.5,22.19,0.109600000083447,20SS50 625150 ,20SS50,20SS50,20SS50,L,T,0.209,0.45,0.0047,0.0031,0.02,0.094,0.041,0.033,0.0,0.0201,0.0,0.0032,0.0051,0.001,0.003,2054.336,34.50132,1880.0,1632.0,1144.0
18521,24B221598,61.0,85.7,25.52,0.1300999969244,20SS50 625150 ,20SS50,20SS50,20SS50,L,T,0.201,0.43,0.004,0.0026,0.015,0.08,0.034,0.032,0.0,0.0311,0.0,0.0033,0.0108,0.001,0.003,2118.056,34.50704,1889.0,1652.0,1153.0
