Repository: PNell/TrialTest3

File: Data/StreamlitData032524.csv (part 44 of 96)
,coil_no,YieldStrength,TensileStrength,TotalElongation,coil_thickness,steel_design_description,grade,grade_head,grade_tail,sample_direction,sample_location,c_amount,mn_amount,p_amount,s_amount,si_amount,cu_amount,ni_amount,cr_amount,mo_amount,al_amount,nb_amount,ca_amount,n_amount,ti_amount,v_amount,TF1_EXIT_AVG_BODY,TBC_thickness,TEMP_FM_ENTRY_AVG,TEMP_FM_EXIT_AVG,TEMP_COILING_AVG
18522,24B221603,60.1,82.0,21.58,0.109499998390675,20SS50 625150 ,20SS50,20SS50,20SS50,L,T,0.219,0.423,0.0044,0.003,0.016,0.095,0.035,0.031,0.0,0.0295,0.001,0.0027,0.0043,0.001,0.003,2019.812,34.51249,1857.0,1623.0,1151.0
18523,24B221608,60.2,82.7,24.35,0.109499998390675,20SS50 625150 ,20SS50,20SS50,20SS50,L,T,0.219,0.423,0.0044,0.003,0.016,0.095,0.035,0.031,0.0,0.0295,0.001,0.0027,0.0043,0.001,0.003,2014.592,34.51606,1864.0,1630.0,1151.0
18524,24B221611,61.4,84.2,24.4,0.109499998390675,20SS50 625150 ,20SS50,20SS50,20SS50,L,T,0.209,0.412,0.0074,0.0036,0.017,0.09,0.044,0.038,0.0,0.0355,0.001,0.0028,0.0084,0.001,0.003,2053.526,34.5086,1893.0,1632.0,1153.0
18525,24B221616,59.2,81.2,23.67,0.109499998390675,20SS50 625150 ,20SS50,20SS50,20SS50,L,T,0.209,0.412,0.0074,0.0036,0.017,0.09,0.044,0.038,0.0,0.0355,0.001,0.0028,0.0084,0.001,0.003,2063.444,34.50272,1889.0,1632.0,1149.0
18526,24B221620,62.1,85.9,21.36,0.109499998390675,20SS50 625150 ,20SS50,20SS50,20SS50,L,T,0.217,0.448,0.0049,0.0006,0.019,0.091,0.034,0.027,0.0,0.0233,0.0,0.0031,0.0097,0.001,0.003,2128.964,34.49118,1882.0,1659.0,1157.0
18527,24B221625,59.5,84.1,24.34,0.109499998390675,20SS50 625150 ,20SS50,20SS50,20SS50,L,T,0.217,0.448,0.0049,0.0006,0.019,0.091,0.034,0.027,0.0,0.0233,0.0,0.0031,0.0097,0.001,0.003,2111.612,34.49128,1887.0,1623.0,1142.0
18760,24B222360,62.2,85.3,23.33,0.109499998390675,20SS50 625150 ,20SS50,20SS50,20SS50,L,T,0.201,0.44,0.0067,0.0028,0.016,0.107,0.037,0.039,0.0,0.0375,0.0,0.0042,0.0099,0.002,0.003,2084.036,34.49729,1871.0,1634.0,1160.0
18761,24B222360,60.9,83.6,25.91,0.109499998390675,20SS50 625150 ,20SS50,20SS50,20SS50,T,T,0.201,0.44,0.0067,0.0028,0.016,0.107,0.037,0.039,0.0,0.0375,0.0,0.0042,0.0099,0.002,0.003,2084.036,34.49729,1871.0,1634.0,1160.0
5856,23B170230,62.1,85.2,24.42,0.244000002741814,20SS50 650050,20SS50,[],[],L,T,0.209,0.428,0.0044,0.0023,0.021,0.097,0.034,0.032,0.009,0.0333,0.0,0.0029,0.0092,0.001,0.004,2137.91,54.15961,1860.0,1652.0,1063.0
5857,23B170230,61.7,84.9,20.43,0.244000002741814,20SS50 650050,20SS50,[],[],T,T,0.209,0.428,0.0044,0.0023,0.021,0.097,0.034,0.032,0.009,0.0333,0.0,0.0029,0.0092,0.001,0.004,2137.91,54.15961,1860.0,1652.0,1063.0
6277,23B171490,57.3,80.9,26.31,0.245100006461143,20SS50 650050,20SS50,20SS50,20SS50,L,T,0.201,0.433,0.0039,0.0034,0.022,0.115,0.051,0.049,0.009,0.0353,0.0,0.0028,0.0084,0.001,0.004,2142.356,49.24605,1882.0,1648.0,1074.0
6278,23B171490,58.7,80.8,18.44,0.245100006461143,20SS50 650050,20SS50,20SS50,20SS50,T,T,0.201,0.433,0.0039,0.0034,0.022,0.115,0.051,0.049,0.009,0.0353,0.0,0.0028,0.0084,0.001,0.004,2142.356,49.24605,1882.0,1648.0,1074.0
6279,23B171497,57.1,83.0,21.76,0.180600002408028,20SS50 650050,20SS50,20SS50,20SS50,L,T,0.22,0.433,0.0041,0.0028,0.034,0.124,0.053,0.046,0.012,0.0291,0.0,0.0019,0.0078,0.001,0.004,2066.558,44.33792,1855.0,1644.0,1094.0
6280,23B171497,59.7,83.2,20.64,0.180600002408028,20SS50 650050,20SS50,20SS50,20SS50,T,T,0.22,0.433,0.0041,0.0028,0.034,0.124,0.053,0.046,0.012,0.0291,0.0,0.0019,0.0078,0.001,0.004,2066.558,44.33792,1855.0,1644.0,1094.0
7932,23B177836,58.1,82.1,24.1,0.249099999666214,20SS50 650050,20SS50,20SS50,20SS50,L,T,0.215,0.434,0.005,0.0024,0.027,0.132,0.044,0.045,0.008,0.0306,0.001,0.0024,0.0078,0.001,0.004,2050.79,49.27109,1907.0,1652.0,1106.0
7933,23B177836,58.75,81.2,23.064999999999998,0.249099999666214,20SS50 650050,20SS50,20SS50,20SS50,T,T,0.215,0.434,0.005,0.0024,0.027,0.132,0.044,0.045,0.008,0.0306,0.001,0.0024,0.0078,0.001,0.004,2050.79,49.27109,1907.0,1652.0,1106.0
8524,23B179824,59.0,81.2,27.1,0.245100006461143,20SS50 650050,20SS50,20SS50,20SS50,L,T,0.213,0.418,0.0073,0.0008,0.028,0.117,0.041,0.052,0.009,0.0353,0.0,0.0043,0.0092,0.001,0.005,2066.81,49.26932,1842.0,1648.0,1054.0
8525,23B179824,61.1,82.5,17.08,0.245100006461143,20SS50 650050,20SS50,20SS50,20SS50,T,T,0.213,0.418,0.0073,0.0008,0.028,0.117,0.041,0.052,0.009,0.0353,0.0,0.0043,0.0092,0.001,0.005,2066.81,49.26932,1842.0,1648.0,1054.0
14247,23B203506,54.3,78.3,26.4,0.178100004792213,20SS50 650100,20SS50,20SS50,20SS50,L,T,0.205,0.489,0.0087,0.0028,0.016,0.113,0.039,0.046,0.008,0.033,0.0,0.0034,0.0046,0.001,0.002,2060.222,44.34852,1855.0,1652.0,1121.0
14248,23B203506,58.2,79.3,25.85,0.178100004792213,20SS50 650100,20SS50,20SS50,20SS50,T,T,0.205,0.489,0.0087,0.0028,0.016,0.113,0.039,0.046,0.008,0.033,0.0,0.0034,0.0046,0.001,0.002,2060.222,44.34852,1855.0,1652.0,1121.0
14839,23B207307,60.6,83.6,25.5,0.13060000538826,20SS50 650100,20SS50,20SS50,20SS55,L,T,0.211,0.441,0.0094,0.0045,0.018,0.101,0.04,0.057,0.015,0.0349,0.0,0.003,0.0111,0.001,0.004,2073.272,44.34646,1902.0,1650.0,1104.0
14840,23B207307,62.9,86.2,20.0,0.13060000538826,20SS50 650100,20SS50,20SS50,20SS55,T,T,0.211,0.441,0.0094,0.0045,0.018,0.101,0.04,0.057,0.015,0.0349,0.0,0.003,0.0111,0.001,0.004,2073.272,44.34646,1902.0,1650.0,1104.0
14885,23B207457,60.4,84.9,20.07,0.130999997258186,20SS50 650100,20SS50,20SS50,20SS50,L,T,0.211,0.439,0.0083,0.0027,0.013,0.094,0.038,0.041,0.008,0.0319,0.0,0.002,0.0083,0.001,0.002,2161.814,34.47613,1940.0,1648.0,1094.0
15206,23B208474,61.1,81.0,23.1,0.1875,20SS50 650100,20SS50,20SS50,20SS50,L,T,0.202,0.419,0.0063,0.0008,0.025,0.114,0.043,0.049,0.01,0.0318,0.0,0.0023,0.0103,0.001,0.004,2128.946,44.33445,1896.0,1650.0,1092.0
15207,23B208479,60.9,80.4,25.66,0.1875,20SS50 650100,20SS50,20SS50,20SS50,L,T,0.202,0.419,0.0063,0.0008,0.025,0.114,0.043,0.049,0.01,0.0318,0.0,0.0023,0.0103,0.001,0.004,2150.366,44.32764,1895.0,1657.0,1079.0
15209,23B208486,58.1,78.6,26.43,0.218700006604195,20SS50 650100,20SS50,20SS50,20SS50,L,T,0.218,0.42,0.0076,0.0017,0.025,0.116,0.038,0.051,0.01,0.0367,0.0,0.0023,0.0077,0.001,0.004,2138.504,49.25162,1907.0,1659.0,1146.0
15748,24B210828,62.2,84.6,21.64,0.183400005102158,20SS50 650100,20SS50,20SS50,20SS50,L,T,0.219,0.439,0.0048,0.0037,0.014,0.12,0.044,0.047,0.01,0.0324,0.0,0.0024,0.0081,0.001,0.005,2048.792,44.35518,1882.0,1655.0,1110.0
15749,24B210828,63.8,84.6,20.76,0.183400005102158,20SS50 650100,20SS50,20SS50,20SS50,T,T,0.219,0.439,0.0048,0.0037,0.014,0.12,0.044,0.047,0.01,0.0324,0.0,0.0024,0.0081,0.001,0.005,2048.792,44.35518,1882.0,1655.0,1110.0
15750,24B210831,58.8,80.1,27.93,0.183400005102158,20SS50 650100,20SS50,20SS50,20SS50,L,T,0.224,0.43,0.0067,0.006,0.019,0.098,0.045,0.04,0.01,0.033,0.0,0.0,0.0093,0.001,0.004,2102.432,44.32978,1907.0,1646.0,1094.0
15751,24B210836,58.1,79.2,21.02,0.183400005102158,20SS50 650100,20SS50,20SS50,20SS50,L,T,0.224,0.43,0.0067,0.006,0.019,0.098,0.045,0.04,0.01,0.033,0.0,0.0,0.0093,0.001,0.004,2090.066,44.33424,1907.0,1648.0,1099.0
15752,24B210839,55.6,77.5,23.88,0.183300003409386,20SS50 650100,20SS50,20SS50,20SS50,L,T,0.216,0.437,0.0091,0.0033,0.023,0.113,0.042,0.062,0.01,0.0338,0.0,0.0027,0.0079,0.001,0.004,2096.78,44.33278,1909.0,1646.0,1101.0
15753,24B210844,62.8,84.5,19.86,0.183300003409386,20SS50 650100,20SS50,20SS50,20SS50,L,T,0.216,0.437,0.0091,0.0033,0.023,0.113,0.042,0.062,0.01,0.0338,0.0,0.0027,0.0079,0.001,0.004,2081.246,44.33959,1898.0,1650.0,1101.0
15754,24B210848,55.6,76.5,25.38,0.183300003409386,20SS50 650100,20SS50,20SS50,20SS50,L,T,0.214,0.432,0.0057,0.004,0.022,0.122,0.048,0.047,0.011,0.04,0.0,0.0037,0.0071,0.001,0.004,2069.798,44.34725,1909.0,1644.0,1090.0
15755,24B210853,59.55,79.9,23.75,0.183300003409386,20SS50 650100,20SS50,20SS50,20SS50,L,T,0.214,0.432,0.0057,0.004,0.022,0.122,0.048,0.047,0.011,0.04,0.0,0.0037,0.0071,0.001,0.004,2070.986,44.34601,1895.0,1650.0,1095.0
15756,24B210861,65.0,82.6,23.72,0.183300003409386,20SS50 650100,20SS50,20SS50,20SS50,L,T,0.214,0.434,0.0101,0.0043,0.021,0.096,0.039,0.058,0.009,0.0394,0.0,0.0021,0.0115,0.001,0.003,2078.042,44.3412,1891.0,1648.0,1095.0
15757,24B210864,60.4,83.9,23.57,0.183400005102158,20SS50 650100,20SS50,20SS50,20SS50,L,T,0.209,0.455,0.0062,0.0049,0.012,0.103,0.046,0.057,0.01,0.0313,0.0,0.0049,0.0058,0.001,0.003,2093.072,44.33647,1907.0,1648.0,1095.0
16338,24B212802,59.8,83.7,20.44,0.183400005102158,20SS50 650100,20SS50,20SS50,20SS50,L,T,0.201,0.443,0.0062,0.0004,0.037,0.137,0.044,0.044,0.01,0.0374,0.0,0.0028,0.0068,0.002,0.004,2106.806,44.32741,1898.0,1657.0,1128.0
16339,24B212802,57.4,83.2,20.09,0.183400005102158,20SS50 650100,20SS50,20SS50,20SS50,T,T,0.201,0.443,0.0062,0.0004,0.037,0.137,0.044,0.044,0.01,0.0374,0.0,0.0028,0.0068,0.002,0.004,2106.806,44.32741,1898.0,1657.0,1128.0
16340,24B212805,60.4,85.7,23.52,0.183400005102158,20SS50 650100,20SS50,20SS50,20SS50,L,T,0.201,0.443,0.0062,0.0004,0.037,0.137,0.044,0.044,0.01,0.0374,0.0,0.0028,0.0068,0.002,0.004,2098.346,44.33282,1887.0,1657.0,1090.0
16341,24B212805,59.0,85.2,20.57,0.183400005102158,20SS50 650100,20SS50,20SS50,20SS50,T,T,0.201,0.443,0.0062,0.0004,0.037,0.137,0.044,0.044,0.01,0.0374,0.0,0.0028,0.0068,0.002,0.004,2098.346,44.33282,1887.0,1657.0,1090.0
16342,24B212809,59.2,84.8,23.39,0.183400005102158,20SS50 650100,20SS50,20SS50,20SS50,L,T,0.209,0.443,0.0069,0.0008,0.033,0.121,0.04,0.05,0.01,0.0363,0.0,0.0027,0.0077,0.002,0.004,2087.834,44.34011,1878.0,1659.0,1095.0
16343,24B212814,58.3,84.2,21.56,0.183400005102158,20SS50 650100,20SS50,20SS50,20SS50,L,T,0.209,0.443,0.0069,0.0008,0.033,0.121,0.04,0.05,0.01,0.0363,0.0,0.0027,0.0077,0.002,0.004,2152.958,44.31363,1887.0,1657.0,1099.0
16344,24B212817,57.9,84.5,21.55,0.178100004792213,20SS50 650100,20SS50,20SS50,20SS50,L,T,0.212,0.43,0.0094,0.0009,0.024,0.111,0.04,0.055,0.009,0.0284,0.0,0.0029,0.0072,0.001,0.004,2159.384,44.31421,1891.0,1653.0,1101.0
16364,24B212889,61.9,85.3,20.19,0.114000000059605,20SS50 650100,20SS50,20SS50,20SS50,L,T,0.215,0.454,0.0074,0.0015,0.022,0.101,0.037,0.044,0.01,0.0359,0.0,0.0026,0.0094,0.002,0.004,2181.074,39.38442,1931.0,1657.0,1103.0
16365,24B212893,58.6,82.5,20.59,0.114000000059605,20SS50 650100,20SS50,20SS50,20SS50,L,T,0.215,0.454,0.0074,0.0015,0.022,0.101,0.037,0.044,0.01,0.0359,0.0,0.0026,0.0094,0.002,0.004,2169.554,39.38796,1920.0,1661.0,1104.0
16366,24B212896,59.8,82.5,20.17,0.114000000059605,20SS50 650100,20SS50,20SS50,20SS50,L,T,0.197,0.432,0.0086,0.0023,0.023,0.116,0.04,0.052,0.011,0.0376,0.001,0.0044,0.0095,0.002,0.003,2172.56,39.38854,1938.0,1661.0,1101.0
16367,24B212896,62.2,83.15,11.36,0.114000000059605,20SS50 650100,20SS50,20SS50,20SS50,T,T,0.197,0.432,0.0086,0.0023,0.023,0.116,0.04,0.052,0.011,0.0376,0.001,0.0044,0.0095,0.002,0.003,2172.56,39.38854,1938.0,1661.0,1101.0
16377,24B212920,62.4,83.9,20.55,0.218799993395805,20SS50 650100,20SS50,20SS50,20SS50,T,T,0.204,0.454,0.0079,0.0023,0.023,0.102,0.037,0.032,0.01,0.0352,0.0,0.0028,0.0077,0.001,0.003,2141.456,49.2285,1936.0,1653.0,1108.0
16378,24B212925,59.5,82.4,22.57,0.218899995088577,20SS50 650100,20SS50,20SS50,20SS50,L,T,0.204,0.454,0.0079,0.0023,0.023,0.102,0.037,0.032,0.01,0.0352,0.0,0.0028,0.0077,0.001,0.003,2147.27,49.229,1952.0,1659.0,1103.0
16379,24B212928,57.4,84.8,21.75,0.218899995088577,20SS50 650100,20SS50,20SS50,20SS50,L,T,0.21,0.445,0.0089,0.0032,0.017,0.113,0.041,0.057,0.01,0.0322,0.0,0.0022,0.0064,0.001,0.003,2171.984,49.22335,1961.0,1655.0,1097.0
16380,24B212933,57.7,84.7,21.44,0.187600001692772,20SS50 650100,20SS50,20SS50,20SS50,L,T,0.21,0.445,0.0089,0.0032,0.017,0.113,0.041,0.057,0.01,0.0322,0.0,0.0022,0.0064,0.001,0.003,2185.07,44.30574,1950.0,1659.0,1079.0
16381,24B212935,61.7,86.7,23.84,0.1875,20SS50 650100,20SS50,20SS50,20SS50,L,T,0.21,0.445,0.0089,0.0032,0.017,0.113,0.041,0.057,0.01,0.0322,0.0,0.0022,0.0064,0.001,0.003,2181.956,44.29858,1943.0,1659.0,1088.0
16387,24B212946,58.8,84.9,20.21,0.187600001692772,20SS50 650100,20SS50,20SS50,20SS50,L,T,0.219,0.436,0.0113,0.0025,0.022,0.114,0.041,0.067,0.011,0.034,0.0,0.0026,0.0072,0.001,0.003,2179.742,44.30008,1922.0,1657.0,1090.0
16388,24B212946,60.8,85.3,22.23,0.187600001692772,20SS50 650100,20SS50,20SS50,20SS50,T,T,0.219,0.436,0.0113,0.0025,0.022,0.114,0.041,0.067,0.011,0.034,0.0,0.0026,0.0072,0.001,0.003,2179.742,44.30008,1922.0,1657.0,1090.0
16389,24B212951,58.6,84.1,23.47,0.1875,20SS50 650100,20SS50,20SS50,20SS50,L,T,0.219,0.436,0.0113,0.0025,0.022,0.114,0.041,0.067,0.011,0.034,0.0,0.0026,0.0072,0.001,0.003,2180.3,44.29892,1943.0,1655.0,1095.0
16390,24B212951,59.3,84.7,18.64,0.1875,20SS50 650100,20SS50,20SS50,20SS50,T,T,0.219,0.436,0.0113,0.0025,0.022,0.114,0.041,0.067,0.011,0.034,0.0,0.0026,0.0072,0.001,0.003,2180.3,44.29892,1943.0,1655.0,1095.0
16392,24B212961,63.4,87.5,18.0,0.100599996745586,20SS50 650100,20SS50,20SS50,20SS55,L,T,0.216,0.452,0.005,0.002,0.02,0.104,0.037,0.04,0.01,0.0354,0.0,0.003,0.007,0.001,0.003,2183.468,39.38173,1941.0,1650.0,1112.0
16393,24B212961,61.7,85.0,18.52,0.100599996745586,20SS50 650100,20SS50,20SS50,20SS55,T,T,0.216,0.452,0.005,0.002,0.02,0.104,0.037,0.04,0.01,0.0354,0.0,0.003,0.007,0.001,0.003,2183.468,39.38173,1941.0,1650.0,1112.0
16804,24B214835,52.7,79.8,26.57,0.183300003409386,20SS50 650100,20SS50,20SS50,20SS50,L,T,0.204,0.427,0.0073,0.0048,0.011,0.079,0.032,0.043,0.008,0.03,0.0,0.0034,0.0089,0.0,0.003,2149.592,44.31022,1898.0,1643.0,1097.0
16805,24B214840,55.3,80.5,25.0,0.183300003409386,20SS50 650100,20SS50,20SS50,20SS50,L,T,0.204,0.427,0.0073,0.0048,0.011,0.079,0.032,0.043,0.008,0.03,0.0,0.0034,0.0089,0.0,0.003,2155.046,44.30234,1907.0,1644.0,1097.0
16823,24B214888,54.7,78.6,26.32,0.1875,20SS50 650100,20SS50,20SS50,20SS50,L,T,0.203,0.448,0.0063,0.0031,0.016,0.087,0.032,0.034,0.008,0.0341,0.0,0.0027,0.0082,0.0,0.003,2120.306,44.32291,1907.0,1641.0,1117.0
16824,24B214888,53.3,76.7,22.82,0.1875,20SS50 650100,20SS50,20SS50,20SS50,T,T,0.203,0.448,0.0063,0.0031,0.016,0.087,0.032,0.034,0.008,0.0341,0.0,0.0027,0.0082,0.0,0.003,2120.306,44.32291,1907.0,1641.0,1117.0
16827,24B214892,56.5,84.4,22.740000000000002,0.1875,20SS50 650100,20SS50,20SS50,20SS50,L,T,0.21,0.427,0.0078,0.001,0.015,0.088,0.031,0.037,0.009,0.025,0.0,0.0031,0.009,0.001,0.003,2143.31,44.31197,1909.0,1648.0,1106.0
17381,24B217007,55.400000000000006,78.30000000000001,22.155,0.183300003409386,20SS50 650100,20SS50,20SS50,20SS50,L,T,0.203,0.452,0.0036,0.0,0.03,0.129,0.044,0.046,0.011,0.036,0.0,0.0032,0.0091,0.001,0.003,2140.088,44.31704,1932.0,1648.0,1110.0
17382,24B217007,55.4,79.8,22.33,0.183300003409386,20SS50 650100,20SS50,20SS50,20SS50,T,T,0.203,0.452,0.0036,0.0,0.03,0.129,0.044,0.046,0.011,0.036,0.0,0.0032,0.0091,0.001,0.003,2140.088,44.31704,1932.0,1648.0,1110.0
17389,24B217024,58.9,85.0,20.64,0.183400005102158,20SS50 650100,20SS50,20SS50,20SS50,L,T,0.217,0.431,0.0075,0.0003,0.024,0.102,0.038,0.041,0.012,0.0344,0.001,0.0027,0.0084,0.001,0.004,2100.344,44.33567,1824.0,1648.0,1119.0
17390,24B217026,57.400000000000006,84.5,23.75,0.183300003409386,20SS50 650100,20SS50,20SS50,20SS50,L,T,0.217,0.461,0.007,0.0014,0.019,0.101,0.037,0.049,0.009,0.0311,0.0,0.0025,0.0096,0.001,0.003,2097.05,44.33885,1871.0,1646.0,1103.0
17391,24B217032,56.8,84.8,24.48,0.183400005102158,20SS50 650100,20SS50,20SS50,20SS50,L,T,0.217,0.461,0.007,0.0014,0.019,0.101,0.037,0.049,0.009,0.0311,0.0,0.0025,0.0096,0.001,0.003,2139.314,44.31941,1830.0,1659.0,1108.0
17392,24B217034,59.3,86.7,21.01,0.183400005102158,20SS50 650100,20SS50,20SS50,20SS50,L,T,0.211,0.449,0.0092,0.0,0.027,0.086,0.035,0.052,0.01,0.0297,0.0,0.0037,0.0071,0.001,0.004,2105.582,49.2615,1828.0,1666.0,1074.0
17393,24B217039,56.3,85.4,22.77,0.183400005102158,20SS50 650100,20SS50,20SS50,20SS50,L,T,0.211,0.449,0.0092,0.0,0.027,0.086,0.035,0.052,0.01,0.0297,0.0,0.0037,0.0071,0.001,0.004,2101.28,44.33485,1819.0,1657.0,1101.0
17394,24B217042,59.1,85.3,25.25,0.183300003409386,20SS50 650100,20SS50,20SS50,20SS50,L,T,0.205,0.449,0.0082,0.0,0.016,0.096,0.036,0.052,0.01,0.0284,0.0,0.0025,0.0072,0.001,0.003,2107.652,44.32596,1833.0,1648.0,1097.0
17395,24B217048,58.1,84.9,22.13,0.183300003409386,20SS50 650100,20SS50,20SS50,20SS50,L,T,0.205,0.449,0.0082,0.0,0.016,0.096,0.036,0.052,0.01,0.0284,0.0,0.0025,0.0072,0.001,0.003,2097.41,44.3286,1823.0,1646.0,1097.0
17396,24B217050,57.7,85.0,21.77,0.183300003409386,20SS50 650100,20SS50,20SS50,20SS50,L,T,0.209,0.457,0.0104,0.0,0.028,0.088,0.034,0.054,0.01,0.0291,0.0,0.0027,0.006,0.001,0.004,2096.546,44.33287,1812.0,1648.0,1101.0
17397,24B217055,57.6,84.4,19.26,0.183300003409386,20SS50 650100,20SS50,20SS50,20SS50,L,T,0.209,0.457,0.0104,0.0,0.028,0.088,0.034,0.054,0.01,0.0291,0.0,0.0027,0.006,0.001,0.004,2093.054,44.33645,1792.0,1655.0,1104.0
17398,24B217059,55.7,82.8,24.57,0.183300003409386,20SS50 650100,20SS50,20SS50,20SS50,L,T,0.211,0.435,0.0054,0.0,0.021,0.105,0.037,0.042,0.01,0.0291,0.0,0.0028,0.0071,0.001,0.003,2104.682,44.33158,1848.0,1639.0,1097.0
17404,24B217081,60.9,87.6,19.95,0.183400005102158,20SS50 650100,20SS50,20SS50,20SS50,L,T,0.217,0.443,0.007,0.0,0.029,0.087,0.037,0.039,0.009,0.0333,0.0,0.0029,0.009,0.002,0.004,2127.362,44.32051,1916.0,1655.0,1085.0
17405,24B217086,57.6,85.0,19.88,0.183400005102158,20SS50 650100,20SS50,20SS50,20SS50,L,T,0.217,0.443,0.007,0.0,0.029,0.087,0.037,0.039,0.009,0.0333,0.0,0.0029,0.009,0.002,0.004,2075.45,44.34002,1815.0,1671.0,1095.0
17427,24B217182,60.55,83.9,20.814999999999998,0.1875,20SS50 650100,20SS50,20SS50,20SS50,L,T,0.216,0.418,0.0071,0.0008,0.018,0.091,0.036,0.048,0.009,0.0303,0.0,0.0041,0.0082,0.001,0.003,2133.914,44.31803,1853.0,1648.0,1104.0
17428,24B217188,58.8,84.6,21.76,0.1875,20SS50 650100,20SS50,20SS50,20SS50,L,T,0.216,0.418,0.0071,0.0008,0.018,0.091,0.036,0.048,0.009,0.0303,0.0,0.0041,0.0082,0.001,0.003,2134.004,44.3154,1855.0,1648.0,1103.0
18451,24B221382,53.75,79.4,25.869999999999997,0.183300003409386,20SS50 650100,20SS50,20SS50,20SS50,L,T,0.208,0.452,0.0073,0.0046,0.016,0.09,0.036,0.04,0.0,0.0277,0.0,0.0033,0.0044,0.001,0.004,2156.576,44.31178,1931.0,1632.0,1104.0
18452,24B221382,56.0,80.8,22.01,0.183300003409386,20SS50 650100,20SS50,20SS50,20SS50,T,T,0.208,0.452,0.0073,0.0046,0.016,0.09,0.036,0.04,0.0,0.0277,0.0,0.0033,0.0044,0.001,0.004,2156.576,44.31178,1931.0,1632.0,1104.0
18453,24B221385,58.6,80.0,22.47,0.183300003409386,20SS50 650100,20SS50,20SS50,20SS50,L,T,0.212,0.442,0.0071,0.0007,0.023,0.085,0.034,0.034,0.0,0.0303,0.0,0.0019,0.0083,0.002,0.003,2155.244,44.31289,1922.0,1628.0,1103.0
18454,24B221390,56.95,83.7,24.375,0.183300003409386,20SS50 650100,20SS50,20SS50,20SS50,L,T,0.212,0.442,0.0071,0.0007,0.023,0.085,0.034,0.034,0.0,0.0303,0.0,0.0019,0.0083,0.002,0.003,2166.026,44.30659,1923.0,1630.0,1101.0
4800,23B166300,60.1,80.1,21.96,0.101599998772144,20SS50 650125,20SS50,20SS50,20SS50,L,T,0.21,0.432,0.0062,0.0045,0.02,0.102,0.048,0.046,0.01,0.0286,0.002,0.0015,0.0093,0.0,0.004,2186.852,34.4626,1931.0,1608.0,1119.0
4805,23B166327,56.9,78.4,25.03,0.101499997079372,20SS50 650125,20SS50,20SS50,20SS50,L,T,0.215,0.439,0.0057,0.0043,0.025,0.1,0.047,0.04,0.009,0.0306,0.002,0.0012,0.0113,0.001,0.004,2170.13,34.47049,1932.0,1607.0,1128.0
5249,23B168176,58.1,77.2,28.71,0.101499997079372,20SS50 650125,20SS50,20SS50,20SS50,L,T,0.213,0.434,0.0046,0.0014,0.033,0.11,0.035,0.045,0.013,0.0352,0.002,0.0027,0.0076,0.001,0.004,2067.152,39.42584,1864.0,1601.0,1131.0
7854,23B177604,54.4,76.7,28.64,0.281100004911423,20SS50 650125,20SS50,20SS50,20SS50,T,T,0.209,0.459,0.0037,0.0005,0.032,0.127,0.04,0.04,0.008,0.0309,0.0,0.0031,0.0089,0.001,0.004,1962.59,49.31301,1772.0,1673.0,1103.0
7855,23B177605,55.0,76.8,28.26,0.28099998831749,20SS50 650125,20SS50,20SS50,20SS50,T,T,0.209,0.459,0.0037,0.0005,0.032,0.127,0.04,0.04,0.008,0.0309,0.0,0.0031,0.0089,0.001,0.004,1969.43,49.31147,1776.0,1648.0,1092.0
7856,23B177609,56.6,78.7,24.95,0.28099998831749,20SS50 650125,20SS50,20SS50,20SS50,T,T,0.22,0.489,0.0074,0.0006,0.026,0.12,0.043,0.042,0.012,0.0375,0.001,0.0029,0.0083,0.001,0.004,1993.046,49.30025,1797.0,1643.0,1108.0
7857,23B177612,56.7,80.2,24.34,0.28099998831749,20SS50 650125,20SS50,20SS50,20SS50,T,T,0.22,0.489,0.0074,0.0006,0.026,0.12,0.043,0.042,0.012,0.0375,0.001,0.0029,0.0083,0.001,0.004,1994.936,49.30726,1803.0,1650.0,1117.0
7858,23B177613,55.6,79.4,26.24,0.281100004911423,20SS50 650125,20SS50,20SS50,20SS50,L,T,0.215,0.452,0.0047,0.0008,0.022,0.12,0.036,0.04,0.008,0.0326,0.002,0.0021,0.0086,0.0,0.004,2009.336,49.30222,1801.0,1655.0,1121.0
7859,23B177613,55.2,78.6,26.14,0.281100004911423,20SS50 650125,20SS50,20SS50,20SS50,T,T,0.215,0.452,0.0047,0.0008,0.022,0.12,0.036,0.04,0.008,0.0326,0.002,0.0021,0.0086,0.0,0.004,2009.336,49.30222,1801.0,1655.0,1121.0
8280,23B179144,56.3,80.5,27.27,0.281100004911423,20SS50 650125,20SS50,20SS50,20SS50,L,T,0.217,0.449,0.0088,0.0006,0.031,0.115,0.04,0.051,0.01,0.0359,0.0,0.0023,0.0094,0.001,0.005,2047.496,49.2765,1787.0,1646.0,1110.0
8281,23B179144,56.7,80.3,28.98,0.281100004911423,20SS50 650125,20SS50,20SS50,20SS50,T,T,0.217,0.449,0.0088,0.0006,0.031,0.115,0.04,0.051,0.01,0.0359,0.0,0.0023,0.0094,0.001,0.005,2047.496,49.2765,1787.0,1646.0,1110.0
8282,23B179148,65.4,87.9,32.42,0.281100004911423,20SS50 650125,20SS50,20SS50,20SS50,T,T,0.196,0.434,0.0106,0.0002,0.039,0.126,0.042,0.057,0.013,0.0361,0.001,0.002,0.0116,0.001,0.004,2044.166,49.27624,1787.0,1644.0,1119.0
8283,23B179151,55.1,77.7,28.21,0.28099998831749,20SS50 650125,20SS50,20SS50,20SS50,T,T,0.196,0.434,0.0106,0.0002,0.039,0.126,0.042,0.057,0.013,0.0361,0.001,0.002,0.0116,0.001,0.004,2029.694,49.28507,1779.0,1644.0,1115.0
8284,23B179154,55.9,77.5,28.68,0.281100004911423,20SS50 650125,20SS50,20SS50,20SS50,T,T,0.207,0.459,0.0062,0.0,0.048,0.108,0.042,0.06,0.009,0.0286,0.0,0.0026,0.0116,0.001,0.005,2024.33,49.28546,1787.0,1655.0,1126.0
8285,23B179156,55.2,76.7,27.48,0.281100004911423,20SS50 650125,20SS50,20SS50,20SS50,T,T,0.207,0.459,0.0062,0.0,0.048,0.108,0.042,0.06,0.009,0.0286,0.0,0.0026,0.0116,0.001,0.005,2028.596,49.28255,1781.0,1652.0,1126.0
8286,23B179159,55.1,77.3,28.47,0.281100004911423,20SS50 650125,20SS50,20SS50,20SS50,T,T,0.214,0.423,0.0082,0.0031,0.024,0.112,0.04,0.043,0.014,0.0266,0.003,0.0023,0.0097,0.0,0.005,2045.318,49.28024,1792.0,1646.0,1124.0
8287,23B179163,55.8,78.5,24.57,0.281100004911423,20SS50 650125,20SS50,20SS50,20SS50,T,T,0.214,0.423,0.0082,0.0031,0.024,0.112,0.04,0.043,0.014,0.0266,0.003,0.0023,0.0097,0.0,0.005,2037.29,49.28275,1787.0,1646.0,1119.0
8288,23B179169,53.5,76.65,27.71,0.281100004911423,20SS50 650125,20SS50,20SS50,20SS50,T,T,0.217,0.456,0.008,0.0035,0.024,0.104,0.04,0.052,0.009,0.029,0.001,0.0023,0.0093,0.001,0.005,2033.96,49.28702,1787.0,1650.0,1119.0
8289,23B179173,54.4,76.0,28.56,0.281100004911423,20SS50 650125,20SS50,20SS50,20SS50,T,T,0.214,0.434,0.0095,0.0034,0.038,0.117,0.041,0.056,0.014,0.0331,0.003,0.0022,0.0082,0.001,0.004,2048.882,49.2801,1792.0,1644.0,1117.0
8290,23B179176,55.1,76.6,29.37,0.281100004911423,20SS50 650125,20SS50,20SS50,20SS50,T,T,0.214,0.434,0.0095,0.0034,0.038,0.117,0.041,0.056,0.014,0.0331,0.003,0.0022,0.0082,0.001,0.004,2036.138,49.2821,1787.0,1646.0,1126.0
8291,23B179180,54.9,76.8,25.92,0.281100004911423,20SS50 650125,20SS50,20SS50,20SS50,T,T,0.204,0.461,0.007,0.0031,0.033,0.119,0.042,0.062,0.01,0.034,0.001,0.0024,0.0112,0.001,0.005,2041.628,49.27981,1794.0,1644.0,1117.0
8292,23B179183,53.3,74.0,26.45,0.281100004911423,20SS50 650125,20SS50,20SS50,20SS50,T,T,0.204,0.461,0.007,0.0031,0.033,0.119,0.042,0.062,0.01,0.034,0.001,0.0024,0.0112,0.001,0.005,2036.03,49.27979,1783.0,1648.0,1117.0
8293,23B179186,55.0,77.0,26.62,0.281100004911423,20SS50 650125,20SS50,20SS50,20SS50,T,T,0.206,0.44,0.0069,0.0033,0.022,0.126,0.041,0.064,0.008,0.0273,0.0,0.0025,0.0084,0.0,0.005,2024.78,49.28605,1776.0,1653.0,1119.0
8294,23B179189,54.9,77.3,26.84,0.281100004911423,20SS50 650125,20SS50,20SS50,20SS50,T,T,0.206,0.44,0.0069,0.0033,0.022,0.126,0.041,0.064,0.008,0.0273,0.0,0.0025,0.0084,0.0,0.005,2037.254,49.28362,1788.0,1648.0,1119.0
8295,23B179193,54.8,78.1,25.37,0.281100004911423,20SS50 650125,20SS50,20SS50,20SS50,T,T,0.203,0.436,0.0048,0.0022,0.034,0.124,0.041,0.053,0.008,0.0357,0.0,0.0024,0.0099,0.001,0.004,2026.076,49.28427,1801.0,1639.0,1113.0
8296,23B179196,54.8,77.1,28.38,0.281100004911423,20SS50 650125,20SS50,20SS50,20SS50,T,T,0.203,0.436,0.0048,0.0022,0.034,0.124,0.041,0.053,0.008,0.0357,0.0,0.0024,0.0099,0.001,0.004,1979.222,49.29904,1783.0,1639.0,1108.0
8297,23B179199,57.8,81.5,25.92,0.28099998831749,20SS50 650125,20SS50,20SS50,20SS50,T,T,0.217,0.465,0.0053,0.0013,0.034,0.12,0.04,0.056,0.007,0.0297,0.0,0.0025,0.0137,0.001,0.005,1987.376,49.29577,1788.0,1641.0,1113.0
8298,23B179202,57.3,81.5,24.81,0.281100004911423,20SS50 650125,20SS50,20SS50,20SS50,T,T,0.217,0.465,0.0053,0.0013,0.034,0.12,0.04,0.056,0.007,0.0297,0.0,0.0025,0.0137,0.001,0.005,2104.502,49.2627,1801.0,1643.0,1128.0
8301,23B179211,53.3,75.2,29.17,0.281100004911423,20SS50 650125,20SS50,20SS50,20SS50,T,T,0.204,0.459,0.0079,0.0035,0.021,0.131,0.046,0.066,0.011,0.0318,0.001,0.0026,0.0095,0.0,0.004,2032.736,49.28754,1803.0,1657.0,1128.0
8302,23B179214,52.6,74.6,23.88,0.281100004911423,20SS50 650125,20SS50,20SS50,20SS50,T,T,0.204,0.459,0.0079,0.0035,0.021,0.131,0.046,0.066,0.011,0.0318,0.001,0.0026,0.0095,0.0,0.004,2035.076,49.28186,1801.0,1652.0,1126.0
8303,23B179217,53.8,75.7,26.55,0.281100004911423,20SS50 650125,20SS50,20SS50,20SS50,T,T,0.21,0.453,0.005,0.0039,0.018,0.11,0.042,0.06,0.008,0.0302,0.0,0.0027,0.0093,0.001,0.005,2053.634,49.27624,1806.0,1648.0,1126.0
8304,23B179220,53.3,75.8,27.04,0.281100004911423,20SS50 650125,20SS50,20SS50,20SS50,T,T,0.21,0.453,0.005,0.0039,0.018,0.11,0.042,0.06,0.008,0.0302,0.0,0.0027,0.0093,0.001,0.005,2079.41,49.26575,1814.0,1650.0,1121.0
8305,23B179223,55.4,79.6,29.29,0.281100004911423,20SS50 650125,20SS50,20SS50,20SS50,T,T,0.214,0.447,0.0066,0.0014,0.026,0.118,0.043,0.069,0.008,0.0296,0.0,0.0026,0.0089,0.001,0.004,2078.222,49.26062,1817.0,1650.0,1117.0
8306,23B179226,55.7,79.4,28.53,0.28099998831749,20SS50 650125,20SS50,20SS50,20SS50,T,T,0.214,0.447,0.0066,0.0014,0.026,0.118,0.043,0.069,0.008,0.0296,0.0,0.0026,0.0089,0.001,0.004,2065.946,49.27132,1817.0,1653.0,1122.0
8307,23B179229,55.0,77.7,29.25,0.281100004911423,20SS50 650125,20SS50,20SS50,20SS50,T,T,0.216,0.463,0.0041,0.0009,0.03,0.116,0.047,0.036,0.009,0.0299,0.0,0.0018,0.0101,0.001,0.005,2056.946,49.27335,1814.0,1657.0,1124.0
8308,23B179230,57.9,80.2,25.08,0.281100004911423,20SS50 650125,20SS50,20SS50,20SS50,T,T,0.216,0.463,0.0041,0.0009,0.03,0.116,0.047,0.036,0.009,0.0299,0.0,0.0018,0.0101,0.001,0.005,2056.982,49.27496,1814.0,1657.0,1122.0
8309,23B179233,60.2,80.2,23.97,0.28099998831749,20SS50 650125,20SS50,20SS50,20SS50,T,T,0.216,0.463,0.0041,0.0009,0.03,0.116,0.047,0.036,0.009,0.0299,0.0,0.0018,0.0101,0.001,0.005,2068.07,49.27041,1814.0,1657.0,1124.0
8310,23B179236,53.1,75.6,30.29,0.281100004911423,20SS50 650125,20SS50,20SS50,20SS50,T,T,0.214,0.427,0.0041,0.0015,0.018,0.11,0.04,0.045,0.007,0.0302,0.0,0.0025,0.0096,0.0,0.005,2109.596,49.2467,1810.0,1648.0,1126.0
8311,23B179239,53.1,75.4,25.58,0.281100004911423,20SS50 650125,20SS50,20SS50,20SS50,T,T,0.214,0.427,0.0041,0.0015,0.018,0.11,0.04,0.045,0.007,0.0302,0.0,0.0025,0.0096,0.0,0.005,1980.968,54.23743,1758.0,1650.0,1115.0
8312,23B179242,55.8,77.8,28.63,0.281100004911423,20SS50 650125,20SS50,20SS50,20SS50,T,T,0.204,0.448,0.0048,0.0061,0.032,0.105,0.04,0.052,0.006,0.0399,0.0,0.003,0.0121,0.001,0.004,2051.996,54.19284,1796.0,1657.0,1126.0
8346,23B179365,54.1,75.5,29.56,0.281100004911423,20SS50 650125,20SS50,20SS50,20SS50,T,T,0.216,0.439,0.0039,0.0019,0.029,0.106,0.043,0.036,0.012,0.0308,0.0,0.0027,0.0102,0.001,0.005,2097.032,49.24374,1796.0,1652.0,1117.0
8347,23B179368,54.2,76.7,31.12,0.28099998831749,20SS50 650125,20SS50,20SS50,20SS50,T,T,0.205,0.471,0.0038,0.0039,0.014,0.107,0.042,0.048,0.007,0.0324,0.0,0.0025,0.009,0.001,0.005,2106.752,49.25169,1792.0,1664.0,1126.0
9082,23B182794,57.6,79.3,23.26,0.288100004196167,20SS50 650125,20SS50,20SS50,20SS50,T,T,0.2,0.473,0.0093,0.0037,0.02,0.097,0.041,0.05,0.009,0.0334,0.003,0.0028,0.0085,0.001,0.005,2123.636,49.23642,1871.0,1643.0,1128.0
9083,23B182797,59.3,81.3,23.14,0.288100004196167,20SS50 650125,20SS50,20SS50,20SS50,T,T,0.2,0.473,0.0093,0.0037,0.02,0.097,0.041,0.05,0.009,0.0334,0.003,0.0028,0.0085,0.001,0.005,2165.576,49.23378,1891.0,1659.0,1122.0
9084,23B182800,62.5,84.2,21.03,0.288100004196167,20SS50 650125,20SS50,20SS50,20SS50,T,T,0.216,0.453,0.0091,0.0013,0.024,0.112,0.046,0.052,0.011,0.0342,0.001,0.0007,0.0082,0.001,0.005,2109.542,49.25188,1877.0,1652.0,1117.0
9085,23B182803,60.9,84.0,22.28,0.288100004196167,20SS50 650125,20SS50,20SS50,20SS50,T,T,0.216,0.453,0.0091,0.0013,0.024,0.112,0.046,0.052,0.011,0.0342,0.001,0.0007,0.0082,0.001,0.005,2074.532,49.26253,1855.0,1646.0,1130.0
9086,23B182806,60.7,83.0,22.51,0.281100004911423,20SS50 650125,20SS50,20SS50,20SS50,T,T,0.208,0.447,0.0079,0.0026,0.02,0.11,0.043,0.042,0.011,0.0296,0.001,0.0024,0.009,0.001,0.005,2147.27,49.23069,1862.0,1655.0,1124.0
9087,23B182809,58.0,80.5,23.35,0.281100004911423,20SS50 650125,20SS50,20SS50,20SS50,T,T,0.208,0.447,0.0079,0.0026,0.02,0.11,0.043,0.042,0.011,0.0296,0.001,0.0024,0.009,0.001,0.005,2115.788,49.24315,1855.0,1652.0,1122.0
9088,23B182812,58.7,82.2,23.67,0.281100004911423,20SS50 650125,20SS50,20SS50,20SS50,T,T,0.215,0.456,0.0084,0.0029,0.016,0.093,0.039,0.044,0.007,0.0276,0.001,0.0026,0.0115,0.001,0.004,2113.97,49.24702,1864.0,1646.0,1128.0
9089,23B182815,60.1,82.8,24.42,0.281100004911423,20SS50 650125,20SS50,20SS50,20SS50,T,T,0.215,0.456,0.0084,0.0029,0.016,0.093,0.039,0.044,0.007,0.0276,0.001,0.0026,0.0115,0.001,0.004,2120.738,49.24549,1860.0,1657.0,1128.0
9090,23B182818,59.7,82.8,19.99,0.281100004911423,20SS50 650125,20SS50,20SS50,20SS50,T,T,0.202,0.41,0.0066,0.0031,0.017,0.11,0.042,0.045,0.011,0.0254,0.002,0.0032,0.0087,0.001,0.005,2136.866,49.24087,1873.0,1659.0,1121.0
18020,24B219966,51.8,73.4,30.73,0.130500003695488,20SS50 650125,20SS50,20SS50,20SS50,L,T,0.208,0.438,0.0101,0.002,0.018,0.085,0.035,0.056,0.0,0.0298,0.0,0.0034,0.0074,0.001,0.002,2098.256,44.33107,1877.0,1644.0,1126.0
18021,24B219966,55.5,78.3,20.83,0.130500003695488,20SS50 650125,20SS50,20SS50,20SS50,T,T,0.208,0.438,0.0101,0.002,0.018,0.085,0.035,0.056,0.0,0.0298,0.0,0.0034,0.0074,0.001,0.002,2098.256,44.33107,1877.0,1644.0,1126.0
18455,24B221393,54.7,80.5,26.43,0.183300003409386,20SS50 650125,20SS50,20SS50,20SS50,L,T,0.21,0.45,0.0076,0.0022,0.015,0.086,0.034,0.038,0.0,0.029,0.0,0.0025,0.0008,0.001,0.003,2157.566,44.31056,1932.0,1626.0,1119.0
18456,24B221398,55.3,81.2,22.59,0.183300003409386,20SS50 650125,20SS50,20SS50,20SS50,L,T,0.21,0.45,0.0076,0.0022,0.015,0.086,0.034,0.038,0.0,0.029,0.0,0.0025,0.0008,0.001,0.003,2155.496,44.31158,1932.0,1625.0,1121.0
18457,24B221402,55.6,83.6,24.91,0.183300003409386,20SS50 650125,20SS50,20SS50,20SS50,L,T,0.214,0.46,0.0069,0.0014,0.021,0.093,0.034,0.035,0.0,0.027,0.0,0.004,0.0118,0.001,0.003,2152.868,44.30873,1922.0,1632.0,1130.0
18458,24B221407,58.7,85.6,23.62,0.183300003409386,20SS50 650125,20SS50,20SS50,20SS50,L,T,0.214,0.46,0.0069,0.0014,0.021,0.093,0.034,0.035,0.0,0.027,0.0,0.004,0.0118,0.001,0.003,2158.808,44.30669,1929.0,1648.0,1130.0
18528,24B221631,59.7,82.1,25.05,0.187600001692772,20SS50 650125,20SS50,20SS50,20SS50,L,T,0.218,0.413,0.0069,0.0033,0.012,0.086,0.036,0.034,0.0,0.0313,0.002,0.003,0.0055,0.001,0.003,2074.19,49.25945,1889.0,1653.0,1115.0
18635,24B222023,63.8,84.7,27.67,0.183300003409386,20SS50 650125,20SS50,20SS50,20SS50,L,T,0.21,0.441,0.0089,0.0,0.028,0.133,0.053,0.055,0.0,0.0381,0.0,0.0023,0.0115,0.001,0.007,2006.888,44.37068,1824.0,1648.0,1124.0
18636,24B222028,62.2,83.5,23.48,0.183300003409386,20SS50 650125,20SS50,20SS50,20SS50,L,T,0.21,0.441,0.0089,0.0,0.028,0.133,0.053,0.055,0.0,0.0381,0.0,0.0023,0.0115,0.001,0.007,2067.566,44.34714,1857.0,1655.0,1126.0
18637,24B222030,63.7,84.0,27.59,0.183300003409386,20SS50 650125,20SS50,20SS50,20SS50,L,T,0.21,0.47,0.0168,0.0,0.037,0.131,0.049,0.087,0.0,0.0353,0.001,0.0019,0.007,0.001,0.005,2105.276,49.25287,1853.0,1657.0,1128.0
18638,24B222036,63.2,83.1,23.73,0.183300003409386,20SS50 650125,20SS50,20SS50,20SS50,L,T,0.21,0.47,0.0168,0.0,0.037,0.131,0.049,0.087,0.0,0.0353,0.001,0.0019,0.007,0.001,0.005,2073.11,44.34016,1864.0,1648.0,1115.0
18639,24B222039,61.1,83.4,24.5,0.187600001692772,20SS50 650125,20SS50,20SS50,20SS50,L,T,0.201,0.47,0.007,0.0,0.025,0.132,0.052,0.054,0.0,0.0274,0.001,0.0027,0.0128,0.001,0.005,2113.574,44.32524,1893.0,1657.0,1124.0
18640,24B222044,54.5,73.4,26.51,0.187600001692772,20SS50 650125,20SS50,20SS50,20SS50,L,T,0.201,0.47,0.007,0.0,0.025,0.132,0.052,0.054,0.0,0.0274,0.001,0.0027,0.0128,0.001,0.005,2142.158,44.313,1931.0,1659.0,1128.0
18641,24B222047,59.0,80.4,24.48,0.183400005102158,20SS50 650125,20SS50,20SS50,20SS50,L,T,0.211,0.459,0.0145,0.001,0.021,0.113,0.042,0.055,0.0,0.0333,0.0,0.0024,0.0086,0.001,0.003,2169.608,44.30296,1909.0,1657.0,1126.0
18642,24B222052,58.9,79.1,26.66,0.183400005102158,20SS50 650125,20SS50,20SS50,20SS50,L,T,0.211,0.459,0.0145,0.001,0.021,0.113,0.042,0.055,0.0,0.0333,0.0,0.0024,0.0086,0.001,0.003,2153.03,44.30915,1920.0,1677.0,1162.0
18643,24B222055,52.2,78.9,22.38,0.183300003409386,20SS50 650125,20SS50,20SS50,20SS50,L,T,0.219,0.432,0.0063,0.0019,0.014,0.118,0.043,0.042,0.0,0.0271,0.001,0.0027,0.0083,0.001,0.004,2154.236,44.30287,1925.0,1644.0,1124.0
18644,24B222061,63.8,89.0,20.99,0.127000004053116,20SS50 650125,20SS50,20SS50,20SS50,L,T,0.219,0.432,0.0063,0.0019,0.014,0.118,0.043,0.042,0.0,0.0271,0.001,0.0027,0.0083,0.001,0.004,2167.808,44.30861,1940.0,1650.0,1144.0
18645,24B222063,62.6,86.7,17.75,0.127000004053116,20SS50 650125,20SS50,20SS50,20SS50,L,T,0.218,0.452,0.0091,0.0017,0.017,0.11,0.04,0.05,0.0,0.0342,0.001,0.002,0.0089,0.001,0.003,2168.006,44.30444,1932.0,1648.0,1131.0
18649,24B222075,58.5,81.2,25.07,0.178100004792213,20SS50 650125,20SS50,20SS50,20SS50,L,T,0.217,0.463,0.0104,0.0011,0.024,0.112,0.042,0.054,0.0,0.0369,0.0,0.0025,0.0085,0.002,0.004,2160.914,49.22879,1920.0,1682.0,1124.0
18650,24B222076,59.5,84.3,21.81,0.178100004792213,20SS50 650125,20SS50,20SS50,20SS50,L,T,0.209,0.488,0.0079,0.0032,0.011,0.111,0.042,0.045,0.0,0.0326,0.0,0.0028,0.0086,0.001,0.003,2152.634,49.23171,1923.0,1679.0,1126.0
18666,24B222150,57.1,79.9,25.58,0.218799993395805,20SS50 650125,20SS50,20SS50,20SS50,L,T,0.21,0.449,0.0058,0.0018,0.025,0.106,0.04,0.038,0.0,0.0346,0.0,0.0025,0.0115,0.002,0.003,2083.478,49.26248,1891.0,1639.0,1119.0
18667,24B222156,59.8,80.1,21.45,0.218899995088577,20SS50 650125,20SS50,20SS50,20SS50,L,T,0.21,0.449,0.0058,0.0018,0.025,0.106,0.04,0.038,0.0,0.0346,0.0,0.0025,0.0115,0.002,0.003,2086.952,49.26249,1871.0,1677.0,1162.0
18668,24B222159,59.35,79.85,26.225,0.218799993395805,20SS50 650125,20SS50,20SS50,20SS50,L,T,0.207,0.461,0.0107,0.0017,0.025,0.097,0.039,0.051,0.0,0.0357,0.0,0.0024,0.0106,0.002,0.003,2114.024,49.24865,1842.0,1648.0,1121.0
18669,24B222167,58.9,79.9,23.62,0.187399998307228,20SS50 650125,20SS50,20SS50,20SS50,L,T,0.205,0.416,0.0067,0.0009,0.014,0.107,0.041,0.034,0.0,0.0341,0.0,0.0024,0.0073,0.001,0.003,2115.482,44.32843,1904.0,1643.0,1119.0
18670,24B222172,56.5,76.8,23.97,0.1875,20SS50 650125,20SS50,20SS50,20SS50,L,T,0.205,0.416,0.0067,0.0009,0.014,0.107,0.041,0.034,0.0,0.0341,0.0,0.0024,0.0073,0.001,0.003,2118.416,44.32603,1922.0,1655.0,1126.0
18671,24B222176,59.2,79.9,24.0,0.1875,20SS50 650125,20SS50,20SS50,20SS50,L,T,0.204,0.449,0.0071,0.002,0.014,0.092,0.037,0.047,0.0,0.0314,0.0,0.0028,0.0081,0.001,0.003,2128.028,39.39738,1947.0,1655.0,1124.0
18672,24B222181,56.7,77.6,25.67,0.1875,20SS50 650125,20SS50,20SS50,20SS50,L,T,0.204,0.449,0.0071,0.002,0.014,0.092,0.037,0.047,0.0,0.0314,0.0,0.0028,0.0081,0.001,0.003,2121.17,39.40737,1934.0,1646.0,1121.0
18673,24B222184,56.4,77.6,20.65,0.1875,20SS50 650125,20SS50,20SS50,20SS50,L,T,0.209,0.423,0.0089,0.0023,0.015,0.116,0.045,0.038,0.0,0.0251,0.0,0.0024,0.0092,0.001,0.003,2124.536,39.39805,1925.0,1657.0,1122.0
18674,24B222190,58.8,80.9,25.04,0.1875,20SS50 650125,20SS50,20SS50,20SS50,L,T,0.209,0.423,0.0089,0.0023,0.015,0.116,0.045,0.038,0.0,0.0251,0.0,0.0024,0.0092,0.001,0.003,2118.038,39.39952,1925.0,1657.0,1128.0
18675,24B222193,58.8,78.5,24.25,0.1875,20SS50 650125,20SS50,20SS50,20SS50,L,T,0.203,0.432,0.0105,0.0007,0.027,0.106,0.04,0.049,0.0,0.0338,0.0,0.0024,0.0097,0.002,0.003,2129.432,39.39473,1920.0,1648.0,1121.0
18676,24B222198,55.8,76.8,23.54,0.187600001692772,20SS50 650125,20SS50,20SS50,20SS50,L,T,0.203,0.432,0.0105,0.0007,0.027,0.106,0.04,0.049,0.0,0.0338,0.0,0.0024,0.0097,0.002,0.003,2129.738,39.39516,1902.0,1657.0,1130.0
18677,24B222201,58.9,78.2,25.49,0.187600001692772,20SS50 650125,20SS50,20SS50,20SS50,L,T,0.2,0.43,0.0063,0.0043,0.011,0.109,0.046,0.03,0.0,0.0391,0.001,0.0027,0.013,0.001,0.003,2125.058,59.08013,1877.0,1648.0,1128.0
18678,24B222201,58.3,76.2,22.21,0.187600001692772,20SS50 650125,20SS50,20SS50,20SS50,T,T,0.2,0.43,0.0063,0.0043,0.011,0.109,0.046,0.03,0.0,0.0391,0.001,0.0027,0.013,0.001,0.003,2125.058,59.08013,1877.0,1648.0,1128.0
18679,24B222207,58.8,79.6,27.32,0.1875,20SS50 650125,20SS50,20SS50,20SS50,L,T,0.2,0.43,0.0063,0.0043,0.011,0.109,0.046,0.03,0.0,0.0391,0.001,0.0027,0.013,0.001,0.003,2022.116,44.36025,1857.0,1648.0,1126.0
18680,24B222207,58.9,79.3,25.47,0.1875,20SS50 650125,20SS50,20SS50,20SS50,T,T,0.2,0.43,0.0063,0.0043,0.011,0.109,0.046,0.03,0.0,0.0391,0.001,0.0027,0.013,0.001,0.003,2022.116,44.36025,1857.0,1648.0,1126.0
18681,24B222210,58.1,81.4,24.34,0.1875,20SS50 650125,20SS50,20SS50,20SS50,L,T,0.22,0.43,0.0114,0.0025,0.019,0.102,0.044,0.061,0.0,0.0227,0.0,0.0024,0.0086,0.001,0.003,2012.882,44.3758,1826.0,1661.0,1126.0
18682,24B222210,59.9,80.1,22.07,0.1875,20SS50 650125,20SS50,20SS50,20SS50,T,T,0.22,0.43,0.0114,0.0025,0.019,0.102,0.044,0.061,0.0,0.0227,0.0,0.0024,0.0086,0.001,0.003,2012.882,44.3758,1826.0,1661.0,1126.0
18685,24B222215,59.0,80.7,23.32,0.183400005102158,20SS50 650125,20SS50,20SS50,20SS50,L,T,0.22,0.43,0.0114,0.0025,0.019,0.102,0.044,0.061,0.0,0.0227,0.0,0.0024,0.0086,0.001,0.003,2135.408,39.398,1891.0,1648.0,1121.0
18686,24B222215,59.3,80.2,19.91,0.183400005102158,20SS50 650125,20SS50,20SS50,20SS50,T,T,0.22,0.43,0.0114,0.0025,0.019,0.102,0.044,0.061,0.0,0.0227,0.0,0.0024,0.0086,0.001,0.003,2135.408,39.398,1891.0,1648.0,1121.0
18698,24B222236,60.2,81.3,25.34,0.194999992847443,20SS50 650125,20SS50,20SS50,20SS50,L,T,0.215,0.494,0.0068,0.0017,0.014,0.116,0.046,0.051,0.0,0.0314,0.0,0.0027,0.0077,0.001,0.003,2051.96,34.51234,1844.0,1657.0,1106.0
18718,24B222264,61.5,82.2,24.26,0.178100004792213,20SS50 650125,20SS50,21MS09,20SS50,L,T,0.218,0.433,0.0092,0.0015,0.026,0.099,0.038,0.035,0.0,0.0287,0.0,0.0024,0.0099,0.001,0.003,2087.06,44.31081,1887.0,1659.0,1139.0
18719,24B222265,58.8,79.7,22.05,0.178100004792213,20SS50 650125,20SS50,21MS09,20SS50,L,T,0.218,0.433,0.0092,0.0015,0.026,0.099,0.038,0.035,0.0,0.0287,0.0,0.0024,0.0099,0.001,0.003,2079.122,44.31054,1898.0,1655.0,1135.0
18720,24B222270,60.05,76.15,27.384999999999998,0.178100004792213,20SS50 650125,20SS50,20SS50,20SS50,L,T,0.218,0.433,0.0092,0.0015,0.026,0.099,0.038,0.035,0.0,0.0287,0.0,0.0024,0.0099,0.001,0.003,2162.66,44.31001,1927.0,1659.0,1112.0
18721,24B222273,59.9,80.6,25.09,0.183400005102158,20SS50 650125,20SS50,20SS50,20SS50,L,T,0.216,0.447,0.0085,0.0028,0.019,0.108,0.042,0.047,0.0,0.0332,0.0,0.0025,0.0059,0.001,0.003,2152.04,44.31263,1931.0,1659.0,1122.0
18722,24B222278,59.7,81.1,23.85,0.183400005102158,20SS50 650125,20SS50,20SS50,20SS50,L,T,0.216,0.447,0.0085,0.0028,0.019,0.108,0.042,0.047,0.0,0.0332,0.0,0.0025,0.0059,0.001,0.003,2148.89,44.31083,1927.0,1659.0,1119.0
18723,24B222281,60.2,83.0,24.0,0.183300003409386,20SS50 650125,20SS50,20SS50,20SS50,L,T,0.218,0.445,0.0096,0.0004,0.031,0.107,0.042,0.043,0.0,0.0285,0.0,0.0019,0.0099,0.001,0.003,2130.35,44.31728,1920.0,1659.0,1122.0
18724,24B222286,60.95,82.6,18.735,0.183400005102158,20SS50 650125,20SS50,20SS50,20SS50,L,T,0.218,0.445,0.0096,0.0004,0.031,0.107,0.042,0.043,0.0,0.0285,0.0,0.0019,0.0099,0.001,0.003,2157.476,44.30731,1940.0,1659.0,1126.0
18725,24B222289,62.6,86.1,21.09,0.183400005102158,20SS50 650125,20SS50,20SS50,20SS50,L,T,0.219,0.49,0.0066,0.0025,0.018,0.101,0.037,0.04,0.0,0.037,0.0,0.0028,0.0103,0.001,0.003,2164.28,44.30572,1936.0,1659.0,1126.0
18728,24B222301,57.5,78.0,29.02,0.194999992847443,20SS50 650125,20SS50,20SS50,20SS50,L,T,0.212,0.425,0.0071,0.0004,0.024,0.098,0.035,0.04,0.0,0.0382,0.0,0.0029,0.0089,0.002,0.003,2091.632,44.33913,1891.0,1659.0,1130.0
