Repository: PNell/TrialTest3

File: Data/StreamlitData032524.csv (part 45 of 96)
,coil_no,YieldStrength,TensileStrength,TotalElongation,coil_thickness,steel_design_description,grade,grade_head,grade_tail,sample_direction,sample_location,c_amount,mn_amount,p_amount,s_amount,si_amount,cu_amount,ni_amount,cr_amount,mo_amount,al_amount,nb_amount,ca_amount,n_amount,ti_amount,v_amount,TF1_EXIT_AVG_BODY,TBC_thickness,TEMP_FM_ENTRY_AVG,TEMP_FM_EXIT_AVG,TEMP_COILING_AVG
18731,24B222309,60.5,82.4,26.32,0.218899995088577,20SS50 650125,20SS50,20SS50,20SS50,L,T,0.213,0.46,0.0072,0.0015,0.022,0.104,0.04,0.039,0.0,0.0369,0.0,0.0035,0.0089,0.002,0.003,2148.89,49.22868,1918.0,1657.0,1117.0
18732,24B222309,61.7,82.0,28.89,0.218899995088577,20SS50 650125,20SS50,20SS50,20SS50,T,T,0.213,0.46,0.0072,0.0015,0.022,0.104,0.04,0.039,0.0,0.0369,0.0,0.0035,0.0089,0.002,0.003,2148.89,49.22868,1918.0,1657.0,1117.0
18733,24B222311,66.4,91.3,20.77,0.218899995088577,20SS50 650125,20SS50,20SS50,21MS09,L,T,0.213,0.46,0.0072,0.0015,0.022,0.104,0.04,0.039,0.0,0.0369,0.0,0.0035,0.0089,0.002,0.003,2126.912,49.23587,1914.0,1659.0,1121.0
18734,24B222311,63.8,89.4,21.87,0.218899995088577,20SS50 650125,20SS50,20SS50,21MS09,T,T,0.213,0.46,0.0072,0.0015,0.022,0.104,0.04,0.039,0.0,0.0369,0.0,0.0035,0.0089,0.002,0.003,2126.912,49.23587,1914.0,1659.0,1121.0
19142,24B224093,55.9,81.4,27.31,0.178100004792213,20SS50 650125,20SS50,20SS55,20SS50,L,T,0.21,0.445,0.0166,0.001,0.018,0.095,0.036,0.049,0.0,0.0305,0.0,0.0022,0.0089,0.001,0.002,2137.838,44.30808,1938.0,1652.0,1126.0
538,23B151227,55.7,77.0,25.97,0.100000001490116,20SS50 650150,20SS50,20SS50,20SS50,L,T,0.206,0.427,0.0076,0.0029,0.023,0.102,0.041,0.102,0.007,0.03,0.001,0.0014,0.0096,0.0,0.003,2173.064,39.38191,1918.0,1601.0,1131.0
539,23B151230,53.7,76.3,27.12,0.100000001490116,20SS50 650150,20SS50,20SS50,20SS50,L,T,0.206,0.427,0.0076,0.0029,0.023,0.102,0.041,0.102,0.007,0.03,0.001,0.0014,0.0096,0.0,0.003,2177.312,39.38187,1911.0,1605.0,1146.0
540,23B151233,56.5,77.1,24.92,0.100000001490116,20SS50 650150,20SS50,20SS50,20SS50,L,T,0.203,0.458,0.0061,0.0045,0.023,0.092,0.037,0.052,0.01,0.0309,0.0,0.0026,0.0088,0.001,0.004,2149.07,39.39159,1909.0,1605.0,1137.0
541,23B151236,55.0,75.6,25.5,0.100100003182888,20SS50 650150,20SS50,20SS50,20SS50,L,T,0.203,0.458,0.0061,0.0045,0.023,0.092,0.037,0.052,0.01,0.0309,0.0,0.0026,0.0088,0.001,0.004,2152.526,39.38859,1904.0,1605.0,1139.0
542,23B151240,56.0,77.3,24.99,0.100000001490116,20SS50 650150,20SS50,20SS50,20SS50,L,T,0.202,0.427,0.0077,0.0043,0.022,0.107,0.04,0.063,0.007,0.0305,0.001,0.0019,0.0101,0.0,0.004,2158.502,39.38727,1911.0,1605.0,1126.0
544,23B151248,52.7,75.0,26.61,0.100000001490116,20SS50 650150,20SS50,20SS50,20SS50,L,T,0.205,0.46,0.0051,0.0022,0.026,0.093,0.037,0.048,0.01,0.0234,0.0,0.0022,0.0052,0.0,0.004,2176.124,39.37586,1913.0,1607.0,1139.0
545,23B151251,54.4,74.8,26.94,0.100000001490116,20SS50 650150,20SS50,20SS50,20SS50,L,T,0.205,0.46,0.0051,0.0022,0.026,0.093,0.037,0.048,0.01,0.0234,0.0,0.0022,0.0052,0.0,0.004,2179.904,39.37914,1909.0,1603.0,1130.0
548,23B151262,57.0,75.6,23.76,0.100100003182888,20SS50 650150,20SS50,20SS50,20SS50,L,T,0.195,0.458,0.0064,0.0049,0.024,0.084,0.034,0.044,0.009,0.0284,0.0,0.0041,0.0091,0.001,0.004,2175.998,39.37789,1909.0,1605.0,1108.0
549,23B151265,56.9,75.0,26.14,0.100000001490116,20SS50 650150,20SS50,20SS50,20SS50,L,T,0.195,0.458,0.0064,0.0049,0.024,0.084,0.034,0.044,0.009,0.0284,0.0,0.0041,0.0091,0.001,0.004,2187.644,39.38069,1925.0,1603.0,1108.0
550,23B151269,57.7,76.4,27.79,0.100000001490116,20SS50 650150,20SS50,20SS50,20SS50,L,T,0.205,0.44,0.0092,0.0034,0.031,0.084,0.033,0.054,0.006,0.0313,0.001,0.0016,0.009,0.001,0.004,2185.88,39.37962,1918.0,1605.0,1106.0
551,23B151273,57.3,77.9,23.64,0.100000001490116,20SS50 650150,20SS50,20SS50,20SS50,L,T,0.205,0.44,0.0092,0.0034,0.031,0.084,0.033,0.054,0.006,0.0313,0.001,0.0016,0.009,0.001,0.004,2177.6,39.38068,1918.0,1605.0,1117.0
552,23B151276,55.2,76.6,28.68,0.100000001490116,20SS50 650150,20SS50,20SS50,20SS50,L,T,0.21,0.437,0.0058,0.0052,0.022,0.087,0.034,0.041,0.011,0.019,0.0,0.0023,0.0106,0.001,0.004,2093.216,39.39836,1877.0,1603.0,1122.0
553,23B151280,58.0,79.2,24.35,0.100000001490116,20SS50 650150,20SS50,20SS50,20SS50,L,T,0.21,0.437,0.0058,0.0052,0.022,0.087,0.034,0.041,0.011,0.019,0.0,0.0023,0.0106,0.001,0.004,2001.632,39.44271,1841.0,1608.0,1133.0
554,23B151282,56.4,80.5,25.92,0.181199997663498,20SS50 650150,20SS50,20SS50,20SS50,L,T,0.201,0.464,0.0078,0.0063,0.032,0.083,0.038,0.058,0.007,0.0544,0.001,0.0019,0.0085,0.001,0.004,2126.894,39.38644,1878.0,1605.0,1070.0
555,23B151296,61.8,80.2,23.42,0.100000001490116,20SS50 650150,20SS50,20SS50,20SS50,L,T,0.201,0.442,0.0095,0.0033,0.027,0.078,0.035,0.056,0.006,0.0248,0.001,0.0022,0.0078,0.001,0.004,2141.492,39.38947,1902.0,1599.0,1112.0
556,23B151301,51.1,74.4,25.91,0.180999994277954,20SS50 650150,20SS50,20SS50,20SS50,L,T,0.201,0.442,0.0095,0.0033,0.027,0.078,0.035,0.056,0.006,0.0248,0.001,0.0022,0.0078,0.001,0.004,2131.88,44.31278,1898.0,1601.0,1110.0
557,23B151303,55.0,74.3,22.57,0.181099995970726,20SS50 650150,20SS50,20SS50,20SS50,T,T,0.201,0.469,0.0054,0.0029,0.032,0.084,0.034,0.039,0.01,0.0257,0.0,0.0021,0.0087,0.001,0.004,2129.216,44.32021,1898.0,1601.0,1117.0
625,23B151580,55.0,75.6,27.09,0.100000001490116,20SS50 650150,20SS50,20SS50,24-M12,L,T,0.207,0.416,0.0063,0.0035,0.028,0.103,0.041,0.041,0.008,0.0348,0.001,0.002,0.009,0.001,0.004,2150.546,39.39893,1918.0,1598.0,1164.0
1032,23B153041,52.5,73.3,28.51,0.100000001490116,20SS50 650150,20SS50,20SS50,20SS50,L,T,0.214,0.412,0.0059,0.0013,0.027,0.1,0.034,0.041,0.008,0.0316,0.002,0.0013,0.0091,0.001,0.004,2137.928,39.38072,1880.0,1605.0,1160.0
1033,23B153041,54.9,73.8,22.02,0.100000001490116,20SS50 650150,20SS50,20SS50,20SS50,T,T,0.214,0.412,0.0059,0.0013,0.027,0.1,0.034,0.041,0.008,0.0316,0.002,0.0013,0.0091,0.001,0.004,2137.928,39.38072,1880.0,1605.0,1160.0
1186,23B153596,53.05,74.9,22.5,0.100000001490116,20SS50 650150,20SS50,20SS50,20SS50,L,T,0.201,0.443,0.0045,0.0049,0.017,0.096,0.037,0.046,0.01,0.0346,0.0,0.0023,0.0089,0.0,0.004,2139.188,39.38073,1907.0,1601.0,1157.0
1187,23B153598,51.75,74.80000000000001,28.105,0.100000001490116,20SS50 650150,20SS50,20SS50,20SS50,L,T,0.204,0.449,0.0049,0.0021,0.026,0.101,0.041,0.051,0.009,0.0338,0.001,0.0021,0.0094,0.001,0.004,2155.532,39.39096,1898.0,1599.0,1157.0
1188,23B153602,57.0,77.7,27.51,0.100000001490116,20SS50 650150,20SS50,20SS50,20SS50,L,T,0.204,0.449,0.0049,0.0021,0.026,0.101,0.041,0.051,0.009,0.0338,0.001,0.0021,0.0094,0.001,0.004,2163.83,39.38132,1893.0,1603.0,1158.0
1189,23B153605,50.7,72.9,26.99,0.100000001490116,20SS50 650150,20SS50,20SS50,20SS50,L,T,0.208,0.463,0.0033,0.0014,0.019,0.102,0.044,0.081,0.009,0.0325,0.001,0.0015,0.0099,0.001,0.004,2160.572,39.37418,1898.0,1599.0,1178.0
1191,23B153613,50.7,73.3,27.26,0.100000001490116,20SS50 650150,20SS50,20SS50,20SS50,L,T,0.206,0.437,0.0064,0.0042,0.019,0.092,0.038,0.051,0.011,0.0321,0.001,0.0022,0.0089,0.0,0.004,2159.384,39.38793,1889.0,1599.0,1162.0
1192,23B153617,50.7,71.5,28.18,0.100100003182888,20SS50 650150,20SS50,20SS50,20SS50,L,T,0.206,0.437,0.0064,0.0042,0.019,0.092,0.038,0.051,0.011,0.0321,0.001,0.0022,0.0089,0.0,0.004,2162.786,39.3809,1896.0,1603.0,1160.0
1193,23B153620,52.3,73.8,28.27,0.100000001490116,20SS50 650150,20SS50,20SS50,20SS50,L,T,0.203,0.453,0.0039,0.0021,0.025,0.1,0.041,0.064,0.009,0.0301,0.0,0.0015,0.0072,0.001,0.004,2163.56,39.37974,1889.0,1601.0,1160.0
1194,23B153628,50.3,72.5,24.58,0.100000001490116,20SS50 650150,20SS50,20SS50,20SS50,L,T,0.195,0.433,0.0036,0.0053,0.024,0.096,0.038,0.059,0.008,0.0268,0.0,0.0016,0.0083,0.001,0.003,2157.71,39.39454,1877.0,1601.0,1160.0
1195,23B153632,51.4,73.4,27.7,0.100100003182888,20SS50 650150,20SS50,20SS50,20SS50,L,T,0.195,0.433,0.0036,0.0053,0.024,0.096,0.038,0.059,0.008,0.0268,0.0,0.0016,0.0083,0.001,0.003,2162.102,39.38807,1893.0,1607.0,1158.0
1259,23B153887,55.3,77.3,24.19,0.100000001490116,20SS50 650150,20SS50,20SS50,20SS50,L,T,0.203,0.415,0.0085,0.0002,0.042,0.119,0.045,0.05,0.013,0.0334,0.001,0.0022,0.0097,0.0,0.004,2105.582,39.40319,1896.0,1646.0,1157.0
1260,23B153888,50.9,73.0,27.61,0.100000001490116,20SS50 650150,20SS50,20SS50,20SS50,L,T,0.203,0.415,0.0085,0.0002,0.042,0.119,0.045,0.05,0.013,0.0334,0.001,0.0022,0.0097,0.0,0.004,2104.682,39.40478,1880.0,1650.0,1157.0
1261,23B153893,53.0,78.9,22.1,0.100000001490116,20SS50 650150,20SS50,20SS50,20SS50,L,T,0.206,0.413,0.0065,0.0,0.05,0.101,0.04,0.056,0.008,0.0277,0.0,0.0014,0.0092,0.001,0.004,2101.46,39.4025,1893.0,1653.0,1158.0
1262,23B153893,54.9,77.8,22.9,0.100000001490116,20SS50 650150,20SS50,20SS50,20SS50,T,T,0.206,0.413,0.0065,0.0,0.05,0.101,0.04,0.056,0.008,0.0277,0.0,0.0014,0.0092,0.001,0.004,2101.46,39.4025,1893.0,1653.0,1158.0
1912,23B156504,49.5,69.9,30.62,0.13400000333786,20SS50 650150,20SS50,20SS50,20SS50,L,T,0.213,0.411,0.0023,0.0008,0.025,0.119,0.046,0.04,0.012,0.0306,0.0,0.0023,0.009,0.001,0.004,2079.158,44.33016,1862.0,1592.0,1153.0
1913,23B156504,50.1,70.5,24.05,0.13400000333786,20SS50 650150,20SS50,20SS50,20SS50,T,T,0.213,0.411,0.0023,0.0008,0.025,0.119,0.046,0.04,0.012,0.0306,0.0,0.0023,0.009,0.001,0.004,2079.158,44.33016,1862.0,1592.0,1153.0
1926,23B156541,53.5,73.0,27.3,0.0998999997973442,20SS50 650150,20SS50,20SS50,20SS50,L,T,0.207,0.442,0.0048,0.0012,0.028,0.11,0.041,0.042,0.011,0.0279,0.0,0.0031,0.0079,0.0,0.004,2164.082,39.39424,1918.0,1601.0,1173.0
1927,23B156541,54.1,72.9,27.76,0.0998999997973442,20SS50 650150,20SS50,20SS50,20SS50,T,T,0.207,0.442,0.0048,0.0012,0.028,0.11,0.041,0.042,0.011,0.0279,0.0,0.0031,0.0079,0.0,0.004,2164.082,39.39424,1918.0,1601.0,1173.0
1953,23B156609,48.4,71.1,29.02,0.181099995970726,20SS50 650150,20SS50,20SS50,20SS50,L,T,0.215,0.435,0.0078,0.0048,0.02,0.116,0.048,0.052,0.013,0.0224,0.002,0.0034,0.0077,0.0,0.004,2118.866,44.30981,1932.0,1581.0,1155.0
1954,23B156609,52.2,72.8,25.33,0.181099995970726,20SS50 650150,20SS50,20SS50,20SS50,T,T,0.215,0.435,0.0078,0.0048,0.02,0.116,0.048,0.052,0.013,0.0224,0.002,0.0034,0.0077,0.0,0.004,2118.866,44.30981,1932.0,1581.0,1155.0
2020,23B156874,56.9,77.3,25.0,0.106499999761581,20SS50 650150,20SS50,20SS50,20SS50,T,T,0.217,0.427,0.0053,0.0045,0.023,0.102,0.038,0.038,0.011,0.0255,0.002,0.0027,0.0089,0.001,0.005,2098.688,39.40726,1886.0,1644.0,1160.0
2021,23B156876,55.7,77.1,25.62,0.143099993467331,20SS50 650150,20SS50,20SS50,20SS50,T,T,0.217,0.427,0.0053,0.0045,0.023,0.102,0.038,0.038,0.011,0.0255,0.002,0.0027,0.0089,0.001,0.005,2099.948,44.32082,1895.0,1644.0,1157.0
2022,23B156879,54.3,76.3,27.81,0.143099993467331,20SS50 650150,20SS50,20SS50,20SS50,L,T,0.205,0.406,0.0029,0.0008,0.03,0.105,0.041,0.037,0.01,0.0275,0.001,0.0018,0.0099,0.001,0.004,2118.74,44.32411,1920.0,1646.0,1157.0
2023,23B156879,56.8,78.9,24.5,0.143099993467331,20SS50 650150,20SS50,20SS50,20SS50,T,T,0.205,0.406,0.0029,0.0008,0.03,0.105,0.041,0.037,0.01,0.0275,0.001,0.0018,0.0099,0.001,0.004,2118.74,44.32411,1920.0,1646.0,1157.0
2069,23B157142,54.9,76.5,25.29,0.172000005841255,20SS50 650150,20SS50,20SS50,20SS50,L,T,0.2,0.444,0.0062,0.002,0.023,0.12,0.041,0.052,0.009,0.0326,0.002,0.0016,0.0108,0.001,0.004,2136.668,44.29927,1932.0,1643.0,1153.0
2096,23B157278,54.9,73.7,24.58,0.114000000059605,20SS50 650150,20SS50,20SS50,20SS50,L,T,0.199,0.421,0.0079,0.0031,0.03,0.112,0.035,0.055,0.009,0.038,0.002,0.0016,0.0087,0.0,0.003,2157.746,34.44323,1949.0,1646.0,1139.0
2097,23B157278,59.1,77.6,23.0,0.114000000059605,20SS50 650150,20SS50,20SS50,20SS50,T,T,0.199,0.421,0.0079,0.0031,0.03,0.112,0.035,0.055,0.009,0.038,0.002,0.0016,0.0087,0.0,0.003,2157.746,34.44323,1949.0,1646.0,1139.0
2547,23B159196,61.9,80.6,23.18,0.104699999094009,20SS50 650150,20SS50,20SS50,20SS50,L,T,0.207,0.415,0.0038,0.003,0.031,0.096,0.041,0.036,0.009,0.028,0.0,0.0015,0.0078,0.001,0.004,2131.826,34.47359,1952.0,1605.0,1153.0
2548,23B159204,57.9,79.1,24.9,0.104699999094009,20SS50 650150,20SS50,20SS50,20SS55,L,T,0.205,0.44,0.0054,0.004,0.027,0.076,0.035,0.036,0.011,0.032,0.001,0.0039,0.0065,0.001,0.004,2137.388,34.46409,1954.0,1603.0,1153.0
2899,23B160458,57.4,80.7,24.31,0.181400001049042,20SS50 650150,20SS50,20SS50,20SS50,L,T,0.205,0.468,0.0034,0.0013,0.02,0.11,0.04,0.031,0.011,0.0372,0.0,0.0054,0.0051,0.001,0.003,2110.604,49.26708,1934.0,1657.0,1131.0
2900,23B160458,59.7,80.5,19.72,0.181400001049042,20SS50 650150,20SS50,20SS50,20SS50,T,T,0.205,0.468,0.0034,0.0013,0.02,0.11,0.04,0.031,0.011,0.0372,0.0,0.0054,0.0051,0.001,0.003,2110.604,49.26708,1934.0,1657.0,1131.0
3071,23B160955,55.3,81.7,23.43,0.181099995970726,20SS50 650150,20SS50,20SS50,20SS50,L,T,0.206,0.434,0.0053,0.003,0.011,0.11,0.042,0.044,0.014,0.0226,0.0,0.0026,0.0093,0.001,0.004,2075.036,54.14491,1914.0,1646.0,1149.0
3072,23B160955,58.1,81.6,21.805,0.181099995970726,20SS50 650150,20SS50,20SS50,20SS50,T,T,0.206,0.434,0.0053,0.003,0.011,0.11,0.042,0.044,0.014,0.0226,0.0,0.0026,0.0093,0.001,0.004,2075.036,54.14491,1914.0,1646.0,1149.0
3134,23B161098,57.0,78.5,24.25,0.122000001370907,20SS50 650150,20SS50,20SS50,20SS50,L,T,0.213,0.421,0.0069,0.0044,0.013,0.099,0.036,0.041,0.011,0.0292,0.0,0.0023,0.0092,0.0,0.004,2187.536,34.46786,1970.0,1599.0,1146.0
3135,23B161098,59.5,80.7,19.71,0.122000001370907,20SS50 650150,20SS50,20SS50,20SS50,T,T,0.213,0.421,0.0069,0.0044,0.013,0.099,0.036,0.041,0.011,0.0292,0.0,0.0023,0.0092,0.0,0.004,2187.536,34.46786,1970.0,1599.0,1146.0
4825,23B166384,52.2,77.6,25.24,0.187600001692772,20SS50 650150,20SS50,20SS50,20SS50,L,T,0.212,0.449,0.0064,0.0042,0.03,0.076,0.032,0.035,0.012,0.0304,0.001,0.0034,0.0084,0.001,0.005,2146.802,49.2285,1907.0,1644.0,1137.0
4829,23B166396,53.1,78.7,25.2,0.1875,20SS50 650150,20SS50,20SS50,20SS50,L,T,0.214,0.445,0.0075,0.0045,0.033,0.094,0.04,0.04,0.009,0.0299,0.002,0.0017,0.0089,0.001,0.004,2151.914,49.22555,1920.0,1646.0,1144.0
4830,23B166396,54.45,78.95,21.295,0.1875,20SS50 650150,20SS50,20SS50,20SS50,T,T,0.214,0.445,0.0075,0.0045,0.033,0.094,0.04,0.04,0.009,0.0299,0.002,0.0017,0.0089,0.001,0.004,2151.914,49.22555,1920.0,1646.0,1144.0
4831,23B166397,61.2,83.8,22.22,0.187600001692772,20SS50 650150,20SS50,20SS50,20SS50,L,T,0.214,0.445,0.0075,0.0045,0.033,0.094,0.04,0.04,0.009,0.0299,0.002,0.0017,0.0089,0.001,0.004,2151.932,49.22229,1920.0,1646.0,1144.0
4832,23B166397,60.4,81.3,20.85,0.187600001692772,20SS50 650150,20SS50,20SS50,20SS50,T,T,0.214,0.445,0.0075,0.0045,0.033,0.094,0.04,0.04,0.009,0.0299,0.002,0.0017,0.0089,0.001,0.004,2151.932,49.22229,1920.0,1646.0,1144.0
4833,23B166403,54.3,77.2,23.0,0.1875,20SS50 650150,20SS50,20SS50,20SS50,L,T,0.217,0.443,0.0073,0.0022,0.027,0.071,0.031,0.037,0.011,0.0269,0.001,0.0048,0.0094,0.001,0.005,2155.334,49.22197,1931.0,1652.0,1146.0
4834,23B166403,54.3,77.2,20.16,0.1875,20SS50 650150,20SS50,20SS50,20SS50,T,T,0.217,0.443,0.0073,0.0022,0.027,0.071,0.031,0.037,0.011,0.0269,0.001,0.0048,0.0094,0.001,0.005,2155.334,49.22197,1931.0,1652.0,1146.0
4835,23B166404,58.8,80.5,24.69,0.187600001692772,20SS50 650150,20SS50,20SS50,20SS50,L,T,0.217,0.443,0.0073,0.0022,0.027,0.071,0.031,0.037,0.011,0.0269,0.001,0.0048,0.0094,0.001,0.005,2155.46,49.22224,1931.0,1646.0,1144.0
5072,23B167365,56.9,75.5,27.38,0.114000000059605,20SS50 650150,20SS50,20SS50,20SS50,L,T,0.205,0.428,0.0093,0.0047,0.029,0.109,0.038,0.055,0.01,0.0387,0.002,0.0016,0.008,0.001,0.004,2131.106,34.47917,1866.0,1648.0,1158.0
5073,23B167374,59.7,78.6,23.88,0.114000000059605,20SS50 650150,20SS50,20SS50,20SS50,L,T,0.196,0.44,0.0075,0.004,0.031,0.111,0.046,0.045,0.015,0.0482,0.001,0.0033,0.0103,0.001,0.004,2147.468,34.47502,1898.0,1653.0,1144.0
5074,23B167374,57.400000000000006,75.9,23.119999999999997,0.114000000059605,20SS50 650150,20SS50,20SS50,20SS50,T,T,0.196,0.44,0.0075,0.004,0.031,0.111,0.046,0.045,0.015,0.0482,0.001,0.0033,0.0103,0.001,0.004,2147.468,34.47502,1898.0,1653.0,1144.0
5855,23B170225,65.7,88.0,22.0,0.130999997258186,20SS50 650150,20SS50,[],[],L,T,0.206,0.432,0.0054,0.0018,0.027,0.113,0.037,0.033,0.01,0.0342,0.0,0.0023,0.0107,0.001,0.005,2114.42,44.32737,1844.0,1644.0,1131.0
6255,23B171428,58.8,81.2,20.25,0.100000001490116,20SS50 650150,20SS50,20SS50,20SS50,L,T,0.214,0.439,0.0043,0.0028,0.027,0.119,0.045,0.06,0.008,0.0294,0.0,0.0026,0.0086,0.001,0.004,2137.082,39.39769,1889.0,1605.0,1146.0
6256,23B171435,53.8,73.2,28.73,0.100000001490116,20SS50 650150,20SS50,20SS50,20SS50,L,T,0.203,0.473,0.0045,0.0047,0.032,0.114,0.049,0.053,0.012,0.0313,0.0,0.0019,0.0097,0.001,0.004,2131.034,49.23932,1868.0,1603.0,1148.0
6257,23B171440,49.6,62.2,27.3,0.100000001490116,20SS50 650150,20SS50,20SS50,20SS50,L,H,0.203,0.473,0.0045,0.0047,0.032,0.114,0.049,0.053,0.012,0.0313,0.0,0.0019,0.0097,0.001,0.004,2048.072,39.4366,1864.0,1599.0,1149.0
6258,23B171442,53.8,75.15,25.71,0.100000001490116,20SS50 650150,20SS50,20SS50,20SS50,L,T,0.201,0.427,0.0041,0.0019,0.026,0.118,0.049,0.044,0.009,0.0324,0.0,0.002,0.0091,0.001,0.004,2088.176,39.418,1875.0,1607.0,1149.0
6259,23B171442,55.5,75.3,20.92,0.100000001490116,20SS50 650150,20SS50,20SS50,20SS50,T,T,0.201,0.427,0.0041,0.0019,0.026,0.118,0.049,0.044,0.009,0.0324,0.0,0.002,0.0091,0.001,0.004,2088.176,39.418,1875.0,1607.0,1149.0
6260,23B171446,54.9,75.5,25.14,0.100000001490116,20SS50 650150,20SS50,20SS50,20SS50,L,T,0.201,0.427,0.0041,0.0019,0.026,0.118,0.049,0.044,0.009,0.0324,0.0,0.002,0.0091,0.001,0.004,2112.926,39.41111,1880.0,1608.0,1153.0
6261,23B171449,57.1,78.2,22.31,0.100000001490116,20SS50 650150,20SS50,20SS50,20SS50,L,T,0.204,0.456,0.0033,0.0031,0.029,0.115,0.046,0.046,0.012,0.0318,0.0,0.0015,0.0089,0.001,0.004,2141.582,39.39727,1878.0,1605.0,1151.0
6263,23B171456,56.9,76.6,24.56,0.100000001490116,20SS50 650150,20SS50,20SS50,20SS50,L,T,0.209,0.429,0.0054,0.0023,0.023,0.115,0.049,0.051,0.009,0.0296,0.001,0.0024,0.0077,0.001,0.005,2157.674,39.39162,1896.0,1607.0,1149.0
6264,23B171463,57.6,79.3,24.22,0.227099999785423,20SS50 650150,20SS50,20SS50,20SS50,L,T,0.213,0.454,0.0037,0.0022,0.022,0.121,0.05,0.047,0.013,0.0362,0.0,0.0017,0.0078,0.001,0.005,2143.202,49.23116,1902.0,1655.0,1148.0
6265,23B171463,58.2,78.9,24.21,0.227099999785423,20SS50 650150,20SS50,20SS50,20SS50,T,T,0.213,0.454,0.0037,0.0022,0.022,0.121,0.05,0.047,0.013,0.0362,0.0,0.0017,0.0078,0.001,0.005,2143.202,49.23116,1902.0,1655.0,1148.0
6337,23B171663,52.9,77.7,25.78,0.181199997663498,20SS50 650150,20SS50,20SS50,20SS50,L,T,0.21,0.466,0.0047,0.0021,0.028,0.106,0.043,0.041,0.011,0.0328,0.0,0.0012,0.0079,0.001,0.005,2076.062,44.34457,1850.0,1657.0,1158.0
6338,23B171663,54.0,77.8,21.81,0.181199997663498,20SS50 650150,20SS50,20SS50,20SS50,T,T,0.21,0.466,0.0047,0.0021,0.028,0.106,0.043,0.041,0.011,0.0328,0.0,0.0012,0.0079,0.001,0.005,2076.062,44.34457,1850.0,1657.0,1158.0
6339,23B171664,53.4,78.1,24.39,0.181099995970726,20SS50 650150,20SS50,20SS50,20SS50,L,T,0.21,0.466,0.0047,0.0021,0.028,0.106,0.043,0.041,0.011,0.0328,0.0,0.0012,0.0079,0.001,0.005,2072.768,44.34524,1850.0,1648.0,1153.0
6340,23B171667,52.0,76.9,25.88,0.180999994277954,20SS50 650150,20SS50,20SS50,20SS50,L,T,0.21,0.466,0.0047,0.0021,0.028,0.106,0.043,0.041,0.011,0.0328,0.0,0.0012,0.0079,0.001,0.005,2047.676,44.3572,1824.0,1644.0,1155.0
6341,23B171667,51.8,76.6,22.48,0.180999994277954,20SS50 650150,20SS50,20SS50,20SS50,T,T,0.21,0.466,0.0047,0.0021,0.028,0.106,0.043,0.041,0.011,0.0328,0.0,0.0012,0.0079,0.001,0.005,2047.676,44.3572,1824.0,1644.0,1155.0
6349,23B171680,47.4,69.7,34.88,0.181999996304512,20SS50 650150,20SS50,20SS50,20SS50,T,T,0.205,0.447,0.0046,0.0041,0.029,0.113,0.048,0.048,0.011,0.0301,0.0,0.0017,0.0077,0.001,0.004,2110.028,44.32478,1882.0,1652.0,1157.0
6999,23B173844,57.9,82.0,30.0,0.130899995565414,20SS50 650150,20SS50,20SS50,20SS50,L,H,0.208,0.424,0.0071,0.0043,0.032,0.108,0.045,0.071,0.01,0.0334,0.0,0.0024,0.0081,0.001,0.004,2131.862,44.31802,1869.0,1652.0,1196.0
7931,23B177830,61.9,86.1,22.3,0.134499996900558,20SS50 650150,20SS50,20SS50,20SS50,L,T,0.217,0.464,0.006,0.0051,0.021,0.121,0.045,0.049,0.008,0.0366,0.001,0.0019,0.0085,0.001,0.005,2050.214,34.5054,1891.0,1644.0,1158.0
8255,23B179020,55.5,79.1,25.6,0.134100005030632,20SS50 650150,20SS50,20SS50,20SS50,L,T,0.211,0.473,0.0073,0.0011,0.024,0.118,0.043,0.049,0.014,0.0308,0.002,0.0021,0.0072,0.0,0.005,2016.032,44.36965,1805.0,1635.0,1158.0
8256,23B179020,56.6,80.4,23.5,0.134100005030632,20SS50 650150,20SS50,20SS50,20SS50,T,T,0.211,0.473,0.0073,0.0011,0.024,0.118,0.043,0.049,0.014,0.0308,0.002,0.0021,0.0072,0.0,0.005,2016.032,44.36965,1805.0,1635.0,1158.0
8257,23B179022,58.2,81.9,22.02,0.13400000333786,20SS50 650150,20SS50,20SS50,20SS50,L,T,0.203,0.429,0.0044,0.0004,0.033,0.135,0.047,0.047,0.012,0.0329,0.001,0.0026,0.0131,0.001,0.005,2024.798,44.37438,1805.0,1643.0,1164.0
8480,23B179743,51.0,76.7,27.94,0.181999996304512,20SS50 650150,20SS50,20SS50,20SS50,L,T,0.212,0.474,0.0075,0.0014,0.022,0.143,0.046,0.054,0.014,0.0336,0.0,0.0034,0.0117,0.001,0.004,2050.592,44.34738,1805.0,1646.0,1155.0
8481,23B179743,51.9,75.9,25.29,0.181999996304512,20SS50 650150,20SS50,20SS50,20SS50,T,T,0.212,0.474,0.0075,0.0014,0.022,0.143,0.046,0.054,0.014,0.0336,0.0,0.0034,0.0117,0.001,0.004,2050.592,44.34738,1805.0,1646.0,1155.0
8568,23B179955,63.03333333333333,85.10000000000001,22.959999999999997,0.11400000005960502,20SS50 650150,20SS50,20SS50,20SS50,L,T,0.20299999999999999,0.426,0.006599999999999999,0.0017,0.025000000000000005,0.102,0.036,0.038,0.008,0.0219,0.0,0.0021,0.013,0.001,0.005,2081.894,34.49369,1886.0,1657.0,1149.0
8569,23B179955,64.80000000000001,86.1,17.1,0.114000000059605,20SS50 650150,20SS50,20SS50,20SS50,T,T,0.203,0.426,0.0066,0.0017,0.025,0.102,0.036,0.038,0.008,0.0219,0.0,0.0021,0.013,0.001,0.005,2081.894,34.49369,1886.0,1657.0,1149.0
8570,23B179958,59.65,82.6,22.48,0.111000001430511,20SS50 650150,20SS50,20SS50,20SS50,L,T,0.199,0.439,0.0037,0.0,0.022,0.094,0.03,0.041,0.014,0.0276,0.002,0.002,0.0101,0.001,0.005,2077.502,34.49349,1887.0,1655.0,1144.0
8571,23B179963,60.2,81.6,19.805,0.111000001430511,20SS50 650150,20SS50,20SS50,20SS50,L,T,0.199,0.439,0.0037,0.0,0.022,0.094,0.03,0.041,0.014,0.0276,0.002,0.002,0.0101,0.001,0.005,2078.654,34.49384,1887.0,1657.0,1146.0
8572,23B179967,60.35,82.95,22.505000000000003,0.111000001430511,20SS50 650150,20SS50,20SS50,20SS50,L,T,0.207,0.432,0.0048,0.0032,0.018,0.1,0.038,0.041,0.008,0.0326,0.0,0.0027,0.0098,0.001,0.005,2088.608,34.48921,1895.0,1655.0,1142.0
8573,23B179970,48.5,71.4,28.42,0.111000001430511,20SS50 650150,20SS50,20SS50,20SS50,T,T,0.207,0.432,0.0048,0.0032,0.018,0.1,0.038,0.041,0.008,0.0326,0.0,0.0027,0.0098,0.001,0.005,2099.93,34.48448,1904.0,1648.0,1144.0
8574,23B179972,57.4,80.8,23.62,0.111000001430511,20SS50 650150,20SS50,20SS50,20SS50,L,T,0.207,0.432,0.0048,0.0032,0.018,0.1,0.038,0.041,0.008,0.0326,0.0,0.0027,0.0098,0.001,0.005,2087.906,34.5136,1788.0,1639.0,1151.0
8860,23B181856,56.6,76.4,26.17,0.111100003123283,20SS50 650150,20SS50,[],[],L,T,0.201,0.449,0.0061,0.0038,0.013,0.108,0.044,0.049,0.008,0.0304,0.001,0.0024,0.0099,0.001,0.004,2129.666,49.28335,1940.0,1670.0,1151.0
9984,23B186367,54.8,75.0,29.5,0.172099992632866,20SS50 650150,20SS50,20SS55,20SS50,L,T,0.208,0.461,0.0073,0.0044,0.021,0.106,0.042,0.036,0.008,0.027,0.001,0.0029,0.0107,0.001,0.005,2078.492,49.25381,1877.0,1650.0,1166.0
9994,23B186422,58.8,77.8,24.42,0.114000000059605,20SS50 650150,20SS50,20SS50,20SS50,L,T,0.237,0.445,0.0085,0.0027,0.026,0.109,0.039,0.04,0.008,0.0271,0.002,0.0029,0.0112,0.002,0.005,2076.746,34.49906,1945.0,1646.0,1158.0
9995,23B186422,70.0,78.2,23.5,0.114000000059605,20SS50 650150,20SS50,20SS50,20SS50,T,T,0.237,0.445,0.0085,0.0027,0.026,0.109,0.039,0.04,0.008,0.0271,0.002,0.0029,0.0112,0.002,0.005,2076.746,34.49906,1945.0,1646.0,1158.0
9996,23B186425,59.9,80.3,24.13,0.114000000059605,20SS50 650150,20SS50,20SS50,20SS50,L,T,0.209,0.478,0.0047,0.0021,0.011,0.087,0.036,0.035,0.01,0.0314,0.0,0.0024,0.0096,0.001,0.005,2060.456,34.50591,1940.0,1648.0,1151.0
10901,23B190668,53.6,73.4,23.94,0.130999997258186,20SS50 650150,20SS50,20SS50,20SS50,L,T,0.202,0.418,0.0077,0.0033,0.01,0.104,0.038,0.053,0.015,0.0335,0.002,0.0032,0.0103,0.0,0.003,2083.262,44.34515,1799.0,1641.0,1189.0
10902,23B190668,54.3,74.1,24.52,0.130999997258186,20SS50 650150,20SS50,20SS50,20SS50,T,T,0.202,0.418,0.0077,0.0033,0.01,0.104,0.038,0.053,0.015,0.0335,0.002,0.0032,0.0103,0.0,0.003,2083.262,44.34515,1799.0,1641.0,1189.0
10905,23B190679,51.55,73.25,26.045,0.130999997258186,20SS50 650150,20SS50,20SS50,20SS50,L,T,0.2,0.432,0.0072,0.0023,0.014,0.1,0.034,0.047,0.013,0.0324,0.001,0.0027,0.0087,0.0,0.004,2080.22,44.34522,1810.0,1648.0,1166.0
10906,23B190679,53.3,73.2,23.11,0.130999997258186,20SS50 650150,20SS50,20SS50,20SS50,T,T,0.2,0.432,0.0072,0.0023,0.014,0.1,0.034,0.047,0.013,0.0324,0.001,0.0027,0.0087,0.0,0.004,2080.22,44.34522,1810.0,1648.0,1166.0
12910,23B198199,49.3,74.7,26.41,0.130999997258186,20SS50 650150,20SS50,20SS50,20SS50,L,T,0.21,0.5,0.0041,0.0025,0.006,0.128,0.042,0.048,0.008,0.0291,0.0,0.0026,0.0098,0.0,0.002,2163.488,44.31026,1895.0,1648.0,1184.0
12911,23B198199,48.9,74.2,25.0,0.130999997258186,20SS50 650150,20SS50,20SS50,20SS50,T,T,0.21,0.5,0.0041,0.0025,0.006,0.128,0.042,0.048,0.008,0.0291,0.0,0.0026,0.0098,0.0,0.002,2163.488,44.31026,1895.0,1648.0,1184.0
14249,23B203509,52.5,75.1,26.94,0.129999995231628,20SS50 650150,20SS50,20SS50,20SS50,L,T,0.211,0.439,0.0049,0.0012,0.022,0.112,0.035,0.043,0.009,0.0346,0.001,0.0023,0.0042,0.001,0.003,2057.198,44.34894,1859.0,1648.0,1137.0
14250,23B203510,57.5,81.0,23.85,0.129999995231628,20SS50 650150,20SS50,20SS50,20SS50,L,T,0.211,0.439,0.0049,0.0012,0.022,0.112,0.035,0.043,0.009,0.0346,0.001,0.0023,0.0042,0.001,0.003,2057.072,44.35078,1860.0,1646.0,1140.0
110,23B100376,51.3,74.6,24.0,0.176100000739098,20SS50 650175,20SS50,20SS50,20SS50,T,T,0.216,0.434,0.0101,0.0043,0.013,0.093,0.036,0.058,0.012,0.0258,0.001,0.0028,0.0103,0.0,0.004,2187.23,44.30465,1934.0,1648.0,1185.0
111,23B100377,51.7,73.8,26.39,0.176100000739098,20SS50 650175,20SS50,20SS50,20SS50,T,T,0.216,0.434,0.0101,0.0043,0.013,0.093,0.036,0.058,0.012,0.0258,0.001,0.0028,0.0103,0.0,0.004,2179.796,44.30846,1936.0,1655.0,1173.0
112,23B100385,51.8,73.9,23.98,0.176100000739098,20SS50 650175,20SS50,20SS50,20SS50,T,T,0.208,0.45,0.0082,0.0004,0.017,0.1,0.036,0.047,0.013,0.0336,0.001,0.0031,0.0114,0.001,0.004,2055.83,44.36218,1851.0,1641.0,1178.0
113,23B100387,51.7,71.7,25.82,0.183400005102158,20SS50 650175,20SS50,20SS50,20SS50,T,T,0.208,0.466,0.0122,0.0009,0.02,0.104,0.037,0.086,0.019,0.0257,0.002,0.0018,0.0072,0.0,0.004,2039.54,44.3663,1860.0,1646.0,1176.0
114,23B100388,52.3,72.3,28.02,0.183300003409386,20SS50 650175,20SS50,20SS50,20SS50,T,T,0.208,0.466,0.0122,0.0009,0.02,0.104,0.037,0.086,0.019,0.0257,0.002,0.0018,0.0072,0.0,0.004,2039.666,44.36921,1859.0,1643.0,1178.0
115,23B100398,49.0,70.2,33.06,0.368999987840652,20SS50 650175,20SS50,20SS50,20SS50,T,T,0.214,0.444,0.008,0.0025,0.011,0.099,0.037,0.055,0.013,0.0372,0.001,0.0027,0.0085,0.0,0.004,2079.14,54.19167,1855.0,1652.0,1203.0
116,23B100402,51.4,72.5,26.54,0.181600004434586,20SS50 650175,20SS50,20SS50,20SS50,T,T,0.214,0.444,0.008,0.0025,0.011,0.099,0.037,0.055,0.013,0.0372,0.001,0.0027,0.0085,0.0,0.004,2044.778,44.38448,1848.0,1646.0,1176.0
117,23B100404,52.3,72.6,25.72,0.181600004434586,20SS50 650175,20SS50,20SS50,20SS50,T,T,0.205,0.423,0.0155,0.0025,0.017,0.105,0.038,0.086,0.012,0.0362,0.002,0.0019,0.0062,0.0,0.004,2048.396,44.38595,1844.0,1637.0,1175.0
118,23B100407,50.9,72.0,25.52,0.181600004434586,20SS50 650175,20SS50,20SS50,20SS50,T,T,0.205,0.423,0.0155,0.0025,0.017,0.105,0.038,0.086,0.012,0.0362,0.002,0.0019,0.0062,0.0,0.004,2082.47,44.3449,1864.0,1648.0,1180.0
120,23B100413,49.9,71.9,30.75,0.306600004434586,20SS50 650175,20SS50,20SS50,20SS50,T,T,0.211,0.426,0.0088,0.0007,0.022,0.092,0.034,0.044,0.012,0.0297,0.001,0.0025,0.0094,0.001,0.004,2060.978,49.29727,1823.0,1639.0,1191.0
121,23B100418,51.2,73.1,27.52,0.248999997973442,20SS50 650175,20SS50,20SS50,20SS50,T,T,0.211,0.426,0.0088,0.0007,0.022,0.092,0.034,0.044,0.012,0.0297,0.001,0.0025,0.0094,0.001,0.004,2094.548,49.28114,1850.0,1659.0,1184.0
122,23B100421,51.3,73.3,27.72,0.245100006461143,20SS50 650175,20SS50,20SS50,20SS50,T,T,0.214,0.441,0.0097,0.0032,0.012,0.101,0.036,0.045,0.013,0.0231,0.001,0.0021,0.0092,0.0,0.004,2123.618,49.24098,1878.0,1641.0,1185.0
123,23B100426,50.4,72.5,27.36,0.244100004434586,20SS50 650175,20SS50,20SS50,20SS50,T,T,0.214,0.441,0.0097,0.0032,0.012,0.101,0.036,0.045,0.013,0.0231,0.001,0.0021,0.0092,0.0,0.004,2011.82,49.32478,1877.0,1635.0,1182.0
124,23B100429,49.8,72.2,29.44,0.244100004434586,20SS50 650175,20SS50,20SS50,20SS50,T,T,0.206,0.451,0.0069,0.0023,0.023,0.131,0.046,0.053,0.014,0.0307,0.002,0.0018,0.0078,0.001,0.004,2046.578,49.29803,1826.0,1635.0,1171.0
125,23B100435,52.7,73.6,25.51,0.244100004434586,20SS50 650175,20SS50,20SS50,20SS50,T,T,0.206,0.451,0.0069,0.0023,0.023,0.131,0.046,0.053,0.014,0.0307,0.002,0.0018,0.0078,0.001,0.004,2072.39,49.27536,1857.0,1639.0,1176.0
126,23B100438,51.9,75.0,30.41,0.244100004434586,20SS50 650175,20SS50,20SS50,20SS50,T,T,0.211,0.5,0.0174,0.0013,0.026,0.115,0.037,0.064,0.014,0.0272,0.001,0.0019,0.0085,0.0,0.006,2077.16,49.272,1862.0,1641.0,1180.0
127,23B100444,53.2,75.1,25.75,0.244100004434586,20SS50 650175,20SS50,20SS50,20SS50,T,T,0.211,0.5,0.0174,0.0013,0.026,0.115,0.037,0.064,0.014,0.0272,0.001,0.0019,0.0085,0.0,0.006,2050.574,49.31581,1851.0,1643.0,1173.0
128,23B100447,50.6,71.3,28.21,0.244200006127357,20SS50 650175,20SS50,20SS50,20SS50,T,T,0.202,0.435,0.0098,0.0026,0.021,0.132,0.043,0.059,0.011,0.0254,0.002,0.0015,0.0073,0.001,0.004,2094.404,49.26787,1875.0,1643.0,1182.0
129,23B100452,49.8,72.2,27.37,0.243100002408028,20SS50 650175,20SS50,20SS50,20SS50,T,T,0.202,0.435,0.0098,0.0026,0.021,0.132,0.043,0.059,0.011,0.0254,0.002,0.0015,0.0073,0.001,0.004,2038.244,49.29352,1842.0,1641.0,1173.0
130,23B100455,50.5,73.0,29.42,0.243100002408028,20SS50 650175,20SS50,20SS50,20SS50,L,T,0.218,0.423,0.0079,0.0037,0.016,0.121,0.038,0.044,0.015,0.0287,0.0,0.0021,0.0092,0.0,0.004,2089.49,49.28105,1855.0,1650.0,1182.0
131,23B100455,51.1,73.1,29.54,0.243100002408028,20SS50 650175,20SS50,20SS50,20SS50,T,T,0.218,0.423,0.0079,0.0037,0.016,0.121,0.038,0.044,0.015,0.0287,0.0,0.0021,0.0092,0.0,0.004,2089.49,49.28105,1855.0,1650.0,1182.0
132,23B100459,47.0,71.2,31.66,0.181600004434586,20SS50 650175,20SS50,20SS50,20SS50,L,T,0.218,0.423,0.0079,0.0037,0.016,0.121,0.038,0.044,0.015,0.0287,0.0,0.0021,0.0092,0.0,0.004,2102.468,44.34184,1857.0,1644.0,1184.0
133,23B100459,51.6,75.5,27.27,0.181600004434586,20SS50 650175,20SS50,20SS50,20SS50,T,T,0.218,0.423,0.0079,0.0037,0.016,0.121,0.038,0.044,0.015,0.0287,0.0,0.0021,0.0092,0.0,0.004,2102.468,44.34184,1857.0,1644.0,1184.0
134,23B100462,50.2,73.4,30.87,0.181600004434586,20SS50 650175,20SS50,20SS50,20SS50,T,T,0.22,0.43,0.0078,0.0027,0.021,0.108,0.041,0.045,0.009,0.0193,0.002,0.0016,0.0084,0.0,0.004,2107.256,44.33974,1860.0,1644.0,1182.0
135,23B100467,50.4,72.7,28.0,0.181600004434586,20SS50 650175,20SS50,20SS50,20SS50,T,T,0.22,0.43,0.0078,0.0027,0.021,0.108,0.041,0.045,0.009,0.0193,0.002,0.0016,0.0084,0.0,0.004,2104.952,44.33983,1864.0,1646.0,1182.0
136,23B100471,49.7,73.3,27.15,0.181500002741814,20SS50 650175,20SS50,20SS50,20SS50,T,T,0.201,0.426,0.0098,0.0037,0.016,0.103,0.036,0.041,0.013,0.043,0.002,0.0032,0.0094,0.001,0.004,2109.02,44.33873,1914.0,1644.0,1180.0
137,23B100477,51.6,76.0,24.5,0.181500002741814,20SS50 650175,20SS50,20SS50,20SS50,T,T,0.201,0.426,0.0098,0.0037,0.016,0.103,0.036,0.041,0.013,0.043,0.002,0.0032,0.0094,0.001,0.004,2043.104,44.37884,1832.0,1637.0,1175.0
303,23B150371,54.0,75.5,26.13,0.181700006127357,20SS50 650175,20SS50,20SS50,20SS50,T,T,0.22,0.445,0.0077,0.0009,0.028,0.099,0.039,0.046,0.009,0.0305,0.001,0.0019,0.0102,0.001,0.004,2078.6,44.35853,1875.0,1648.0,1175.0
304,23B150377,50.2,72.5,28.13,0.306600004434586,20SS50 650175,20SS50,20SS50,20SS55,T,T,0.22,0.445,0.0077,0.0009,0.028,0.099,0.039,0.046,0.009,0.0305,0.001,0.0019,0.0102,0.001,0.004,2088.986,49.27869,1880.0,1643.0,1171.0
308,23B150390,42.8,71.6,28.63,0.244299992918968,20SS50 650175,20SS50,20SS55,20SS50,L,T,0.215,0.509,0.0068,0.0029,0.016,0.096,0.038,0.047,0.011,0.0238,0.001,0.0026,0.0077,0.0,0.004,2113.466,49.25498,1884.0,1675.0,1216.0
309,23B150390,45.0,70.2,29.48,0.244299992918968,20SS50 650175,20SS50,20SS55,20SS50,T,T,0.215,0.509,0.0068,0.0029,0.016,0.096,0.038,0.047,0.011,0.0238,0.001,0.0026,0.0077,0.0,0.004,2113.466,49.25498,1884.0,1675.0,1216.0
310,23B150395,51.2,72.0,26.05,0.181600004434586,20SS50 650175,20SS50,20SS50,20SS50,T,T,0.215,0.509,0.0068,0.0029,0.016,0.096,0.038,0.047,0.011,0.0238,0.001,0.0026,0.0077,0.0,0.004,2166.008,44.32636,1895.0,1646.0,1176.0
311,23B150398,52.0,72.5,24.49,0.181099995970726,20SS50 650175,20SS50,20SS50,20SS50,T,T,0.206,0.438,0.0098,0.0024,0.025,0.097,0.039,0.049,0.008,0.0321,0.001,0.0016,0.0079,0.001,0.004,2146.496,44.3284,1891.0,1648.0,1176.0
312,23B150402,47.5,72.6,29.25,0.181099995970726,20SS50 650175,20SS50,20SS50,20SS50,T,T,0.206,0.438,0.0098,0.0024,0.025,0.097,0.039,0.049,0.008,0.0321,0.001,0.0016,0.0079,0.001,0.004,2058.728,44.36147,1846.0,1641.0,1176.0
313,23B150405,52.3,74.2,29.03,0.306600004434586,20SS50 650175,20SS50,20SS50,20SS50,T,T,0.215,0.464,0.0074,0.0057,0.023,0.092,0.037,0.044,0.01,0.0323,0.001,0.0024,0.0085,0.001,0.004,2085.602,49.26293,1875.0,1641.0,1173.0
314,23B150406,63.0,78.0,28.0,0.306600004434586,20SS50 650175,20SS50,20SS50,20SS50,L,H,0.215,0.464,0.0074,0.0057,0.023,0.092,0.037,0.044,0.01,0.0323,0.001,0.0024,0.0085,0.001,0.004,2065.766,49.27701,1857.0,1635.0,1167.0
315,23B150411,51.7,73.9,26.28,0.244100004434586,20SS50 650175,20SS50,20SS50,20SS50,T,T,0.215,0.464,0.0074,0.0057,0.023,0.092,0.037,0.044,0.01,0.0323,0.001,0.0024,0.0085,0.001,0.004,2037.686,49.26805,1862.0,1641.0,1175.0
316,23B150414,51.4,73.2,24.47,0.244100004434586,20SS50 650175,20SS50,20SS50,20SS50,T,T,0.213,0.441,0.0113,0.003,0.02,0.104,0.04,0.053,0.009,0.0263,0.001,0.0016,0.0083,0.001,0.004,2091.218,49.26352,1866.0,1641.0,1175.0
317,23B150427,48.2,69.9,32.46,0.181099995970726,20SS50 650175,20SS50,20SS50,20SS50,L,T,0.211,0.421,0.0078,0.0049,0.014,0.098,0.037,0.049,0.01,0.0199,0.001,0.0025,0.0105,0.0,0.003,2071.634,44.35752,1860.0,1644.0,1182.0
318,23B150427,51.0,71.3,29.63,0.181099995970726,20SS50 650175,20SS50,20SS50,20SS50,T,T,0.211,0.421,0.0078,0.0049,0.014,0.098,0.037,0.049,0.01,0.0199,0.001,0.0025,0.0105,0.0,0.003,2071.634,44.35752,1860.0,1644.0,1182.0
507,23B151179,38.2,58.0,37.0,0.244200006127357,20SS50 650175,20SS50,20SS50,20SS50,L,H,0.201,0.431,0.0072,0.003,0.03,0.115,0.039,0.041,0.007,0.0299,0.001,0.0023,0.0085,0.001,0.003,2068.592,49.25778,1886.0,1653.0,1203.0
508,23B151181,48.9,72.2,29.67,0.181199997663498,20SS50 650175,20SS50,20SS50,20SS50,L,T,0.201,0.431,0.0072,0.003,0.03,0.115,0.039,0.041,0.007,0.0299,0.001,0.0023,0.0085,0.001,0.003,1991.264,49.26962,1862.0,1644.0,1185.0
509,23B151181,51.4,70.5,26.62,0.181199997663498,20SS50 650175,20SS50,20SS50,20SS50,T,T,0.201,0.431,0.0072,0.003,0.03,0.115,0.039,0.041,0.007,0.0299,0.001,0.0023,0.0085,0.001,0.003,1991.264,49.26962,1862.0,1644.0,1185.0
510,23B151186,41.4,61.8,28.48,0.245000004768372,20SS50 650175,20SS50,20SS50,20SS50,L,T,0.201,0.431,0.0072,0.003,0.03,0.115,0.039,0.041,0.007,0.0299,0.001,0.0023,0.0085,0.001,0.003,2103.314,49.24425,1886.0,1646.0,1200.0
511,23B151186,49.6,72.0,27.86,0.245000004768372,20SS50 650175,20SS50,20SS50,20SS50,T,T,0.201,0.431,0.0072,0.003,0.03,0.115,0.039,0.041,0.007,0.0299,0.001,0.0023,0.0085,0.001,0.003,2103.314,49.24425,1886.0,1646.0,1200.0
512,23B151188,51.3,73.3,25.9,0.240099996328354,20SS50 650175,20SS50,20SS50,20SS50,T,T,0.203,0.452,0.0046,0.0041,0.02,0.109,0.043,0.041,0.011,0.0243,0.0,0.0026,0.0106,0.0,0.003,2135.678,49.23803,1893.0,1648.0,1187.0
513,23B151189,47.5,71.7,25.09,0.187600001692772,20SS50 650175,20SS50,20SS50,20SS50,T,H,0.203,0.452,0.0046,0.0041,0.02,0.109,0.043,0.041,0.011,0.0243,0.0,0.0026,0.0106,0.0,0.003,2117.444,44.30398,1887.0,1643.0,1176.0
514,23B151189,46.9,72.6,25.64,0.187600001692772,20SS50 650175,20SS50,20SS50,20SS50,T,M,0.203,0.452,0.0046,0.0041,0.02,0.109,0.043,0.041,0.011,0.0243,0.0,0.0026,0.0106,0.0,0.003,2117.444,44.30398,1887.0,1643.0,1176.0
515,23B151189,45.1,70.3,26.56,0.187600001692772,20SS50 650175,20SS50,20SS50,20SS50,T,T,0.203,0.452,0.0046,0.0041,0.02,0.109,0.043,0.041,0.011,0.0243,0.0,0.0026,0.0106,0.0,0.003,2117.444,44.30398,1887.0,1643.0,1176.0
516,23B151190,48.6,73.2,25.77,0.187600001692772,20SS50 650175,20SS50,20SS50,20SS50,T,H,0.203,0.452,0.0046,0.0041,0.02,0.109,0.043,0.041,0.011,0.0243,0.0,0.0026,0.0106,0.0,0.003,2066.792,44.32711,1853.0,1643.0,1193.0
517,23B151190,48.9,70.2,26.59,0.187600001692772,20SS50 650175,20SS50,20SS50,20SS50,T,M,0.203,0.452,0.0046,0.0041,0.02,0.109,0.043,0.041,0.011,0.0243,0.0,0.0026,0.0106,0.0,0.003,2066.792,44.32711,1853.0,1643.0,1193.0
518,23B151190,48.95,71.7,25.235,0.187600001692772,20SS50 650175,20SS50,20SS50,20SS50,T,T,0.203,0.452,0.0046,0.0041,0.02,0.109,0.043,0.041,0.011,0.0243,0.0,0.0026,0.0106,0.0,0.003,2066.792,44.32711,1853.0,1643.0,1193.0
519,23B151191,46.6,71.3,28.57,0.187600001692772,20SS50 650175,20SS50,20SS50,20SS50,T,H,0.203,0.452,0.0046,0.0041,0.02,0.109,0.043,0.041,0.011,0.0243,0.0,0.0026,0.0106,0.0,0.003,2065.802,44.33705,1850.0,1643.0,1194.0
520,23B151191,47.8,69.6,25.85,0.187600001692772,20SS50 650175,20SS50,20SS50,20SS50,T,M,0.203,0.452,0.0046,0.0041,0.02,0.109,0.043,0.041,0.011,0.0243,0.0,0.0026,0.0106,0.0,0.003,2065.802,44.33705,1850.0,1643.0,1194.0
521,23B151191,52.0,75.5,27.73,0.187600001692772,20SS50 650175,20SS50,20SS50,20SS50,T,T,0.203,0.452,0.0046,0.0041,0.02,0.109,0.043,0.041,0.011,0.0243,0.0,0.0026,0.0106,0.0,0.003,2065.802,44.33705,1850.0,1643.0,1194.0
522,23B151192,49.4,72.2,25.1,0.187600001692772,20SS50 650175,20SS50,20SS50,20SS50,T,H,0.215,0.471,0.0062,0.0024,0.023,0.109,0.046,0.051,0.008,0.0261,0.001,0.0016,0.0097,0.0,0.004,2058.71,44.33076,1860.0,1646.0,1194.0
523,23B151192,45.8,68.1,28.39,0.187600001692772,20SS50 650175,20SS50,20SS50,20SS50,T,M,0.215,0.471,0.0062,0.0024,0.023,0.109,0.046,0.051,0.008,0.0261,0.001,0.0016,0.0097,0.0,0.004,2058.71,44.33076,1860.0,1646.0,1194.0
524,23B151192,49.7,72.6,25.79,0.187600001692772,20SS50 650175,20SS50,20SS50,20SS50,T,T,0.215,0.471,0.0062,0.0024,0.023,0.109,0.046,0.051,0.008,0.0261,0.001,0.0016,0.0097,0.0,0.004,2058.71,44.33076,1860.0,1646.0,1194.0
525,23B151193,48.6,71.8,26.58,0.187600001692772,20SS50 650175,20SS50,20SS50,20SS50,L,T,0.215,0.471,0.0062,0.0024,0.023,0.109,0.046,0.051,0.008,0.0261,0.001,0.0016,0.0097,0.0,0.004,2065.802,44.33517,1848.0,1643.0,1200.0
526,23B151193,45.2,67.7,27.26,0.187600001692772,20SS50 650175,20SS50,20SS50,20SS50,T,H,0.215,0.471,0.0062,0.0024,0.023,0.109,0.046,0.051,0.008,0.0261,0.001,0.0016,0.0097,0.0,0.004,2065.802,44.33517,1848.0,1643.0,1200.0
527,23B151193,45.7,70.1,27.78,0.187600001692772,20SS50 650175,20SS50,20SS50,20SS50,T,M,0.215,0.471,0.0062,0.0024,0.023,0.109,0.046,0.051,0.008,0.0261,0.001,0.0016,0.0097,0.0,0.004,2065.802,44.33517,1848.0,1643.0,1200.0
528,23B151193,50.7,73.0,27.085,0.187600001692772,20SS50 650175,20SS50,20SS50,20SS50,T,T,0.215,0.471,0.0062,0.0024,0.023,0.109,0.046,0.051,0.008,0.0261,0.001,0.0016,0.0097,0.0,0.004,2065.802,44.33517,1848.0,1643.0,1200.0
529,23B151194,47.1,68.6,24.87,0.187600001692772,20SS50 650175,20SS50,20SS50,20SS50,T,H,0.215,0.471,0.0062,0.0024,0.023,0.109,0.046,0.051,0.008,0.0261,0.001,0.0016,0.0097,0.0,0.004,2049.098,44.34653,1842.0,1643.0,1202.0
530,23B151194,49.2,71.1,23.59,0.187600001692772,20SS50 650175,20SS50,20SS50,20SS50,T,M,0.215,0.471,0.0062,0.0024,0.023,0.109,0.046,0.051,0.008,0.0261,0.001,0.0016,0.0097,0.0,0.004,2049.098,44.34653,1842.0,1643.0,1202.0
531,23B151194,53.0,75.3,26.55,0.187600001692772,20SS50 650175,20SS50,20SS50,20SS50,T,T,0.215,0.471,0.0062,0.0024,0.023,0.109,0.046,0.051,0.008,0.0261,0.001,0.0016,0.0097,0.0,0.004,2049.098,44.34653,1842.0,1643.0,1202.0
558,23B151309,57.6,78.6,25.77,0.244000002741814,20SS50 650175,20SS50,20SS50,20SS50,L,T,0.201,0.469,0.0054,0.0029,0.032,0.084,0.034,0.039,0.01,0.0257,0.0,0.0021,0.0087,0.001,0.004,2118.398,49.23777,1905.0,1601.0,1131.0
559,23B151309,57.3,78.8,24.18,0.244000002741814,20SS50 650175,20SS50,20SS50,20SS50,T,T,0.201,0.469,0.0054,0.0029,0.032,0.084,0.034,0.039,0.01,0.0257,0.0,0.0021,0.0087,0.001,0.004,2118.398,49.23777,1905.0,1601.0,1131.0
560,23B151311,56.6,77.4,23.73,0.244000002741814,20SS50 650175,20SS50,20SS50,20SS50,T,T,0.218,0.473,0.0079,0.0035,0.018,0.08,0.032,0.051,0.006,0.0322,0.001,0.0018,0.0089,0.001,0.004,2130.782,49.23425,1904.0,1601.0,1135.0
