Repository: PNell/TrialTest3

File: Data/StreamlitData032524.csv (part 46 of 96)
,coil_no,YieldStrength,TensileStrength,TotalElongation,coil_thickness,steel_design_description,grade,grade_head,grade_tail,sample_direction,sample_location,c_amount,mn_amount,p_amount,s_amount,si_amount,cu_amount,ni_amount,cr_amount,mo_amount,al_amount,nb_amount,ca_amount,n_amount,ti_amount,v_amount,TF1_EXIT_AVG_BODY,TBC_thickness,TEMP_FM_ENTRY_AVG,TEMP_FM_EXIT_AVG,TEMP_COILING_AVG
561,23B151316,54.1,76.2,23.4,0.181099995970726,20SS50 650175,20SS50,20SS50,20SS50,T,T,0.218,0.473,0.0079,0.0035,0.018,0.08,0.032,0.051,0.006,0.0322,0.001,0.0018,0.0089,0.001,0.004,2154.128,44.31674,1914.0,1599.0,1117.0
562,23B151321,53.8,76.5,31.25,0.180999994277954,20SS50 650175,20SS50,20SS50,20SS50,L,T,0.203,0.426,0.0051,0.0018,0.023,0.086,0.037,0.04,0.011,0.0321,0.0,0.0021,0.0097,0.001,0.004,2141.384,44.31235,1907.0,1599.0,1101.0
563,23B151321,54.8,76.1,24.3,0.180999994277954,20SS50 650175,20SS50,20SS50,20SS50,T,T,0.203,0.426,0.0051,0.0018,0.023,0.086,0.037,0.04,0.011,0.0321,0.0,0.0021,0.0097,0.001,0.004,2141.384,44.31235,1907.0,1599.0,1101.0
577,23B151371,53.7,75.8,25.06,0.245100006461143,20SS50 650175,20SS50,20SS50,20SS50,T,T,0.215,0.439,0.0036,0.0045,0.02,0.097,0.037,0.03,0.011,0.0297,0.0,0.0021,0.0086,0.001,0.004,2139.53,49.20468,1923.0,1646.0,1173.0
578,23B151375,53.8,75.3,25.69,0.244100004434586,20SS50 650175,20SS50,20SS50,20SS50,T,T,0.211,0.453,0.0067,0.0054,0.026,0.098,0.04,0.053,0.007,0.0327,0.001,0.0023,0.0087,0.001,0.004,2141.114,49.21214,1916.0,1648.0,1176.0
622,23B151564,53.6,74.1,27.79,0.244000002741814,20SS50 650175,20SS50,20SS50,20SS50,T,T,0.202,0.444,0.0052,0.0018,0.031,0.103,0.041,0.038,0.008,0.0311,0.001,0.0022,0.0099,0.001,0.004,2124.626,49.23695,1891.0,1657.0,1189.0
623,23B151568,53.9,74.7,24.07,0.244000002741814,20SS50 650175,20SS50,20SS50,20SS50,T,T,0.21,0.422,0.0049,0.0036,0.02,0.085,0.043,0.034,0.011,0.0303,0.002,0.0032,0.0103,0.0,0.004,2138.99,49.24086,1904.0,1655.0,1180.0
624,23B151573,52.5,76.75,22.32,0.181500002741814,20SS50 650175,20SS50,20SS50,20SS50,T,T,0.21,0.422,0.0049,0.0036,0.02,0.085,0.043,0.034,0.011,0.0303,0.002,0.0032,0.0103,0.0,0.004,2178.374,44.31797,1922.0,1648.0,1176.0
630,23B151597,56.2,76.4,29.21,0.244100004434586,20SS50 650175,20SS50,20SS50,20SS50,L,T,0.203,0.453,0.0065,0.0023,0.029,0.086,0.047,0.048,0.011,0.0296,0.001,0.0026,0.0083,0.001,0.005,2145.776,49.23523,1913.0,1650.0,1176.0
631,23B151597,54.8,74.5,26.9,0.244100004434586,20SS50 650175,20SS50,20SS50,20SS50,T,T,0.203,0.453,0.0065,0.0023,0.029,0.086,0.047,0.048,0.011,0.0296,0.001,0.0026,0.0083,0.001,0.005,2145.776,49.23523,1913.0,1650.0,1176.0
659,23B151689,53.7,75.9,25.54,0.244100004434586,20SS50 650175,20SS50,20SS55,20SS50,T,T,0.203,0.437,0.0055,0.0027,0.03,0.11,0.039,0.041,0.008,0.0238,0.001,0.0017,0.0076,0.001,0.004,2127.542,54.15146,1893.0,1648.0,1175.0
660,23B151695,53.4,73.3,30.79,0.243100002408028,20SS50 650175,20SS50,20SS50,20SS50,T,T,0.203,0.437,0.0055,0.0027,0.03,0.11,0.039,0.041,0.008,0.0238,0.001,0.0017,0.0076,0.001,0.004,2164.298,54.11791,1904.0,1646.0,1178.0
661,23B151698,53.9,72.6,30.07,0.243000000715256,20SS50 650175,20SS50,20SS50,20SS50,T,T,0.203,0.45,0.0063,0.0047,0.034,0.1,0.039,0.05,0.01,0.0343,0.0,0.0024,0.0076,0.001,0.004,2167.952,54.1196,1904.0,1646.0,1173.0
662,23B151704,52.7,73.5,28.78,0.18299999833107,20SS50 650175,20SS50,20SS50,20SS50,T,T,0.203,0.45,0.0063,0.0047,0.034,0.1,0.039,0.05,0.01,0.0343,0.0,0.0024,0.0076,0.001,0.004,2170.49,54.11688,1898.0,1648.0,1180.0
663,23B151707,52.0,73.4,27.74,0.181500002741814,20SS50 650175,20SS50,20SS50,20SS50,T,T,0.214,0.449,0.0065,0.0033,0.028,0.112,0.037,0.046,0.009,0.0315,0.002,0.0016,0.0083,0.001,0.004,2172.326,54.11972,1902.0,1646.0,1180.0
1015,23B152991,54.7,77.8,26.35,0.244200006127357,20SS50 650175,20SS50,20SS50,20SS50,L,T,0.208,0.443,0.0049,0.0025,0.019,0.096,0.038,0.053,0.008,0.0294,0.001,0.0024,0.0083,0.001,0.004,2113.538,59.14236,1866.0,1641.0,1171.0
1016,23B152991,55.3,75.7,25.48,0.244200006127357,20SS50 650175,20SS50,20SS50,20SS50,T,T,0.208,0.443,0.0049,0.0025,0.019,0.096,0.038,0.053,0.008,0.0294,0.001,0.0024,0.0083,0.001,0.004,2113.538,59.14236,1866.0,1641.0,1171.0
1019,23B153000,52.0,72.9,31.68,0.25,20SS50 650175,20SS50,20SS50,20SS50,L,T,0.193,0.46,0.0068,0.001,0.029,0.098,0.035,0.056,0.012,0.0282,0.001,0.0023,0.0084,0.0,0.005,2046.902,59.13175,1848.0,1641.0,1182.0
1020,23B153000,53.0,72.6,24.77,0.25,20SS50 650175,20SS50,20SS50,20SS50,T,T,0.193,0.46,0.0068,0.001,0.029,0.098,0.035,0.056,0.012,0.0282,0.001,0.0023,0.0084,0.0,0.005,2046.902,59.13175,1848.0,1641.0,1182.0
1021,23B153003,52.3,72.8,26.03,0.245000004768372,20SS50 650175,20SS50,20SS50,20SS50,T,T,0.21,0.457,0.0052,0.0009,0.025,0.101,0.037,0.038,0.009,0.0326,0.001,0.0017,0.009,0.001,0.004,2031.71,59.12533,1835.0,1637.0,1175.0
1022,23B153009,53.6,72.7,27.94,0.244100004434586,20SS50 650175,20SS50,20SS50,20SS50,T,T,0.21,0.457,0.0052,0.0009,0.025,0.101,0.037,0.038,0.009,0.0326,0.001,0.0017,0.009,0.001,0.004,2025.914,59.12775,1839.0,1634.0,1176.0
1023,23B153012,53.1,72.7,26.42,0.244100004434586,20SS50 650175,20SS50,20SS50,20SS50,T,T,0.217,0.428,0.0047,0.0013,0.03,0.105,0.038,0.032,0.009,0.0374,0.003,0.0025,0.0092,0.001,0.004,2021.432,59.14364,1830.0,1635.0,1182.0
1024,23B153018,54.2,73.9,28.44,0.244100004434586,20SS50 650175,20SS50,20SS50,20SS50,T,T,0.217,0.428,0.0047,0.0013,0.03,0.105,0.038,0.032,0.009,0.0374,0.003,0.0025,0.0092,0.001,0.004,2008.922,59.13694,1828.0,1643.0,1180.0
1025,23B153021,52.8,72.4,27.48,0.244000002741814,20SS50 650175,20SS50,20SS50,20SS50,T,T,0.217,0.451,0.0053,0.0011,0.028,0.101,0.034,0.036,0.009,0.0334,0.002,0.0015,0.0094,0.001,0.004,2032.574,59.1465,1841.0,1639.0,1178.0
1026,23B153024,47.2,69.1,30.84,0.18299999833107,20SS50 650175,20SS50,20SS50,20SS50,L,T,0.217,0.451,0.0053,0.0011,0.028,0.101,0.034,0.036,0.009,0.0334,0.002,0.0015,0.0094,0.001,0.004,2029.064,54.21795,1833.0,1639.0,1187.0
1027,23B153026,53.6,73.9,27.11,0.187600001692772,20SS50 650175,20SS50,20SS50,20SS50,T,T,0.217,0.451,0.0053,0.0011,0.028,0.101,0.034,0.036,0.009,0.0334,0.002,0.0015,0.0094,0.001,0.004,2026.634,44.36589,1832.0,1644.0,1182.0
1028,23B153030,53.7,74.0,25.54,0.182099997997284,20SS50 650175,20SS50,20SS50,20SS50,T,T,0.218,0.458,0.0047,0.0034,0.02,0.079,0.033,0.042,0.012,0.0245,0.002,0.0019,0.0082,0.0,0.005,2075.738,44.32647,1859.0,1641.0,1173.0
1029,23B153034,53.4,72.9,24.8,0.181600004434586,20SS50 650175,20SS50,20SS50,20SS50,T,T,0.218,0.458,0.0047,0.0034,0.02,0.079,0.033,0.042,0.012,0.0245,0.002,0.0019,0.0082,0.0,0.005,2104.862,44.31569,1869.0,1643.0,1178.0
1034,23B153045,52.5,72.0,29.61,0.25,20SS50 650175,20SS50,20SS50,20SS50,T,T,0.215,0.476,0.006,0.0027,0.019,0.092,0.033,0.046,0.012,0.0361,0.002,0.0023,0.0078,0.0,0.004,2162.066,49.21388,1895.0,1644.0,1180.0
1035,23B153049,52.6,70.3,28.73,0.244000002741814,20SS50 650175,20SS50,20SS50,20SS50,T,T,0.215,0.476,0.006,0.0027,0.019,0.092,0.033,0.046,0.012,0.0361,0.002,0.0023,0.0078,0.0,0.004,2121.908,49.22443,1859.0,1634.0,1178.0
1036,23B153053,52.8,73.3,24.54,0.244000002741814,20SS50 650175,20SS50,20SS50,20SS50,T,T,0.214,0.395,0.0045,0.0059,0.028,0.092,0.037,0.045,0.011,0.0304,0.002,0.0026,0.0088,0.001,0.004,2112.764,49.25577,1871.0,1643.0,1184.0
1037,23B153054,53.2,72.3,25.82,0.244100004434586,20SS50 650175,20SS50,20SS50,20SS50,T,T,0.214,0.395,0.0045,0.0059,0.028,0.092,0.037,0.045,0.011,0.0304,0.002,0.0026,0.0088,0.001,0.004,2115.536,49.24215,1868.0,1643.0,1178.0
1038,23B153061,53.3,73.1,24.83,0.182099997997284,20SS50 650175,20SS50,20SS50,20SS50,T,T,0.203,0.463,0.0048,0.0014,0.027,0.094,0.035,0.052,0.008,0.0326,0.001,0.0018,0.006,0.001,0.004,2155.766,44.31104,1909.0,1653.0,1185.0
1039,23B153065,46.9,70.6,26.37,0.181500002741814,20SS50 650175,20SS50,20SS50,20SS50,T,T,0.203,0.463,0.0048,0.0014,0.027,0.094,0.035,0.052,0.008,0.0326,0.001,0.0018,0.006,0.001,0.004,2160.23,44.30361,1889.0,1648.0,1189.0
1040,23B153069,48.3,69.4,25.4,0.181600004434586,20SS50 650175,20SS50,20SS50,20SS50,T,T,0.203,0.473,0.0061,0.0032,0.029,0.1,0.037,0.052,0.011,0.0364,0.001,0.0058,0.0088,0.001,0.004,2141.852,44.30712,1887.0,1644.0,1180.0
1041,23B153070,44.5,67.8,30.54,0.250099986791611,20SS50 650175,20SS50,20SS50,20SS50,L,T,0.203,0.473,0.0061,0.0032,0.029,0.1,0.037,0.052,0.011,0.0364,0.001,0.0058,0.0088,0.001,0.004,2127.596,49.22982,1886.0,1646.0,1185.0
1042,23B153070,51.3,70.4,26.52,0.250099986791611,20SS50 650175,20SS50,20SS50,20SS50,T,T,0.203,0.473,0.0061,0.0032,0.029,0.1,0.037,0.052,0.011,0.0364,0.001,0.0058,0.0088,0.001,0.004,2127.596,49.22982,1886.0,1646.0,1185.0
1043,23B153076,50.6,72.7,23.6,0.183100000023842,20SS50 650175,20SS50,20SS50,20SS55,T,T,0.203,0.473,0.0061,0.0032,0.029,0.1,0.037,0.052,0.011,0.0364,0.001,0.0058,0.0088,0.001,0.004,2116.202,44.31706,1886.0,1646.0,1171.0
1063,23B153139,57.9,77.0,28.64,0.250099986791611,20SS50 650175,20SS50,20SS55,20SS50,T,T,0.207,0.49,0.0059,0.0018,0.029,0.092,0.036,0.055,0.014,0.0209,0.002,0.002,0.0103,0.001,0.005,2152.112,54.09019,1877.0,1646.0,1194.0
1064,23B153144,54.6,75.0,26.16,0.245100006461143,20SS50 650175,20SS50,20SS50,20SS50,T,T,0.207,0.49,0.0059,0.0018,0.029,0.092,0.036,0.055,0.014,0.0209,0.002,0.002,0.0103,0.001,0.005,2152.058,54.10918,1914.0,1644.0,1182.0
1065,23B153147,49.7,70.6,27.36,0.245000004768372,20SS50 650175,20SS50,20SS50,20SS50,T,T,0.207,0.447,0.0052,0.0011,0.028,0.094,0.037,0.052,0.009,0.0315,0.001,0.0013,0.01,0.001,0.004,2024.726,49.26874,1837.0,1648.0,1187.0
1066,23B153152,54.6,75.8,26.22,0.244100004434586,20SS50 650175,20SS50,20SS50,20SS50,T,T,0.207,0.447,0.0052,0.0011,0.028,0.094,0.037,0.052,0.009,0.0315,0.001,0.0013,0.01,0.001,0.004,2149.16,49.2086,1898.0,1644.0,1180.0
1067,23B153155,54.8,75.4,25.93,0.244100004434586,20SS50 650175,20SS50,20SS50,20SS50,T,T,0.207,0.415,0.0052,0.0029,0.033,0.091,0.035,0.05,0.009,0.0271,0.001,0.0014,0.007,0.001,0.004,2148.638,49.19491,1891.0,1644.0,1175.0
1068,23B153160,53.8,72.4,26.23,0.183100000023842,20SS50 650175,20SS50,20SS50,20SS50,T,T,0.207,0.415,0.0052,0.0029,0.033,0.091,0.035,0.05,0.009,0.0271,0.001,0.0014,0.007,0.001,0.004,2143.004,49.20784,1884.0,1646.0,1184.0
1170,23B153532,54.5,75.7,25.68,0.181500002741814,20SS50 650175,20SS50,20SS50,20SS50,T,T,0.203,0.428,0.0038,0.0022,0.02,0.095,0.038,0.048,0.013,0.0322,0.001,0.0036,0.0097,0.0,0.004,2088.662,44.35136,1873.0,1648.0,1164.0
1171,23B153538,53.7,74.4,30.0,0.244100004434586,20SS50 650175,20SS50,20SS50,20SS50,T,T,0.203,0.428,0.0038,0.0022,0.02,0.095,0.038,0.048,0.013,0.0322,0.001,0.0036,0.0097,0.0,0.004,2054.048,49.26655,1855.0,1637.0,1178.0
1172,23B153541,54.3,74.7,26.93,0.244100004434586,20SS50 650175,20SS50,20SS50,20SS50,T,T,0.217,0.425,0.0037,0.0011,0.027,0.097,0.035,0.047,0.008,0.0355,0.0,0.0038,0.0094,0.001,0.004,2069.42,49.26635,1853.0,1643.0,1184.0
1173,23B153546,54.7,75.4,23.39,0.244100004434586,20SS50 650175,20SS50,20SS50,20SS50,T,T,0.217,0.425,0.0037,0.0011,0.027,0.097,0.035,0.047,0.008,0.0355,0.0,0.0038,0.0094,0.001,0.004,2104.988,49.23753,1880.0,1650.0,1180.0
1174,23B153550,50.8,72.2,29.02,0.244100004434586,20SS50 650175,20SS50,20SS50,20SS50,T,T,0.201,0.438,0.0053,0.0009,0.026,0.099,0.038,0.051,0.012,0.029,0.001,0.0022,0.0084,0.0,0.004,2096.024,49.25016,1864.0,1648.0,1180.0
1175,23B153555,51.1,72.2,23.6,0.244100004434586,20SS50 650175,20SS50,20SS50,20SS50,T,T,0.201,0.438,0.0053,0.0009,0.026,0.099,0.038,0.051,0.012,0.029,0.001,0.0022,0.0084,0.0,0.004,2084.072,49.2547,1862.0,1644.0,1178.0
1176,23B153559,48.1,71.7,26.19,0.243100002408028,20SS50 650175,20SS50,20SS50,20SS50,T,T,0.219,0.457,0.0043,0.0015,0.024,0.098,0.035,0.052,0.008,0.03,0.0,0.0034,0.0083,0.001,0.004,2104.844,49.24197,1875.0,1650.0,1184.0
1177,23B153564,54.6,74.6,28.28,0.181600004434586,20SS50 650175,20SS50,20SS50,20SS50,T,T,0.219,0.457,0.0043,0.0015,0.024,0.098,0.035,0.052,0.008,0.03,0.0,0.0034,0.0083,0.001,0.004,2112.962,44.32224,1864.0,1644.0,1176.0
1178,23B153567,53.0,73.2,24.25,0.181600004434586,20SS50 650175,20SS50,20SS50,20SS50,T,T,0.203,0.453,0.0046,0.0023,0.018,0.094,0.038,0.052,0.008,0.0298,0.0,0.0019,0.0037,0.0,0.004,2113.43,44.31632,1864.0,1646.0,1173.0
1179,23B153572,47.8,68.4,28.79,0.181600004434586,20SS50 650175,20SS50,20SS50,20SS50,T,T,0.203,0.453,0.0046,0.0023,0.018,0.094,0.038,0.052,0.008,0.0298,0.0,0.0019,0.0037,0.0,0.004,2131.592,44.3142,1886.0,1650.0,1223.0
1180,23B153576,53.6,71.8,30.72,0.181600004434586,20SS50 650175,20SS50,20SS50,20SS50,T,T,0.2,0.475,0.0049,0.0006,0.041,0.102,0.042,0.055,0.012,0.038,0.001,0.0051,0.0087,0.001,0.004,2135.102,44.31409,1877.0,1644.0,1196.0
1181,23B153580,52.3,73.8,29.4,0.181600004434586,20SS50 650175,20SS50,20SS50,20SS50,T,T,0.2,0.475,0.0049,0.0006,0.041,0.102,0.042,0.055,0.012,0.038,0.001,0.0051,0.0087,0.001,0.004,2079.212,44.36858,1842.0,1639.0,1176.0
1182,23B153584,51.1,72.5,30.1,0.244000002741814,20SS50 650175,20SS50,20SS50,20SS50,L,T,0.205,0.461,0.0037,0.0028,0.032,0.099,0.041,0.049,0.009,0.0316,0.0,0.0014,0.0085,0.001,0.004,2097.626,49.24645,1868.0,1643.0,1182.0
1185,23B153591,53.0,72.8,25.71,0.181600004434586,20SS50 650175,20SS50,20SS50,20SS50,T,T,0.201,0.443,0.0045,0.0049,0.017,0.096,0.037,0.046,0.01,0.0346,0.0,0.0023,0.0089,0.0,0.004,2143.436,44.31489,1909.0,1650.0,1191.0
1197,23B153644,52.7,72.2,24.59,0.244200006127357,20SS50 650175,20SS50,20SS50,20SS50,T,T,0.204,0.451,0.0042,0.0007,0.054,0.077,0.032,0.058,0.007,0.0313,0.001,0.0021,0.0079,0.001,0.004,2141.186,54.18833,1927.0,1657.0,1169.0
1198,23B153649,51.8,71.9,25.63,0.244100004434586,20SS50 650175,20SS50,20SS50,20SS50,T,T,0.204,0.451,0.0042,0.0007,0.054,0.077,0.032,0.058,0.007,0.0313,0.001,0.0021,0.0079,0.001,0.004,2143.49,54.15067,1895.0,1643.0,1189.0
1199,23B153656,53.4,73.6,25.3,0.244000002741814,20SS50 650175,20SS50,20SS50,20SS50,T,T,0.208,0.44,0.0054,0.0016,0.042,0.084,0.032,0.042,0.011,0.0298,0.001,0.0027,0.0067,0.001,0.004,2084.756,49.26153,1866.0,1644.0,1178.0
1200,23B153664,52.5,72.1,27.21,0.244000002741814,20SS50 650175,20SS50,20SS50,20SS50,T,T,0.21,0.447,0.0055,0.0011,0.04,0.076,0.031,0.051,0.006,0.0321,0.001,0.0019,0.0072,0.001,0.004,2067.404,49.25741,1851.0,1643.0,1184.0
1201,23B153667,50.7,71.9,29.92,0.244100004434586,20SS50 650175,20SS50,20SS50,20SS50,T,T,0.212,0.43,0.0073,0.0016,0.025,0.068,0.029,0.044,0.009,0.03,0.001,0.0031,0.0091,0.0,0.004,2050.592,49.2711,1855.0,1644.0,1187.0
1202,23B153674,49.0,71.4,29.43,0.238999992609024,20SS50 650175,20SS50,20SS50,20SS50,L,T,0.202,0.42,0.0055,0.0017,0.022,0.079,0.033,0.049,0.008,0.0291,0.001,0.0017,0.0076,0.0,0.004,2062.238,49.26814,1860.0,1644.0,1180.0
1203,23B153674,51.7,73.0,25.94,0.238999992609024,20SS50 650175,20SS50,20SS50,20SS50,T,T,0.202,0.42,0.0055,0.0017,0.022,0.079,0.033,0.049,0.008,0.0291,0.001,0.0017,0.0076,0.0,0.004,2062.238,49.26814,1860.0,1644.0,1180.0
1206,23B153684,54.7,74.6,23.75,0.181500002741814,20SS50 650175,20SS50,20SS50,20SS50,T,T,0.205,0.444,0.007,0.0021,0.026,0.083,0.034,0.046,0.01,0.025,0.001,0.0025,0.008,0.001,0.004,2088.338,44.3446,1851.0,1646.0,1178.0
1207,23B153689,48.8,70.6,29.11,0.181500002741814,20SS50 650175,20SS50,20SS50,20SS50,L,T,0.205,0.444,0.007,0.0021,0.026,0.083,0.034,0.046,0.01,0.025,0.001,0.0025,0.008,0.001,0.004,2112.53,44.33332,1877.0,1644.0,1184.0
1208,23B153689,52.7,72.1,26.44,0.181500002741814,20SS50 650175,20SS50,20SS50,20SS50,T,T,0.205,0.444,0.007,0.0021,0.026,0.083,0.034,0.046,0.01,0.025,0.001,0.0025,0.008,0.001,0.004,2112.53,44.33332,1877.0,1644.0,1184.0
1209,23B153692,52.0,72.3,29.32,0.181600004434586,20SS50 650175,20SS50,20SS50,20SS50,L,T,0.204,0.436,0.0052,0.0021,0.022,0.094,0.036,0.059,0.009,0.0265,0.001,0.0018,0.0073,0.001,0.004,2099.336,44.32347,1882.0,1646.0,1176.0
1210,23B153692,54.7,74.2,29.83,0.181600004434586,20SS50 650175,20SS50,20SS50,20SS50,T,T,0.204,0.436,0.0052,0.0021,0.022,0.094,0.036,0.059,0.009,0.0265,0.001,0.0018,0.0073,0.001,0.004,2099.336,44.32347,1882.0,1646.0,1176.0
1215,23B153715,52.9,73.0,28.26,0.244100004434586,20SS50 650175,20SS50,20SS50,20SS50,L,T,0.21,0.434,0.0062,0.0036,0.029,0.083,0.034,0.042,0.01,0.0321,0.0,0.002,0.0072,0.001,0.004,2142.77,49.21435,1898.0,1646.0,1178.0
1216,23B153715,53.8,75.1,25.31,0.244100004434586,20SS50 650175,20SS50,20SS50,20SS50,T,T,0.21,0.434,0.0062,0.0036,0.029,0.083,0.034,0.042,0.01,0.0321,0.0,0.002,0.0072,0.001,0.004,2142.77,49.21435,1898.0,1646.0,1178.0
1217,23B153718,55.0,76.6,24.4,0.244100004434586,20SS50 650175,20SS50,20SS50,20SS50,T,T,0.206,0.434,0.0049,0.0014,0.034,0.084,0.035,0.048,0.008,0.0311,0.0,0.0015,0.0085,0.001,0.004,2194.25,49.20121,1949.0,1648.0,1176.0
1218,23B153723,48.3,73.6,29.23,0.244100004434586,20SS50 650175,20SS50,20SS50,20SS50,L,T,0.206,0.434,0.0049,0.0014,0.034,0.084,0.035,0.048,0.008,0.0311,0.0,0.0015,0.0085,0.001,0.004,2174.72,49.20593,1929.0,1648.0,1185.0
1219,23B153723,54.3,75.4,25.52,0.244100004434586,20SS50 650175,20SS50,20SS50,20SS50,T,T,0.206,0.434,0.0049,0.0014,0.034,0.084,0.035,0.048,0.008,0.0311,0.0,0.0015,0.0085,0.001,0.004,2174.72,49.20593,1929.0,1648.0,1185.0
1220,23B153727,53.9,72.7,26.96,0.244100004434586,20SS50 650175,20SS50,20SS50,20SS50,T,T,0.208,0.459,0.0064,0.004,0.03,0.086,0.034,0.051,0.011,0.0356,0.002,0.0031,0.0087,0.001,0.004,2158.466,49.21679,1932.0,1648.0,1185.0
1221,23B153732,51.9,72.5,25.56,0.238999992609024,20SS50 650175,20SS50,20SS50,20SS50,T,T,0.208,0.459,0.0064,0.004,0.03,0.086,0.034,0.051,0.011,0.0356,0.002,0.0031,0.0087,0.001,0.004,2103.98,49.2178,1907.0,1648.0,1184.0
1222,23B153736,51.9,73.9,26.25,0.181600004434586,20SS50 650175,20SS50,20SS50,20SS50,T,T,0.21,0.453,0.0081,0.0033,0.029,0.091,0.034,0.054,0.011,0.0304,0.002,0.0024,0.0083,0.001,0.004,2113.394,49.21723,1895.0,1644.0,1182.0
1223,23B153742,51.0,73.0,26.66,0.181600004434586,20SS50 650175,20SS50,20SS50,20SS50,T,T,0.21,0.453,0.0081,0.0033,0.029,0.091,0.034,0.054,0.011,0.0304,0.002,0.0024,0.0083,0.001,0.004,2093.648,49.26298,1898.0,1643.0,1173.0
1257,23B153880,51.0,77.4,28.53,0.181799992918968,20SS50 650175,20SS50,20SS50,20SS50,L,T,0.208,0.433,0.0067,0.0001,0.031,0.104,0.04,0.052,0.008,0.0288,0.0,0.0017,0.0101,0.0,0.004,2082.074,54.16062,1884.0,1661.0,1158.0
1258,23B153880,54.800000000000004,77.96666666666665,19.459999999999997,0.181799992918968,20SS50 650175,20SS50,20SS50,20SS50,T,T,0.208,0.433,0.0067,0.0001,0.031,0.104,0.04,0.052,0.008,0.028800000000000003,0.0,0.0017,0.0101,0.0,0.004,2082.074,54.16062,1884.0,1661.0,1158.0
1263,23B153897,53.1,74.6,28.23,0.244000002741814,20SS50 650175,20SS50,20SS50,20SS50,L,T,0.206,0.413,0.0065,0.0,0.05,0.101,0.04,0.056,0.008,0.0277,0.0,0.0014,0.0092,0.001,0.004,2069.258,49.25534,1889.0,1666.0,1191.0
1264,23B153897,54.8,76.5,25.58,0.244000002741814,20SS50 650175,20SS50,20SS50,20SS50,T,T,0.206,0.413,0.0065,0.0,0.05,0.101,0.04,0.056,0.008,0.0277,0.0,0.0014,0.0092,0.001,0.004,2069.258,49.25534,1889.0,1666.0,1191.0
1265,23B153900,54.3,75.7,23.31,0.181999996304512,20SS50 650175,20SS50,20SS50,20SS50,L,T,0.205,0.427,0.0065,0.0002,0.038,0.129,0.045,0.049,0.014,0.0277,0.001,0.0023,0.0084,0.0,0.004,2054.93,44.34323,1873.0,1646.0,1175.0
1266,23B153900,55.5,75.9,24.04,0.181999996304512,20SS50 650175,20SS50,20SS50,20SS50,T,T,0.205,0.427,0.0065,0.0002,0.038,0.129,0.045,0.049,0.014,0.0277,0.001,0.0023,0.0084,0.0,0.004,2054.93,44.34323,1873.0,1646.0,1175.0
1281,23B153977,55.8,77.5,25.8,0.244100004434586,20SS50 650175,20SS50,20SS50,20SS50,T,T,0.205,0.486,0.0054,0.0012,0.026,0.109,0.039,0.041,0.008,0.0345,0.001,0.0023,0.0094,0.001,0.004,2053.796,49.24498,1869.0,1650.0,1164.0
1282,23B153982,54.0,73.0,25.64,0.181600004434586,20SS50 650175,20SS50,20SS50,20SS50,T,T,0.205,0.486,0.0054,0.0012,0.026,0.109,0.039,0.041,0.008,0.0345,0.001,0.0023,0.0094,0.001,0.004,2114.456,49.20683,1886.0,1646.0,1180.0
1283,23B153985,53.6,72.4,25.55,0.180000007152557,20SS50 650175,20SS50,20SS50,20SS50,T,T,0.205,0.457,0.0082,0.0018,0.031,0.092,0.034,0.05,0.011,0.0285,0.001,0.002,0.0081,0.0,0.005,2092.784,49.21443,1884.0,1646.0,1178.0
1910,23B156500,50.5,71.6,26.92,0.250400006771088,20SS50 650175,20SS50,20SS50,20SS50,L,T,0.213,0.411,0.0023,0.0008,0.025,0.119,0.046,0.04,0.012,0.0306,0.0,0.0023,0.009,0.001,0.004,2111.828,49.24283,1896.0,1637.0,1166.0
1911,23B156500,54.9,77.15,22.759999999999998,0.250400006771088,20SS50 650175,20SS50,20SS50,20SS50,T,T,0.213,0.411,0.0023,0.0008,0.025,0.119,0.046,0.04,0.012,0.0306,0.0,0.0023,0.009,0.001,0.004,2111.828,49.24283,1896.0,1637.0,1166.0
1916,23B156514,54.4,74.3,25.72,0.239099994301796,20SS50 650175,20SS50,20SS50,20SS50,L,T,0.202,0.417,0.0019,0.0003,0.018,0.125,0.045,0.043,0.009,0.0261,0.0,0.0017,0.0079,0.0,0.004,2124.968,49.24085,1891.0,1621.0,1200.0
1917,23B156514,52.5,72.3,25.43,0.239099994301796,20SS50 650175,20SS50,20SS50,20SS50,T,T,0.202,0.417,0.0019,0.0003,0.018,0.125,0.045,0.043,0.009,0.0261,0.0,0.0017,0.0079,0.0,0.004,2124.968,49.24085,1891.0,1621.0,1200.0
1928,23B156542,47.0,68.1,29.18,0.254099994897842,20SS50 650175,20SS50,20SS50,20SS50,L,T,0.207,0.442,0.0048,0.0012,0.028,0.11,0.041,0.042,0.011,0.0279,0.0,0.0031,0.0079,0.0,0.004,2154.794,49.21999,1927.0,1648.0,1200.0
1929,23B156542,47.4,68.5,30.54,0.254099994897842,20SS50 650175,20SS50,20SS50,20SS50,T,T,0.207,0.442,0.0048,0.0012,0.028,0.11,0.041,0.042,0.011,0.0279,0.0,0.0031,0.0079,0.0,0.004,2154.794,49.21999,1927.0,1648.0,1200.0
1930,23B156545,51.2,71.75,22.805,0.254099994897842,20SS50 650175,20SS50,20SS50,20SS50,T,T,0.207,0.417,0.0044,0.002,0.034,0.116,0.049,0.05,0.013,0.0293,0.0,0.0022,0.0081,0.001,0.004,2166.44,49.23573,1927.0,1643.0,1182.0
1931,23B156550,52.4,72.1,27.41,0.244100004434586,20SS50 650175,20SS50,20SS50,20SS50,T,T,0.207,0.417,0.0044,0.002,0.034,0.116,0.049,0.05,0.013,0.0293,0.0,0.0022,0.0081,0.001,0.004,2170.562,49.21887,1932.0,1646.0,1182.0
1932,23B156553,54.9,73.8,24.37,0.244100004434586,20SS50 650175,20SS50,20SS50,20SS50,T,T,0.201,0.444,0.0024,0.0003,0.033,0.122,0.043,0.046,0.013,0.0231,0.0,0.0015,0.0116,0.001,0.005,2173.784,49.22009,1932.0,1646.0,1178.0
1933,23B156557,55.1,74.0,30.6,0.243100002408028,20SS50 650175,20SS50,20SS50,20SS50,T,T,0.201,0.444,0.0024,0.0003,0.033,0.122,0.043,0.046,0.013,0.0231,0.0,0.0015,0.0116,0.001,0.005,2096.114,49.23515,1891.0,1641.0,1176.0
1934,23B156559,53.5,72.8,28.42,0.24210000038147,20SS50 650175,20SS50,20SS50,20SS50,T,T,0.201,0.444,0.0024,0.0003,0.033,0.122,0.043,0.046,0.013,0.0231,0.0,0.0015,0.0116,0.001,0.005,2065.37,49.24799,1869.0,1634.0,1175.0
1935,23B156562,51.6,72.2,30.39,0.239099994301796,20SS50 650175,20SS50,20SS50,20SS50,L,T,0.205,0.432,0.005,0.0025,0.022,0.118,0.046,0.05,0.012,0.0284,0.001,0.0022,0.0081,0.001,0.004,2065.982,49.26091,1873.0,1634.0,1173.0
1936,23B156562,52.1,72.3,32.32,0.239099994301796,20SS50 650175,20SS50,20SS50,20SS50,T,T,0.205,0.432,0.005,0.0025,0.022,0.118,0.046,0.05,0.012,0.0284,0.001,0.0022,0.0081,0.001,0.004,2065.982,49.26091,1873.0,1634.0,1173.0
1950,23B156600,52.2,71.7,31.6,0.181500002741814,20SS50 650175,20SS50,20SS50,20SS50,L,T,0.21,0.429,0.0028,0.002,0.034,0.115,0.045,0.05,0.012,0.0314,0.001,0.0016,0.0081,0.001,0.005,2077.772,44.32185,1875.0,1635.0,1189.0
1951,23B156600,52.400000000000006,70.55000000000001,26.955,0.181500002741814,20SS50 650175,20SS50,20SS50,20SS50,T,T,0.21,0.429,0.0028,0.002,0.034,0.115,0.045,0.05,0.012,0.0314,0.001,0.0016,0.0081,0.001,0.005,2077.772,44.32185,1875.0,1635.0,1189.0
1952,23B156604,49.1,71.5,28.32,0.181600004434586,20SS50 650175,20SS50,20SS50,20SS50,L,T,0.215,0.435,0.0078,0.0048,0.02,0.116,0.048,0.052,0.013,0.0224,0.002,0.0034,0.0077,0.0,0.004,2076.62,44.32473,1882.0,1641.0,1191.0
1972,23B156678,50.1,71.9,29.23,0.250099986791611,20SS50 650175,20SS50,20SS50,20SS50,T,T,0.207,0.417,0.0073,0.0028,0.032,0.113,0.039,0.05,0.011,0.028,0.001,0.0027,0.0075,0.001,0.004,2075.45,49.25732,1934.0,1648.0,1178.0
1973,23B156687,52.0,73.7,25.68,0.250099986791611,20SS50 650175,20SS50,20SS50,20SS50,T,T,0.21,0.416,0.0031,0.0021,0.026,0.106,0.038,0.046,0.008,0.0309,0.0,0.0017,0.0083,0.001,0.004,2068.97,49.25935,1900.0,1641.0,1173.0
1974,23B156689,53.9,73.9,25.45,0.249099999666214,20SS50 650175,20SS50,20SS50,20SS50,T,T,0.21,0.416,0.0031,0.0021,0.026,0.106,0.038,0.046,0.008,0.0309,0.0,0.0017,0.0083,0.001,0.004,2086.61,49.25241,1891.0,1646.0,1180.0
1975,23B156695,51.1,70.8,28.35,0.244100004434586,20SS50 650175,20SS50,20SS50,20SS50,T,T,0.206,0.451,0.0059,0.0042,0.027,0.102,0.038,0.04,0.011,0.0281,0.001,0.0023,0.0078,0.001,0.004,2135.732,49.19766,1913.0,1646.0,1182.0
1976,23B156700,51.4,72.0,27.2,0.244100004434586,20SS50 650175,20SS50,20SS50,20SS50,T,T,0.206,0.451,0.0059,0.0042,0.027,0.102,0.038,0.04,0.011,0.0281,0.001,0.0023,0.0078,0.001,0.004,2121.458,49.23419,1909.0,1646.0,1187.0
1977,23B156702,52.400000000000006,73.5,26.19,0.244100004434586,20SS50 650175,20SS50,20SS50,20SS50,T,T,0.2,0.444,0.0039,0.0005,0.03,0.109,0.037,0.048,0.008,0.0324,0.0,0.002,0.0087,0.001,0.004,2116.976,49.23908,1904.0,1646.0,1175.0
1978,23B156712,50.7,70.8,26.77,0.240099996328354,20SS50 650175,20SS50,20SS50,20SS50,T,T,0.202,0.427,0.005,0.0004,0.037,0.111,0.037,0.04,0.011,0.0312,0.001,0.0027,0.0086,0.001,0.005,2093.45,49.2517,1914.0,1644.0,1180.0
1979,23B156713,51.8,71.8,28.2,0.240099996328354,20SS50 650175,20SS50,20SS50,20SS50,T,T,0.202,0.427,0.005,0.0004,0.037,0.111,0.037,0.04,0.011,0.0312,0.001,0.0027,0.0086,0.001,0.005,2121.044,49.2378,1909.0,1644.0,1184.0
1980,23B156719,51.5,72.4,29.02,0.240099996328354,20SS50 650175,20SS50,20SS50,20SS50,T,T,0.202,0.427,0.005,0.0004,0.037,0.111,0.037,0.04,0.011,0.0312,0.001,0.0027,0.0086,0.001,0.005,2110.406,49.24275,1909.0,1644.0,1184.0
1981,23B156722,51.0,72.2,26.45,0.240099996328354,20SS50 650175,20SS50,20SS50,20SS50,T,T,0.204,0.437,0.0045,0.0011,0.035,0.103,0.036,0.052,0.008,0.0312,0.0,0.0016,0.0067,0.001,0.004,2115.446,49.23845,1916.0,1648.0,1185.0
1982,23B156728,49.3,73.4,26.56,0.240099996328354,20SS50 650175,20SS50,20SS50,20SS50,T,T,0.204,0.437,0.0045,0.0011,0.035,0.103,0.036,0.052,0.008,0.0312,0.0,0.0016,0.0067,0.001,0.004,2111.108,49.20426,1900.0,1644.0,1182.0
1983,23B156732,53.8,72.4,29.24,0.186100006103516,20SS50 650175,20SS50,20SS50,20SS50,T,T,0.201,0.473,0.0083,0.0018,0.03,0.097,0.034,0.048,0.01,0.0296,0.001,0.0038,0.009,0.0,0.004,2123.546,49.20294,1914.0,1646.0,1178.0
1985,23B156738,52.6,72.1,27.88,0.186100006103516,20SS50 650175,20SS50,20SS50,20SS50,T,T,0.201,0.473,0.0083,0.0018,0.03,0.097,0.034,0.048,0.01,0.0296,0.001,0.0038,0.009,0.0,0.004,2147.216,49.19092,1940.0,1653.0,1187.0
1986,23B156740,53.0,71.3,28.56,0.186100006103516,20SS50 650175,20SS50,20SS50,20SS50,T,T,0.209,0.416,0.0071,0.0046,0.022,0.108,0.037,0.047,0.011,0.0276,0.001,0.0028,0.0093,0.0,0.003,2134.382,49.19707,1923.0,1644.0,1178.0
1987,23B156745,52.0,70.5,27.48,0.178100004792213,20SS50 650175,20SS50,20SS50,20SS50,T,T,0.209,0.416,0.0071,0.0046,0.022,0.108,0.037,0.047,0.011,0.0276,0.001,0.0028,0.0093,0.0,0.003,2093.936,49.25279,1898.0,1644.0,1178.0
1988,23B156748,52.7,71.4,30.32,0.178100004792213,20SS50 650175,20SS50,20SS50,20SS50,T,T,0.209,0.416,0.0071,0.0046,0.022,0.108,0.037,0.047,0.011,0.0276,0.001,0.0028,0.0093,0.0,0.003,2100.452,49.25167,1905.0,1644.0,1182.0
1989,23B156751,52.5,70.4,26.13,0.178100004792213,20SS50 650175,20SS50,20SS50,20SS50,T,T,0.201,0.418,0.0031,0.0035,0.022,0.114,0.038,0.051,0.009,0.0309,0.0,0.0018,0.0077,0.001,0.003,2083.712,49.25892,1889.0,1643.0,1184.0
1990,23B156758,47.5,70.2,30.11,0.178100004792213,20SS50 650175,20SS50,20SS50,20SS50,T,T,0.201,0.418,0.0031,0.0035,0.022,0.114,0.038,0.051,0.009,0.0309,0.0,0.0018,0.0077,0.001,0.003,2111.126,49.24527,1907.0,1646.0,1193.0
1991,23B156760,49.7,70.5,24.0,0.178100004792213,20SS50 650175,20SS50,20SS50,20SS50,T,T,0.216,0.442,0.0029,0.0022,0.024,0.096,0.034,0.053,0.008,0.0289,0.0,0.0015,0.0082,0.001,0.004,2112.692,49.24317,1911.0,1644.0,1185.0
1992,23B156764,49.8,70.8,31.65,0.178100004792213,20SS50 650175,20SS50,20SS50,20SS50,T,T,0.216,0.442,0.0029,0.0022,0.024,0.096,0.034,0.053,0.008,0.0289,0.0,0.0015,0.0082,0.001,0.004,2113.034,49.24387,1902.0,1646.0,1182.0
1993,23B156766,50.7,71.7,24.75,0.178100004792213,20SS50 650175,20SS50,20SS50,20SS50,T,T,0.216,0.442,0.0029,0.0022,0.024,0.096,0.034,0.053,0.008,0.0289,0.0,0.0015,0.0082,0.001,0.004,2114.996,49.24204,1909.0,1646.0,1182.0
1994,23B156767,50.7,73.2,23.3,0.178100004792213,20SS50 650175,20SS50,20SS50,20SS50,T,T,0.216,0.442,0.0029,0.0022,0.024,0.096,0.034,0.053,0.008,0.0289,0.0,0.0015,0.0082,0.001,0.004,2115.464,49.24147,1909.0,1644.0,1176.0
1995,23B156770,48.9,71.5,27.64,0.178100004792213,20SS50 650175,20SS50,20SS50,20SS50,T,T,0.201,0.502,0.0043,0.003,0.02,0.11,0.036,0.046,0.01,0.0367,0.0,0.0023,0.009,0.0,0.004,2111.972,49.24349,1904.0,1644.0,1178.0
1996,23B156773,48.5,71.3,34.46,0.178100004792213,20SS50 650175,20SS50,20SS50,20SS50,T,T,0.201,0.502,0.0043,0.003,0.02,0.11,0.036,0.046,0.01,0.0367,0.0,0.0023,0.009,0.0,0.004,2116.904,49.24095,1911.0,1646.0,1178.0
2013,23B156841,59.1,77.4,26.05,0.181700006127357,20SS50 650175,20SS50,20SS50,20SS50,T,T,0.205,0.441,0.0051,0.001,0.039,0.103,0.041,0.04,0.011,0.0257,0.001,0.0034,0.0091,0.001,0.004,2063.948,54.16049,1898.0,1646.0,1158.0
2014,23B156847,49.8,71.5,24.91,0.244100004434586,20SS50 650175,20SS50,20SS50,20SS50,T,T,0.205,0.441,0.0051,0.001,0.039,0.103,0.041,0.04,0.011,0.0257,0.001,0.0034,0.0091,0.001,0.004,2140.07,49.22244,1914.0,1643.0,1180.0
2015,23B156849,53.8,72.3,25.99,0.244100004434586,20SS50 650175,20SS50,20SS50,20SS50,T,T,0.209,0.435,0.0033,0.0008,0.034,0.11,0.04,0.033,0.009,0.0334,0.001,0.0017,0.0084,0.001,0.004,2136.776,49.22286,1911.0,1639.0,1175.0
2016,23B156855,49.8,72.0,27.43,0.244100004434586,20SS50 650175,20SS50,20SS50,20SS50,T,T,0.209,0.435,0.0033,0.0008,0.034,0.11,0.04,0.033,0.009,0.0334,0.001,0.0017,0.0084,0.001,0.004,2093.936,49.25022,1880.0,1635.0,1171.0
2017,23B156858,52.1,72.5,26.91,0.244100004434586,20SS50 650175,20SS50,20SS50,20SS50,T,T,0.226,0.453,0.0056,0.0025,0.025,0.099,0.04,0.043,0.012,0.0244,0.002,0.0026,0.0072,0.001,0.005,2097.302,49.25337,1886.0,1644.0,1175.0
2018,23B156863,50.8,73.5,24.93,0.181600004434586,20SS50 650175,20SS50,20SS50,20SS50,T,T,0.226,0.453,0.0056,0.0025,0.025,0.099,0.04,0.043,0.012,0.0244,0.002,0.0026,0.0072,0.001,0.005,2090.336,44.32245,1878.0,1643.0,1182.0
2019,23B156866,54.4,72.5,27.3,0.181600004434586,20SS50 650175,20SS50,20SS50,20SS50,T,T,0.207,0.432,0.0028,0.0019,0.022,0.103,0.04,0.035,0.009,0.0287,0.0,0.0022,0.008,0.001,0.004,2096.42,44.32443,1882.0,1644.0,1178.0
2024,23B156881,53.9,73.4,28.22,0.181600004434586,20SS50 650175,20SS50,20SS50,20SS50,L,T,0.205,0.406,0.0029,0.0008,0.03,0.105,0.041,0.037,0.01,0.0275,0.001,0.0018,0.0099,0.001,0.004,2096.672,44.33272,1907.0,1643.0,1189.0
2025,23B156881,53.8,73.2,24.8,0.181600004434586,20SS50 650175,20SS50,20SS50,20SS50,T,T,0.205,0.406,0.0029,0.0008,0.03,0.105,0.041,0.037,0.01,0.0275,0.001,0.0018,0.0099,0.001,0.004,2096.672,44.33272,1907.0,1643.0,1189.0
2026,23B156886,55.6,73.0,26.44,0.181600004434586,20SS50 650175,20SS50,20SS50,20SS50,T,T,0.202,0.426,0.0027,0.0047,0.032,0.103,0.043,0.041,0.01,0.0346,0.002,0.0026,0.0092,0.001,0.004,2044.346,44.35104,1884.0,1643.0,1182.0
2027,23B156888,49.6,71.5,24.86,0.244100004434586,20SS50 650175,20SS50,20SS50,20SS50,T,T,0.202,0.426,0.0027,0.0047,0.032,0.103,0.043,0.041,0.01,0.0346,0.002,0.0026,0.0092,0.001,0.004,2039.558,49.27632,1884.0,1637.0,1185.0
2028,23B156889,51.5,72.1,28.06,0.244100004434586,20SS50 650175,20SS50,20SS50,20SS50,T,T,0.202,0.426,0.0027,0.0047,0.032,0.103,0.043,0.041,0.01,0.0346,0.002,0.0026,0.0092,0.001,0.004,2032.754,49.2675,1884.0,1639.0,1180.0
2029,23B156890,52.8,70.6,26.53,0.244100004434586,20SS50 650175,20SS50,20SS50,20SS50,T,T,0.202,0.426,0.0027,0.0047,0.032,0.103,0.043,0.041,0.01,0.0346,0.002,0.0026,0.0092,0.001,0.004,2025.932,49.27447,1877.0,1635.0,1176.0
2030,23B156895,51.0,70.7,23.83,0.244100004434586,20SS50 650175,20SS50,20SS50,20SS50,T,T,0.211,0.432,0.0049,0.0048,0.018,0.108,0.043,0.04,0.011,0.0306,0.001,0.0029,0.009,0.0,0.004,2118.524,49.24499,1914.0,1644.0,1173.0
2056,23B157112,51.3,72.5,25.26,0.1300999969244,20SS50 650175,20SS50,20SS50,20SS50,L,T,0.201,0.44,0.0075,0.0017,0.017,0.098,0.041,0.047,0.011,0.0283,0.001,0.0031,0.0093,0.0,0.004,2138.684,44.31546,1934.0,1635.0,1178.0
2057,23B157112,52.55,72.85,23.5,0.1300999969244,20SS50 650175,20SS50,20SS50,20SS50,T,T,0.201,0.44,0.0075,0.0017,0.017,0.098,0.041,0.047,0.011,0.0283,0.001,0.0031,0.0093,0.0,0.004,2138.684,44.31546,1934.0,1635.0,1178.0
2058,23B157118,47.4,68.7,28.28,0.250099986791611,20SS50 650175,20SS50,20SS50,20SS50,T,H,0.202,0.442,0.0081,0.0036,0.018,0.133,0.043,0.058,0.009,0.0302,0.002,0.0015,0.0103,0.0,0.004,2114.168,49.23545,1914.0,1646.0,1193.0
2059,23B157118,42.8,67.0,29.02,0.250099986791611,20SS50 650175,20SS50,20SS50,20SS50,T,M,0.202,0.442,0.0081,0.0036,0.018,0.133,0.043,0.058,0.009,0.0302,0.002,0.0015,0.0103,0.0,0.004,2114.168,49.23545,1914.0,1646.0,1193.0
2060,23B157118,43.4,68.0,29.58,0.250099986791611,20SS50 650175,20SS50,20SS50,20SS50,T,T,0.202,0.442,0.0081,0.0036,0.018,0.133,0.043,0.058,0.009,0.0302,0.002,0.0015,0.0103,0.0,0.004,2114.168,49.23545,1914.0,1646.0,1193.0
2061,23B157119,58.9,72.9,23.47,0.250099986791611,20SS50 650175,20SS50,20SS50,20SS50,T,H,0.202,0.442,0.0081,0.0036,0.018,0.133,0.043,0.058,0.009,0.0302,0.002,0.0015,0.0103,0.0,0.004,2131.808,49.21511,1936.0,1650.0,1184.0
2062,23B157119,46.1,68.7,26.56,0.250099986791611,20SS50 650175,20SS50,20SS50,20SS50,T,M,0.202,0.442,0.0081,0.0036,0.018,0.133,0.043,0.058,0.009,0.0302,0.002,0.0015,0.0103,0.0,0.004,2131.808,49.21511,1936.0,1650.0,1184.0
2063,23B157119,48.6,69.7,29.17,0.250099986791611,20SS50 650175,20SS50,20SS50,20SS50,T,T,0.202,0.442,0.0081,0.0036,0.018,0.133,0.043,0.058,0.009,0.0302,0.002,0.0015,0.0103,0.0,0.004,2131.808,49.21511,1936.0,1650.0,1184.0
2064,23B157129,53.2,73.0,26.36,0.187600001692772,20SS50 650175,20SS50,20SS50,20SS50,L,T,0.192,0.442,0.0069,0.002,0.021,0.111,0.038,0.052,0.009,0.0325,0.001,0.0019,0.0035,0.001,0.004,2064.074,44.31833,1907.0,1646.0,1160.0
2065,23B157129,51.4,70.6,29.01,0.187600001692772,20SS50 650175,20SS50,20SS50,20SS50,T,T,0.192,0.442,0.0069,0.002,0.021,0.111,0.038,0.052,0.009,0.0325,0.001,0.0019,0.0035,0.001,0.004,2064.074,44.31833,1907.0,1646.0,1160.0
2066,23B157133,53.3,72.9,30.87,0.244100004434586,20SS50 650175,20SS50,20SS50,20SS50,L,T,0.192,0.442,0.0069,0.002,0.021,0.111,0.038,0.052,0.009,0.0325,0.001,0.0019,0.0035,0.001,0.004,2155.982,49.21354,1965.0,1650.0,1194.0
2067,23B157133,51.7,72.5,30.37,0.244100004434586,20SS50 650175,20SS50,20SS50,20SS50,T,T,0.192,0.442,0.0069,0.002,0.021,0.111,0.038,0.052,0.009,0.0325,0.001,0.0019,0.0035,0.001,0.004,2155.982,49.21354,1965.0,1650.0,1194.0
2088,23B157240,54.9,78.0,26.23,0.244100004434586,20SS50 650175,20SS50,20SS50,20SS50,L,T,0.202,0.445,0.0054,0.0052,0.01,0.104,0.043,0.048,0.013,0.0316,0.0,0.0025,0.011,0.0,0.004,2133.554,49.23215,1949.0,1644.0,1176.0
2089,23B157240,56.0,78.3,24.72,0.244100004434586,20SS50 650175,20SS50,20SS50,20SS50,T,T,0.202,0.445,0.0054,0.0052,0.01,0.104,0.043,0.048,0.013,0.0316,0.0,0.0025,0.011,0.0,0.004,2133.554,49.23215,1949.0,1644.0,1176.0
2090,23B157255,54.8,76.1,24.27,0.244100004434586,20SS50 650175,20SS50,20SS50,20SS50,T,T,0.201,0.46,0.009,0.0042,0.023,0.111,0.043,0.053,0.009,0.0353,0.0,0.0015,0.0083,0.0,0.003,2134.58,49.22756,1954.0,1648.0,1175.0
2091,23B157257,53.2,74.2,25.95,0.243100002408028,20SS50 650175,20SS50,20SS50,20SS50,T,T,0.206,0.428,0.0056,0.0014,0.016,0.106,0.042,0.048,0.013,0.0312,0.001,0.0023,0.0093,0.0,0.004,2161.346,49.22187,1976.0,1652.0,1176.0
2094,23B157275,53.9,74.6,27.78,0.181600004434586,20SS50 650175,20SS50,20SS50,20SS50,L,T,0.199,0.421,0.0079,0.0031,0.03,0.112,0.035,0.055,0.009,0.038,0.002,0.0016,0.0087,0.0,0.003,2160.554,49.21278,1954.0,1650.0,1180.0
2095,23B157275,54.1,74.7,24.0,0.181600004434586,20SS50 650175,20SS50,20SS50,20SS50,T,T,0.199,0.421,0.0079,0.0031,0.03,0.112,0.035,0.055,0.009,0.038,0.002,0.0016,0.0087,0.0,0.003,2160.554,49.21278,1954.0,1650.0,1180.0
2514,23B159014,50.1,73.0,27.06,0.181600004434586,20SS50 650175,20SS50,20SS50,20SS50,L,T,0.202,0.433,0.0041,0.0012,0.031,0.123,0.042,0.035,0.007,0.0276,0.0,0.0019,0.0032,0.001,0.004,2151.5,44.30497,1967.0,1646.0,1180.0
2515,23B159014,54.6,75.55,22.19,0.181600004434586,20SS50 650175,20SS50,20SS50,20SS50,T,T,0.202,0.433,0.0041,0.0012,0.031,0.123,0.042,0.035,0.007,0.0276,0.0,0.0019,0.0032,0.001,0.004,2151.5,44.30497,1967.0,1646.0,1180.0
2528,23B159106,55.2,77.5,26.26,0.250099986791611,20SS50 650175,20SS50,20SS50,20SS50,T,T,0.216,0.444,0.0039,0.0024,0.019,0.113,0.04,0.039,0.008,0.0288,0.0,0.002,0.0103,0.0,0.004,2098.418,49.24154,1954.0,1643.0,1191.0
2529,23B159110,55.45,77.95,21.685000000000002,0.250099986791611,20SS50 650175,20SS50,20SS50,20SS50,T,T,0.216,0.444,0.0039,0.0024,0.019,0.113,0.04,0.039,0.008,0.0288,0.0,0.002,0.0103,0.0,0.004,2080.616,49.26477,1927.0,1644.0,1180.0
2530,23B159112,57.3,79.6,23.87,0.250099986791611,20SS50 650175,20SS50,20SS50,20SS50,T,T,0.216,0.444,0.0039,0.0024,0.019,0.113,0.04,0.039,0.008,0.0288,0.0,0.002,0.0103,0.0,0.004,2128.604,49.23701,1956.0,1650.0,1184.0
2531,23B159125,54.7,77.5,23.945,0.244100004434586,20SS50 650175,20SS50,20SS50,20SS50,T,T,0.217,0.435,0.0045,0.0031,0.017,0.13,0.039,0.043,0.008,0.0279,0.0,0.0019,0.0083,0.0,0.004,2172.038,49.21504,1986.0,1652.0,1180.0
2532,23B159128,55.6,78.3,24.94,0.244100004434586,20SS50 650175,20SS50,20SS50,20SS50,T,T,0.217,0.435,0.0045,0.0031,0.017,0.13,0.039,0.043,0.008,0.0279,0.0,0.0019,0.0083,0.0,0.004,2188.49,49.20412,1988.0,1648.0,1184.0
2533,23B159132,54.9,76.7,24.71,0.249099999666214,20SS50 650175,20SS50,20SS50,20SS50,T,T,0.203,0.436,0.0064,0.0015,0.022,0.104,0.039,0.047,0.012,0.0317,0.001,0.0029,0.0086,0.001,0.004,2184.314,49.2076,1990.0,1648.0,1180.0
2534,23B159136,55.25,77.3,23.285,0.245100006461143,20SS50 650175,20SS50,20SS50,20SS50,T,T,0.203,0.436,0.0064,0.0015,0.022,0.104,0.039,0.047,0.012,0.0317,0.001,0.0029,0.0086,0.001,0.004,2182.784,49.2073,1990.0,1648.0,1178.0
2535,23B159140,54.9,76.3,29.38,0.244100004434586,20SS50 650175,20SS50,20SS50,20SS50,T,T,0.21,0.442,0.0035,0.003,0.022,0.124,0.044,0.042,0.009,0.0338,0.0,0.0017,0.0099,0.001,0.004,2183.09,49.20923,1985.0,1648.0,1178.0
2536,23B159141,54.5,75.6,26.84,0.244100004434586,20SS50 650175,20SS50,20SS50,20SS50,T,T,0.21,0.442,0.0035,0.003,0.022,0.124,0.044,0.042,0.009,0.0338,0.0,0.0017,0.0099,0.001,0.004,2182.73,49.20783,1985.0,1648.0,1178.0
2537,23B159149,54.4,75.1,26.52,0.243100002408028,20SS50 650175,20SS50,20SS50,20SS50,T,T,0.211,0.45,0.0054,0.0021,0.038,0.1,0.038,0.047,0.012,0.0341,0.001,0.004,0.0086,0.001,0.004,2187.608,49.20638,1986.0,1653.0,1184.0
2538,23B159155,56.5,76.4,26.58,0.183100000023842,20SS50 650175,20SS50,20SS50,20SS50,T,T,0.211,0.45,0.0054,0.0021,0.038,0.1,0.038,0.047,0.012,0.0341,0.001,0.004,0.0086,0.001,0.004,2194.808,49.2007,1988.0,1650.0,1184.0
2539,23B159175,55.76666666666667,79.93333333333334,23.143333333333334,0.181600004434586,20SS50 650175,20SS50,20SS50,20SS50,L,T,0.23,0.451,0.0034,0.0022,0.022000000000000002,0.116,0.04800000000000001,0.043000000000000003,0.01,0.0287,0.0,0.0018000000000000002,0.0083,0.001,0.004,2159.888,49.21572,1965.0,1653.0,1194.0
2540,23B159175,59.2,79.80000000000001,22.725,0.181600004434586,20SS50 650175,20SS50,20SS50,20SS50,T,T,0.23,0.451,0.0034,0.0022,0.022,0.116,0.048,0.043,0.01,0.0287,0.0,0.0018,0.0083,0.001,0.004,2159.888,49.21572,1965.0,1653.0,1194.0
2541,23B159181,56.95,77.30000000000001,24.645,0.179100006818771,20SS50 650175,20SS50,20SS50,20SS50,L,T,0.23,0.451,0.0034,0.0022,0.022,0.116,0.048,0.043,0.01,0.0287,0.0,0.0018,0.0083,0.001,0.004,2138.774,49.22177,1941.0,1646.0,1173.0
2542,23B159181,56.85,76.75,21.86,0.179100006818771,20SS50 650175,20SS50,20SS50,20SS50,T,T,0.23,0.451,0.0034,0.0022,0.022,0.116,0.048,0.043,0.01,0.0287,0.0,0.0018,0.0083,0.001,0.004,2138.774,49.22177,1941.0,1646.0,1173.0
2543,23B159184,53.6,76.4,24.53,0.180099993944168,20SS50 650175,20SS50,20SS50,20SS50,L,T,0.202,0.45,0.0051,0.0015,0.033,0.087,0.034,0.042,0.012,0.0257,0.001,0.0022,0.0068,0.001,0.004,2138.144,49.1921,1945.0,1646.0,1176.0
2544,23B159184,54.5,76.0,25.72,0.180099993944168,20SS50 650175,20SS50,20SS50,20SS50,T,T,0.202,0.45,0.0051,0.0015,0.033,0.087,0.034,0.042,0.012,0.0257,0.001,0.0022,0.0068,0.001,0.004,2138.144,49.1921,1945.0,1646.0,1176.0
2545,23B159192,59.4,78.5,22.07,0.0731000006198883,20SS50 650175,20SS50,20SS50,20SS50,L,T,0.207,0.415,0.0038,0.003,0.031,0.096,0.041,0.036,0.009,0.028,0.0,0.0015,0.0078,0.001,0.004,2135.174,34.45004,1950.0,1603.0,1167.0
2546,23B159194,56.1,72.5,29.12,0.0731000006198883,20SS50 650175,20SS50,20SS50,20SS50,L,T,0.207,0.415,0.0038,0.003,0.031,0.096,0.041,0.036,0.009,0.028,0.0,0.0015,0.0078,0.001,0.004,2134.346,34.46338,1949.0,1605.0,1187.0
