Repository: PNell/TrialTest3

File: Data/StreamlitData032524.csv (part 47 of 96)
,coil_no,YieldStrength,TensileStrength,TotalElongation,coil_thickness,steel_design_description,grade,grade_head,grade_tail,sample_direction,sample_location,c_amount,mn_amount,p_amount,s_amount,si_amount,cu_amount,ni_amount,cr_amount,mo_amount,al_amount,nb_amount,ca_amount,n_amount,ti_amount,v_amount,TF1_EXIT_AVG_BODY,TBC_thickness,TEMP_FM_ENTRY_AVG,TEMP_FM_EXIT_AVG,TEMP_COILING_AVG
2901,23B160466,50.1,72.9,24.5,0.187600001692772,20SS50 650175,20SS50,20SS50,20SS50,T,H,0.202,0.434,0.004,0.0015,0.021,0.104,0.036,0.042,0.007,0.0328,0.0,0.0017,0.0075,0.0,0.003,2162.426,44.29052,1954.0,1653.0,1184.0
2902,23B160466,49.1,72.0,24.5,0.187600001692772,20SS50 650175,20SS50,20SS50,20SS50,T,M,0.202,0.434,0.004,0.0015,0.021,0.104,0.036,0.042,0.007,0.0328,0.0,0.0017,0.0075,0.0,0.003,2162.426,44.29052,1954.0,1653.0,1184.0
2903,23B160466,43.3,67.0,29.13,0.187600001692772,20SS50 650175,20SS50,20SS50,20SS50,T,T,0.202,0.434,0.004,0.0015,0.021,0.104,0.036,0.042,0.007,0.0328,0.0,0.0017,0.0075,0.0,0.003,2162.426,44.29052,1954.0,1653.0,1184.0
2904,23B160467,50.7,77.1,26.25,0.187600001692772,20SS50 650175,20SS50,20SS50,20SS50,T,H,0.202,0.434,0.004,0.0015,0.021,0.104,0.036,0.042,0.007,0.0328,0.0,0.0017,0.0075,0.0,0.003,2161.364,44.28664,1956.0,1653.0,1175.0
2905,23B160467,51.3,74.7,23.68,0.187600001692772,20SS50 650175,20SS50,20SS50,20SS50,T,M,0.202,0.434,0.004,0.0015,0.021,0.104,0.036,0.042,0.007,0.0328,0.0,0.0017,0.0075,0.0,0.003,2161.364,44.28664,1956.0,1653.0,1175.0
2906,23B160467,42.1,67.7,27.78,0.187600001692772,20SS50 650175,20SS50,20SS50,20SS50,T,T,0.202,0.434,0.004,0.0015,0.021,0.104,0.036,0.042,0.007,0.0328,0.0,0.0017,0.0075,0.0,0.003,2161.364,44.28664,1956.0,1653.0,1175.0
2907,23B160468,51.7,75.5,24.5,0.187600001692772,20SS50 650175,20SS50,20SS50,20SS50,T,H,0.204,0.466,0.0061,0.001,0.026,0.122,0.044,0.045,0.011,0.0292,0.001,0.0024,0.0086,0.001,0.004,2159.312,44.28544,1950.0,1652.0,1173.0
2908,23B160468,50.8,73.8,25.0,0.187600001692772,20SS50 650175,20SS50,20SS50,20SS50,T,M,0.204,0.466,0.0061,0.001,0.026,0.122,0.044,0.045,0.011,0.0292,0.001,0.0024,0.0086,0.001,0.004,2159.312,44.28544,1950.0,1652.0,1173.0
2909,23B160468,41.7,67.6,27.16,0.187600001692772,20SS50 650175,20SS50,20SS50,20SS50,T,T,0.204,0.466,0.0061,0.001,0.026,0.122,0.044,0.045,0.011,0.0292,0.001,0.0024,0.0086,0.001,0.004,2159.312,44.28544,1950.0,1652.0,1173.0
2910,23B160469,49.8,76.2,25.4,0.187600001692772,20SS50 650175,20SS50,20SS50,20SS50,T,H,0.204,0.466,0.0061,0.001,0.026,0.122,0.044,0.045,0.011,0.0292,0.001,0.0024,0.0086,0.001,0.004,2151.644,44.29029,1949.0,1652.0,1178.0
2911,23B160469,51.9,75.8,24.5,0.187600001692772,20SS50 650175,20SS50,20SS50,20SS50,T,M,0.204,0.466,0.0061,0.001,0.026,0.122,0.044,0.045,0.011,0.0292,0.001,0.0024,0.0086,0.001,0.004,2151.644,44.29029,1949.0,1652.0,1178.0
2912,23B160469,47.9,72.94999999999999,27.795,0.187600001692772,20SS50 650175,20SS50,20SS50,20SS50,T,T,0.204,0.466,0.0061,0.001,0.026,0.122,0.044,0.045,0.011,0.0292,0.001,0.0024,0.0086,0.001,0.004,2151.644,44.29029,1949.0,1652.0,1178.0
2913,23B160470,52.46666666666667,76.93333333333334,20.99,0.187600001692772,20SS50 650175,20SS50,20SS50,20SS50,T,H,0.204,0.466,0.0061,0.001,0.026,0.122,0.044000000000000004,0.045000000000000005,0.011000000000000001,0.0292,0.001,0.0024,0.0086,0.001,0.004,2150.528,44.29197,1947.0,1652.0,1180.0
2914,23B160470,52.833333333333336,75.7,22.583333333333332,0.187600001692772,20SS50 650175,20SS50,20SS50,20SS50,T,M,0.204,0.466,0.0061,0.001,0.026,0.122,0.044000000000000004,0.045000000000000005,0.011000000000000001,0.0292,0.001,0.0024,0.0086,0.001,0.004,2150.528,44.29197,1947.0,1652.0,1180.0
2915,23B160470,50.9,74.15,19.854999999999997,0.187600001692772,20SS50 650175,20SS50,20SS50,20SS50,T,T,0.204,0.466,0.0061,0.001,0.026,0.122,0.044,0.045,0.011,0.0292,0.001,0.0024,0.0086,0.001,0.004,2150.528,44.29197,1947.0,1652.0,1180.0
2916,23B160472,51.4,71.9,24.43,0.254099994897842,20SS50 650175,20SS50,20SS50,20SS50,T,T,0.204,0.466,0.0061,0.001,0.026,0.122,0.044,0.045,0.011,0.0292,0.001,0.0024,0.0086,0.001,0.004,2149.304,49.22381,1967.0,1652.0,1176.0
2919,23B160478,48.4,72.9,26.53,0.185100004076958,20SS50 650175,20SS50,20SS50,20SS50,L,T,0.203,0.427,0.0056,0.0027,0.015,0.114,0.037,0.067,0.007,0.0315,0.0,0.0015,0.008,0.0,0.004,2150.744,44.30221,1972.0,1648.0,1175.0
2920,23B160478,51.5,73.2,23.7,0.185100004076958,20SS50 650175,20SS50,20SS50,20SS50,T,T,0.203,0.427,0.0056,0.0027,0.015,0.114,0.037,0.067,0.007,0.0315,0.0,0.0015,0.008,0.0,0.004,2150.744,44.30221,1972.0,1648.0,1175.0
2921,23B160481,52.6,76.5,31.35,0.181600004434586,20SS50 650175,20SS50,20SS50,20SS50,L,T,0.211,0.42,0.0049,0.0022,0.021,0.136,0.044,0.042,0.013,0.0316,0.002,0.003,0.0102,0.001,0.003,2149.97,44.30524,1972.0,1652.0,1173.0
2922,23B160481,52.4,75.4,24.43,0.181600004434586,20SS50 650175,20SS50,20SS50,20SS50,T,T,0.211,0.42,0.0049,0.0022,0.021,0.136,0.044,0.042,0.013,0.0316,0.002,0.003,0.0102,0.001,0.003,2149.97,44.30524,1972.0,1652.0,1173.0
2923,23B160487,52.0,76.1,20.41,0.181600004434586,20SS50 650175,20SS50,20SS50,20SS50,L,T,0.211,0.42,0.0049,0.0022,0.021,0.136,0.044,0.042,0.013,0.0316,0.002,0.003,0.0102,0.001,0.003,2184.872,44.28682,1976.0,1648.0,1167.0
2924,23B160487,54.5,78.1,23.16,0.181600004434586,20SS50 650175,20SS50,20SS50,20SS50,T,T,0.211,0.42,0.0049,0.0022,0.021,0.136,0.044,0.042,0.013,0.0316,0.002,0.003,0.0102,0.001,0.003,2184.872,44.28682,1976.0,1648.0,1167.0
2942,23B160558,50.6,74.0,29.55,0.386999994516373,20SS50 650175,20SS50,20SS50,20SS50,L,T,0.203,0.414,0.0065,0.0025,0.025,0.105,0.031,0.046,0.006,0.0267,0.0,0.0016,0.0071,0.0,0.004,2192.09,54.08611,1981.0,1641.0,1205.0
2943,23B160558,53.7,74.7,24.76,0.386999994516373,20SS50 650175,20SS50,20SS50,20SS50,T,T,0.203,0.414,0.0065,0.0025,0.025,0.105,0.031,0.046,0.006,0.0267,0.0,0.0016,0.0071,0.0,0.004,2192.09,54.08611,1981.0,1641.0,1205.0
2944,23B160559,46.3,72.4,32.54,0.384999990463257,20SS50 650175,20SS50,20SS50,20SS50,L,T,0.203,0.414,0.0065,0.0025,0.025,0.105,0.031,0.046,0.006,0.0267,0.0,0.0016,0.0071,0.0,0.004,2192.45,54.09654,1994.0,1628.0,1187.0
2945,23B160559,47.2,73.0,26.91,0.384999990463257,20SS50 650175,20SS50,20SS50,20SS50,T,T,0.203,0.414,0.0065,0.0025,0.025,0.105,0.031,0.046,0.006,0.0267,0.0,0.0016,0.0071,0.0,0.004,2192.45,54.09654,1994.0,1628.0,1187.0
2946,23B160560,51.1,74.2,28.84,0.384999990463257,20SS50 650175,20SS50,20SS50,20SS50,L,T,0.203,0.414,0.0065,0.0025,0.025,0.105,0.031,0.046,0.006,0.0267,0.0,0.0016,0.0071,0.0,0.004,2181.326,54.14204,1995.0,1664.0,1221.0
2947,23B160560,51.7,73.1,26.46,0.384999990463257,20SS50 650175,20SS50,20SS50,20SS50,T,T,0.203,0.414,0.0065,0.0025,0.025,0.105,0.031,0.046,0.006,0.0267,0.0,0.0016,0.0071,0.0,0.004,2181.326,54.14204,1995.0,1664.0,1221.0
2948,23B160561,51.8,75.3,29.41,0.384999990463257,20SS50 650175,20SS50,20SS50,20SS50,L,T,0.203,0.414,0.0065,0.0025,0.025,0.105,0.031,0.046,0.006,0.0267,0.0,0.0016,0.0071,0.0,0.004,2188.904,54.13165,1986.0,1646.0,1196.0
2949,23B160561,53.5,74.8,24.69,0.384999990463257,20SS50 650175,20SS50,20SS50,20SS50,T,T,0.203,0.414,0.0065,0.0025,0.025,0.105,0.031,0.046,0.006,0.0267,0.0,0.0016,0.0071,0.0,0.004,2188.904,54.13165,1986.0,1646.0,1196.0
2959,23B160604,50.9,72.4,30.84,0.378899991512299,20SS50 650175,20SS50,20SS50,20SS50,L,T,0.203,0.488,0.0055,0.0015,0.034,0.096,0.036,0.046,0.008,0.0296,0.0,0.0015,0.0081,0.001,0.004,2179.49,54.13131,1968.0,1643.0,1243.0
2960,23B160604,51.1,71.5,30.86,0.378899991512299,20SS50 650175,20SS50,20SS50,20SS50,T,T,0.203,0.488,0.0055,0.0015,0.034,0.096,0.036,0.046,0.008,0.0296,0.0,0.0015,0.0081,0.001,0.004,2179.49,54.13131,1968.0,1643.0,1243.0
2961,23B160609,55.9,77.6,24.99,0.244100004434586,20SS50 650175,20SS50,20SS50,20SS50,L,T,0.203,0.488,0.0055,0.0015,0.034,0.096,0.036,0.046,0.008,0.0296,0.0,0.0015,0.0081,0.001,0.004,2183.846,49.21274,1981.0,1648.0,1184.0
2962,23B160609,56.8,77.6,23.15,0.244100004434586,20SS50 650175,20SS50,20SS50,20SS50,T,T,0.203,0.488,0.0055,0.0015,0.034,0.096,0.036,0.046,0.008,0.0296,0.0,0.0015,0.0081,0.001,0.004,2183.846,49.21274,1981.0,1648.0,1184.0
2963,23B160610,57.3,79.4,22.085,0.244100004434586,20SS50 650175,20SS50,20SS50,20SS50,T,T,0.201,0.435,0.0063,0.0029,0.03,0.089,0.033,0.045,0.011,0.0286,0.001,0.0023,0.0084,0.001,0.004,2181.74,49.2128,1983.0,1648.0,1185.0
2964,23B160613,57.05,77.55000000000001,23.035,0.244100004434586,20SS50 650175,20SS50,20SS50,20SS50,T,T,0.201,0.435,0.0063,0.0029,0.03,0.089,0.033,0.045,0.011,0.0286,0.001,0.0023,0.0084,0.001,0.004,2181.992,49.21168,1983.0,1646.0,1182.0
2965,23B160619,48.9,75.2,23.84,0.244100004434586,20SS50 650175,20SS50,20SS50,20SS50,T,T,0.205,0.418,0.0047,0.0024,0.03,0.08,0.03,0.041,0.007,0.0284,0.0,0.0014,0.0084,0.001,0.004,2183.846,49.2119,1992.0,1653.0,1176.0
2966,23B160623,52.4,78.8,24.12,0.181600004434586,20SS50 650175,20SS50,20SS50,20SS50,T,T,0.205,0.418,0.0047,0.0024,0.03,0.08,0.03,0.041,0.007,0.0284,0.0,0.0014,0.0084,0.001,0.004,2137.964,49.27034,1956.0,1639.0,1162.0
3033,23B160905,58.3,78.6,23.79,0.181600004434586,20SS50 650175,20SS50,20SS50,20SS50,T,T,0.205,0.448,0.005,0.0022,0.017,0.105,0.036,0.028,0.008,0.0256,0.0,0.0021,0.0096,0.0,0.004,2089.706,49.2285,1932.0,1650.0,1176.0
3034,23B160907,54.6,78.0,21.7,0.181700006127357,20SS50 650175,20SS50,[],[],L,T,0.205,0.448,0.005,0.0022,0.017,0.105,0.036,0.028,0.008,0.0256,0.0,0.0021,0.0096,0.0,0.004,2128.604,59.04648,1932.0,1661.0,1193.0
3035,23B160907,56.2,76.15,22.375,0.181700006127357,20SS50 650175,20SS50,[],[],T,T,0.205,0.448,0.005,0.0022,0.017,0.105,0.036,0.028,0.008,0.0256,0.0,0.0021,0.0096,0.0,0.004,2128.604,59.04648,1932.0,1661.0,1193.0
3036,23B160908,50.2,74.7,23.93,0.250099986791611,20SS50 650175,20SS50,20SS50,20SS50,T,H,0.205,0.448,0.005,0.0022,0.017,0.105,0.036,0.028,0.008,0.0256,0.0,0.0021,0.0096,0.0,0.004,2170.22,59.06224,1945.0,1646.0,1178.0
3037,23B160908,49.3,72.8,24.12,0.250099986791611,20SS50 650175,20SS50,20SS50,20SS50,T,M,0.205,0.448,0.005,0.0022,0.017,0.105,0.036,0.028,0.008,0.0256,0.0,0.0021,0.0096,0.0,0.004,2170.22,59.06224,1945.0,1646.0,1178.0
3038,23B160908,51.9,76.2,23.49,0.250099986791611,20SS50 650175,20SS50,20SS50,20SS50,T,T,0.205,0.448,0.005,0.0022,0.017,0.105,0.036,0.028,0.008,0.0256,0.0,0.0021,0.0096,0.0,0.004,2170.22,59.06224,1945.0,1646.0,1178.0
3039,23B160912,55.6,77.2,24.04,0.244100004434586,20SS50 650175,20SS50,20SS50,20SS50,T,T,0.205,0.416,0.0042,0.002,0.013,0.093,0.034,0.033,0.012,0.0232,0.001,0.0033,0.0075,0.0,0.004,2116.652,59.06329,1925.0,1637.0,1175.0
3040,23B160915,54.8,77.0,24.53,0.244100004434586,20SS50 650175,20SS50,20SS50,20SS50,T,T,0.205,0.416,0.0042,0.002,0.013,0.093,0.034,0.033,0.012,0.0232,0.001,0.0033,0.0075,0.0,0.004,2140.574,49.21805,1947.0,1652.0,1185.0
3041,23B160920,55.6,77.8,26.08,0.244100004434586,20SS50 650175,20SS50,20SS50,20SS50,T,T,0.212,0.431,0.0063,0.0024,0.022,0.107,0.035,0.037,0.008,0.0293,0.0,0.0015,0.0085,0.0,0.004,2152.148,49.21572,1956.0,1646.0,1185.0
3042,23B160924,55.5,77.1,24.64,0.244100004434586,20SS50 650175,20SS50,20SS50,20SS50,T,T,0.212,0.431,0.0063,0.0024,0.022,0.107,0.035,0.037,0.008,0.0293,0.0,0.0015,0.0085,0.0,0.004,2183.144,54.11134,1963.0,1648.0,1180.0
3043,23B160927,51.2,76.5,24.05,0.244200006127357,20SS50 650175,20SS50,20SS50,20SS50,T,T,0.207,0.465,0.0049,0.0013,0.025,0.097,0.036,0.035,0.012,0.0297,0.0,0.0027,0.0083,0.001,0.004,2087.186,54.17069,1905.0,1646.0,1176.0
3045,23B160932,51.2,75.4,25.62,0.244100004434586,20SS50 650175,20SS50,20SS50,20SS50,T,T,0.207,0.465,0.0049,0.0013,0.025,0.097,0.036,0.035,0.012,0.0297,0.0,0.0027,0.0083,0.001,0.004,2076.188,54.17484,1896.0,1646.0,1178.0
3046,23B160937,55.3,76.5,24.17,0.244100004434586,20SS50 650175,20SS50,20SS50,20SS50,T,T,0.211,0.425,0.0043,0.0017,0.027,0.085,0.033,0.032,0.01,0.0248,0.0,0.0022,0.0074,0.001,0.004,2066.81,54.16918,1895.0,1641.0,1184.0
3047,23B160940,55.1,76.7,27.62,0.244100004434586,20SS50 650175,20SS50,20SS50,20SS50,T,T,0.211,0.425,0.0043,0.0017,0.027,0.085,0.033,0.032,0.01,0.0248,0.0,0.0022,0.0074,0.001,0.004,2069.474,54.15526,1896.0,1643.0,1182.0
3048,23B160944,51.8,76.1,25.63,0.243100002408028,20SS50 650175,20SS50,20SS50,20SS50,T,T,0.203,0.431,0.0041,0.0026,0.024,0.096,0.036,0.033,0.011,0.0234,0.0,0.0027,0.0098,0.001,0.004,2057.324,54.1657,1891.0,1644.0,1182.0
3049,23B160945,52.1,76.1,23.23,0.187600001692772,20SS50 650175,20SS50,20SS50,20SS50,T,H,0.203,0.431,0.0041,0.0026,0.024,0.096,0.036,0.033,0.011,0.0234,0.0,0.0027,0.0098,0.001,0.004,2050.844,49.27424,1882.0,1643.0,1178.0
3050,23B160945,52.5,74.9,23.19,0.187600001692772,20SS50 650175,20SS50,20SS50,20SS50,T,M,0.203,0.431,0.0041,0.0026,0.024,0.096,0.036,0.033,0.011,0.0234,0.0,0.0027,0.0098,0.001,0.004,2050.844,49.27424,1882.0,1643.0,1178.0
3051,23B160945,48.0,70.5,26.74,0.187600001692772,20SS50 650175,20SS50,20SS50,20SS50,T,T,0.203,0.431,0.0041,0.0026,0.024,0.096,0.036,0.033,0.011,0.0234,0.0,0.0027,0.0098,0.001,0.004,2050.844,49.27424,1882.0,1643.0,1178.0
3052,23B160946,51.06666666666666,73.10000000000001,26.56,0.187600001692772,20SS50 650175,20SS50,20SS50,20SS50,T,H,0.20299999999999999,0.431,0.0041,0.0026,0.024000000000000004,0.09600000000000002,0.036,0.033,0.011000000000000001,0.0234,0.0,0.0026999999999999997,0.0098,0.001,0.004,2052.698,49.26695,1889.0,1644.0,1182.0
3053,23B160946,51.1,73.35,24.53,0.187600001692772,20SS50 650175,20SS50,20SS50,20SS50,T,M,0.203,0.431,0.0041,0.0026,0.024,0.096,0.036,0.033,0.011,0.0234,0.0,0.0027,0.0098,0.001,0.004,2052.698,49.26695,1889.0,1644.0,1182.0
3054,23B160946,49.05,72.15,26.855,0.187600001692772,20SS50 650175,20SS50,20SS50,20SS50,T,T,0.203,0.431,0.0041,0.0026,0.024,0.096,0.036,0.033,0.011,0.0234,0.0,0.0027,0.0098,0.001,0.004,2052.698,49.26695,1889.0,1644.0,1182.0
3055,23B160947,55.0,78.9,25.13,0.187600001692772,20SS50 650175,20SS50,20SS50,20SS50,L,H,0.203,0.431,0.0041,0.0026,0.024,0.096,0.036,0.033,0.011,0.0234,0.0,0.0027,0.0098,0.001,0.004,2097.158,49.25008,1920.0,1652.0,1182.0
3056,23B160947,55.0,78.9,25.13,0.187600001692772,20SS50 650175,20SS50,20SS50,20SS50,T,H,0.203,0.431,0.0041,0.0026,0.024,0.096,0.036,0.033,0.011,0.0234,0.0,0.0027,0.0098,0.001,0.004,2097.158,49.25008,1920.0,1652.0,1182.0
3057,23B160947,52.2,75.0,25.7,0.187600001692772,20SS50 650175,20SS50,20SS50,20SS50,T,M,0.203,0.431,0.0041,0.0026,0.024,0.096,0.036,0.033,0.011,0.0234,0.0,0.0027,0.0098,0.001,0.004,2097.158,49.25008,1920.0,1652.0,1182.0
3058,23B160947,50.6,75.6,24.71,0.187600001692772,20SS50 650175,20SS50,20SS50,20SS50,T,T,0.203,0.431,0.0041,0.0026,0.024,0.096,0.036,0.033,0.011,0.0234,0.0,0.0027,0.0098,0.001,0.004,2097.158,49.25008,1920.0,1652.0,1182.0
3059,23B160948,52.6,77.6,26.91,0.187600001692772,20SS50 650175,20SS50,20SS50,20SS50,T,H,0.203,0.431,0.0041,0.0026,0.024,0.096,0.036,0.033,0.011,0.0234,0.0,0.0027,0.0098,0.001,0.004,2173.892,49.23121,1968.0,1652.0,1191.0
3060,23B160948,52.3,75.1,28.98,0.187600001692772,20SS50 650175,20SS50,20SS50,20SS50,T,M,0.203,0.431,0.0041,0.0026,0.024,0.096,0.036,0.033,0.011,0.0234,0.0,0.0027,0.0098,0.001,0.004,2173.892,49.23121,1968.0,1652.0,1191.0
3061,23B160948,52.6,75.7,22.8,0.187600001692772,20SS50 650175,20SS50,20SS50,20SS50,T,T,0.203,0.431,0.0041,0.0026,0.024,0.096,0.036,0.033,0.011,0.0234,0.0,0.0027,0.0098,0.001,0.004,2173.892,49.23121,1968.0,1652.0,1191.0
3062,23B160949,53.7,75.8,27.86,0.187600001692772,20SS50 650175,20SS50,20SS50,20SS50,T,H,0.2,0.463,0.0053,0.0058,0.015,0.107,0.038,0.032,0.011,0.0338,0.0,0.0023,0.01,0.001,0.004,2193.512,49.21544,1979.0,1646.0,1189.0
3063,23B160949,53.875,77.0,18.195,0.187600001692772,20SS50 650175,20SS50,20SS50,20SS50,T,M,0.2,0.463,0.0053,0.0058,0.015,0.107,0.038,0.032,0.011,0.0338,0.0,0.0023,0.01,0.001,0.004,2193.512,49.21544,1979.0,1646.0,1189.0
3064,23B160949,49.7,71.8,26.88,0.187600001692772,20SS50 650175,20SS50,20SS50,20SS50,T,T,0.2,0.463,0.0053,0.0058,0.015,0.107,0.038,0.032,0.011,0.0338,0.0,0.0023,0.01,0.001,0.004,2193.512,49.21544,1979.0,1646.0,1189.0
3065,23B160950,51.7,73.8,23.65,0.187600001692772,20SS50 650175,20SS50,20SS50,20SS50,T,H,0.2,0.463,0.0053,0.0058,0.015,0.107,0.038,0.032,0.011,0.0338,0.0,0.0023,0.01,0.001,0.004,2194.52,49.2056,1965.0,1652.0,1185.0
3066,23B160950,51.1,74.2,26.34,0.187600001692772,20SS50 650175,20SS50,20SS50,20SS50,T,M,0.2,0.463,0.0053,0.0058,0.015,0.107,0.038,0.032,0.011,0.0338,0.0,0.0023,0.01,0.001,0.004,2194.52,49.2056,1965.0,1652.0,1185.0
3067,23B160950,54.3,74.75,25.15,0.187600001692772,20SS50 650175,20SS50,20SS50,20SS50,T,T,0.2,0.463,0.0053,0.0058,0.015,0.107,0.038,0.032,0.011,0.0338,0.0,0.0023,0.01,0.001,0.004,2194.52,49.2056,1965.0,1652.0,1185.0
3068,23B160951,53.8,77.3,26.28,0.187600001692772,20SS50 650175,20SS50,20SS50,20SS50,T,H,0.2,0.463,0.0053,0.0058,0.015,0.107,0.038,0.032,0.011,0.0338,0.0,0.0023,0.01,0.001,0.004,2212.502,54.1359,1961.0,1648.0,1189.0
3069,23B160951,50.0,71.5,24.46,0.187600001692772,20SS50 650175,20SS50,20SS50,20SS50,T,M,0.2,0.463,0.0053,0.0058,0.015,0.107,0.038,0.032,0.011,0.0338,0.0,0.0023,0.01,0.001,0.004,2212.502,54.1359,1961.0,1648.0,1189.0
3070,23B160951,50.0,71.6,24.92,0.187600001692772,20SS50 650175,20SS50,20SS50,20SS50,T,T,0.2,0.463,0.0053,0.0058,0.015,0.107,0.038,0.032,0.011,0.0338,0.0,0.0023,0.01,0.001,0.004,2212.502,54.1359,1961.0,1648.0,1189.0
3073,23B160960,55.4,79.1,25.74,0.306499987840652,20SS50 650175,20SS50,20SS50,20SS50,L,T,0.206,0.434,0.0053,0.003,0.011,0.11,0.042,0.044,0.014,0.0226,0.0,0.0026,0.0093,0.001,0.004,2069.294,49.25024,1911.0,1648.0,1200.0
3074,23B160960,56.8,78.6,25.13,0.306499987840652,20SS50 650175,20SS50,20SS50,20SS50,T,T,0.206,0.434,0.0053,0.003,0.011,0.11,0.042,0.044,0.014,0.0226,0.0,0.0026,0.0093,0.001,0.004,2069.294,49.25024,1911.0,1648.0,1200.0
3075,23B160963,56.3,78.6,25.28,0.306600004434586,20SS50 650175,20SS50,20SS50,20SS50,T,T,0.204,0.447,0.0049,0.0025,0.019,0.103,0.04,0.039,0.015,0.028,0.0,0.0027,0.0098,0.001,0.005,2127.65,49.2161,1925.0,1641.0,1189.0
3076,23B160965,58.3,79.6,23.81,0.243100002408028,20SS50 650175,20SS50,20SS50,20SS50,T,T,0.204,0.447,0.0049,0.0025,0.019,0.103,0.04,0.039,0.015,0.028,0.0,0.0027,0.0098,0.001,0.005,2104.34,49.23709,1916.0,1648.0,1171.0
3077,23B160968,56.9,81.05,20.345,0.183100000023842,20SS50 650175,20SS50,20SS50,20SS50,T,T,0.204,0.447,0.0049,0.0025,0.019,0.103,0.04,0.039,0.015,0.028,0.0,0.0027,0.0098,0.001,0.005,2073.578,44.3265,1895.0,1643.0,1169.0
3078,23B160970,56.9,78.9,24.43,0.181600004434586,20SS50 650175,20SS50,20SS50,20SS50,L,T,0.216,0.439,0.0054,0.0015,0.026,0.107,0.041,0.039,0.012,0.0275,0.0,0.0021,0.0089,0.001,0.004,2045.552,44.34368,1904.0,1650.0,1173.0
3079,23B160970,57.7,80.15,24.095,0.181600004434586,20SS50 650175,20SS50,20SS50,20SS50,T,T,0.216,0.439,0.0054,0.0015,0.026,0.107,0.041,0.039,0.012,0.0275,0.0,0.0021,0.0089,0.001,0.004,2045.552,44.34368,1904.0,1650.0,1173.0
3080,23B160975,59.8,82.6,22.310000000000002,0.181600004434586,20SS50 650175,20SS50,20SS50,20SS50,T,T,0.216,0.439,0.0054,0.0015,0.026,0.107,0.041,0.039,0.012,0.0275,0.0,0.0021,0.0089,0.001,0.004,2182.37,44.29096,1958.0,1648.0,1164.0
3085,23B160979,58.1,80.1,24.2,0.181600004434586,20SS50 650175,20SS50,20SS50,20SS50,L,T,0.212,0.424,0.0049,0.0002,0.047,0.109,0.039,0.032,0.008,0.031,0.0,0.0016,0.0073,0.001,0.004,2211.134,44.28317,1974.0,1655.0,1185.0
3086,23B160979,58.199999999999996,79.93333333333334,23.526666666666667,0.181600004434586,20SS50 650175,20SS50,20SS50,20SS50,T,T,0.212,0.424,0.0049,0.0002,0.04700000000000001,0.109,0.039,0.032,0.008,0.031,0.0,0.0016,0.0073,0.001,0.004,2211.134,44.283170000000005,1974.0,1655.0,1185.0
3087,23B160983,56.2,81.15,24.225,0.181600004434586,20SS50 650175,20SS50,20SS50,20SS50,L,T,0.212,0.424,0.0049,0.0002,0.047,0.109,0.039,0.032,0.008,0.031,0.0,0.0016,0.0073,0.001,0.004,2208.488,44.28228,1981.0,1648.0,1178.0
3088,23B160983,59.150000000000006,80.69999999999999,23.535,0.181600004434586,20SS50 650175,20SS50,20SS50,20SS50,T,T,0.212,0.424,0.0049,0.0002,0.047,0.109,0.039,0.032,0.008,0.031,0.0,0.0016,0.0073,0.001,0.004,2208.488,44.28228,1981.0,1648.0,1178.0
3089,23B160985,58.25,79.1,22.884999999999998,0.181700006127357,20SS50 650175,20SS50,20SS50,20SS50,T,T,0.208,0.424,0.0049,0.0015,0.019,0.096,0.04,0.036,0.013,0.0299,0.0,0.0036,0.0086,0.001,0.004,2078.132,44.32113,1914.0,1643.0,1151.0
3090,23B160989,56.099999999999994,78.9,22.97,0.181600004434586,20SS50 650175,20SS50,20SS50,20SS50,T,T,0.208,0.424,0.0049,0.0015,0.019,0.096,0.04,0.036,0.013,0.0299,0.0,0.0036,0.0086,0.001,0.004,2086.178,44.3337,1896.0,1652.0,1178.0
3091,23B160993,53.825,76.2,22.7975,0.181600004434586,20SS50 650175,20SS50,20SS50,20SS50,T,T,0.201,0.421,0.0034,0.0002,0.028,0.112,0.036,0.034,0.008,0.0414,0.0,0.0025,0.0009,0.0,0.004,2116.814,44.3351,1904.0,1657.0,1182.0
3092,23B160999,52.93333333333334,76.6,21.016666666666666,0.181099995970726,20SS50 650175,20SS50,20SS50,20SS50,T,T,0.20099999999999998,0.421,0.0034,0.0002,0.028,0.112,0.036,0.034,0.008,0.0414,0.0,0.0025,0.0009000000000000001,0.0,0.004,2083.766,44.34195,1900.0,1646.0,1180.0
3093,23B161000,52.75,77.05,22.884999999999998,0.181099995970726,20SS50 650175,20SS50,20SS50,20SS50,T,T,0.207,0.432,0.0049,0.0014,0.02,0.105,0.037,0.034,0.013,0.0293,0.0,0.0022,0.0039,0.001,0.004,2097.788,44.32314,1898.0,1653.0,1187.0
3094,23B161001,55.25,77.55,22.689999999999998,0.250099986791611,20SS50 650175,20SS50,20SS50,20SS50,T,T,0.207,0.432,0.0049,0.0014,0.02,0.105,0.037,0.034,0.013,0.0293,0.0,0.0022,0.0039,0.001,0.004,2109.83,49.24875,1911.0,1646.0,1184.0
3095,23B161002,54.900000000000006,77.19999999999999,23.365000000000002,0.250099986791611,20SS50 650175,20SS50,20SS50,20SS50,T,H,0.207,0.432,0.0049,0.0014,0.02,0.105,0.037,0.034,0.013,0.0293,0.0,0.0022,0.0039,0.001,0.004,2089.094,49.24069,1907.0,1644.0,1191.0
3096,23B161002,49.95,73.55,23.955,0.250099986791611,20SS50 650175,20SS50,20SS50,20SS50,T,M,0.207,0.432,0.0049,0.0014,0.02,0.105,0.037,0.034,0.013,0.0293,0.0,0.0022,0.0039,0.001,0.004,2089.094,49.24069,1907.0,1644.0,1191.0
3097,23B161002,48.6,72.5,25.78,0.250099986791611,20SS50 650175,20SS50,20SS50,20SS50,T,T,0.207,0.432,0.0049,0.0014,0.02,0.105,0.037,0.034,0.013,0.0293,0.0,0.0022,0.0039,0.001,0.004,2089.094,49.24069,1907.0,1644.0,1191.0
3098,23B161003,53.3,77.8,24.62,0.250099986791611,20SS50 650175,20SS50,20SS50,20SS50,T,H,0.207,0.432,0.0049,0.0014,0.02,0.105,0.037,0.034,0.013,0.0293,0.0,0.0022,0.0039,0.001,0.004,2092.262,49.25577,1895.0,1646.0,1187.0
3099,23B161003,51.9,76.4,26.08,0.250099986791611,20SS50 650175,20SS50,20SS50,20SS50,T,M,0.207,0.432,0.0049,0.0014,0.02,0.105,0.037,0.034,0.013,0.0293,0.0,0.0022,0.0039,0.001,0.004,2092.262,49.25577,1895.0,1646.0,1187.0
3100,23B161003,48.8,72.4,25.34,0.250099986791611,20SS50 650175,20SS50,20SS50,20SS50,T,T,0.207,0.432,0.0049,0.0014,0.02,0.105,0.037,0.034,0.013,0.0293,0.0,0.0022,0.0039,0.001,0.004,2092.262,49.25577,1895.0,1646.0,1187.0
3101,23B161005,52.5,75.3,23.29,0.181199997663498,20SS50 650175,20SS50,20SS50,20SS50,T,T,0.21,0.414,0.0039,0.0005,0.033,0.083,0.032,0.027,0.007,0.0326,0.0,0.0021,0.0067,0.001,0.004,2072.876,44.32674,1896.0,1644.0,1180.0
3102,23B161007,56.0,76.6,26.94,0.244100004434586,20SS50 650175,20SS50,20SS50,20SS50,T,T,0.21,0.414,0.0039,0.0005,0.033,0.083,0.032,0.027,0.007,0.0326,0.0,0.0021,0.0067,0.001,0.004,2084.468,49.25295,1907.0,1646.0,1182.0
3103,23B161010,54.6,76.0,24.9,0.243100002408028,20SS50 650175,20SS50,20SS50,20SS50,T,T,0.21,0.414,0.0039,0.0005,0.033,0.083,0.032,0.027,0.007,0.0326,0.0,0.0021,0.0067,0.001,0.004,2080.346,49.25983,1896.0,1646.0,1180.0
3121,23B161044,54.4,73.4,28.66,0.249099999666214,20SS50 650175,20SS50,20SS50,20SS50,L,T,0.204,0.441,0.0049,0.0011,0.034,0.094,0.037,0.034,0.012,0.0324,0.001,0.0018,0.0085,0.001,0.004,2130.494,49.23262,1941.0,1644.0,1245.0
3122,23B161044,55.5,74.4,28.84,0.249099999666214,20SS50 650175,20SS50,20SS50,20SS50,T,T,0.204,0.441,0.0049,0.0011,0.034,0.094,0.037,0.034,0.012,0.0324,0.001,0.0018,0.0085,0.001,0.004,2130.494,49.23262,1941.0,1644.0,1245.0
3123,23B161050,51.7,73.5,26.37,0.312099993228912,20SS50 650175,20SS50,20SS50,20SS50,T,T,0.208,0.438,0.0052,0.0059,0.026,0.096,0.035,0.043,0.006,0.0286,0.0,0.0016,0.009,0.001,0.004,2078.51,49.22882,1914.0,1641.0,1203.0
3124,23B161051,53.2,74.8,27.17,0.305099993944168,20SS50 650175,20SS50,20SS50,20SS50,T,T,0.208,0.438,0.0052,0.0059,0.026,0.096,0.035,0.043,0.006,0.0286,0.0,0.0016,0.009,0.001,0.004,2083.766,49.23971,1922.0,1643.0,1189.0
3136,23B161100,52.2,76.3,26.5,0.250099986791611,20SS50 650175,20SS50,20SS50,20SS50,L,T,0.213,0.421,0.0069,0.0044,0.013,0.099,0.036,0.041,0.011,0.0292,0.0,0.0023,0.0092,0.0,0.004,2187.302,49.21431,1976.0,1650.0,1207.0
3137,23B161100,52.9,76.4,25.81,0.250099986791611,20SS50 650175,20SS50,20SS50,20SS50,T,T,0.213,0.421,0.0069,0.0044,0.013,0.099,0.036,0.041,0.011,0.0292,0.0,0.0023,0.0092,0.0,0.004,2187.302,49.21431,1976.0,1650.0,1207.0
3138,23B161106,57.0,78.4,24.5,0.244100004434586,20SS50 650175,20SS50,20SS50,20SS50,T,T,0.21,0.439,0.0052,0.0037,0.02,0.11,0.039,0.044,0.01,0.0306,0.0,0.0019,0.0095,0.0,0.004,2183.54,49.20899,1983.0,1652.0,1175.0
3139,23B161107,53.2,77.35,23.490000000000002,0.181600004434586,20SS50 650175,20SS50,20SS50,20SS50,T,T,0.21,0.439,0.0052,0.0037,0.02,0.11,0.039,0.044,0.01,0.0306,0.0,0.0019,0.0095,0.0,0.004,2183.162,49.21103,1977.0,1655.0,1191.0
3140,23B161109,53.2,77.35,22.48,0.181600004434586,20SS50 650175,20SS50,20SS50,20SS50,T,T,0.21,0.439,0.0052,0.0037,0.02,0.11,0.039,0.044,0.01,0.0306,0.0,0.0019,0.0095,0.0,0.004,2185.754,49.21006,1979.0,1653.0,1184.0
3141,23B161110,53.2,77.25,23.675,0.181600004434586,20SS50 650175,20SS50,20SS50,20SS50,T,T,0.21,0.439,0.0052,0.0037,0.02,0.11,0.039,0.044,0.01,0.0306,0.0,0.0019,0.0095,0.0,0.004,2187.482,49.20939,1979.0,1655.0,1178.0
3142,23B161115,54.8,78.6,25.74,0.181600004434586,20SS50 650175,20SS50,20SS50,20SS50,T,T,0.21,0.425,0.0059,0.0045,0.027,0.102,0.04,0.045,0.012,0.0294,0.0,0.0024,0.0087,0.001,0.004,2204.132,49.20344,1986.0,1653.0,1182.0
3143,23B161116,55.0,77.6,21.700000000000003,0.181600004434586,20SS50 650175,20SS50,20SS50,20SS50,T,T,0.21,0.425,0.0059,0.0045,0.027,0.102,0.04,0.045,0.012,0.0294,0.0,0.0024,0.0087,0.001,0.004,2194.736,49.20898,1981.0,1652.0,1176.0
3144,23B161118,54.5,77.4,27.34,0.307099997997284,20SS50 650175,20SS50,20SS50,20SS50,T,T,0.21,0.425,0.0059,0.0045,0.027,0.102,0.04,0.045,0.012,0.0294,0.0,0.0024,0.0087,0.001,0.004,2195.438,49.20935,1985.0,1648.0,1176.0
3145,23B161119,56.1,78.9,27.01,0.306699991226196,20SS50 650175,20SS50,20SS50,20SS50,T,T,0.21,0.425,0.0059,0.0045,0.027,0.102,0.04,0.045,0.012,0.0294,0.0,0.0024,0.0087,0.001,0.004,2193.584,49.20935,1976.0,1650.0,1173.0
3146,23B161123,54.6,78.7,25.06,0.306600004434586,20SS50 650175,20SS50,20SS50,20SS50,T,T,0.206,0.448,0.0046,0.002,0.022,0.107,0.041,0.055,0.01,0.0319,0.0,0.0013,0.0093,0.0,0.004,2175.728,49.21228,1976.0,1644.0,1175.0
3147,23B161126,55.4,78.6,26.11,0.317099988460541,20SS50 650175,20SS50,20SS50,20SS50,T,T,0.206,0.448,0.0046,0.002,0.022,0.107,0.041,0.055,0.01,0.0319,0.0,0.0013,0.0093,0.0,0.004,2176.61,54.1271,1970.0,1652.0,1175.0
3148,23B161132,54.1,73.4,34.39,0.494199991226196,20SS50 650175,20SS50,20SS50,20SS50,T,T,0.216,0.439,0.0067,0.0026,0.016,0.099,0.037,0.043,0.011,0.0332,0.0,0.0023,0.0086,0.0,0.004,2141.888,54.14175,1947.0,1644.0,1254.0
3150,23B161144,53.8,76.6,28.67,0.375200003385544,20SS50 650175,20SS50,20SS50,20SS50,T,T,0.203,0.464,0.0042,0.0032,0.02,0.1,0.044,0.048,0.01,0.0282,0.0,0.0017,0.0091,0.0,0.004,2134.004,54.14501,1965.0,1655.0,1099.0
3151,23B161149,56.3,79.8,25.75,0.369100004434586,20SS50 650175,20SS50,20SS50,20SS50,T,T,0.205,0.462,0.0057,0.0021,0.021,0.102,0.039,0.045,0.012,0.0262,0.0,0.0029,0.0062,0.001,0.004,2147.954,54.14022,1963.0,1646.0,1167.0
3152,23B161152,56.0,80.1,26.65,0.369100004434586,20SS50 650175,20SS50,20SS50,20SS50,T,T,0.205,0.462,0.0057,0.0021,0.021,0.102,0.039,0.045,0.012,0.0262,0.0,0.0029,0.0062,0.001,0.004,2179.022,54.12318,1986.0,1646.0,1175.0
3153,23B161153,56.0,80.0,25.99,0.369100004434586,20SS50 650175,20SS50,20SS50,20SS50,T,T,0.205,0.462,0.0057,0.0021,0.021,0.102,0.039,0.045,0.012,0.0262,0.0,0.0029,0.0062,0.001,0.004,2155.658,54.13539,1963.0,1643.0,1182.0
4385,23B165198,53.833333333333336,74.63333333333334,29.876666666666665,0.369100004434586,20SS50 650175,20SS50,20SS50,20SS50,T,T,0.213,0.418,0.0103,0.0038,0.033,0.108,0.037,0.036,0.009,0.041699999999999994,0.0030000000000000005,0.0019,0.0068,0.001,0.004,2059.322,54.23137,1848.0,1652.0,1221.0
4386,23B165201,50.53333333333333,70.43333333333332,28.94666666666667,0.369100004434586,20SS50 650175,20SS50,20SS50,20SS50,T,T,0.205,0.424,0.005399999999999999,0.0009000000000000001,0.033,0.08900000000000001,0.035,0.029,0.01,0.0346,0.001,0.0030000000000000005,0.0082,0.001,0.004,1987.106,54.27792,1808.0,1648.0,1211.0
4387,23B165202,56.0,78.73333333333333,26.28,0.369100004434586,20SS50 650175,20SS50,20SS50,20SS50,T,T,0.205,0.424,0.005399999999999999,0.0009000000000000001,0.033,0.08900000000000001,0.035,0.029,0.01,0.0346,0.001,0.0030000000000000005,0.0082,0.001,0.004,2079.266,54.19784000000001,1891.0,1621.0,1148.0
4388,23B165210,54.7,76.8,26.95,0.369100004434586,20SS50 650175,20SS50,20SS50,20SS50,T,T,0.195,0.449,0.008,0.0021,0.034,0.103,0.04,0.039,0.009,0.0362,0.001,0.0021,0.0097,0.001,0.004,2093.666,54.17795,1889.0,1652.0,1191.0
4389,23B165211,55.5,77.1,28.92,0.369199991226196,20SS50 650175,20SS50,20SS50,20SS50,T,T,0.195,0.449,0.008,0.0021,0.034,0.103,0.04,0.039,0.009,0.0362,0.001,0.0021,0.0097,0.001,0.004,2106.5,54.1738,1889.0,1644.0,1160.0
4390,23B165217,55.0,76.4,33.49,0.369100004434586,20SS50 650175,20SS50,20SS50,20SS50,T,T,0.195,0.449,0.008,0.0021,0.034,0.103,0.04,0.039,0.009,0.0362,0.001,0.0021,0.0097,0.001,0.004,1994.432,54.27992,1855.0,1661.0,1187.0
4392,23B165226,57.05,81.7,26.535,0.244100004434586,20SS50 650175,20SS50,20SS50,20SS50,L,T,0.213,0.44,0.0073,0.0023,0.025,0.137,0.048,0.054,0.014,0.0313,0.003,0.004,0.0115,0.001,0.004,2123.06,49.23547,1904.0,1650.0,1225.0
4393,23B165226,57.625,79.925,24.0775,0.244100004434586,20SS50 650175,20SS50,20SS50,20SS50,T,T,0.213,0.44,0.0073,0.0023,0.025,0.137,0.048,0.054,0.014,0.0313,0.003,0.004,0.0115,0.001,0.004,2123.06,49.23547,1904.0,1650.0,1225.0
4394,23B165227,57.0,81.8,24.99,0.244000002741814,20SS50 650175,20SS50,20SS50,20SS50,L,T,0.213,0.44,0.0073,0.0023,0.025,0.137,0.048,0.054,0.014,0.0313,0.003,0.004,0.0115,0.001,0.004,2112.296,49.21712,1898.0,1639.0,1182.0
4395,23B165227,60.400000000000006,82.7,24.265,0.244000002741814,20SS50 650175,20SS50,20SS50,20SS50,T,T,0.213,0.44,0.0073,0.0023,0.025,0.137,0.048,0.054,0.014,0.0313,0.003,0.004,0.0115,0.001,0.004,2112.296,49.21712,1898.0,1639.0,1182.0
4406,23B165250,43.7,64.9,30.79,0.375099986791611,20SS50 650175,20SS50,20SS50,20SS50,L,T,0.213,0.448,0.0079,0.0016,0.028,0.125,0.042,0.066,0.014,0.0341,0.001,0.0022,0.0105,0.001,0.004,2087.096,54.16366,1898.0,1643.0,1106.0
4407,23B165250,45.300000000000004,65.5,31.276666666666667,0.375099986791611,20SS50 650175,20SS50,20SS50,20SS50,T,T,0.213,0.448,0.0079,0.0016,0.028,0.125,0.042,0.066,0.014,0.0341,0.001,0.0022,0.0105,0.001,0.004,2087.096,54.16366,1898.0,1643.0,1106.0
4428,23B165302,57.5,80.80000000000001,21.845,0.13400000333786,20SS50 650175,20SS50,20SS50,20SS50,L,T,0.21,0.426,0.0061,0.0001,0.033,0.081,0.034,0.048,0.012,0.0273,0.001,0.0023,0.0084,0.001,0.004,2118.146,34.50402,1922.0,1641.0,1176.0
4429,23B165302,55.8,78.3,17.58,0.13400000333786,20SS50 650175,20SS50,20SS50,20SS50,T,T,0.21,0.426,0.0061,0.0001,0.033,0.081,0.034,0.048,0.012,0.0273,0.001,0.0023,0.0084,0.001,0.004,2118.146,34.50402,1922.0,1641.0,1176.0
4453,23B165382,59.56666666666666,82.2,22.186666666666667,0.170000001788139,20SS50 650175,20SS50,20SS50,20SS50,L,T,0.216,0.488,0.0081,0.0008,0.032,0.105,0.042,0.055,0.013,0.0328,0.001,0.0043,0.0076,0.001,0.004,2090.642,44.33408,1936.0,1652.0,1166.0
4454,23B165382,57.150000000000006,78.3,20.47,0.170000001788139,20SS50 650175,20SS50,20SS50,20SS50,T,T,0.216,0.488,0.0081,0.0008,0.032,0.105,0.042,0.055,0.013,0.0328,0.001,0.0043,0.0076,0.001,0.004,2090.642,44.33408,1936.0,1652.0,1166.0
4455,23B165385,55.8,77.75,23.46,0.170100003480911,20SS50 650175,20SS50,20SS50,20SS50,T,T,0.223,0.457,0.008,0.0006,0.028,0.111,0.047,0.054,0.013,0.0286,0.001,0.0025,0.0088,0.001,0.004,2129.774,44.32701,1941.0,1653.0,1169.0
4456,23B165386,58.45,82.4,22.105,0.170000001788139,20SS50 650175,20SS50,20SS50,20SS50,T,T,0.223,0.457,0.008,0.0006,0.028,0.111,0.047,0.054,0.013,0.0286,0.001,0.0025,0.0088,0.001,0.004,2118.632,44.33205,1936.0,1652.0,1167.0
4457,23B165387,56.7,79.9,23.17,0.170100003480911,20SS50 650175,20SS50,20SS50,20SS50,T,T,0.223,0.457,0.008,0.0006,0.028,0.111,0.047,0.054,0.013,0.0286,0.001,0.0025,0.0088,0.001,0.004,2115.176,44.32106,1932.0,1653.0,1167.0
4458,23B165389,54.4,77.2,23.35,0.170100003480911,20SS50 650175,20SS50,20SS50,20SS50,T,T,0.223,0.457,0.008,0.0006,0.028,0.111,0.047,0.054,0.013,0.0286,0.001,0.0025,0.0088,0.001,0.004,2108.03,44.32364,1905.0,1653.0,1169.0
4459,23B165390,56.9,78.8,23.86,0.170100003480911,20SS50 650175,20SS50,20SS50,20SS50,T,T,0.215,0.436,0.0081,0.0016,0.036,0.099,0.036,0.05,0.011,0.036,0.002,0.0014,0.0097,0.001,0.004,2109.092,44.32594,1904.0,1652.0,1167.0
4460,23B165391,57.03333333333333,80.33333333333333,22.483333333333334,0.170100003480911,20SS50 650175,20SS50,20SS50,20SS50,T,T,0.215,0.436,0.0081,0.0016,0.036,0.09900000000000002,0.036,0.05000000000000001,0.011000000000000001,0.036,0.002,0.0014,0.0097,0.001,0.004,2109.65,44.32622,1905.0,1653.0,1167.0
4461,23B165393,55.7,76.1,23.84,0.138099998235703,20SS50 650175,20SS50,20SS50,20SS50,T,T,0.215,0.436,0.0081,0.0016,0.036,0.099,0.036,0.05,0.011,0.036,0.002,0.0014,0.0097,0.001,0.004,2095.592,44.32714,1886.0,1652.0,1166.0
4462,23B165396,55.5,76.7,26.24,0.138099998235703,20SS50 650175,20SS50,20SS50,20SS50,T,T,0.201,0.441,0.0066,0.0023,0.042,0.113,0.041,0.046,0.015,0.0309,0.002,0.0029,0.0091,0.001,0.004,2094.674,44.31864,1882.0,1653.0,1169.0
4463,23B165401,56.0,77.2,25.27,0.138099998235703,20SS50 650175,20SS50,20SS50,20SS50,T,T,0.202,0.458,0.0071,0.0048,0.03,0.095,0.032,0.051,0.01,0.0347,0.003,0.0028,0.0086,0.003,0.004,2145.578,44.33692,1914.0,1653.0,1169.0
4464,23B165402,56.5,78.6,20.82,0.137999996542931,20SS50 650175,20SS50,20SS50,20SS50,T,T,0.202,0.458,0.0071,0.0048,0.03,0.095,0.032,0.051,0.01,0.0347,0.003,0.0028,0.0086,0.003,0.004,2006.87,44.33127,1842.0,1644.0,1167.0
4465,23B165403,56.2,78.80000000000001,20.205,0.138099998235703,20SS50 650175,20SS50,20SS50,20SS50,T,T,0.203,0.432,0.0069,0.0033,0.023,0.102,0.038,0.046,0.013,0.0317,0.001,0.0063,0.0104,0.001,0.004,2103.404,44.33057,1878.0,1648.0,1164.0
4466,23B165404,54.849999999999994,77.8,20.6,0.138099998235703,20SS50 650175,20SS50,20SS50,20SS50,T,T,0.203,0.432,0.0069,0.0033,0.023,0.102,0.038,0.046,0.013,0.0317,0.001,0.0063,0.0104,0.001,0.004,2095.898,44.33374,1869.0,1648.0,1167.0
4467,23B165406,56.06666666666666,77.76666666666667,23.55,0.138099998235703,20SS50 650175,20SS50,20SS50,20SS50,L,T,0.208,0.431,0.0086,0.0016,0.032,0.10000000000000002,0.039,0.05000000000000001,0.013,0.0371,0.001,0.0049,0.0055000000000000005,0.001,0.004,2088.212,44.336800000000004,1859.0,1653.0,1167.0
4468,23B165406,59.26666666666667,79.66666666666667,22.406666666666666,0.138099998235703,20SS50 650175,20SS50,20SS50,20SS50,T,T,0.208,0.431,0.0086,0.0016,0.032,0.10000000000000002,0.039,0.05000000000000001,0.013,0.0371,0.001,0.0049,0.0055000000000000005,0.001,0.004,2088.212,44.336800000000004,1859.0,1653.0,1167.0
4469,23B165408,54.8,80.3,23.12,0.138099998235703,20SS50 650175,20SS50,20SS50,20SS50,L,T,0.208,0.431,0.0086,0.0016,0.032,0.1,0.039,0.05,0.013,0.0371,0.001,0.0049,0.0055,0.001,0.004,2118.506,44.32058,1882.0,1650.0,1169.0
4752,23B166196,49.3,70.9,28.5,0.250099986791611,20SS50 650175,20SS50,20SS50,20SS50,T,H,0.209,0.429,0.005,0.0013,0.028,0.074,0.036,0.04,0.008,0.0273,0.0,0.0015,0.0091,0.001,0.004,2118.956,54.16266,1914.0,1643.0,1189.0
4753,23B166196,48.3,69.1,29.04,0.250099986791611,20SS50 650175,20SS50,20SS50,20SS50,T,M,0.209,0.429,0.005,0.0013,0.028,0.074,0.036,0.04,0.008,0.0273,0.0,0.0015,0.0091,0.001,0.004,2118.956,54.16266,1914.0,1643.0,1189.0
4754,23B166196,47.4,67.5,29.98,0.250099986791611,20SS50 650175,20SS50,20SS50,20SS50,T,T,0.209,0.429,0.005,0.0013,0.028,0.074,0.036,0.04,0.008,0.0273,0.0,0.0015,0.0091,0.001,0.004,2118.956,54.16266,1914.0,1643.0,1189.0
4755,23B166197,49.5,71.7,25.1,0.250099986791611,20SS50 650175,20SS50,20SS50,20SS50,T,H,0.209,0.429,0.005,0.0013,0.028,0.074,0.036,0.04,0.008,0.0273,0.0,0.0015,0.0091,0.001,0.004,2127.056,54.16513,1909.0,1644.0,1171.0
4756,23B166197,49.0,70.4,26.29,0.250099986791611,20SS50 650175,20SS50,20SS50,20SS50,T,M,0.209,0.429,0.005,0.0013,0.028,0.074,0.036,0.04,0.008,0.0273,0.0,0.0015,0.0091,0.001,0.004,2127.056,54.16513,1909.0,1644.0,1171.0
4757,23B166197,47.6,69.1,29.48,0.250099986791611,20SS50 650175,20SS50,20SS50,20SS50,T,T,0.209,0.429,0.005,0.0013,0.028,0.074,0.036,0.04,0.008,0.0273,0.0,0.0015,0.0091,0.001,0.004,2127.056,54.16513,1909.0,1644.0,1171.0
4758,23B166198,56.2,76.7,25.91,0.244100004434586,20SS50 650175,20SS50,20SS50,20SS50,T,T,0.209,0.429,0.005,0.0013,0.028,0.074,0.036,0.04,0.008,0.0273,0.0,0.0015,0.0091,0.001,0.004,2123.366,54.16048,1911.0,1643.0,1169.0
4759,23B166203,49.8,77.8,28.19,0.181500002741814,20SS50 650175,20SS50,20SS50,20SS50,L,T,0.201,0.441,0.0067,0.0041,0.012,0.07,0.034,0.048,0.012,0.0297,0.0,0.0032,0.0088,0.0,0.004,2133.716,49.23975,1911.0,1652.0,1162.0
4760,23B166203,55.9,76.8,24.95,0.181500002741814,20SS50 650175,20SS50,20SS50,20SS50,T,T,0.201,0.441,0.0067,0.0041,0.012,0.07,0.034,0.048,0.012,0.0297,0.0,0.0032,0.0088,0.0,0.004,2133.716,49.23975,1911.0,1652.0,1162.0
4765,23B166216,52.6,77.8,26.9,0.181500002741814,20SS50 650175,20SS50,20SS50,20SS50,L,T,0.203,0.467,0.0079,0.0015,0.024,0.068,0.031,0.055,0.012,0.0265,0.001,0.0035,0.0096,0.001,0.004,2161.814,44.30759,1925.0,1646.0,1173.0
4766,23B166216,53.7,77.4,24.5,0.181500002741814,20SS50 650175,20SS50,20SS50,20SS50,T,T,0.203,0.467,0.0079,0.0015,0.024,0.068,0.031,0.055,0.012,0.0265,0.001,0.0035,0.0096,0.001,0.004,2161.814,44.30759,1925.0,1646.0,1173.0
4767,23B166217,51.4,70.8,36.73,0.493800014257431,20SS50 650175,20SS50,20SS50,20SS50,T,T,0.203,0.467,0.0079,0.0015,0.024,0.068,0.031,0.055,0.012,0.0265,0.001,0.0035,0.0096,0.001,0.004,2161.67,54.14438,1947.0,1653.0,1292.0
4768,23B166219,45.2,69.5,35.37,0.493999987840652,20SS50 650175,20SS50,20SS50,20SS50,T,T,0.203,0.467,0.0079,0.0015,0.024,0.068,0.031,0.055,0.012,0.0265,0.001,0.0035,0.0096,0.001,0.004,2158.628,54.14289,1932.0,1650.0,1274.0
4769,23B166222,47.75,67.9,37.75,0.494100004434586,20SS50 650175,20SS50,20SS50,20SS50,T,T,0.207,0.429,0.0063,0.0034,0.027,0.083,0.036,0.05,0.009,0.0264,0.001,0.0014,0.0107,0.001,0.004,2140.556,54.15201,1934.0,1652.0,1247.0
4770,23B166228,57.9,79.6,25.33,0.245100006461143,20SS50 650175,20SS50,20SS50,20SS50,T,T,0.207,0.429,0.0063,0.0034,0.027,0.083,0.036,0.05,0.009,0.0264,0.001,0.0014,0.0107,0.001,0.004,2142.77,49.23559,1940.0,1653.0,1167.0
4771,23B166229,55.8,79.1,27.35,0.245000004768372,20SS50 650175,20SS50,20SS50,20SS50,L,T,0.207,0.429,0.0063,0.0034,0.027,0.083,0.036,0.05,0.009,0.0264,0.001,0.0014,0.0107,0.001,0.004,2163.65,49.22381,1945.0,1655.0,1169.0
4772,23B166229,55.7,78.8,24.03,0.245000004768372,20SS50 650175,20SS50,20SS50,20SS50,T,T,0.207,0.429,0.0063,0.0034,0.027,0.083,0.036,0.05,0.009,0.0264,0.001,0.0014,0.0107,0.001,0.004,2163.65,49.22381,1945.0,1655.0,1169.0
4773,23B166233,56.7,79.65,24.52,0.244100004434586,20SS50 650175,20SS50,20SS50,20SS50,T,T,0.213,0.425,0.0064,0.0039,0.015,0.074,0.032,0.048,0.011,0.0249,0.001,0.0026,0.0114,0.0,0.004,2174.09,49.21968,1945.0,1652.0,1166.0
4774,23B166236,56.1,79.1,25.06,0.244100004434586,20SS50 650175,20SS50,20SS50,20SS50,T,T,0.213,0.425,0.0064,0.0039,0.015,0.074,0.032,0.048,0.011,0.0249,0.001,0.0026,0.0114,0.0,0.004,2173.442,49.21959,1950.0,1650.0,1167.0
4775,23B166240,55.4,78.0,25.645,0.244100004434586,20SS50 650175,20SS50,20SS50,20SS50,T,T,0.203,0.414,0.005,0.0032,0.02,0.072,0.032,0.048,0.011,0.0268,0.001,0.0021,0.0104,0.001,0.004,2183.936,49.21427,1954.0,1653.0,1167.0
4776,23B166244,51.4,76.7,27.91,0.244100004434586,20SS50 650175,20SS50,20SS50,20SS50,T,T,0.203,0.414,0.005,0.0032,0.02,0.072,0.032,0.048,0.011,0.0268,0.001,0.0021,0.0104,0.001,0.004,2182.892,49.21678,1954.0,1646.0,1167.0
4777,23B166249,59.3,79.5,24.75,0.243000000715256,20SS50 650175,20SS50,20SS50,20SS50,T,T,0.201,0.469,0.0073,0.0028,0.038,0.079,0.039,0.05,0.009,0.0285,0.001,0.0013,0.0081,0.001,0.005,2192.306,49.20981,1952.0,1652.0,1169.0
4780,23B166258,55.4,79.6,25.77,0.18299999833107,20SS50 650175,20SS50,20SS50,20SS50,L,T,0.202,0.459,0.0063,0.0036,0.024,0.081,0.034,0.037,0.013,0.0301,0.002,0.0024,0.0121,0.001,0.004,2174.0,44.29954,1941.0,1650.0,1171.0
