Repository: PNell/TrialTest3

File: Data/StreamlitData032524.csv (part 48 of 96)
,coil_no,YieldStrength,TensileStrength,TotalElongation,coil_thickness,steel_design_description,grade,grade_head,grade_tail,sample_direction,sample_location,c_amount,mn_amount,p_amount,s_amount,si_amount,cu_amount,ni_amount,cr_amount,mo_amount,al_amount,nb_amount,ca_amount,n_amount,ti_amount,v_amount,TF1_EXIT_AVG_BODY,TBC_thickness,TEMP_FM_ENTRY_AVG,TEMP_FM_EXIT_AVG,TEMP_COILING_AVG
4781,23B166258,53.5,77.0,23.95,0.18299999833107,20SS50 650175,20SS50,20SS50,20SS50,T,T,0.202,0.459,0.0063,0.0036,0.024,0.081,0.034,0.037,0.013,0.0301,0.002,0.0024,0.0121,0.001,0.004,2174.0,44.29954,1941.0,1650.0,1171.0
4783,23B166265,56.6,77.55,26.08,0.181500002741814,20SS50 650175,20SS50,20SS50,20SS50,T,T,0.198,0.458,0.0063,0.0038,0.023,0.089,0.042,0.045,0.01,0.0292,0.001,0.0014,0.0081,0.001,0.004,2190.02,44.29848,1943.0,1652.0,1167.0
4784,23B166267,59.2,79.75,23.57,0.181500002741814,20SS50 650175,20SS50,20SS50,20SS50,L,T,0.198,0.458,0.0063,0.0038,0.023,0.089,0.042,0.045,0.01,0.0292,0.001,0.0014,0.0081,0.001,0.004,2187.662,44.29745,1949.0,1655.0,1167.0
4785,23B166267,58.6,79.19999999999999,23.659999999999997,0.181500002741814,20SS50 650175,20SS50,20SS50,20SS50,T,T,0.198,0.458,0.0063,0.0038,0.023,0.089,0.042,0.045,0.01,0.0292,0.001,0.0014,0.0081,0.001,0.004,2187.662,44.29745,1949.0,1655.0,1167.0
4786,23B166268,52.6,76.7,25.43,0.181500002741814,20SS50 650175,20SS50,20SS50,20SS50,L,T,0.198,0.458,0.0063,0.0038,0.023,0.089,0.042,0.045,0.01,0.0292,0.001,0.0014,0.0081,0.001,0.004,2186.564,44.29648,1954.0,1657.0,1171.0
4787,23B166268,50.75,74.5,22.275,0.181500002741814,20SS50 650175,20SS50,20SS50,20SS50,T,T,0.198,0.458,0.0063,0.0038,0.023,0.089,0.042,0.045,0.01,0.0292,0.001,0.0014,0.0081,0.001,0.004,2186.564,44.29648,1954.0,1657.0,1171.0
4788,23B166276,57.15,76.5,24.47,0.181600004434586,20SS50 650175,20SS50,20SS50,20SS50,T,T,0.2,0.423,0.0058,0.0033,0.024,0.079,0.033,0.039,0.012,0.0297,0.002,0.0024,0.0117,0.001,0.004,2188.13,54.12334,1949.0,1653.0,1178.0
4789,23B166279,46.9,72.9,24.89,0.181600004434586,20SS50 650175,20SS50,20SS50,20SS50,T,T,0.2,0.423,0.0058,0.0033,0.024,0.079,0.033,0.039,0.012,0.0297,0.002,0.0024,0.0117,0.001,0.004,2178.266,44.30094,1934.0,1648.0,1173.0
4790,23B166282,54.4,77.6,26.44,0.181600004434586,20SS50 650175,20SS50,20SS50,20SS50,L,T,0.204,0.434,0.0066,0.0049,0.016,0.09,0.048,0.05,0.01,0.03,0.001,0.0018,0.009,0.0,0.004,2196.626,44.29225,1941.0,1653.0,1167.0
4791,23B166282,56.0,78.5,23.15,0.181600004434586,20SS50 650175,20SS50,20SS50,20SS50,T,T,0.204,0.434,0.0066,0.0049,0.016,0.09,0.048,0.05,0.01,0.03,0.001,0.0018,0.009,0.0,0.004,2196.626,44.29225,1941.0,1653.0,1167.0
4807,23B166334,49.9,73.8,26.57,0.31700000166893,20SS50 650175,20SS50,20SS50,20SS50,T,T,0.213,0.443,0.0049,0.0024,0.025,0.081,0.034,0.036,0.012,0.0256,0.001,0.0025,0.0118,0.001,0.005,2188.058,54.12515,1968.0,1655.0,1198.0
4814,23B166349,53.4,76.2,26.94,0.244100004434586,20SS50 650175,20SS50,20SS50,20SS50,L,T,0.199,0.451,0.005,0.0031,0.03,0.1,0.045,0.043,0.009,0.0296,0.0,0.0019,0.0108,0.001,0.004,2174.126,49.21575,1943.0,1644.0,1175.0
4815,23B166349,51.4,74.7,26.19,0.244100004434586,20SS50 650175,20SS50,20SS50,20SS50,T,T,0.199,0.451,0.005,0.0031,0.03,0.1,0.045,0.043,0.009,0.0296,0.0,0.0019,0.0108,0.001,0.004,2174.126,49.21575,1943.0,1644.0,1175.0
4816,23B166350,46.8,69.8,36.49,0.495000004768372,20SS50 650175,20SS50,20SS50,20SS50,T,T,0.199,0.451,0.005,0.0031,0.03,0.1,0.045,0.043,0.009,0.0296,0.0,0.0019,0.0108,0.001,0.004,2174.684,54.13095,1949.0,1646.0,1248.0
4817,23B166352,47.1,70.5,35.17,0.494100004434586,20SS50 650175,20SS50,20SS50,20SS50,T,T,0.213,0.441,0.0054,0.0026,0.034,0.085,0.036,0.042,0.012,0.035,0.002,0.0039,0.0105,0.001,0.005,2174.324,54.12985,1949.0,1646.0,1220.0
4818,23B166357,53.8,72.5,38.45,0.494199991226196,20SS50 650175,20SS50,20SS50,20SS50,T,T,0.213,0.441,0.0054,0.0026,0.034,0.085,0.036,0.042,0.012,0.035,0.002,0.0039,0.0105,0.001,0.005,2171.678,54.12992,1943.0,1646.0,1209.0
4819,23B166361,55.6,76.3,28.65,0.374099999666214,20SS50 650175,20SS50,20SS50,20SS50,T,T,0.211,0.433,0.0056,0.0025,0.036,0.102,0.043,0.038,0.009,0.0355,0.001,0.0039,0.008,0.001,0.004,2175.836,54.13091,1945.0,1646.0,1167.0
4820,23B166363,54.8,75.6,25.21,0.369100004434586,20SS50 650175,20SS50,20SS50,20SS50,T,T,0.211,0.433,0.0056,0.0025,0.036,0.102,0.043,0.038,0.009,0.0355,0.001,0.0039,0.008,0.001,0.004,2173.964,54.12957,1938.0,1646.0,1166.0
4821,23B166369,55.6,75.6,26.66,0.369100004434586,20SS50 650175,20SS50,20SS50,20SS50,T,T,0.202,0.415,0.0067,0.0025,0.032,0.085,0.034,0.039,0.012,0.0265,0.002,0.0025,0.0107,0.001,0.005,2178.932,54.12852,1947.0,1650.0,1167.0
4822,23B166372,54.5,75.2,26.97,0.306699991226196,20SS50 650175,20SS50,20SS50,20SS50,T,T,0.202,0.415,0.0067,0.0025,0.032,0.085,0.034,0.039,0.012,0.0265,0.002,0.0025,0.0107,0.001,0.005,2179.418,49.21259,1848.0,1639.0,1191.0
4823,23B166378,52.6,74.2,27.33,0.368999987840652,20SS50 650175,20SS50,20SS50,20SS50,T,T,0.206,0.436,0.0053,0.0034,0.015,0.098,0.04,0.033,0.01,0.0311,0.002,0.0011,0.0085,0.0,0.004,2187.194,54.12951,1950.0,1635.0,1164.0
4824,23B166382,46.5,73.4,28.27,0.306100010871887,20SS50 650175,20SS50,20SS50,20SS50,T,T,0.206,0.436,0.0053,0.0034,0.015,0.098,0.04,0.033,0.01,0.0311,0.002,0.0011,0.0085,0.0,0.004,2122.556,49.24529,1893.0,1644.0,1173.0
4826,23B166387,51.4,74.4,32.14,0.495000004768372,20SS50 650175,20SS50,20SS50,20SS50,T,T,0.212,0.449,0.0064,0.0042,0.03,0.076,0.032,0.035,0.012,0.0304,0.001,0.0034,0.0084,0.001,0.005,2132.924,54.15604,1922.0,1655.0,1221.0
4827,23B166394,54.7,79.5,24.53,0.185100004076958,20SS50 650175,20SS50,20SS50,20SS50,L,T,0.214,0.445,0.0075,0.0045,0.033,0.094,0.04,0.04,0.009,0.0299,0.002,0.0017,0.0089,0.001,0.004,2136.794,49.23109,1916.0,1644.0,1160.0
4828,23B166394,53.7,78.6,22.005,0.185100004076958,20SS50 650175,20SS50,20SS50,20SS50,T,T,0.214,0.445,0.0075,0.0045,0.033,0.094,0.04,0.04,0.009,0.0299,0.002,0.0017,0.0089,0.001,0.004,2136.794,49.23109,1916.0,1644.0,1160.0
4838,23B166413,56.9,77.9,28.36,0.250099986791611,20SS50 650175,20SS50,20SS50,20SS50,L,T,0.208,0.418,0.0065,0.0037,0.03,0.08,0.032,0.036,0.012,0.0299,0.002,0.0028,0.0102,0.001,0.005,2180.498,54.12843,1945.0,1653.0,1173.0
4839,23B166413,56.9,77.5,28.27,0.250099986791611,20SS50 650175,20SS50,20SS50,20SS50,T,T,0.208,0.418,0.0065,0.0037,0.03,0.08,0.032,0.036,0.012,0.0299,0.002,0.0028,0.0102,0.001,0.005,2180.498,54.12843,1945.0,1653.0,1173.0
5003,23B167127,55.1,71.8,25.29,0.25,20SS50 650175,20SS50,20SS55,20SS50,T,T,0.202,0.44,0.0053,0.0003,0.032,0.099,0.043,0.048,0.013,0.0316,0.001,0.0028,0.0091,0.001,0.004,2007.842,49.27466,1823.0,1653.0,1223.0
5004,23B167131,58.2,77.4,24.76,0.244000002741814,20SS50 650175,20SS50,20SS50,20SS50,T,T,0.202,0.44,0.0053,0.0003,0.032,0.099,0.043,0.048,0.013,0.0316,0.001,0.0028,0.0091,0.001,0.004,2104.376,49.24414,1869.0,1644.0,1167.0
5005,23B167136,58.25,78.65,22.59,0.239999994635582,20SS50 650175,20SS50,20SS50,20SS50,T,T,0.211,0.431,0.0051,0.0007,0.028,0.1,0.042,0.037,0.013,0.0329,0.001,0.0031,0.0086,0.001,0.004,2119.478,49.24098,1882.0,1646.0,1166.0
5006,23B167137,57.9,78.9,24.46,0.240099996328354,20SS50 650175,20SS50,20SS50,20SS50,T,T,0.211,0.431,0.0051,0.0007,0.028,0.1,0.042,0.037,0.013,0.0329,0.001,0.0031,0.0086,0.001,0.004,2119.496,49.23835,1877.0,1646.0,1166.0
5007,23B167145,59.3,79.6,23.77,0.240099996328354,20SS50 650175,20SS50,20SS50,20SS50,T,T,0.214,0.418,0.007,0.0015,0.038,0.108,0.041,0.045,0.013,0.0309,0.001,0.0022,0.0124,0.001,0.004,2124.662,49.23774,1882.0,1655.0,1166.0
5008,23B167149,59.3,77.9,25.13,0.186100006103516,20SS50 650175,20SS50,20SS50,20SS50,T,T,0.214,0.418,0.007,0.0015,0.038,0.108,0.041,0.045,0.013,0.0309,0.001,0.0022,0.0124,0.001,0.004,2057.702,49.26253,1846.0,1657.0,1167.0
5009,23B167154,57.1,79.0,23.43,0.186100006103516,20SS50 650175,20SS50,20SS50,20SS50,T,T,0.21,0.424,0.0073,0.0029,0.021,0.123,0.045,0.047,0.011,0.0264,0.0,0.0014,0.0096,0.001,0.004,2020.928,49.28247,1839.0,1650.0,1167.0
5010,23B167159,59.35,80.7,23.744999999999997,0.181600004434586,20SS50 650175,20SS50,20SS50,20SS50,T,T,0.21,0.424,0.0073,0.0029,0.021,0.123,0.045,0.047,0.011,0.0264,0.0,0.0014,0.0096,0.001,0.004,2129.45,49.23517,1891.0,1652.0,1171.0
5011,23B167164,59.0,78.7,24.51,0.181500002741814,20SS50 650175,20SS50,20SS50,20SS50,T,T,0.218,0.428,0.0063,0.0023,0.024,0.126,0.043,0.073,0.014,0.033,0.001,0.0031,0.0098,0.001,0.004,2138.324,49.22644,1882.0,1652.0,1171.0
5012,23B167169,58.75,79.85,22.525,0.178100004792213,20SS50 650175,20SS50,20SS50,20SS50,T,T,0.218,0.428,0.0063,0.0023,0.024,0.126,0.043,0.073,0.014,0.033,0.001,0.0031,0.0098,0.001,0.004,2144.768,49.22393,1884.0,1655.0,1167.0
5013,23B167173,56.1,78.1,27.24,0.178100004792213,20SS50 650175,20SS50,20SS50,20SS50,L,T,0.218,0.441,0.0057,0.0027,0.026,0.111,0.04,0.047,0.015,0.0328,0.001,0.0025,0.0088,0.001,0.004,2127.092,49.23341,1862.0,1655.0,1169.0
5014,23B167173,56.4,77.9,23.39,0.178100004792213,20SS50 650175,20SS50,20SS50,20SS50,T,T,0.218,0.441,0.0057,0.0027,0.026,0.111,0.04,0.047,0.015,0.0328,0.001,0.0025,0.0088,0.001,0.004,2127.092,49.23341,1862.0,1655.0,1169.0
5015,23B167177,57.5,78.8,25.36,0.178000003099442,20SS50 650175,20SS50,20SS50,20SS50,L,T,0.218,0.441,0.0057,0.0027,0.026,0.111,0.04,0.047,0.015,0.0328,0.001,0.0025,0.0088,0.001,0.004,2103.566,34.48747,1877.0,1653.0,1169.0
5016,23B167177,59.9,79.4,23.31,0.178000003099442,20SS50 650175,20SS50,20SS50,20SS50,T,T,0.218,0.441,0.0057,0.0027,0.026,0.111,0.04,0.047,0.015,0.0328,0.001,0.0025,0.0088,0.001,0.004,2103.566,34.48747,1877.0,1653.0,1169.0
5020,23B167189,46.6,69.0,38.47,0.623499989509583,20SS50 650175,20SS50,20SS50,20SS50,T,H,0.229,0.414,0.0091,0.001,0.031,0.114,0.042,0.06,0.013,0.0261,0.002,0.0027,0.0083,0.001,0.004,2137.802,54.14847,1828.0,1688.0,1279.0
5021,23B167189,36.43333333333333,59.43333333333334,40.24666666666666,0.623499989509583,20SS50 650175,20SS50,20SS50,20SS50,T,M,0.229,0.414,0.0091,0.001,0.031,0.114,0.042,0.06,0.013,0.0261,0.002,0.0026999999999999997,0.0083,0.001,0.004,2137.802,54.14847,1828.0,1688.0,1279.0
5022,23B167189,46.349999999999994,65.95,37.724999999999994,0.623499989509583,20SS50 650175,20SS50,20SS50,20SS50,T,T,0.229,0.414,0.0091,0.001,0.031,0.114,0.042,0.06,0.013,0.0261,0.002,0.0027,0.0083,0.001,0.004,2137.802,54.14847,1828.0,1688.0,1279.0
5023,23B167190,54.0,76.0,37.66,0.501999974250793,20SS50 650175,20SS50,20SS50,20SS50,T,T,0.229,0.414,0.0091,0.001,0.031,0.114,0.042,0.06,0.013,0.0261,0.002,0.0027,0.0083,0.001,0.004,2146.118,59.07096,1832.0,1626.0,1212.0
5024,23B167196,57.5,73.9,32.75,0.4932000041008,20SS50 650175,20SS50,20SS50,20SS50,T,T,0.229,0.414,0.0091,0.001,0.031,0.114,0.042,0.06,0.013,0.0261,0.002,0.0027,0.0083,0.001,0.004,2026.652,39.43055,1824.0,1617.0,1182.0
5025,23B167198,55.3,74.2,32.42,0.493099987506866,20SS50 650175,20SS50,20SS50,20SS50,T,T,0.195,0.438,0.0067,0.0024,0.027,0.115,0.042,0.041,0.012,0.0327,0.002,0.0015,0.0091,0.001,0.004,2098.616,34.5013,1871.0,1610.0,1167.0
5026,23B167207,56.5,78.65,26.369999999999997,0.370099991559982,20SS50 650175,20SS50,20SS50,20SS50,T,T,0.21,0.44,0.0063,0.0032,0.017,0.12,0.041,0.052,0.014,0.0277,0.002,0.0025,0.0087,0.0,0.004,2152.544,54.1451,1913.0,1652.0,1146.0
5027,23B167216,56.0,77.0,27.95,0.369100004434586,20SS50 650175,20SS50,20SS50,20SS50,T,T,0.201,0.436,0.0095,0.0021,0.025,0.102,0.038,0.049,0.01,0.0326,0.001,0.0013,0.0101,0.001,0.004,2150.366,54.14329,1913.0,1653.0,1166.0
5028,23B167222,61.3,75.9,30.27,0.369100004434586,20SS50 650175,20SS50,20SS50,20SS50,T,T,0.201,0.436,0.0095,0.0021,0.025,0.102,0.038,0.049,0.01,0.0326,0.001,0.0013,0.0101,0.001,0.004,2150.33,54.14329,1905.0,1639.0,1164.0
5029,23B167225,54.7,75.8,28.34,0.369100004434586,20SS50 650175,20SS50,20SS50,20SS50,T,T,0.206,0.416,0.0093,0.0019,0.028,0.109,0.037,0.065,0.013,0.0331,0.002,0.0027,0.0089,0.001,0.004,2148.152,54.14259,1889.0,1655.0,1166.0
5030,23B167230,56.9,77.1,28.36,0.368999987840652,20SS50 650175,20SS50,20SS50,20SS50,T,T,0.206,0.416,0.0093,0.0019,0.028,0.109,0.037,0.065,0.013,0.0331,0.002,0.0027,0.0089,0.001,0.004,2151.572,54.1423,1904.0,1639.0,1164.0
5031,23B167234,54.0,75.1,27.73,0.369100004434586,20SS50 650175,20SS50,20SS50,20SS50,T,T,0.203,0.411,0.0053,0.0017,0.022,0.103,0.041,0.043,0.011,0.0318,0.001,0.0014,0.0101,0.001,0.004,2148.764,54.14493,1907.0,1655.0,1167.0
5032,23B167240,54.4,76.8,27.22,0.369100004434586,20SS50 650175,20SS50,20SS50,20SS50,T,T,0.203,0.411,0.0053,0.0017,0.022,0.103,0.041,0.043,0.011,0.0318,0.001,0.0014,0.0101,0.001,0.004,2145.83,54.14504,1895.0,1652.0,1167.0
5033,23B167242,54.2,75.1,28.67,0.369100004434586,20SS50 650175,20SS50,20SS50,20SS50,T,T,0.2,0.44,0.0078,0.0022,0.016,0.114,0.04,0.055,0.012,0.023,0.001,0.0027,0.0081,0.0,0.004,2145.632,54.14491,1907.0,1648.0,1167.0
5034,23B167243,53.4,74.4,27.03,0.369100004434586,20SS50 650175,20SS50,20SS50,20SS50,T,T,0.2,0.44,0.0078,0.0022,0.016,0.114,0.04,0.055,0.012,0.023,0.001,0.0027,0.0081,0.0,0.004,2146.424,54.14518,1909.0,1653.0,1167.0
5035,23B167252,55.5,77.4,27.69,0.369100004434586,20SS50 650175,20SS50,20SS50,20SS50,T,T,0.209,0.435,0.0061,0.0024,0.028,0.124,0.05,0.048,0.011,0.0331,0.001,0.0012,0.0092,0.001,0.003,2148.8,54.14234,1898.0,1653.0,1167.0
5036,23B167257,55.4,76.9,27.73,0.36710000038147,20SS50 650175,20SS50,20SS50,20SS50,T,T,0.209,0.435,0.0061,0.0024,0.028,0.124,0.05,0.048,0.011,0.0331,0.001,0.0012,0.0092,0.001,0.003,2148.98,54.14251,1905.0,1646.0,1164.0
5037,23B167260,53.4,74.9,24.68,0.306600004434586,20SS50 650175,20SS50,20SS50,20SS50,T,T,0.209,0.435,0.0061,0.0024,0.028,0.124,0.05,0.048,0.011,0.0331,0.001,0.0012,0.0092,0.001,0.003,2131.142,49.23239,1891.0,1641.0,1189.0
5038,23B167262,56.3,77.9,25.67,0.306600004434586,20SS50 650175,20SS50,20SS50,20SS50,T,T,0.205,0.423,0.0081,0.0034,0.02,0.11,0.04,0.054,0.015,0.0234,0.001,0.0025,0.0081,0.0,0.004,2145.902,49.22826,1893.0,1653.0,1169.0
5039,23B167268,58.8,80.0,24.79,0.306600004434586,20SS50 650175,20SS50,20SS50,20SS50,T,T,0.205,0.423,0.0081,0.0034,0.02,0.11,0.04,0.054,0.015,0.0234,0.001,0.0025,0.0081,0.0,0.004,2146.874,49.22736,1882.0,1653.0,1169.0
5040,23B167271,60.0,80.0,23.2,0.306600004434586,20SS50 650175,20SS50,20SS50,20SS50,T,T,0.219,0.429,0.005,0.0026,0.03,0.125,0.047,0.047,0.011,0.033,0.002,0.0013,0.0092,0.001,0.004,2148.998,49.22318,1893.0,1655.0,1166.0
5041,23B167276,55.4,75.5,27.48,0.306499987840652,20SS50 650175,20SS50,20SS50,20SS50,T,T,0.219,0.429,0.005,0.0026,0.03,0.125,0.047,0.047,0.011,0.033,0.002,0.0013,0.0092,0.001,0.004,2146.046,49.22321,1864.0,1661.0,1218.0
5042,23B167279,57.5,77.6,26.34,0.25,20SS50 650175,20SS50,20SS50,20SS50,T,T,0.206,0.43,0.0086,0.002,0.031,0.117,0.042,0.055,0.015,0.0322,0.002,0.0023,0.0075,0.001,0.004,2136.812,49.23186,1886.0,1655.0,1169.0
5043,23B167286,59.3,79.8,23.545,0.243000000715256,20SS50 650175,20SS50,20SS50,20SS50,T,T,0.206,0.43,0.0086,0.002,0.031,0.117,0.042,0.055,0.015,0.0322,0.002,0.0023,0.0075,0.001,0.004,2145.074,49.22682,1880.0,1652.0,1191.0
5044,23B167288,56.4,78.5,27.56,0.243100002408028,20SS50 650175,20SS50,20SS50,20SS50,L,T,0.205,0.446,0.0051,0.0016,0.033,0.128,0.047,0.043,0.011,0.0326,0.001,0.0012,0.0088,0.001,0.004,2150.276,49.22136,1893.0,1653.0,1167.0
5045,23B167288,57.6,77.8,23.38,0.243100002408028,20SS50 650175,20SS50,20SS50,20SS50,T,T,0.205,0.446,0.0051,0.0016,0.033,0.128,0.047,0.043,0.011,0.0326,0.001,0.0012,0.0088,0.001,0.004,2150.276,49.22136,1893.0,1653.0,1167.0
5046,23B167289,57.3,78.1,27.34,0.243100002408028,20SS50 650175,20SS50,20SS50,20SS50,L,T,0.205,0.446,0.0051,0.0016,0.033,0.128,0.047,0.043,0.011,0.0326,0.001,0.0012,0.0088,0.001,0.004,2146.694,49.22225,1891.0,1653.0,1169.0
5047,23B167289,57.9,77.6,23.57,0.243100002408028,20SS50 650175,20SS50,20SS50,20SS50,T,T,0.205,0.446,0.0051,0.0016,0.033,0.128,0.047,0.043,0.011,0.0326,0.001,0.0012,0.0088,0.001,0.004,2146.694,49.22225,1891.0,1653.0,1169.0
5052,23B167301,55.9,76.9,25.6,0.185100004076958,20SS50 650175,20SS50,20SS50,20SS50,L,T,0.206,0.428,0.0066,0.001,0.035,0.11,0.039,0.049,0.014,0.0248,0.002,0.0018,0.0085,0.001,0.004,2145.038,49.22702,1884.0,1653.0,1173.0
5053,23B167301,57.6,76.6,27.5,0.185100004076958,20SS50 650175,20SS50,20SS50,20SS50,T,T,0.206,0.428,0.0066,0.001,0.035,0.11,0.039,0.049,0.014,0.0248,0.002,0.0018,0.0085,0.001,0.004,2145.038,49.22702,1884.0,1653.0,1173.0
5054,23B167305,57.9,77.2,24.61,0.183100000023842,20SS50 650175,20SS50,20SS50,20SS50,T,T,0.214,0.423,0.0082,0.0024,0.03,0.114,0.039,0.052,0.022,0.0348,0.002,0.003,0.0091,0.001,0.004,2147.918,49.22568,1886.0,1655.0,1171.0
5055,23B167311,58.4,78.3,23.13,0.181600004434586,20SS50 650175,20SS50,20SS50,20SS50,T,T,0.214,0.423,0.0082,0.0024,0.03,0.114,0.039,0.052,0.022,0.0348,0.002,0.003,0.0091,0.001,0.004,2146.388,49.22688,1889.0,1652.0,1171.0
5056,23B167314,56.7,77.5,25.71,0.181600004434586,20SS50 650175,20SS50,20SS50,20SS50,T,T,0.212,0.435,0.007,0.0025,0.038,0.113,0.039,0.054,0.019,0.036,0.001,0.0025,0.0105,0.001,0.003,2146.1,49.22723,1877.0,1650.0,1171.0
5057,23B167322,56.6,75.7,24.51,0.180099993944168,20SS50 650175,20SS50,20SS50,20SS50,T,T,0.199,0.434,0.0049,0.0027,0.028,0.116,0.042,0.042,0.015,0.03,0.002,0.0023,0.0097,0.001,0.004,2147.306,49.22718,1877.0,1655.0,1171.0
5058,23B167328,53.900000000000006,77.25,23.29,0.180000007152557,20SS50 650175,20SS50,20SS50,20SS50,T,T,0.199,0.434,0.0049,0.0027,0.028,0.116,0.042,0.042,0.015,0.03,0.002,0.0023,0.0097,0.001,0.004,2145.434,49.22851,1877.0,1652.0,1171.0
5059,23B167331,52.6,75.7,24.74,0.178100004792213,20SS50 650175,20SS50,20SS50,20SS50,T,T,0.2,0.456,0.0064,0.0024,0.028,0.123,0.042,0.048,0.011,0.0358,0.002,0.0022,0.0073,0.001,0.003,2147.54,49.22733,1884.0,1655.0,1175.0
5060,23B167337,52.9,75.1,26.8,0.178100004792213,20SS50 650175,20SS50,20SS50,20SS50,T,T,0.2,0.456,0.0064,0.0024,0.028,0.123,0.042,0.048,0.011,0.0358,0.002,0.0022,0.0073,0.001,0.003,2136.488,49.22823,1878.0,1655.0,1167.0
5061,23B167340,51.5,76.4,28.42,0.178100004792213,20SS50 650175,20SS50,20SS50,20SS50,L,T,0.196,0.436,0.0062,0.005,0.023,0.101,0.042,0.043,0.017,0.0318,0.001,0.0026,0.0092,0.001,0.004,2149.304,49.22678,1887.0,1655.0,1173.0
5062,23B167340,53.1,76.0,25.57,0.178100004792213,20SS50 650175,20SS50,20SS50,20SS50,T,T,0.196,0.436,0.0062,0.005,0.023,0.101,0.042,0.043,0.017,0.0318,0.001,0.0026,0.0092,0.001,0.004,2149.304,49.22678,1887.0,1655.0,1173.0
5081,23B167387,53.2,72.9,28.98,0.316599994897842,20SS50 650175,20SS50,20SS50,20SS50,T,T,0.205,0.444,0.008,0.0039,0.031,0.112,0.042,0.051,0.011,0.0414,0.001,0.0018,0.0093,0.001,0.004,2122.484,54.14905,1920.0,1680.0,1196.0
5211,23B168087,51.6,73.5,36.45,0.50220000743866,20SS50 650175,20SS50,20SS50,20SS50,T,T,0.206,0.446,0.005,0.0026,0.032,0.114,0.039,0.046,0.014,0.0308,0.001,0.0026,0.0094,0.001,0.004,2011.676,54.21316,1805.0,1650.0,1185.0
5212,23B168088,59.4,78.2,32.64,0.494300007820129,20SS50 650175,20SS50,20SS50,20SS50,T,T,0.202,0.435,0.0061,0.0022,0.023,0.118,0.04,0.066,0.014,0.0283,0.001,0.0026,0.0091,0.001,0.004,2037.182,54.20848,1824.0,1635.0,1166.0
5213,23B168089,54.4,76.0,34.03,0.495200008153915,20SS50 650175,20SS50,20SS50,20SS50,T,T,0.202,0.435,0.0061,0.0022,0.023,0.118,0.04,0.066,0.014,0.0283,0.001,0.0026,0.0091,0.001,0.004,2037.974,54.20746,1837.0,1639.0,1171.0
5214,23B168091,55.4,74.6,35.31,0.494199991226196,20SS50 650175,20SS50,20SS50,20SS50,T,T,0.202,0.435,0.0061,0.0022,0.023,0.118,0.04,0.066,0.014,0.0283,0.001,0.0026,0.0091,0.001,0.004,2036.966,54.20837,1839.0,1648.0,1185.0
5215,23B168094,50.4,74.0,35.72,0.494100004434586,20SS50 650175,20SS50,20SS50,20SS50,T,T,0.202,0.435,0.0061,0.0022,0.023,0.118,0.04,0.066,0.014,0.0283,0.001,0.0026,0.0091,0.001,0.004,2034.194,54.20576,1835.0,1648.0,1187.0
5216,23B168096,55.6,77.1,33.4,0.494199991226196,20SS50 650175,20SS50,20SS50,20SS50,T,T,0.199,0.436,0.0064,0.0032,0.039,0.111,0.042,0.05,0.01,0.0367,0.001,0.0018,0.0084,0.001,0.004,2054.336,54.19865,1844.0,1646.0,1173.0
5217,23B168097,56.7,74.5,33.46,0.494100004434586,20SS50 650175,20SS50,20SS50,20SS50,T,T,0.199,0.436,0.0064,0.0032,0.039,0.111,0.042,0.05,0.01,0.0367,0.001,0.0018,0.0084,0.001,0.004,2039.828,54.20402,1828.0,1646.0,1185.0
5218,23B168098,58.0,75.9,35.17,0.494100004434586,20SS50 650175,20SS50,20SS50,20SS50,T,T,0.199,0.436,0.0064,0.0032,0.039,0.111,0.042,0.05,0.01,0.0367,0.001,0.0018,0.0084,0.001,0.004,2034.932,54.20047,1830.0,1644.0,1182.0
5219,23B168103,52.3,75.2,33.17,0.494100004434586,20SS50 650175,20SS50,20SS50,20SS50,T,T,0.199,0.436,0.0064,0.0032,0.039,0.111,0.042,0.05,0.01,0.0367,0.001,0.0018,0.0084,0.001,0.004,2023.43,54.21216,1830.0,1646.0,1185.0
5220,23B168104,59.1,78.9,32.16,0.494100004434586,20SS50 650175,20SS50,20SS50,20SS50,T,T,0.199,0.436,0.0064,0.0032,0.039,0.111,0.042,0.05,0.01,0.0367,0.001,0.0018,0.0084,0.001,0.004,2027.552,54.20564,1828.0,1646.0,1185.0
5226,23B168119,57.5,75.0,36.01,0.629100024700165,20SS50 650175,20SS50,20SS50,20SS50,T,T,0.209,0.453,0.0074,0.0009,0.028,0.104,0.038,0.044,0.013,0.0301,0.0,0.0031,0.0079,0.001,0.004,2081.768,49.2517,1884.0,1641.0,1173.0
5227,23B168126,58.4,79.9,28.9,0.494199991226196,20SS50 650175,20SS50,20SS50,20SS50,T,T,0.207,0.441,0.0067,0.002,0.024,0.122,0.041,0.04,0.01,0.0324,0.001,0.0015,0.012,0.001,0.004,2082.164,49.25704,1893.0,1632.0,1164.0
5228,23B168127,56.6,77.8,31.19,0.494199991226196,20SS50 650175,20SS50,20SS50,20SS50,T,T,0.207,0.441,0.0067,0.002,0.024,0.122,0.041,0.04,0.01,0.0324,0.001,0.0015,0.012,0.001,0.004,2070.788,49.25925,1880.0,1650.0,1180.0
5229,23B168132,53.8,77.4,33.17,0.494199991226196,20SS50 650175,20SS50,20SS50,20SS50,T,T,0.205,0.431,0.0061,0.0019,0.018,0.105,0.038,0.036,0.013,0.0291,0.0,0.0025,0.0109,0.0,0.004,2085.8,49.25939,1886.0,1641.0,1167.0
5230,23B168133,39.3,58.5,32.0,0.494199991226196,20SS50 650175,20SS50,20SS50,20SS50,L,H,0.205,0.431,0.0061,0.0019,0.018,0.105,0.038,0.036,0.013,0.0291,0.0,0.0025,0.0109,0.0,0.004,2083.244,49.26487,1884.0,1639.0,1169.0
5231,23B168135,55.1,77.5,28.75,0.369199991226196,20SS50 650175,20SS50,20SS50,20SS50,T,T,0.205,0.431,0.0061,0.0019,0.018,0.105,0.038,0.036,0.013,0.0291,0.0,0.0025,0.0109,0.0,0.004,2064.974,49.27444,1873.0,1650.0,1167.0
5232,23B168139,58.85,82.45,29.205,0.369100004434586,20SS50 650175,20SS50,20SS50,20SS55,T,T,0.205,0.431,0.0061,0.0019,0.018,0.105,0.038,0.036,0.013,0.0291,0.0,0.0025,0.0109,0.0,0.004,2068.61,49.26701,1886.0,1644.0,1176.0
5282,23B168245,50.5,72.2,38.87,0.50220000743866,20SS50 650175,20SS50,20SS55,20SS50,T,T,0.208,0.455,0.0069,0.0037,0.022,0.129,0.051,0.042,0.013,0.0325,0.002,0.0025,0.0096,0.001,0.004,2084.99,54.16606,1850.0,1648.0,1198.0
5283,23B168251,52.5,74.0,38.48,0.495200008153915,20SS50 650175,20SS50,20SS50,20SS50,T,T,0.208,0.455,0.0069,0.0037,0.022,0.129,0.051,0.042,0.013,0.0325,0.002,0.0025,0.0096,0.001,0.004,2071.274,54.18094,1837.0,1644.0,1166.0
5390,23B168696,54.5,78.0,25.84,0.369300007820129,20SS50 650175,20SS50,20SS50,20SS50,T,T,0.208,0.416,0.0057,0.0004,0.018,0.119,0.043,0.047,0.013,0.023,0.0,0.0028,0.0105,0.0,0.004,2017.04,54.20487,1832.0,1668.0,1193.0
5391,23B168698,55.4,77.5,25.97,0.369199991226196,20SS50 650175,20SS50,20SS50,20SS50,T,T,0.208,0.416,0.0057,0.0004,0.018,0.119,0.043,0.047,0.013,0.023,0.0,0.0028,0.0105,0.0,0.004,2047.262,54.19375,1850.0,1635.0,1171.0
5392,23B168702,52.9,75.7,28.01,0.369100004434586,20SS50 650175,20SS50,20SS50,20SS50,T,T,0.208,0.416,0.0057,0.0004,0.018,0.119,0.043,0.047,0.013,0.023,0.0,0.0028,0.0105,0.0,0.004,2051.888,54.20215,1855.0,1652.0,1187.0
5393,23B168704,52.9,74.1,29.21,0.369100004434586,20SS50 650175,20SS50,20SS50,20SS50,T,T,0.202,0.413,0.0052,0.0006,0.018,0.1,0.035,0.042,0.009,0.0296,0.002,0.0014,0.0085,0.0,0.004,2065.532,54.1972,1853.0,1653.0,1184.0
5394,23B168711,54.7,77.1,32.72,0.369100004434586,20SS50 650175,20SS50,20SS50,20SS50,T,T,0.202,0.413,0.0052,0.0006,0.018,0.1,0.035,0.042,0.009,0.0296,0.002,0.0014,0.0085,0.0,0.004,2037.65,54.20817,1866.0,1632.0,1169.0
5395,23B168713,54.9,74.8,27.98,0.369100004434586,20SS50 650175,20SS50,20SS50,20SS50,T,T,0.213,0.442,0.0056,0.001,0.043,0.097,0.037,0.034,0.012,0.0327,0.0,0.0029,0.0099,0.001,0.004,2052.59,54.20512,1868.0,1657.0,1187.0
5396,23B168716,55.7,75.3,29.96,0.369100004434586,20SS50 650175,20SS50,20SS50,20SS50,T,T,0.213,0.442,0.0056,0.001,0.043,0.097,0.037,0.034,0.012,0.0327,0.0,0.0029,0.0099,0.001,0.004,2055.038,54.20068,1860.0,1653.0,1182.0
5397,23B168722,55.4,77.3,26.98,0.369100004434586,20SS50 650175,20SS50,20SS50,20SS50,T,T,0.211,0.445,0.0077,0.0006,0.021,0.116,0.039,0.062,0.011,0.0368,0.0,0.002,0.0092,0.001,0.004,2083.964,54.18628,1851.0,1655.0,1176.0
5398,23B168726,56.1,77.7,26.65,0.368099987506866,20SS50 650175,20SS50,20SS50,20SS50,T,T,0.211,0.445,0.0077,0.0006,0.021,0.116,0.039,0.062,0.011,0.0368,0.0,0.002,0.0092,0.001,0.004,2082.038,54.18574,1889.0,1653.0,1178.0
5782,23B170003,51.0,74.5,39.67,0.7432000041008,20SS50 650175,20SS50,20SS50,20SS50,T,T,0.207,0.479,0.0065,0.0005,0.023,0.106,0.04,0.062,0.015,0.0324,0.001,0.0013,0.0095,0.001,0.005,2122.142,54.16301,1857.0,1670.0,1158.0
5783,23B170007,52.4,72.8,37.79,0.625100016593933,20SS50 650175,20SS50,20SS50,20SS50,T,T,0.207,0.479,0.0065,0.0005,0.023,0.106,0.04,0.062,0.015,0.0324,0.001,0.0013,0.0095,0.001,0.005,2077.106,54.17056,1855.0,1628.0,1167.0
5787,23B170024,54.3,74.1,37.61,0.495299994945526,20SS50 650175,20SS50,[],[],T,T,0.206,0.497,0.0058,0.0002,0.036,0.098,0.042,0.062,0.014,0.0308,0.0,0.003,0.0104,0.001,0.005,1941.89,54.23839,1792.0,1635.0,1164.0
5788,23B170030,53.5,73.5,35.53,0.494100004434586,20SS50 650175,20SS50,[],[],T,T,0.206,0.497,0.0058,0.0002,0.036,0.098,0.042,0.062,0.014,0.0308,0.0,0.003,0.0104,0.001,0.005,2030.0,54.20667,1837.0,1643.0,1167.0
5789,23B170034,53.8,73.5,36.36,0.494199991226196,20SS50 650175,20SS50,[],[],L,T,0.202,0.481,0.0065,0.0,0.026,0.091,0.037,0.059,0.012,0.0301,0.0,0.0014,0.0094,0.001,0.005,2022.008,54.20325,1832.0,1626.0,1166.0
5790,23B170034,53.0,73.2,36.9,0.494199991226196,20SS50 650175,20SS50,[],[],T,T,0.202,0.481,0.0065,0.0,0.026,0.091,0.037,0.059,0.012,0.0301,0.0,0.0014,0.0094,0.001,0.005,2022.008,54.20325,1832.0,1626.0,1166.0
5791,23B170038,49.8,70.9,36.9,0.494199991226196,20SS50 650175,20SS50,[],[],T,T,0.202,0.481,0.0065,0.0,0.026,0.091,0.037,0.059,0.012,0.0301,0.0,0.0014,0.0094,0.001,0.005,2015.276,54.22735,1826.0,1661.0,1182.0
5792,23B170041,50.6,71.0,34.02,0.489199995994568,20SS50 650175,20SS50,[],[],T,T,0.211,0.445,0.0049,0.0001,0.03,0.104,0.04,0.058,0.014,0.0262,0.0,0.0024,0.01,0.001,0.005,2019.02,54.21851,1830.0,1632.0,1169.0
5793,23B170046,49.9,73.9,29.36,0.370099991559982,20SS50 650175,20SS50,[],[],T,T,0.211,0.445,0.0049,0.0001,0.03,0.104,0.04,0.058,0.014,0.0262,0.0,0.0024,0.01,0.001,0.005,2034.176,54.21159,1839.0,1644.0,1176.0
5794,23B170049,54.6,76.2,29.58,0.370099991559982,20SS50 650175,20SS50,[],[],T,T,0.203,0.435,0.0048,0.0,0.039,0.1,0.04,0.04,0.013,0.0328,0.001,0.0016,0.0094,0.001,0.005,2047.478,54.2045,1839.0,1643.0,1167.0
5795,23B170055,48.7,72.1,30.8,0.369100004434586,20SS50 650175,20SS50,[],[],T,T,0.203,0.435,0.0048,0.0,0.039,0.1,0.04,0.04,0.013,0.0328,0.001,0.0016,0.0094,0.001,0.005,2033.384,54.20747,1837.0,1644.0,1166.0
5796,23B170061,56.9,75.2,34.37,0.502099990844727,20SS50 650175,20SS50,[],[],L,T,0.202,0.426,0.0044,0.0006,0.037,0.102,0.04,0.031,0.013,0.0313,0.001,0.0014,0.0079,0.001,0.005,2026.094,54.21666,1839.0,1644.0,1162.0
5797,23B170061,56.9,75.2,34.37,0.502099990844727,20SS50 650175,20SS50,[],[],T,T,0.202,0.426,0.0044,0.0006,0.037,0.102,0.04,0.031,0.013,0.0313,0.001,0.0014,0.0079,0.001,0.005,2026.094,54.21666,1839.0,1644.0,1162.0
5798,23B170063,54.8,77.8,27.57,0.306600004434586,20SS50 650175,20SS50,[],[],T,T,0.202,0.426,0.0044,0.0006,0.037,0.102,0.04,0.031,0.013,0.0313,0.001,0.0014,0.0079,0.001,0.005,2044.094,49.28373,1839.0,1650.0,1180.0
5799,23B170066,58.4,80.0,25.0,0.245100006461143,20SS50 650175,20SS50,[],[],T,T,0.204,0.432,0.0057,0.0028,0.021,0.099,0.04,0.033,0.012,0.0351,0.0,0.0013,0.0103,0.001,0.004,2032.16,49.28981,1826.0,1646.0,1175.0
5800,23B170074,51.9,78.7,25.67,0.244000002741814,20SS50 650175,20SS50,[],[],L,T,0.204,0.434,0.0045,0.0019,0.029,0.098,0.041,0.042,0.013,0.0338,0.0,0.0032,0.01,0.001,0.004,2068.754,49.27614,1835.0,1657.0,1173.0
5801,23B170074,57.0,78.73333333333333,25.573333333333334,0.244000002741814,20SS50 650175,20SS50,[],[],T,T,0.204,0.434,0.0045,0.0019,0.029,0.09800000000000002,0.041,0.042,0.013,0.0338,0.0,0.0032,0.01,0.001,0.004,2068.754,49.27614,1835.0,1657.0,1173.0
5802,23B170078,59.1,78.4,24.44,0.244000002741814,20SS50 650175,20SS50,[],[],T,T,0.204,0.434,0.0045,0.0019,0.029,0.098,0.041,0.042,0.013,0.0338,0.0,0.0032,0.01,0.001,0.004,2096.978,49.26248,1853.0,1653.0,1180.0
5803,23B170083,60.150000000000006,78.8,22.674999999999997,0.244000002741814,20SS50 650175,20SS50,[],[],T,T,0.214,0.43,0.0049,0.0005,0.038,0.097,0.04,0.033,0.011,0.0353,0.001,0.0011,0.0105,0.002,0.005,2125.76,49.23878,1850.0,1644.0,1169.0
5804,23B170088,59.2,80.0,23.105,0.244100004434586,20SS50 650175,20SS50,[],[],T,T,0.214,0.43,0.0049,0.0005,0.038,0.097,0.04,0.033,0.011,0.0353,0.001,0.0011,0.0105,0.002,0.005,2085.206,49.25948,1842.0,1652.0,1176.0
5805,23B170091,58.9,79.7,23.17,0.244100004434586,20SS50 650175,20SS50,[],[],T,T,0.204,0.45,0.0051,0.0029,0.028,0.098,0.039,0.044,0.012,0.0301,0.0,0.0028,0.0087,0.001,0.005,2081.858,49.26167,1851.0,1670.0,1171.0
5806,23B170096,58.9,79.2,25.93,0.244100004434586,20SS50 650175,20SS50,[],[],T,T,0.204,0.45,0.0051,0.0029,0.028,0.098,0.039,0.044,0.012,0.0301,0.0,0.0028,0.0087,0.001,0.005,2126.894,49.2429,1850.0,1655.0,1162.0
5807,23B170099,57.3,79.6,25.08,0.244100004434586,20SS50 650175,20SS50,[],[],T,T,0.204,0.438,0.0048,0.0014,0.027,0.091,0.037,0.036,0.01,0.0352,0.0,0.0016,0.008,0.001,0.004,2119.874,49.24247,1853.0,1648.0,1169.0
5808,23B170105,56.0,79.9,23.14,0.244100004434586,20SS50 650175,20SS50,[],[],T,T,0.204,0.438,0.0048,0.0014,0.027,0.091,0.037,0.036,0.01,0.0352,0.0,0.0016,0.008,0.001,0.004,2113.466,49.24778,1853.0,1650.0,1167.0
5809,23B170108,55.7,78.1,23.54,0.244100004434586,20SS50 650175,20SS50,[],[],T,T,0.21,0.428,0.0046,0.0043,0.018,0.09,0.037,0.035,0.011,0.0273,0.0,0.0031,0.0094,0.001,0.004,2137.424,49.23662,1855.0,1648.0,1171.0
5810,23B170114,53.5,77.8,23.07,0.185900002717972,20SS50 650175,20SS50,[],[],T,T,0.21,0.428,0.0046,0.0043,0.018,0.09,0.037,0.035,0.011,0.0273,0.0,0.0031,0.0094,0.001,0.004,2121.728,44.33278,1855.0,1657.0,1166.0
5811,23B170117,52.2,76.9,26.3,0.18299999833107,20SS50 650175,20SS50,[],[],L,T,0.211,0.421,0.005,0.0045,0.024,0.094,0.038,0.034,0.01,0.0329,0.002,0.001,0.0086,0.001,0.005,2110.028,44.33073,1846.0,1652.0,1137.0
5812,23B170117,55.8,76.6,25.72,0.18299999833107,20SS50 650175,20SS50,[],[],T,T,0.211,0.421,0.005,0.0045,0.024,0.094,0.038,0.034,0.01,0.0329,0.002,0.001,0.0086,0.001,0.005,2110.028,44.33073,1846.0,1652.0,1137.0
5813,23B170122,56.2,78.3,25.71,0.244000002741814,20SS50 650175,20SS50,[],[],L,T,0.211,0.421,0.005,0.0045,0.024,0.094,0.038,0.034,0.01,0.0329,0.002,0.001,0.0086,0.001,0.005,2088.59,49.26116,1851.0,1652.0,1180.0
5814,23B170122,55.7,77.4,24.4,0.244000002741814,20SS50 650175,20SS50,[],[],T,T,0.211,0.421,0.005,0.0045,0.024,0.094,0.038,0.034,0.01,0.0329,0.002,0.001,0.0086,0.001,0.005,2088.59,49.26116,1851.0,1652.0,1180.0
5819,23B170127,52.5,75.9,25.26,0.181999996304512,20SS50 650175,20SS50,[],[],L,T,0.202,0.433,0.0043,0.0037,0.022,0.086,0.037,0.032,0.01,0.0318,0.0,0.0029,0.0066,0.001,0.005,2141.15,44.31997,1846.0,1648.0,1171.0
5820,23B170127,54.3,77.2,29.42,0.181999996304512,20SS50 650175,20SS50,[],[],T,T,0.202,0.433,0.0043,0.0037,0.022,0.086,0.037,0.032,0.01,0.0318,0.0,0.0029,0.0066,0.001,0.005,2141.15,44.31997,1846.0,1648.0,1171.0
5821,23B170131,54.0,78.6,25.63,0.182099997997284,20SS50 650175,20SS50,[],[],L,T,0.202,0.433,0.0043,0.0037,0.022,0.086,0.037,0.032,0.01,0.0318,0.0,0.0029,0.0066,0.001,0.005,2121.638,44.32552,1832.0,1655.0,1173.0
5822,23B170131,54.5,78.2,26.24,0.182099997997284,20SS50 650175,20SS50,[],[],T,T,0.202,0.433,0.0043,0.0037,0.022,0.086,0.037,0.032,0.01,0.0318,0.0,0.0029,0.0066,0.001,0.005,2121.638,44.32552,1832.0,1655.0,1173.0
5823,23B170134,52.9,78.8,26.2,0.181500002741814,20SS50 650175,20SS50,[],[],L,T,0.217,0.468,0.0044,0.0029,0.018,0.087,0.037,0.037,0.01,0.0237,0.001,0.002,0.0101,0.001,0.005,2116.58,44.33258,1855.0,1648.0,1169.0
5824,23B170134,53.0,76.9,25.81,0.181500002741814,20SS50 650175,20SS50,[],[],T,T,0.217,0.468,0.0044,0.0029,0.018,0.087,0.037,0.037,0.01,0.0237,0.001,0.002,0.0101,0.001,0.005,2116.58,44.33258,1855.0,1648.0,1169.0
5829,23B170144,51.6,74.4,27.32,0.181500002741814,20SS50 650175,20SS50,[],[],L,T,0.219,0.428,0.0043,0.0015,0.031,0.085,0.036,0.032,0.01,0.0258,0.0,0.0027,0.0114,0.001,0.005,2125.292,44.32821,1846.0,1653.0,1173.0
5830,23B170144,51.8,74.1,26.795,0.181500002741814,20SS50 650175,20SS50,[],[],T,T,0.219,0.428,0.0043,0.0015,0.031,0.085,0.036,0.032,0.01,0.0258,0.0,0.0027,0.0114,0.001,0.005,2125.292,44.32821,1846.0,1653.0,1173.0
5831,23B170150,55.7,77.4,23.42,0.181500002741814,20SS50 650175,20SS50,[],[],T,T,0.211,0.436,0.004,0.0008,0.033,0.091,0.038,0.034,0.01,0.031,0.001,0.0011,0.0094,0.001,0.005,2128.352,44.32773,1857.0,1655.0,1169.0
5832,23B170155,56.95,80.3,22.77,0.181500002741814,20SS50 650175,20SS50,[],[],T,T,0.211,0.436,0.004,0.0008,0.033,0.091,0.038,0.034,0.01,0.031,0.001,0.0011,0.0094,0.001,0.005,2121.35,44.32968,1837.0,1659.0,1185.0
5833,23B170158,55.9,79.7,23.76,0.180999994277954,20SS50 650175,20SS50,[],[],T,T,0.202,0.43,0.0046,0.0035,0.026,0.09,0.037,0.035,0.011,0.027,0.0,0.0026,0.0097,0.001,0.005,2130.584,44.3228,1866.0,1655.0,1171.0
5834,23B170163,55.5,77.9,26.05,0.180999994277954,20SS50 650175,20SS50,[],[],T,T,0.202,0.43,0.0046,0.0035,0.026,0.09,0.037,0.035,0.011,0.027,0.0,0.0026,0.0097,0.001,0.005,2116.328,44.3295,1859.0,1650.0,1171.0
5835,23B170167,54.45,78.95,23.1,0.180999994277954,20SS50 650175,20SS50,[],[],T,T,0.2,0.443,0.0037,0.0026,0.022,0.093,0.033,0.033,0.011,0.0339,0.002,0.0016,0.0099,0.001,0.004,2088.86,44.34316,1841.0,1650.0,1173.0
5836,23B170171,57.95,80.55,22.895,0.180999994277954,20SS50 650175,20SS50,[],[],T,T,0.2,0.443,0.0037,0.0026,0.022,0.093,0.033,0.033,0.011,0.0339,0.002,0.0016,0.0099,0.001,0.004,2053.814,44.36615,1828.0,1657.0,1171.0
5837,23B170174,57.05,80.44999999999999,25.79,0.180999994277954,20SS50 650175,20SS50,[],[],L,T,0.203,0.441,0.0044,0.0014,0.04,0.094,0.038,0.031,0.011,0.0452,0.0,0.0032,0.0105,0.002,0.005,2109.902,44.33091,1853.0,1655.0,1169.0
5838,23B170174,60.5,80.85,21.645,0.180999994277954,20SS50 650175,20SS50,[],[],T,T,0.203,0.441,0.0044,0.0014,0.04,0.094,0.038,0.031,0.011,0.0452,0.0,0.0032,0.0105,0.002,0.005,2109.902,44.33091,1853.0,1655.0,1169.0
5839,23B170177,55.7,77.3,27.69,0.180999994277954,20SS50 650175,20SS50,[],[],L,T,0.203,0.441,0.0044,0.0014,0.04,0.094,0.038,0.031,0.011,0.0452,0.0,0.0032,0.0105,0.002,0.005,2110.838,44.33379,1842.0,1652.0,1176.0
5840,23B170177,58.5,77.5,25.29,0.180999994277954,20SS50 650175,20SS50,[],[],T,T,0.203,0.441,0.0044,0.0014,0.04,0.094,0.038,0.031,0.011,0.0452,0.0,0.0032,0.0105,0.002,0.005,2110.838,44.33379,1842.0,1652.0,1176.0
6221,23B171405,50.5,71.9,40.0,0.625199973583221,20SS50 650175,20SS50,20SS55,20SS50,T,H,0.214,0.46,0.0047,0.0039,0.021,0.108,0.039,0.044,0.007,0.0333,0.0,0.0024,0.0084,0.001,0.004,2124.95,54.14313,1900.0,1657.0,1216.0
6222,23B171405,44.8,67.4,40.81,0.625199973583221,20SS50 650175,20SS50,20SS55,20SS50,T,M,0.214,0.46,0.0047,0.0039,0.021,0.108,0.039,0.044,0.007,0.0333,0.0,0.0024,0.0084,0.001,0.004,2124.95,54.14313,1900.0,1657.0,1216.0
6223,23B171405,45.2,69.6,37.98,0.625199973583221,20SS50 650175,20SS50,20SS55,20SS50,T,T,0.214,0.46,0.0047,0.0039,0.021,0.108,0.039,0.044,0.007,0.0333,0.0,0.0024,0.0084,0.001,0.004,2124.95,54.14313,1900.0,1657.0,1216.0
6224,23B171406,53.900000000000006,74.5,22.53,0.250099986791611,20SS50 650175,20SS50,20SS55,20SS50,T,H,0.214,0.46,0.0047,0.0039,0.021,0.108,0.039,0.044,0.007,0.0333,0.0,0.0024,0.0084,0.001,0.004,2132.096,49.22746,1891.0,1653.0,1178.0
6225,23B171406,46.9,72.4,25.5,0.250099986791611,20SS50 650175,20SS50,20SS55,20SS50,T,M,0.214,0.46,0.0047,0.0039,0.021,0.108,0.039,0.044,0.007,0.0333,0.0,0.0024,0.0084,0.001,0.004,2132.096,49.22746,1891.0,1653.0,1178.0
6226,23B171406,48.65,71.7,27.215,0.250099986791611,20SS50 650175,20SS50,20SS55,20SS50,T,T,0.214,0.46,0.0047,0.0039,0.021,0.108,0.039,0.044,0.007,0.0333,0.0,0.0024,0.0084,0.001,0.004,2132.096,49.22746,1891.0,1653.0,1178.0
6227,23B171407,48.8,73.8,27.8,0.250099986791611,20SS50 650175,20SS50,20SS50,20SS50,T,H,0.214,0.46,0.0047,0.0039,0.021,0.108,0.039,0.044,0.007,0.0333,0.0,0.0024,0.0084,0.001,0.004,2133.05,49.23786,1904.0,1662.0,1176.0
6228,23B171407,49.3,72.75,22.22,0.250099986791611,20SS50 650175,20SS50,20SS50,20SS50,T,M,0.214,0.46,0.0047,0.0039,0.021,0.108,0.039,0.044,0.007,0.0333,0.0,0.0024,0.0084,0.001,0.004,2133.05,49.23786,1904.0,1662.0,1176.0
6229,23B171407,48.7,72.8,27.26,0.250099986791611,20SS50 650175,20SS50,20SS50,20SS50,T,T,0.214,0.46,0.0047,0.0039,0.021,0.108,0.039,0.044,0.007,0.0333,0.0,0.0024,0.0084,0.001,0.004,2133.05,49.23786,1904.0,1662.0,1176.0
6230,23B171408,51.2,75.4,25.39,0.250099986791611,20SS50 650175,20SS50,20SS50,20SS50,T,H,0.214,0.46,0.0047,0.0039,0.021,0.108,0.039,0.044,0.007,0.0333,0.0,0.0024,0.0084,0.001,0.004,2141.312,49.23315,1878.0,1650.0,1171.0
6231,23B171408,48.5,72.8,30.58,0.250099986791611,20SS50 650175,20SS50,20SS50,20SS50,T,M,0.214,0.46,0.0047,0.0039,0.021,0.108,0.039,0.044,0.007,0.0333,0.0,0.0024,0.0084,0.001,0.004,2141.312,49.23315,1878.0,1650.0,1171.0
6232,23B171408,52.3,73.9,25.33,0.250099986791611,20SS50 650175,20SS50,20SS50,20SS50,T,T,0.214,0.46,0.0047,0.0039,0.021,0.108,0.039,0.044,0.007,0.0333,0.0,0.0024,0.0084,0.001,0.004,2141.312,49.23315,1878.0,1650.0,1171.0
6233,23B171409,45.2,70.5,27.57,0.250099986791611,20SS50 650175,20SS50,20SS50,20SS50,T,H,0.214,0.46,0.0047,0.0039,0.021,0.108,0.039,0.044,0.007,0.0333,0.0,0.0024,0.0084,0.001,0.004,2143.256,49.23383,1909.0,1659.0,1180.0
6234,23B171409,48.0,72.1,30.9,0.250099986791611,20SS50 650175,20SS50,20SS50,20SS50,T,M,0.214,0.46,0.0047,0.0039,0.021,0.108,0.039,0.044,0.007,0.0333,0.0,0.0024,0.0084,0.001,0.004,2143.256,49.23383,1909.0,1659.0,1180.0
6235,23B171409,46.6,69.8,31.34,0.250099986791611,20SS50 650175,20SS50,20SS50,20SS50,T,T,0.214,0.46,0.0047,0.0039,0.021,0.108,0.039,0.044,0.007,0.0333,0.0,0.0024,0.0084,0.001,0.004,2143.256,49.23383,1909.0,1659.0,1180.0
6236,23B171410,47.2,71.4,25.28,0.250099986791611,20SS50 650175,20SS50,20SS50,20SS50,T,H,0.206,0.434,0.004,0.0041,0.024,0.119,0.046,0.061,0.013,0.0294,0.0,0.0016,0.008,0.001,0.004,2148.404,49.22974,1909.0,1650.0,1173.0
6237,23B171410,47.7,71.6,26.75,0.250099986791611,20SS50 650175,20SS50,20SS50,20SS50,T,M,0.206,0.434,0.004,0.0041,0.024,0.119,0.046,0.061,0.013,0.0294,0.0,0.0016,0.008,0.001,0.004,2148.404,49.22974,1909.0,1650.0,1173.0
6238,23B171410,49.1,73.0,24.22,0.250099986791611,20SS50 650175,20SS50,20SS50,20SS50,T,T,0.206,0.434,0.004,0.0041,0.024,0.119,0.046,0.061,0.013,0.0294,0.0,0.0016,0.008,0.001,0.004,2148.404,49.22974,1909.0,1650.0,1173.0
6239,23B171411,54.0,76.0,24.58,0.187600001692772,20SS50 650175,20SS50,20SS50,20SS50,T,H,0.206,0.434,0.004,0.0041,0.024,0.119,0.046,0.061,0.013,0.0294,0.0,0.0016,0.008,0.001,0.004,2148.188,44.31077,1900.0,1652.0,1180.0
6240,23B171411,52.5,75.7,24.53,0.187600001692772,20SS50 650175,20SS50,20SS50,20SS50,T,M,0.206,0.434,0.004,0.0041,0.024,0.119,0.046,0.061,0.013,0.0294,0.0,0.0016,0.008,0.001,0.004,2148.188,44.31077,1900.0,1652.0,1180.0
6241,23B171411,49.6,73.6,28.72,0.187600001692772,20SS50 650175,20SS50,20SS50,20SS50,T,T,0.206,0.434,0.004,0.0041,0.024,0.119,0.046,0.061,0.013,0.0294,0.0,0.0016,0.008,0.001,0.004,2148.188,44.31077,1900.0,1652.0,1180.0
6242,23B171412,51.1,74.9,25.18,0.187600001692772,20SS50 650175,20SS50,20SS50,20SS50,T,H,0.206,0.434,0.004,0.0041,0.024,0.119,0.046,0.061,0.013,0.0294,0.0,0.0016,0.008,0.001,0.004,2148.944,44.31314,1902.0,1653.0,1178.0
6243,23B171412,48.8,72.8,24.64,0.187600001692772,20SS50 650175,20SS50,20SS50,20SS50,T,M,0.206,0.434,0.004,0.0041,0.024,0.119,0.046,0.061,0.013,0.0294,0.0,0.0016,0.008,0.001,0.004,2148.944,44.31314,1902.0,1653.0,1178.0
6244,23B171412,47.6,72.1,21.71,0.187600001692772,20SS50 650175,20SS50,20SS50,20SS50,T,T,0.206,0.434,0.004,0.0041,0.024,0.119,0.046,0.061,0.013,0.0294,0.0,0.0016,0.008,0.001,0.004,2148.944,44.31314,1902.0,1653.0,1178.0
6245,23B171413,48.0,73.5,26.8,0.187600001692772,20SS50 650175,20SS50,20SS50,20SS50,T,H,0.206,0.434,0.004,0.0041,0.024,0.119,0.046,0.061,0.013,0.0294,0.0,0.0016,0.008,0.001,0.004,2133.914,44.31546,1900.0,1653.0,1194.0
6246,23B171413,47.15,72.4,24.455,0.187600001692772,20SS50 650175,20SS50,20SS50,20SS50,T,M,0.206,0.434,0.004,0.0041,0.024,0.119,0.046,0.061,0.013,0.0294,0.0,0.0016,0.008,0.001,0.004,2133.914,44.31546,1900.0,1653.0,1194.0
