Repository: PNell/TrialTest3

File: Data/StreamlitData032524.csv (part 49 of 96)
,coil_no,YieldStrength,TensileStrength,TotalElongation,coil_thickness,steel_design_description,grade,grade_head,grade_tail,sample_direction,sample_location,c_amount,mn_amount,p_amount,s_amount,si_amount,cu_amount,ni_amount,cr_amount,mo_amount,al_amount,nb_amount,ca_amount,n_amount,ti_amount,v_amount,TF1_EXIT_AVG_BODY,TBC_thickness,TEMP_FM_ENTRY_AVG,TEMP_FM_EXIT_AVG,TEMP_COILING_AVG
6247,23B171413,43.3,68.9,31.4,0.187600001692772,20SS50 650175,20SS50,20SS50,20SS50,T,T,0.206,0.434,0.004,0.0041,0.024,0.119,0.046,0.061,0.013,0.0294,0.0,0.0016,0.008,0.001,0.004,2133.914,44.31546,1900.0,1653.0,1194.0
6248,23B171414,48.0,73.7,25.16,0.1875,20SS50 650175,20SS50,20SS50,20SS50,T,H,0.206,0.434,0.004,0.0041,0.024,0.119,0.046,0.061,0.013,0.0294,0.0,0.0016,0.008,0.001,0.004,2118.992,44.31833,1900.0,1653.0,1180.0
6249,23B171414,47.1,73.3,23.81,0.1875,20SS50 650175,20SS50,20SS50,20SS50,T,M,0.206,0.434,0.004,0.0041,0.024,0.119,0.046,0.061,0.013,0.0294,0.0,0.0016,0.008,0.001,0.004,2118.992,44.31833,1900.0,1653.0,1180.0
6250,23B171414,43.4,71.1,25.41,0.1875,20SS50 650175,20SS50,20SS50,20SS50,T,T,0.206,0.434,0.004,0.0041,0.024,0.119,0.046,0.061,0.013,0.0294,0.0,0.0016,0.008,0.001,0.004,2118.992,44.31833,1900.0,1653.0,1180.0
6253,23B171422,52.1,72.3,27.85,0.137999996542931,20SS50 650175,20SS50,20SS50,20SS50,L,T,0.214,0.446,0.0044,0.0034,0.028,0.119,0.054,0.058,0.015,0.0296,0.0,0.0016,0.0088,0.001,0.004,2146.658,44.31488,1902.0,1628.0,1175.0
6254,23B171422,53.3,71.4,29.24,0.137999996542931,20SS50 650175,20SS50,20SS50,20SS50,T,T,0.214,0.446,0.0044,0.0034,0.028,0.119,0.054,0.058,0.015,0.0296,0.0,0.0016,0.0088,0.001,0.004,2146.658,44.31488,1902.0,1628.0,1175.0
6268,23B171467,53.3,77.2,25.64,0.181600004434586,20SS50 650175,20SS50,20SS50,20SS50,L,T,0.213,0.454,0.0037,0.0022,0.022,0.121,0.05,0.047,0.013,0.0362,0.0,0.0017,0.0078,0.001,0.005,2126.894,44.31779,1868.0,1655.0,1176.0
6269,23B171467,53.849999999999994,76.0,22.855,0.181600004434586,20SS50 650175,20SS50,20SS50,20SS50,T,T,0.213,0.454,0.0037,0.0022,0.022,0.121,0.05,0.047,0.013,0.0362,0.0,0.0017,0.0078,0.001,0.005,2126.894,44.31779,1868.0,1655.0,1176.0
6270,23B171472,50.1,75.1,25.32,0.181600004434586,20SS50 650175,20SS50,20SS50,20SS50,L,T,0.212,0.489,0.0049,0.0013,0.034,0.13,0.055,0.046,0.009,0.0353,0.0,0.0025,0.0083,0.001,0.004,2074.154,44.3413,1850.0,1657.0,1182.0
6271,23B171472,55.2,77.7,23.63,0.181600004434586,20SS50 650175,20SS50,20SS50,20SS50,T,T,0.212,0.489,0.0049,0.0013,0.034,0.13,0.055,0.046,0.009,0.0353,0.0,0.0025,0.0083,0.001,0.004,2074.154,44.3413,1850.0,1657.0,1182.0
6272,23B171475,53.0,74.5,27.45,0.492399990558624,20SS50 650175,20SS50,20SS50,20SS50,T,T,0.212,0.489,0.0049,0.0013,0.034,0.13,0.055,0.046,0.009,0.0353,0.0,0.0025,0.0083,0.001,0.004,2112.134,54.16315,1880.0,1682.0,1185.0
6273,23B171480,55.7,77.2,24.71,0.243100002408028,20SS50 650175,20SS50,20SS50,20SS50,T,T,0.206,0.449,0.0036,0.0022,0.03,0.121,0.055,0.051,0.013,0.0228,0.0,0.0015,0.0095,0.001,0.004,2113.898,49.24546,1866.0,1650.0,1176.0
6274,23B171485,53.5,77.1,28.49,0.374199986457825,20SS50 650175,20SS50,20SS50,20SS50,T,T,0.206,0.449,0.0036,0.0022,0.03,0.121,0.055,0.051,0.013,0.0228,0.0,0.0015,0.0095,0.001,0.004,2109.29,54.16527,1877.0,1659.0,1175.0
6287,23B171522,52.9,76.2,24.41,0.123700000345707,20SS50 650175,20SS50,20SS50,20SS50,L,T,0.201,0.476,0.0052,0.0063,0.014,0.115,0.042,0.052,0.009,0.021,0.001,0.0034,0.0104,0.001,0.004,2094.656,34.49108,1909.0,1655.0,1171.0
6295,23B171535,52.2,76.7,34.16,0.494199991226196,20SS50 650175,20SS50,20SS50,20SS50,T,T,0.204,0.472,0.0052,0.002,0.029,0.111,0.048,0.049,0.009,0.034,0.0,0.0027,0.0088,0.001,0.004,2137.892,54.14436,1927.0,1655.0,1180.0
6296,23B171542,55.6,77.2,23.26,0.494100004434586,20SS50 650175,20SS50,20SS50,20SS50,T,T,0.22,0.437,0.0043,0.0021,0.039,0.099,0.039,0.036,0.01,0.0327,0.0,0.0018,0.011,0.001,0.005,2134.148,54.14732,1934.0,1653.0,1176.0
6297,23B171551,55.1,75.7,32.26,0.494199991226196,20SS50 650175,20SS50,20SS50,20SS50,T,T,0.216,0.441,0.0047,0.0035,0.021,0.103,0.042,0.038,0.007,0.0236,0.001,0.0026,0.0093,0.001,0.004,2102.216,54.16539,1902.0,1666.0,1151.0
6298,23B171554,49.5,72.0,34.28,0.494199991226196,20SS50 650175,20SS50,20SS50,20SS50,T,T,0.216,0.441,0.0047,0.0035,0.021,0.103,0.042,0.038,0.007,0.0236,0.001,0.0026,0.0093,0.001,0.004,2107.346,54.15884,1900.0,1653.0,1167.0
6299,23B171560,53.5,75.5,28.07,0.494199991226196,20SS50 650175,20SS50,20SS50,20SS50,T,T,0.219,0.456,0.0055,0.0025,0.038,0.088,0.04,0.04,0.01,0.029,0.0,0.0015,0.0093,0.001,0.005,2096.258,54.1649,1878.0,1637.0,1166.0
6300,23B171562,53.5,72.3,31.9,0.494199991226196,20SS50 650175,20SS50,20SS50,20SS50,T,T,0.219,0.456,0.0055,0.0025,0.038,0.088,0.04,0.04,0.01,0.029,0.0,0.0015,0.0093,0.001,0.005,2087.672,54.17155,1896.0,1653.0,1176.0
6301,23B171568,53.3,73.7,31.62,0.494199991226196,20SS50 650175,20SS50,20SS50,20SS50,T,T,0.208,0.434,0.0042,0.0041,0.026,0.088,0.037,0.037,0.006,0.0308,0.0,0.0038,0.0084,0.001,0.005,2079.644,54.18464,1859.0,1637.0,1162.0
6302,23B171569,50.9,73.1,27.44,0.494100004434586,20SS50 650175,20SS50,20SS50,20SS50,T,T,0.208,0.434,0.0042,0.0041,0.026,0.088,0.037,0.037,0.006,0.0308,0.0,0.0038,0.0084,0.001,0.005,2061.284,54.18776,1875.0,1666.0,1137.0
6303,23B171572,51.2,73.0,34.66,0.494199991226196,20SS50 650175,20SS50,20SS50,20SS50,T,T,0.208,0.434,0.0042,0.0041,0.026,0.088,0.037,0.037,0.006,0.0308,0.0,0.0038,0.0084,0.001,0.005,2054.57,54.18686,1884.0,1644.0,1175.0
6310,23B171591,54.2,75.9,34.95,0.502099990844727,20SS50 650175,20SS50,20SS50,20SS50,T,T,0.213,0.484,0.005,0.0015,0.034,0.097,0.045,0.05,0.013,0.0318,0.0,0.0016,0.0093,0.001,0.005,2073.866,54.19223,1871.0,1641.0,1193.0
6311,23B171594,52.0,73.8,25.13,0.187900006771088,20SS50 650175,20SS50,20SS50,20SS50,L,T,0.213,0.484,0.005,0.0015,0.034,0.097,0.045,0.05,0.013,0.0318,0.0,0.0016,0.0093,0.001,0.005,2068.124,44.35044,1866.0,1641.0,1175.0
6312,23B171594,54.9,74.3,30.05,0.187900006771088,20SS50 650175,20SS50,20SS50,20SS50,T,T,0.213,0.484,0.005,0.0015,0.034,0.097,0.045,0.05,0.013,0.0318,0.0,0.0016,0.0093,0.001,0.005,2068.124,44.35044,1866.0,1641.0,1175.0
6335,23B171662,50.3,73.3,28.72,0.243000000715256,20SS50 650175,20SS50,18-M08,20SS50,L,T,0.21,0.466,0.0047,0.0021,0.028,0.106,0.043,0.041,0.011,0.0328,0.0,0.0012,0.0079,0.001,0.005,2048.216,49.26736,1848.0,1666.0,1203.0
6336,23B171662,52.7,73.6,28.58,0.243000000715256,20SS50 650175,20SS50,18-M08,20SS50,T,T,0.21,0.466,0.0047,0.0021,0.028,0.106,0.043,0.041,0.011,0.0328,0.0,0.0012,0.0079,0.001,0.005,2048.216,49.26736,1848.0,1666.0,1203.0
6350,23B171681,47.4,69.7,34.88,0.748499989509583,20SS50 650175,20SS50,20SS50,20SS50,T,T,0.205,0.447,0.0046,0.0041,0.029,0.113,0.048,0.048,0.011,0.0301,0.0,0.0017,0.0077,0.001,0.004,2098.436,54.16751,1896.0,1657.0,1160.0
6351,23B171687,48.5,69.8,38.25,0.752799987792969,20SS50 650175,20SS50,20SS50,20SS50,T,T,0.204,0.424,0.005,0.0035,0.024,0.119,0.049,0.041,0.01,0.027,0.001,0.0022,0.0096,0.001,0.005,2093.198,54.16631,1889.0,1635.0,1158.0
6352,23B171688,48.6,71.7,38.03,0.744199991226196,20SS50 650175,20SS50,20SS50,20SS50,T,T,0.204,0.424,0.005,0.0035,0.024,0.119,0.049,0.041,0.01,0.027,0.001,0.0022,0.0096,0.001,0.005,2096.996,54.17741,1893.0,1646.0,1180.0
6353,23B171690,47.9,70.5,41.55,0.744199991226196,20SS50 650175,20SS50,20SS50,20SS50,T,T,0.214,0.444,0.0051,0.0027,0.026,0.112,0.045,0.041,0.011,0.0341,0.0,0.0021,0.0074,0.001,0.005,2107.454,54.17554,1895.0,1655.0,1180.0
6357,23B171703,47.6,68.6,38.57,0.619199991226196,20SS50 650175,20SS50,20SS50,20SS50,T,T,0.204,0.437,0.0043,0.0044,0.03,0.111,0.043,0.043,0.01,0.0355,0.0,0.0016,0.0074,0.001,0.004,2100.848,54.17379,1900.0,1653.0,1187.0
6358,23B171705,50.0,69.0,34.95,0.50220000743866,20SS50 650175,20SS50,20SS50,20SS50,T,T,0.204,0.437,0.0043,0.0044,0.03,0.111,0.043,0.043,0.01,0.0355,0.0,0.0016,0.0074,0.001,0.004,2103.152,54.17455,1898.0,1652.0,1196.0
6359,23B171709,50.9,71.0,35.45,0.50220000743866,20SS50 650175,20SS50,20SS50,20SS50,T,T,0.211,0.42,0.0043,0.0018,0.028,0.121,0.046,0.043,0.01,0.034,0.0,0.0033,0.0087,0.001,0.004,2111.522,54.16371,1904.0,1652.0,1189.0
6360,23B171710,51.2,71.5,32.56,0.50220000743866,20SS50 650175,20SS50,20SS50,20SS50,T,T,0.211,0.42,0.0043,0.0018,0.028,0.121,0.046,0.043,0.01,0.034,0.0,0.0033,0.0087,0.001,0.004,2114.888,54.16339,1902.0,1666.0,1184.0
6361,23B171716,49.0,71.0,25.21,0.502300024032593,20SS50 650175,20SS50,20SS50,20SS50,T,T,0.211,0.42,0.0043,0.0018,0.028,0.121,0.046,0.043,0.01,0.034,0.0,0.0033,0.0087,0.001,0.004,2064.254,54.18554,1875.0,1623.0,1139.0
6362,23B171718,50.05,72.05000000000001,33.019999999999996,0.50220000743866,20SS50 650175,20SS50,20SS50,20SS50,T,T,0.195,0.401,0.0045,0.0026,0.019,0.119,0.044,0.042,0.012,0.0258,0.0,0.0012,0.008,0.0,0.004,2049.332,54.19385,1850.0,1643.0,1139.0
6363,23B171724,47.3,72.1,37.26,0.500199973583221,20SS50 650175,20SS50,20SS50,20SS50,T,T,0.204,0.453,0.0052,0.0035,0.034,0.126,0.048,0.047,0.011,0.0336,0.0,0.0016,0.0084,0.001,0.004,2141.87,54.15373,1902.0,1655.0,1216.0
6364,23B171725,50.3,71.4,34.09,0.500100016593933,20SS50 650175,20SS50,20SS50,20SS50,T,T,0.204,0.453,0.0052,0.0035,0.034,0.126,0.048,0.047,0.011,0.0336,0.0,0.0016,0.0084,0.001,0.004,2118.488,54.16106,1896.0,1655.0,1209.0
6365,23B171727,48.9,70.7,35.75,0.494100004434586,20SS50 650175,20SS50,20SS50,20SS50,T,T,0.204,0.453,0.0052,0.0035,0.034,0.126,0.048,0.047,0.011,0.0336,0.0,0.0016,0.0084,0.001,0.004,2093.216,54.1739,1891.0,1652.0,1202.0
6366,23B171732,46.7,68.4,31.27,0.494199991226196,20SS50 650175,20SS50,20SS50,20SS50,T,T,0.206,0.433,0.004,0.0046,0.026,0.107,0.043,0.044,0.008,0.0324,0.001,0.003,0.0083,0.001,0.004,2113.628,54.17465,1909.0,1655.0,1207.0
6367,23B171735,48.2,71.0,37.74,0.494100004434586,20SS50 650175,20SS50,20SS50,20SS50,T,T,0.206,0.433,0.004,0.0046,0.026,0.107,0.043,0.044,0.008,0.0324,0.001,0.003,0.0083,0.001,0.004,2095.286,54.17433,1889.0,1650.0,1194.0
6368,23B171736,48.6,71.0,30.6,0.494100004434586,20SS50 650175,20SS50,20SS50,20SS50,T,T,0.206,0.433,0.004,0.0046,0.026,0.107,0.043,0.044,0.008,0.0324,0.001,0.003,0.0083,0.001,0.004,2092.568,54.17456,1895.0,1653.0,1198.0
6369,23B171742,54.2,73.0,36.97,0.489100009202957,20SS50 650175,20SS50,20SS50,20SS50,T,T,0.176,0.412,0.0063,0.0005,0.053,0.124,0.046,0.043,0.01,0.0388,0.001,0.0021,0.0088,0.002,0.004,2112.638,54.16268,1898.0,1655.0,1187.0
6370,23B171746,56.6,76.3,26.77,0.369100004434586,20SS50 650175,20SS50,20SS50,20SS50,T,T,0.176,0.412,0.0063,0.0005,0.053,0.124,0.046,0.043,0.01,0.0388,0.001,0.0021,0.0088,0.002,0.004,2093.558,54.17247,1889.0,1657.0,1135.0
6373,23B171758,47.8,75.2,26.77,0.244100004434586,20SS50 650175,20SS50,20SS50,20SS50,L,T,0.205,0.453,0.0037,0.0042,0.026,0.11,0.042,0.043,0.007,0.0319,0.0,0.0024,0.0076,0.001,0.004,2084.18,49.26042,1864.0,1653.0,1182.0
6374,23B171758,50.2,75.2,24.04,0.244100004434586,20SS50 650175,20SS50,20SS50,20SS50,T,T,0.205,0.453,0.0037,0.0042,0.026,0.11,0.042,0.043,0.007,0.0319,0.0,0.0024,0.0076,0.001,0.004,2084.18,49.26042,1864.0,1653.0,1182.0
6377,23B171767,55.5,76.85,23.775,0.181500002741814,20SS50 650175,20SS50,20SS50,20SS50,T,T,0.205,0.448,0.0043,0.002,0.025,0.104,0.052,0.048,0.014,0.0304,0.0,0.0016,0.0083,0.001,0.004,2086.178,44.33563,1873.0,1655.0,1187.0
6714,23B172896,44.3,70.0,38.91,0.619000017642975,20SS50 650175,20SS50,20SS50,20SS50,T,T,0.203,0.447,0.0056,0.0038,0.016,0.108,0.039,0.048,0.01,0.03,0.001,0.0022,0.0114,0.0,0.004,2094.134,54.18225,1877.0,1644.0,1065.0
6715,23B172900,50.7,72.4,38.23,0.494199991226196,20SS50 650175,20SS50,20SS50,20SS50,T,T,0.203,0.447,0.0056,0.0038,0.016,0.108,0.039,0.048,0.01,0.03,0.001,0.0022,0.0114,0.0,0.004,2132.816,54.15433,1891.0,1650.0,1178.0
6716,23B172902,53.5,75.0,37.25,0.369100004434586,20SS50 650175,20SS50,20SS50,20SS50,T,T,0.217,0.426,0.0049,0.0018,0.02,0.104,0.042,0.04,0.012,0.0342,0.002,0.0017,0.0075,0.0,0.004,2085.134,54.17861,1864.0,1643.0,1162.0
6717,23B172908,56.2,78.9,23.94,0.244100004434586,20SS50 650175,20SS50,20SS50,20SS50,T,T,0.217,0.426,0.0049,0.0018,0.02,0.104,0.042,0.04,0.012,0.0342,0.002,0.0017,0.0075,0.0,0.004,2138.108,49.24316,1887.0,1655.0,1173.0
6718,23B172910,56.6,79.6,23.17,0.244100004434586,20SS50 650175,20SS50,20SS50,20SS50,T,T,0.21,0.443,0.0057,0.0036,0.016,0.106,0.039,0.048,0.01,0.0286,0.001,0.0025,0.0088,0.0,0.004,2141.924,49.23259,1875.0,1646.0,1167.0
6719,23B172915,53.7,74.6,26.41,0.244000002741814,20SS50 650175,20SS50,20SS50,20SS50,T,T,0.21,0.443,0.0057,0.0036,0.016,0.106,0.039,0.048,0.01,0.0286,0.001,0.0025,0.0088,0.0,0.004,2135.21,49.22977,1875.0,1652.0,1167.0
6720,23B172919,56.2,77.3,25.63,0.244100004434586,20SS50 650175,20SS50,20SS50,20SS50,T,T,0.211,0.451,0.0052,0.0035,0.026,0.095,0.041,0.043,0.013,0.0315,0.001,0.0017,0.0089,0.001,0.004,2138.954,49.23068,1875.0,1650.0,1171.0
6721,23B172923,56.1,77.6,27.83,0.243100002408028,20SS50 650175,20SS50,20SS50,20SS50,T,T,0.211,0.451,0.0052,0.0035,0.026,0.095,0.041,0.043,0.013,0.0315,0.001,0.0017,0.0089,0.001,0.004,2125.634,49.23715,1887.0,1655.0,1169.0
6722,23B172929,54.75,75.65,25.825,0.243100002408028,20SS50 650175,20SS50,20SS50,20SS50,T,T,0.2,0.428,0.0053,0.0016,0.025,0.105,0.04,0.046,0.009,0.0251,0.001,0.0021,0.0089,0.001,0.004,2132.546,49.22265,1878.0,1661.0,1194.0
6726,23B172941,52.7,75.6,29.21,0.181999996304512,20SS50 650175,20SS50,20SS50,20SS50,T,T,0.202,0.418,0.0122,0.0036,0.026,0.091,0.037,0.068,0.01,0.0283,0.001,0.0026,0.0071,0.001,0.005,2104.718,44.33214,1877.0,1652.0,1189.0
6727,23B172946,54.8,77.8,23.6,0.181999996304512,20SS50 650175,20SS50,20SS50,20SS50,T,T,0.202,0.418,0.0122,0.0036,0.026,0.091,0.037,0.068,0.01,0.0283,0.001,0.0026,0.0071,0.001,0.005,2033.6,44.35816,1848.0,1653.0,1173.0
6728,23B172950,53.0,77.5,25.77,0.181999996304512,20SS50 650175,20SS50,20SS50,20SS50,L,T,0.206,0.442,0.005,0.0036,0.015,0.098,0.043,0.055,0.013,0.0289,0.001,0.002,0.0098,0.0,0.005,2117.48,44.32772,1878.0,1657.0,1157.0
6729,23B172950,50.5,75.2,26.06,0.181999996304512,20SS50 650175,20SS50,20SS50,20SS50,T,T,0.206,0.442,0.005,0.0036,0.015,0.098,0.043,0.055,0.013,0.0289,0.001,0.002,0.0098,0.0,0.005,2117.48,44.32772,1878.0,1657.0,1157.0
6743,23B172979,55.0,72.6,37.25,0.619099974632263,20SS50 650175,20SS50,20SS55,20SS50,T,T,0.2,0.474,0.0064,0.0001,0.048,0.102,0.041,0.057,0.01,0.0316,0.001,0.0018,0.0079,0.001,0.005,2058.278,54.18208,1848.0,1630.0,1216.0
6744,23B172982,55.2,75.3,25.23,0.245199993252754,20SS50 650175,20SS50,20SS50,20SS50,T,T,0.2,0.474,0.0064,0.0001,0.048,0.102,0.041,0.057,0.01,0.0316,0.001,0.0018,0.0079,0.001,0.005,2081.876,49.26041,1833.0,1632.0,1164.0
6745,23B172983,53.3,75.7,24.12,0.187600001692772,20SS50 650175,20SS50,20SS50,20SS50,T,H,0.2,0.474,0.0064,0.0001,0.048,0.102,0.041,0.057,0.01,0.0316,0.001,0.0018,0.0079,0.001,0.005,2088.5,44.33535,1841.0,1619.0,1178.0
6746,23B172983,53.1,74.8,25.97,0.187600001692772,20SS50 650175,20SS50,20SS50,20SS50,T,M,0.2,0.474,0.0064,0.0001,0.048,0.102,0.041,0.057,0.01,0.0316,0.001,0.0018,0.0079,0.001,0.005,2088.5,44.33535,1841.0,1619.0,1178.0
6747,23B172983,53.9,72.6,24.06,0.187600001692772,20SS50 650175,20SS50,20SS50,20SS50,T,T,0.2,0.474,0.0064,0.0001,0.048,0.102,0.041,0.057,0.01,0.0316,0.001,0.0018,0.0079,0.001,0.005,2088.5,44.33535,1841.0,1619.0,1178.0
6748,23B172984,54.8,74.9,25.29,0.187600001692772,20SS50 650175,20SS50,20SS50,20SS50,T,H,0.2,0.474,0.0064,0.0001,0.048,0.102,0.041,0.057,0.01,0.0316,0.001,0.0018,0.0079,0.001,0.005,2088.104,44.33828,1846.0,1621.0,1180.0
6749,23B172984,50.5,70.9,23.57,0.187600001692772,20SS50 650175,20SS50,20SS50,20SS50,T,M,0.2,0.474,0.0064,0.0001,0.048,0.102,0.041,0.057,0.01,0.0316,0.001,0.0018,0.0079,0.001,0.005,2088.104,44.33828,1846.0,1621.0,1180.0
6750,23B172984,50.1,68.9,26.26,0.187600001692772,20SS50 650175,20SS50,20SS50,20SS50,T,T,0.2,0.474,0.0064,0.0001,0.048,0.102,0.041,0.057,0.01,0.0316,0.001,0.0018,0.0079,0.001,0.005,2088.104,44.33828,1846.0,1621.0,1180.0
6767,23B173020,40.4,75.6,31.1,0.493999987840652,20SS50 650175,20SS50,20SS50,20SS50,L,T,0.217,0.458,0.0048,0.0021,0.024,0.086,0.043,0.048,0.012,0.0285,0.0,0.0018,0.0079,0.001,0.004,2067.656,54.18514,1839.0,1650.0,1187.0
6768,23B173020,53.3,76.9,35.24,0.493999987840652,20SS50 650175,20SS50,20SS50,20SS50,T,T,0.217,0.458,0.0048,0.0021,0.024,0.086,0.043,0.048,0.012,0.0285,0.0,0.0018,0.0079,0.001,0.004,2067.656,54.18514,1839.0,1650.0,1187.0
6769,23B173024,51.6,74.9,35.76,0.493099987506866,20SS50 650175,20SS50,20SS50,20SS50,T,T,0.215,0.433,0.0064,0.0023,0.022,0.098,0.044,0.036,0.011,0.0258,0.001,0.0027,0.0086,0.001,0.005,2072.84,54.18622,1848.0,1644.0,1184.0
6770,23B173029,53.4,76.0,26.2,0.369100004434586,20SS50 650175,20SS50,20SS50,20SS50,T,T,0.215,0.433,0.0064,0.0023,0.022,0.098,0.044,0.036,0.011,0.0258,0.001,0.0027,0.0086,0.001,0.005,2063.57,54.19113,1846.0,1643.0,1182.0
6771,23B173031,53.1,75.7,28.05,0.369100004434586,20SS50 650175,20SS50,20SS50,20SS50,L,T,0.219,0.425,0.005,0.003,0.025,0.083,0.041,0.038,0.011,0.0321,0.001,0.0017,0.0075,0.001,0.005,2098.832,54.17616,1862.0,1644.0,1185.0
6772,23B173031,53.8,75.1,26.97,0.369100004434586,20SS50 650175,20SS50,20SS50,20SS50,T,T,0.219,0.425,0.005,0.003,0.025,0.083,0.041,0.038,0.011,0.0321,0.001,0.0017,0.0075,0.001,0.005,2098.832,54.17616,1862.0,1644.0,1185.0
6781,23B173062,53.5,75.9,26.0,0.183100000023842,20SS50 650175,20SS50,20SS50,20SS50,L,T,0.211,0.441,0.0072,0.0046,0.019,0.088,0.041,0.037,0.008,0.0287,0.001,0.0028,0.0081,0.001,0.005,2098.85,44.329,1842.0,1652.0,1184.0
6782,23B173062,53.55,76.05,23.71,0.183100000023842,20SS50 650175,20SS50,20SS50,20SS50,T,T,0.211,0.441,0.0072,0.0046,0.019,0.088,0.041,0.037,0.008,0.0287,0.001,0.0028,0.0081,0.001,0.005,2098.85,44.329,1842.0,1652.0,1184.0
6973,23B173777,49.5,67.7,37.28,0.441700011491776,20SS50 650175,20SS50,20SS50,20SS50,T,T,0.208,0.439,0.0041,0.0015,0.022,0.117,0.041,0.035,0.011,0.0333,0.001,0.0011,0.007,0.0,0.004,2155.01,54.14643,1891.0,1695.0,1247.0
6974,23B173779,51.0,68.4,33.66,0.624800026416779,20SS50 650175,20SS50,20SS50,20SS50,T,H,0.208,0.439,0.0041,0.0015,0.022,0.117,0.041,0.035,0.011,0.0333,0.001,0.0011,0.007,0.0,0.004,2144.03,54.15073,1878.0,1671.0,1225.0
6975,23B173779,43.5,62.9,33.96,0.624800026416779,20SS50 650175,20SS50,20SS50,20SS50,T,M,0.208,0.439,0.0041,0.0015,0.022,0.117,0.041,0.035,0.011,0.0333,0.001,0.0011,0.007,0.0,0.004,2144.03,54.15073,1878.0,1671.0,1225.0
6976,23B173779,45.5,64.2,32.34,0.624800026416779,20SS50 650175,20SS50,20SS50,20SS50,T,T,0.208,0.439,0.0041,0.0015,0.022,0.117,0.041,0.035,0.011,0.0333,0.001,0.0011,0.007,0.0,0.004,2144.03,54.15073,1878.0,1671.0,1225.0
6977,23B173780,46.2,68.6,44.06,0.619000017642975,20SS50 650175,20SS50,20SS50,20SS50,T,T,0.208,0.439,0.0041,0.0015,0.022,0.117,0.041,0.035,0.011,0.0333,0.001,0.0011,0.007,0.0,0.004,2146.712,54.14899,1871.0,1657.0,1209.0
6978,23B173782,51.3,71.1,34.33,0.502099990844727,20SS50 650175,20SS50,20SS50,20SS50,T,T,0.208,0.439,0.0041,0.0015,0.022,0.117,0.041,0.035,0.011,0.0333,0.001,0.0011,0.007,0.0,0.004,2152.706,54.15099,1878.0,1646.0,1196.0
6979,23B173786,54.5,72.5,34.13,0.502099990844727,20SS50 650175,20SS50,20SS50,20SS50,T,T,0.212,0.452,0.0045,0.0014,0.028,0.105,0.042,0.031,0.01,0.035,0.001,0.0012,0.0061,0.001,0.004,2147.306,54.14782,1900.0,1630.0,1178.0
6980,23B173789,50.5,74.65,23.145,0.245100006461143,20SS50 650175,20SS50,20SS50,20SS50,T,T,0.212,0.452,0.0045,0.0014,0.028,0.105,0.042,0.031,0.01,0.035,0.001,0.0012,0.0061,0.001,0.004,2142.266,49.23123,1895.0,1653.0,1148.0
6982,23B173793,55.900000000000006,76.7,23.485,0.244100004434586,20SS50 650175,20SS50,20SS50,20SS50,T,T,0.204,0.433,0.0061,0.0036,0.025,0.104,0.044,0.07,0.008,0.0278,0.001,0.0024,0.0081,0.001,0.004,2143.148,49.23412,1893.0,1655.0,1182.0
6983,23B173799,55.6,76.7,26.63,0.244100004434586,20SS50 650175,20SS50,20SS50,20SS50,T,T,0.214,0.464,0.0046,0.0031,0.029,0.103,0.041,0.041,0.011,0.0309,0.001,0.0011,0.008,0.001,0.004,2164.514,49.22264,1884.0,1655.0,1169.0
6984,23B173801,53.3,73.5,26.38,0.244100004434586,20SS50 650175,20SS50,20SS50,20SS50,T,T,0.214,0.464,0.0046,0.0031,0.029,0.103,0.041,0.041,0.011,0.0309,0.001,0.0011,0.008,0.001,0.004,2159.834,49.22472,1896.0,1655.0,1171.0
6985,23B173805,48.6,71.9,26.26,0.183100000023842,20SS50 650175,20SS50,20SS50,20SS50,T,T,0.214,0.464,0.0046,0.0031,0.029,0.103,0.041,0.041,0.011,0.0309,0.001,0.0011,0.008,0.001,0.004,2158.178,44.30926,1893.0,1655.0,1171.0
7000,23B173845,48.6,71.8,33.05,0.492900013923645,20SS50 650175,20SS50,20SS50,20SS50,T,T,0.208,0.424,0.0071,0.0043,0.032,0.108,0.045,0.071,0.01,0.0334,0.0,0.0024,0.0081,0.001,0.004,2142.896,54.14682,1893.0,1684.0,1211.0
7016,23B173918,51.6,76.7,26.28,0.123700000345707,20SS50 650175,20SS50,20SS50,20SS50,L,T,0.206,0.485,0.0037,0.0022,0.037,0.111,0.042,0.048,0.007,0.0295,0.0,0.0028,0.0067,0.001,0.005,2085.962,34.49632,1920.0,1652.0,1191.0
7030,23B173945,53.2,73.2,35.18,0.494199991226196,20SS50 650175,20SS50,20SS55,20SS50,T,T,0.219,0.567,0.0043,0.0016,0.033,0.11,0.046,0.044,0.008,0.0287,0.001,0.0025,0.008,0.001,0.004,2156.72,54.13271,1947.0,1661.0,1202.0
7031,23B173950,58.3,78.7,33.01,0.494100004434586,20SS50 650175,20SS50,20SS50,20SS50,T,T,0.219,0.567,0.0043,0.0016,0.033,0.11,0.046,0.044,0.008,0.0287,0.001,0.0025,0.008,0.001,0.004,2163.668,54.1384,1913.0,1655.0,1169.0
7032,23B173953,47.650000000000006,72.25,30.03,0.369100004434586,20SS50 650175,20SS50,20SS50,20SS50,T,T,0.202,0.473,0.0053,0.0016,0.026,0.087,0.036,0.035,0.011,0.0283,0.001,0.0011,0.0106,0.001,0.004,2161.436,54.14302,1895.0,1666.0,1176.0
7033,23B173959,45.6,74.9,30.12,0.306600004434586,20SS50 650175,20SS50,20SS50,20SS50,L,T,0.202,0.473,0.0053,0.0016,0.026,0.087,0.036,0.035,0.011,0.0283,0.001,0.0011,0.0106,0.001,0.004,2170.94,49.24115,1929.0,1625.0,1173.0
7034,23B173959,59.866666666666674,80.3,24.709999999999997,0.306600004434586,20SS50 650175,20SS50,20SS50,20SS50,T,T,0.20200000000000004,0.47300000000000003,0.0053,0.0016,0.026,0.08700000000000001,0.036,0.035,0.011000000000000001,0.028300000000000002,0.001,0.0011,0.0106,0.001,0.004,2170.94,49.24115,1929.0,1625.0,1173.0
7836,23B177531,54.0,78.3,33.2,0.502099990844727,20SS50 650175,20SS50,20SS55,20SS50,T,T,0.198,0.438,0.0054,0.0014,0.022,0.167,0.047,0.054,0.01,0.0269,0.001,0.0025,0.0079,0.001,0.004,2103.008,54.16649,1848.0,1673.0,1245.0
7837,23B177534,55.9,78.6,30.34,0.494100004434586,20SS50 650175,20SS50,20SS50,20SS50,T,T,0.198,0.438,0.0054,0.0014,0.022,0.167,0.047,0.054,0.01,0.0269,0.001,0.0025,0.0079,0.001,0.004,2100.866,54.17983,1835.0,1643.0,1139.0
7838,23B177537,64.7,86.6,27.0,0.493099987506866,20SS50 650175,20SS50,20SS50,20SS55,L,T,0.198,0.438,0.0054,0.0014,0.022,0.167,0.047,0.054,0.01,0.0269,0.001,0.0025,0.0079,0.001,0.004,2114.474,54.17132,1842.0,1655.0,1092.0
7864,23B177628,57.333333333333336,80.60000000000001,20.80666666666667,0.184000000357628,20SS50 650175,20SS50,20SS50,20SS50,T,T,0.212,0.436,0.0056,0.0016,0.031,0.116,0.036,0.045000000000000005,0.008,0.0334,0.002,0.0026,0.0088,0.001,0.005,2008.778,44.37821,1794.0,1657.0,1171.0
7865,23B177631,53.7,78.3,25.05,0.181500002741814,20SS50 650175,20SS50,20SS50,20SS50,L,T,0.213,0.444,0.0071,0.0011,0.031,0.119,0.042,0.042,0.012,0.0365,0.002,0.0022,0.0103,0.001,0.005,2018.426,44.37504,1805.0,1652.0,1162.0
7866,23B177631,53.6,77.0,22.27,0.181500002741814,20SS50 650175,20SS50,20SS50,20SS50,T,T,0.213,0.444,0.0071,0.0011,0.031,0.119,0.042,0.042,0.012,0.0365,0.002,0.0022,0.0103,0.001,0.005,2018.426,44.37504,1805.0,1652.0,1162.0
7901,23B177740,53.8,73.4,35.11,0.61710000038147,20SS50 650175,20SS50,20SS50,20SS50,T,T,0.199,0.525,0.0073,0.0011,0.024,0.115,0.036,0.049,0.014,0.0229,0.003,0.0022,0.0103,0.001,0.005,2013.368,54.21428,1909.0,1650.0,1216.0
7902,23B177744,53.4,75.9,31.95,0.494100004434586,20SS50 650175,20SS50,20SS50,20SS50,T,T,0.199,0.525,0.0073,0.0011,0.024,0.115,0.036,0.049,0.014,0.0229,0.003,0.0022,0.0103,0.001,0.005,1987.844,54.22869,1898.0,1641.0,1193.0
7903,23B177747,49.6,73.7,31.4,0.493099987506866,20SS50 650175,20SS50,20SS50,20SS50,T,T,0.203,0.455,0.0063,0.0031,0.012,0.105,0.036,0.044,0.014,0.0316,0.002,0.0022,0.0089,0.0,0.004,2014.322,54.21225,1909.0,1648.0,1149.0
7904,23B177753,54.8,76.8,27.18,0.369100004434586,20SS50 650175,20SS50,20SS50,20SS50,T,T,0.203,0.455,0.0063,0.0031,0.012,0.105,0.036,0.044,0.014,0.0316,0.002,0.0022,0.0089,0.0,0.004,2029.298,54.21013,1918.0,1650.0,1182.0
7905,23B177756,50.0,72.9,32.23,0.369100004434586,20SS50 650175,20SS50,20SS50,20SS50,T,T,0.203,0.454,0.0079,0.0032,0.027,0.11,0.037,0.048,0.014,0.0404,0.003,0.0021,0.008,0.001,0.005,2002.226,54.21513,1914.0,1648.0,1146.0
7906,23B177761,51.8,73.8,27.17,0.36710000038147,20SS50 650175,20SS50,20SS50,20SS50,T,T,0.203,0.454,0.0079,0.0032,0.027,0.11,0.037,0.048,0.014,0.0404,0.003,0.0021,0.008,0.001,0.005,2004.404,54.22132,1902.0,1652.0,1157.0
7907,23B177765,50.6,74.2,28.79,0.364100009202957,20SS50 650175,20SS50,20SS50,20SS50,T,T,0.21,0.433,0.0055,0.0026,0.022,0.126,0.041,0.041,0.007,0.0354,0.0,0.0026,0.0061,0.001,0.004,2016.626,54.21603,1900.0,1655.0,1158.0
7908,23B177770,53.3,75.6,23.02,0.245100006461143,20SS50 650175,20SS50,20SS50,20SS50,T,T,0.21,0.433,0.0055,0.0026,0.022,0.126,0.041,0.041,0.007,0.0354,0.0,0.0026,0.0061,0.001,0.004,2029.226,49.27797,1895.0,1646.0,1173.0
7909,23B177773,58.95,81.2,22.955,0.244100004434586,20SS50 650175,20SS50,20SS50,20SS50,T,T,0.218,0.444,0.0052,0.0007,0.023,0.112,0.034,0.043,0.013,0.0295,0.003,0.002,0.0081,0.001,0.005,2032.808,49.28114,1880.0,1646.0,1191.0
7910,23B177779,54.0,77.1,27.98,0.244100004434586,20SS50 650175,20SS50,20SS50,20SS50,T,T,0.218,0.444,0.0052,0.0007,0.023,0.112,0.034,0.043,0.013,0.0295,0.003,0.002,0.0081,0.001,0.005,2027.012,54.20413,1889.0,1657.0,1155.0
7911,23B177782,52.6,76.0,26.54,0.243100002408028,20SS50 650175,20SS50,20SS50,20SS50,L,T,0.2,0.42,0.0062,0.0064,0.018,0.12,0.035,0.042,0.014,0.0359,0.003,0.0024,0.0101,0.001,0.004,2041.538,54.19842,1893.0,1644.0,1198.0
7912,23B177782,53.8,76.3,23.52,0.243100002408028,20SS50 650175,20SS50,20SS50,20SS50,T,T,0.2,0.42,0.0062,0.0064,0.018,0.12,0.035,0.042,0.014,0.0359,0.003,0.0024,0.0101,0.001,0.004,2041.538,54.19842,1893.0,1644.0,1198.0
7917,23B177796,51.8,78.5,26.84,0.183100000023842,20SS50 650175,20SS50,20SS50,20SS50,L,T,0.21,0.439,0.0042,0.0022,0.025,0.127,0.04,0.044,0.007,0.0302,0.001,0.0025,0.0075,0.001,0.004,2018.93,49.28466,1882.0,1652.0,1164.0
7918,23B177796,50.8,76.4,25.77,0.183100000023842,20SS50 650175,20SS50,20SS50,20SS50,T,T,0.21,0.439,0.0042,0.0022,0.025,0.127,0.04,0.044,0.007,0.0302,0.001,0.0025,0.0075,0.001,0.004,2018.93,49.28466,1882.0,1652.0,1164.0
7919,23B177799,52.0,76.9,25.97,0.18299999833107,20SS50 650175,20SS50,20SS50,20SS50,L,T,0.21,0.465,0.0043,0.0008,0.04,0.13,0.04,0.039,0.008,0.0389,0.001,0.0024,0.0088,0.001,0.005,2040.818,49.27678,1882.0,1646.0,1169.0
7920,23B177799,53.650000000000006,76.15,24.395,0.18299999833107,20SS50 650175,20SS50,20SS50,20SS50,T,T,0.21,0.465,0.0043,0.0008,0.04,0.13,0.04,0.039,0.008,0.0389,0.001,0.0024,0.0088,0.001,0.005,2040.818,49.27678,1882.0,1646.0,1169.0
7921,23B177804,57.3,77.1,24.44,0.181600004434586,20SS50 650175,20SS50,20SS50,20SS50,T,T,0.21,0.465,0.0043,0.0008,0.04,0.13,0.04,0.039,0.008,0.0389,0.001,0.0024,0.0088,0.001,0.005,1992.632,49.29671,1860.0,1650.0,1158.0
7922,23B177806,52.4,78.1,27.15,0.180099993944168,20SS50 650175,20SS50,20SS50,20SS50,L,T,0.213,0.437,0.0061,0.0012,0.025,0.113,0.034,0.042,0.014,0.0281,0.004,0.0022,0.0084,0.001,0.005,1969.7,49.31251,1864.0,1646.0,1187.0
7923,23B177806,59.4,82.1,22.43,0.180099993944168,20SS50 650175,20SS50,20SS50,20SS50,T,T,0.213,0.437,0.0061,0.0012,0.025,0.113,0.034,0.042,0.014,0.0281,0.004,0.0022,0.0084,0.001,0.005,1969.7,49.31251,1864.0,1646.0,1187.0
7924,23B177807,56.400000000000006,82.55,21.91,0.180000007152557,20SS50 650175,20SS50,20SS50,20SS50,L,T,0.213,0.437,0.0061,0.0012,0.025,0.113,0.034,0.042,0.014,0.0281,0.004,0.0022,0.0084,0.001,0.005,1968.998,49.3146,1864.0,1648.0,1187.0
7925,23B177807,56.65,81.45,17.41,0.180000007152557,20SS50 650175,20SS50,20SS50,20SS50,T,T,0.213,0.437,0.0061,0.0012,0.025,0.113,0.034,0.042,0.014,0.0281,0.004,0.0022,0.0084,0.001,0.005,1968.998,49.3146,1864.0,1648.0,1187.0
7926,23B177813,56.1,83.3,23.42,0.180099993944168,20SS50 650175,20SS50,20SS50,20SS50,L,T,0.213,0.437,0.0061,0.0012,0.025,0.113,0.034,0.042,0.014,0.0281,0.004,0.0022,0.0084,0.001,0.005,2002.244,49.29698,1891.0,1652.0,1178.0
7927,23B177813,57.0,81.60000000000001,21.883333333333336,0.180099993944168,20SS50 650175,20SS50,20SS50,20SS50,T,T,0.213,0.437,0.0061,0.0012,0.025000000000000005,0.113,0.034,0.042,0.014,0.0281,0.004,0.0022,0.0084,0.001,0.005,2002.244,49.29698,1891.0,1652.0,1178.0
7934,23B177839,52.6,76.7,22.96,0.123000003397465,20SS50 650175,20SS50,20SS50,20SS50,L,T,0.215,0.434,0.005,0.0024,0.027,0.132,0.044,0.045,0.008,0.0306,0.001,0.0024,0.0078,0.001,0.004,2064.884,34.49777,1862.0,1621.0,1158.0
7935,23B177839,55.8,78.7,25.03,0.123000003397465,20SS50 650175,20SS50,20SS50,20SS50,T,T,0.215,0.434,0.005,0.0024,0.027,0.132,0.044,0.045,0.008,0.0306,0.001,0.0024,0.0078,0.001,0.004,2064.884,34.49777,1862.0,1621.0,1158.0
8253,23B179014,54.3,76.4,26.45,0.374099999666214,20SS50 650175,20SS50,20SS55,20SS50,L,T,0.211,0.473,0.0073,0.0011,0.024,0.118,0.043,0.049,0.014,0.0308,0.002,0.0021,0.0072,0.0,0.005,2058.818,54.17893,1817.0,1659.0,1238.0
8254,23B179014,53.8,76.9,29.48,0.374099999666214,20SS50 650175,20SS50,20SS55,20SS50,T,T,0.211,0.473,0.0073,0.0011,0.024,0.118,0.043,0.049,0.014,0.0308,0.002,0.0021,0.0072,0.0,0.005,2058.818,54.17893,1817.0,1659.0,1238.0
8313,23B179248,53.8,75.4,26.51,0.244100004434586,20SS50 650175,20SS50,20SS50,20SS50,T,T,0.204,0.448,0.0048,0.0061,0.032,0.105,0.04,0.052,0.006,0.0399,0.0,0.003,0.0121,0.001,0.004,2023.268,49.28689,1801.0,1659.0,1185.0
8314,23B179251,52.4,74.8,26.94,0.244100004434586,20SS50 650175,20SS50,20SS50,20SS50,T,T,0.216,0.461,0.0036,0.0011,0.022,0.115,0.042,0.036,0.007,0.026,0.0,0.0026,0.0077,0.001,0.004,2029.55,49.28261,1801.0,1657.0,1184.0
8336,23B179332,51.5,75.8,22.82,0.17399999499321,20SS50 650175,20SS50,20SS50,20SS50,L,T,0.215,0.461,0.0037,0.0032,0.024,0.108,0.046,0.032,0.013,0.029,0.0,0.0033,0.0082,0.001,0.005,2045.66,44.35511,1772.0,1657.0,1193.0
8337,23B179332,51.4,75.8,27.34,0.17399999499321,20SS50 650175,20SS50,20SS50,20SS50,T,T,0.215,0.461,0.0037,0.0032,0.024,0.108,0.046,0.032,0.013,0.029,0.0,0.0033,0.0082,0.001,0.005,2045.66,44.35511,1772.0,1657.0,1193.0
8344,23B179358,50.7,73.6,34.39,0.493099987506866,20SS50 650175,20SS50,20SS50,20SS50,T,T,0.212,0.466,0.0039,0.0043,0.029,0.106,0.041,0.05,0.007,0.0349,0.0,0.0028,0.01,0.001,0.005,2021.774,54.20301,1785.0,1671.0,1122.0
8345,23B179362,52.0,74.2,28.85,0.306499987840652,20SS50 650175,20SS50,20SS50,20SS50,T,T,0.216,0.439,0.0039,0.0019,0.029,0.106,0.043,0.036,0.012,0.0308,0.0,0.0027,0.0102,0.001,0.005,2083.316,49.26382,1792.0,1653.0,1180.0
8348,23B179370,48.8,71.6,27.17,0.244000002741814,20SS50 650175,20SS50,20SS50,20SS50,T,T,0.205,0.471,0.0038,0.0039,0.014,0.107,0.042,0.048,0.007,0.0324,0.0,0.0025,0.009,0.001,0.005,2061.158,49.27443,1788.0,1630.0,1166.0
8353,23B179387,52.9,74.9,27.32,0.243000000715256,20SS50 650175,20SS50,20SS50,20SS50,T,T,0.215,0.499,0.004,0.0008,0.024,0.105,0.037,0.045,0.008,0.0335,0.0,0.003,0.0111,0.001,0.005,2085.062,49.26005,1817.0,1659.0,1178.0
8354,23B179389,50.4,74.2,28.46,0.243000000715256,20SS50 650175,20SS50,20SS50,20SS50,L,T,0.215,0.462,0.0044,0.0,0.036,0.107,0.042,0.035,0.012,0.0353,0.0,0.0028,0.0084,0.001,0.005,2078.276,49.26209,1806.0,1648.0,1169.0
8355,23B179389,53.0,76.2,25.03,0.243000000715256,20SS50 650175,20SS50,20SS50,20SS50,T,T,0.215,0.462,0.0044,0.0,0.036,0.107,0.042,0.035,0.012,0.0353,0.0,0.0028,0.0084,0.001,0.005,2078.276,49.26209,1806.0,1648.0,1169.0
8369,23B179429,50.2,74.8,29.0,0.184000000357628,20SS50 650175,20SS50,20SS50,20SS50,L,T,0.218,0.462,0.0058,0.0014,0.025,0.107,0.044,0.045,0.012,0.0313,0.0,0.0025,0.0084,0.001,0.005,2046.992,44.3546,1774.0,1648.0,1173.0
8370,23B179429,50.9,75.5,24.66,0.184000000357628,20SS50 650175,20SS50,20SS50,20SS50,T,T,0.218,0.462,0.0058,0.0014,0.025,0.107,0.044,0.045,0.012,0.0313,0.0,0.0025,0.0084,0.001,0.005,2046.992,44.3546,1774.0,1648.0,1173.0
8379,23B179464,54.3,78.6,22.95,0.183100000023842,20SS50 650175,20SS50,20SS50,20SS50,L,T,0.214,0.442,0.0064,0.0043,0.018,0.099,0.042,0.054,0.012,0.027,0.0,0.0025,0.0097,0.001,0.005,2042.438,44.35553,1788.0,1653.0,1164.0
8380,23B179464,52.599999999999994,78.55,21.94,0.183100000023842,20SS50 650175,20SS50,20SS50,20SS50,T,T,0.214,0.442,0.0064,0.0043,0.018,0.099,0.042,0.054,0.012,0.027,0.0,0.0025,0.0097,0.001,0.005,2042.438,44.35553,1788.0,1653.0,1164.0
8381,23B179470,52.0,77.6,28.63,0.181500002741814,20SS50 650175,20SS50,20SS50,20SS50,L,T,0.214,0.442,0.0064,0.0043,0.018,0.099,0.042,0.054,0.012,0.027,0.0,0.0025,0.0097,0.001,0.005,2037.74,44.35403,1769.0,1655.0,1180.0
8382,23B179470,51.6,76.15,25.130000000000003,0.181500002741814,20SS50 650175,20SS50,20SS50,20SS50,T,T,0.214,0.442,0.0064,0.0043,0.018,0.099,0.042,0.054,0.012,0.027,0.0,0.0025,0.0097,0.001,0.005,2037.74,44.35403,1769.0,1655.0,1180.0
8395,23B179507,54.7,77.7,27.99,0.244000002741814,20SS50 650175,20SS50,20SS50,20SS50,L,T,0.219,0.498,0.006,0.0027,0.015,0.102,0.041,0.047,0.009,0.0284,0.0,0.0032,0.0126,0.001,0.005,2064.542,49.26837,1846.0,1664.0,1160.0
8396,23B179507,54.8,77.4,27.97,0.244000002741814,20SS50 650175,20SS50,20SS50,20SS50,T,T,0.219,0.498,0.006,0.0027,0.015,0.102,0.041,0.047,0.009,0.0284,0.0,0.0032,0.0126,0.001,0.005,2064.542,49.26837,1846.0,1664.0,1160.0
8397,23B179510,54.5,76.80000000000001,26.115000000000002,0.244000002741814,20SS50 650175,20SS50,20SS50,20SS50,T,T,0.205,0.465,0.0031,0.0013,0.016,0.109,0.042,0.027,0.014,0.0291,0.0,0.0025,0.0093,0.0,0.005,2032.358,49.28776,1844.0,1650.0,1164.0
8409,23B179540,55.8,77.5,27.48,0.249099999666214,20SS50 650175,20SS50,20SS50,20SS50,T,T,0.204,0.469,0.0028,0.0001,0.034,0.137,0.047,0.039,0.016,0.0323,0.002,0.0023,0.0089,0.001,0.005,2106.662,54.16608,1882.0,1652.0,1166.0
8410,23B179545,56.0,78.4,26.18,0.244100004434586,20SS50 650175,20SS50,20SS50,20SS50,T,T,0.204,0.469,0.0028,0.0001,0.034,0.137,0.047,0.039,0.016,0.0323,0.002,0.0023,0.0089,0.001,0.005,2118.704,54.15582,1891.0,1646.0,1169.0
8411,23B179548,56.0,78.6,30.57,0.244100004434586,20SS50 650175,20SS50,20SS50,20SS50,T,T,0.206,0.546,0.0067,0.0035,0.019,0.127,0.046,0.07,0.011,0.0345,0.0,0.0025,0.0096,0.001,0.005,2118.974,54.15582,1889.0,1646.0,1155.0
8412,23B179552,53.2,76.3,23.47,0.180099993944168,20SS50 650175,20SS50,20SS50,20SS50,T,T,0.206,0.546,0.0067,0.0035,0.019,0.127,0.046,0.07,0.011,0.0345,0.0,0.0025,0.0096,0.001,0.005,2120.558,54.14946,1875.0,1646.0,1176.0
8413,23B179556,53.8,76.1,22.295,0.180099993944168,20SS50 650175,20SS50,20SS50,20SS50,T,T,0.201,0.464,0.0028,0.0001,0.025,0.141,0.051,0.05,0.015,0.0254,0.001,0.002,0.0093,0.001,0.005,2119.046,54.155,1882.0,1650.0,1167.0
8414,23B179559,53.1,77.5,25.87,0.180099993944168,20SS50 650175,20SS50,20SS50,20SS50,T,T,0.201,0.464,0.0028,0.0001,0.025,0.141,0.051,0.05,0.015,0.0254,0.001,0.002,0.0093,0.001,0.005,2116.112,54.14869,1882.0,1650.0,1169.0
8474,23B179734,51.1,76.1,29.41,0.180999994277954,20SS50 650175,20SS50,20SS50,20SS50,L,T,0.212,0.494,0.0062,0.0034,0.019,0.144,0.041,0.05,0.008,0.0352,0.0,0.0034,0.0104,0.001,0.005,2049.998,44.35288,1817.0,1637.0,1135.0
8475,23B179734,51.0,75.5,25.94,0.180999994277954,20SS50 650175,20SS50,20SS50,20SS50,T,T,0.212,0.494,0.0062,0.0034,0.019,0.144,0.041,0.05,0.008,0.0352,0.0,0.0034,0.0104,0.001,0.005,2049.998,44.35288,1817.0,1637.0,1135.0
8476,23B179737,50.0,72.4,29.82,0.441500008106232,20SS50 650175,20SS50,20SS50,20SS50,L,T,0.212,0.494,0.0062,0.0034,0.019,0.144,0.041,0.05,0.008,0.0352,0.0,0.0034,0.0104,0.001,0.005,2049.134,54.19655,1823.0,1666.0,1207.0
8477,23B179737,46.0,65.6,30.85,0.441500008106232,20SS50 650175,20SS50,20SS50,20SS50,T,T,0.212,0.494,0.0062,0.0034,0.019,0.144,0.041,0.05,0.008,0.0352,0.0,0.0034,0.0104,0.001,0.005,2049.134,54.19655,1823.0,1666.0,1207.0
8478,23B179740,44.1,69.0,27.03,0.441500008106232,20SS50 650175,20SS50,20SS50,20SS50,L,T,0.212,0.474,0.0075,0.0014,0.022,0.143,0.046,0.054,0.014,0.0336,0.0,0.0034,0.0117,0.001,0.004,2069.258,54.18672,1821.0,1641.0,1200.0
8479,23B179740,49.6,72.1,31.23,0.441500008106232,20SS50 650175,20SS50,20SS50,20SS50,T,T,0.212,0.474,0.0075,0.0014,0.022,0.143,0.046,0.054,0.014,0.0336,0.0,0.0034,0.0117,0.001,0.004,2069.258,54.18672,1821.0,1641.0,1200.0
8515,23B179805,54.2,76.8,28.04,0.369100004434586,20SS50 650175,20SS50,20SS55,20SS50,T,T,0.204,0.464,0.0053,0.0024,0.023,0.099,0.039,0.044,0.008,0.03,0.0,0.0019,0.0123,0.001,0.005,2060.312,54.18544,1846.0,1682.0,1200.0
8516,23B179806,54.7,77.0,29.03,0.368999987840652,20SS50 650175,20SS50,20SS55,20SS50,T,T,0.204,0.464,0.0053,0.0024,0.023,0.099,0.039,0.044,0.008,0.03,0.0,0.0019,0.0123,0.001,0.005,2073.686,54.17815,1837.0,1648.0,1180.0
8517,23B179811,56.3,79.1,23.67,0.250099986791611,20SS50 650175,20SS50,20SS50,20SS50,T,T,0.204,0.464,0.0053,0.0024,0.023,0.099,0.039,0.044,0.008,0.03,0.0,0.0019,0.0123,0.001,0.005,2070.41,49.26901,1835.0,1652.0,1176.0
8518,23B179813,54.0,75.8,28.77,0.250099986791611,20SS50 650175,20SS50,20SS50,20SS50,L,T,0.201,0.436,0.0048,0.0038,0.025,0.112,0.039,0.046,0.012,0.0298,0.001,0.0025,0.0101,0.001,0.004,2084.234,49.2579,1844.0,1650.0,1167.0
8519,23B179813,54.9,76.2,25.6,0.250099986791611,20SS50 650175,20SS50,20SS50,20SS50,T,T,0.201,0.436,0.0048,0.0038,0.025,0.112,0.039,0.046,0.012,0.0298,0.001,0.0025,0.0101,0.001,0.004,2084.234,49.2579,1844.0,1650.0,1167.0
8520,23B179817,53.2,74.2,26.65,0.1841000020504,20SS50 650175,20SS50,20SS50,20SS50,L,T,0.201,0.436,0.0048,0.0038,0.025,0.112,0.039,0.046,0.012,0.0298,0.001,0.0025,0.0101,0.001,0.004,2076.188,44.34268,1837.0,1646.0,1169.0
8521,23B179817,54.8,75.0,24.65,0.1841000020504,20SS50 650175,20SS50,20SS50,20SS50,T,T,0.201,0.436,0.0048,0.0038,0.025,0.112,0.039,0.046,0.012,0.0298,0.001,0.0025,0.0101,0.001,0.004,2076.188,44.34268,1837.0,1646.0,1169.0
8532,23B179866,52.5,74.5,29.07,0.369100004434586,20SS50 650175,20SS50,20SS50,20SS50,L,T,0.21,0.45,0.0044,0.0005,0.037,0.131,0.044,0.044,0.012,0.0284,0.001,0.0021,0.0119,0.001,0.005,2154.776,54.14668,1896.0,1653.0,1160.0
8539,23B179875,53.5,74.2,29.8,0.369100004434586,20SS50 650175,20SS50,20SS55,20SS50,T,T,0.211,0.497,0.004,0.0,0.023,0.115,0.04,0.046,0.011,0.0319,0.001,0.0023,0.0082,0.0,0.005,2076.656,54.16437,1871.0,1646.0,1180.0
8540,23B179881,53.2,75.8,27.3,0.306600004434586,20SS50 650175,20SS50,20SS50,20SS50,T,T,0.211,0.497,0.004,0.0,0.023,0.115,0.04,0.046,0.011,0.0319,0.001,0.0023,0.0082,0.0,0.005,2090.858,49.25342,1882.0,1646.0,1173.0
8541,23B179883,56.1,77.9,27.37,0.306600004434586,20SS50 650175,20SS50,20SS50,20SS50,T,T,0.202,0.43,0.0052,0.0006,0.02,0.125,0.041,0.047,0.009,0.0316,0.0,0.0026,0.0087,0.001,0.004,2143.112,49.23077,1902.0,1644.0,1171.0
8542,23B179889,55.2,76.6,25.73,0.247099995613098,20SS50 650175,20SS50,20SS50,20SS50,T,T,0.202,0.43,0.0052,0.0006,0.02,0.125,0.041,0.047,0.009,0.0316,0.0,0.0026,0.0087,0.001,0.004,2116.796,49.23923,1884.0,1648.0,1173.0
8543,23B179892,51.7,72.7,26.86,0.247099995613098,20SS50 650175,20SS50,20SS50,20SS50,T,T,0.206,0.44,0.0046,0.0016,0.026,0.104,0.038,0.039,0.011,0.0317,0.001,0.0022,0.0111,0.001,0.004,2112.098,49.24086,1887.0,1650.0,1175.0
8544,23B179898,54.4,75.2,24.98,0.245100006461143,20SS50 650175,20SS50,20SS50,20SS50,T,T,0.206,0.44,0.0046,0.0016,0.026,0.104,0.038,0.039,0.011,0.0317,0.001,0.0022,0.0111,0.001,0.004,2105.042,49.24049,1886.0,1653.0,1166.0
8545,23B179899,56.0,79.1,27.31,0.245100006461143,20SS50 650175,20SS50,20SS50,20SS55,T,T,0.206,0.44,0.0046,0.0016,0.026,0.104,0.038,0.039,0.011,0.0317,0.001,0.0022,0.0111,0.001,0.004,2078.996,49.25538,1824.0,1657.0,1166.0
8549,23B179909,53.4,75.5,28.25,0.244100004434586,20SS50 650175,20SS50,20SS50,20SS50,L,T,0.208,0.475,0.0053,0.0029,0.014,0.113,0.036,0.046,0.008,0.0308,0.0,0.0029,0.0085,0.001,0.004,2119.604,49.23565,1893.0,1655.0,1182.0
8550,23B179909,53.0,75.5,24.66,0.244100004434586,20SS50 650175,20SS50,20SS50,20SS50,T,T,0.208,0.475,0.0053,0.0029,0.014,0.113,0.036,0.046,0.008,0.0308,0.0,0.0029,0.0085,0.001,0.004,2119.604,49.23565,1893.0,1655.0,1182.0
8551,23B179914,53.2,78.2,23.77,0.187600001692772,20SS50 650175,20SS50,20SS50,20SS50,T,T,0.208,0.475,0.0053,0.0029,0.014,0.113,0.036,0.046,0.008,0.0308,0.0,0.0029,0.0085,0.001,0.004,2118.686,49.23939,1893.0,1650.0,1175.0
8554,23B179926,53.6,78.3,27.31,0.18299999833107,20SS50 650175,20SS50,20SS50,20SS50,L,T,0.201,0.449,0.0055,0.001,0.026,0.109,0.034,0.055,0.007,0.0274,0.0,0.0019,0.0095,0.002,0.005,2065.514,49.26375,1853.0,1655.0,1167.0
8555,23B179926,53.6,78.3,27.31,0.18299999833107,20SS50 650175,20SS50,20SS50,20SS50,T,T,0.201,0.449,0.0055,0.001,0.026,0.109,0.034,0.055,0.007,0.0274,0.0,0.0019,0.0095,0.002,0.005,2065.514,49.26375,1853.0,1655.0,1167.0
