Repository: PNell/TrialTest3

File: Data/StreamlitData032524.csv (part 50 of 96)
,coil_no,YieldStrength,TensileStrength,TotalElongation,coil_thickness,steel_design_description,grade,grade_head,grade_tail,sample_direction,sample_location,c_amount,mn_amount,p_amount,s_amount,si_amount,cu_amount,ni_amount,cr_amount,mo_amount,al_amount,nb_amount,ca_amount,n_amount,ti_amount,v_amount,TF1_EXIT_AVG_BODY,TBC_thickness,TEMP_FM_ENTRY_AVG,TEMP_FM_EXIT_AVG,TEMP_COILING_AVG
8556,23B179931,53.8,78.1,27.99,0.181500002741814,20SS50 650175,20SS50,20SS50,20SS50,L,T,0.201,0.449,0.0055,0.001,0.026,0.109,0.034,0.055,0.007,0.0274,0.0,0.0019,0.0095,0.002,0.005,2082.938,49.25657,1860.0,1650.0,1169.0
8557,23B179931,55.0,78.6,25.48,0.181500002741814,20SS50 650175,20SS50,20SS50,20SS50,T,T,0.201,0.449,0.0055,0.001,0.026,0.109,0.034,0.055,0.007,0.0274,0.0,0.0019,0.0095,0.002,0.005,2082.938,49.25657,1860.0,1650.0,1169.0
8558,23B179934,50.8,75.2,29.17,0.181600004434586,20SS50 650175,20SS50,20SS50,20SS50,L,T,0.207,0.443,0.0058,0.0009,0.025,0.105,0.036,0.043,0.012,0.0304,0.001,0.0024,0.0073,0.0,0.005,2079.212,49.2559,1869.0,1655.0,1169.0
8559,23B179934,50.7,74.5,24.99,0.181600004434586,20SS50 650175,20SS50,20SS50,20SS50,T,T,0.207,0.443,0.0058,0.0009,0.025,0.105,0.036,0.043,0.012,0.0304,0.001,0.0024,0.0073,0.0,0.005,2079.212,49.2559,1869.0,1655.0,1169.0
8566,23B179950,55.45,81.25,22.545,0.183100000023842,20SS50 650175,20SS50,20SS50,20SS50,L,T,0.203,0.426,0.0066,0.0017,0.025,0.102,0.036,0.038,0.008,0.0219,0.0,0.0021,0.013,0.001,0.005,2076.998,49.257,1866.0,1657.0,1173.0
8567,23B179950,52.4,78.0,24.5,0.183100000023842,20SS50 650175,20SS50,20SS50,20SS50,T,T,0.203,0.426,0.0066,0.0017,0.025,0.102,0.036,0.038,0.008,0.0219,0.0,0.0021,0.013,0.001,0.005,2076.998,49.257,1866.0,1657.0,1173.0
8681,23B180835,45.3,71.3,25.5,0.441500008106232,20SS50 650175,20SS50,20SS50,20SS50,L,T,0.213,0.476,0.0071,0.0036,0.025,0.095,0.033,0.032,0.006,0.0309,0.001,0.0033,0.0091,0.001,0.004,2071.526,54.19362,1868.0,1648.0,1137.0
8682,23B180835,49.8,70.7,30.1,0.441500008106232,20SS50 650175,20SS50,20SS50,20SS50,T,T,0.213,0.476,0.0071,0.0036,0.025,0.095,0.033,0.032,0.006,0.0309,0.001,0.0033,0.0091,0.001,0.004,2071.526,54.19362,1868.0,1648.0,1137.0
8683,23B180838,51.4,75.1,26.36,0.181500002741814,20SS50 650175,20SS50,20SS50,20SS50,L,T,0.213,0.476,0.0071,0.0036,0.025,0.095,0.033,0.032,0.006,0.0309,0.001,0.0033,0.0091,0.001,0.004,2076.422,44.34558,1857.0,1639.0,1137.0
8684,23B180838,50.3,75.6,23.33,0.181500002741814,20SS50 650175,20SS50,20SS50,20SS50,T,T,0.213,0.476,0.0071,0.0036,0.025,0.095,0.033,0.032,0.006,0.0309,0.001,0.0033,0.0091,0.001,0.004,2076.422,44.34558,1857.0,1639.0,1137.0
8685,23B180840,48.8,73.5,32.48,0.499900013208389,20SS50 650175,20SS50,20SS50,20SS50,L,T,0.213,0.476,0.0071,0.0036,0.025,0.095,0.033,0.032,0.006,0.0309,0.001,0.0033,0.0091,0.001,0.004,2062.94,54.19074,1868.0,1637.0,1164.0
8686,23B180840,48.4,72.0,33.96,0.499900013208389,20SS50 650175,20SS50,20SS50,20SS50,T,T,0.213,0.476,0.0071,0.0036,0.025,0.095,0.033,0.032,0.006,0.0309,0.001,0.0033,0.0091,0.001,0.004,2062.94,54.19074,1868.0,1637.0,1164.0
8687,23B180843,52.5,75.8,34.77,0.495099991559982,20SS50 650175,20SS50,20SS50,20SS50,L,T,0.21,0.447,0.0035,0.0004,0.028,0.119,0.041,0.032,0.013,0.0298,0.0,0.0032,0.0113,0.001,0.005,2069.924,54.18399,1866.0,1646.0,1167.0
8688,23B180843,52.5,75.8,34.77,0.495099991559982,20SS50 650175,20SS50,20SS50,20SS50,T,T,0.21,0.447,0.0035,0.0004,0.028,0.119,0.041,0.032,0.013,0.0298,0.0,0.0032,0.0113,0.001,0.005,2069.924,54.18399,1866.0,1646.0,1167.0
8689,23B180844,55.9,77.2,31.7,0.494100004434586,20SS50 650175,20SS50,20SS50,20SS50,T,T,0.21,0.447,0.0035,0.0004,0.028,0.119,0.041,0.032,0.013,0.0298,0.0,0.0032,0.0113,0.001,0.005,2067.584,54.18856,1866.0,1644.0,1079.0
8690,23B180849,51.9,74.2,29.61,0.431499987840652,20SS50 650175,20SS50,20SS50,20SS50,T,T,0.21,0.447,0.0035,0.0004,0.028,0.119,0.041,0.032,0.013,0.0298,0.0,0.0032,0.0113,0.001,0.005,2050.556,54.20456,1859.0,1655.0,1193.0
8691,23B180851,51.2,73.6,29.51,0.431499987840652,20SS50 650175,20SS50,20SS50,20SS50,T,T,0.212,0.433,0.0057,0.0001,0.026,0.086,0.031,0.032,0.011,0.0284,0.0,0.0029,0.0108,0.001,0.004,2053.67,54.20383,1855.0,1644.0,1185.0
8692,23B180858,53.1,77.0,27.54,0.375,20SS50 650175,20SS50,20SS50,20SS50,T,T,0.212,0.433,0.0057,0.0001,0.026,0.086,0.031,0.032,0.011,0.0284,0.0,0.0029,0.0108,0.001,0.004,2063.138,54.1929,1860.0,1646.0,1115.0
8693,23B180860,53.75,76.7,26.125,0.370000004768372,20SS50 650175,20SS50,20SS50,20SS50,T,T,0.209,0.439,0.0028,0.0011,0.024,0.118,0.039,0.027,0.012,0.0322,0.0,0.0024,0.0092,0.001,0.004,2073.614,54.18983,1866.0,1652.0,1115.0
8694,23B180866,52.1,76.3,28.21,0.312000006437302,20SS50 650175,20SS50,20SS50,20SS50,T,T,0.209,0.439,0.0028,0.0011,0.024,0.118,0.039,0.027,0.012,0.0322,0.0,0.0024,0.0092,0.001,0.004,2056.586,49.272,1844.0,1626.0,1139.0
8695,23B180867,54.1,75.0,24.9,0.305000007152557,20SS50 650175,20SS50,20SS50,20SS50,T,T,0.21,0.423,0.0026,0.0013,0.037,0.119,0.041,0.027,0.012,0.0372,0.0,0.0032,0.0008,0.001,0.004,2072.03,49.26601,1864.0,1630.0,1164.0
8696,23B180868,47.9,72.9,31.4,0.250099986791611,20SS50 650175,20SS50,20SS50,20SS50,T,H,0.21,0.423,0.0026,0.0013,0.037,0.119,0.041,0.027,0.012,0.0372,0.0,0.0032,0.0008,0.001,0.004,2074.604,49.2644,1853.0,1646.0,1175.0
8698,23B180870,56.0,77.1,23.83,0.250099986791611,20SS50 650175,20SS50,20SS50,20SS50,T,T,0.21,0.423,0.0026,0.0013,0.037,0.119,0.041,0.027,0.012,0.0372,0.0,0.0032,0.0008,0.001,0.004,2080.94,49.2596,1855.0,1652.0,1178.0
8699,23B180873,54.3,75.5,27.24,0.25,20SS50 650175,20SS50,20SS50,20SS50,T,T,0.201,0.411,0.006,0.0021,0.033,0.096,0.033,0.03,0.008,0.031,0.002,0.0024,0.0114,0.001,0.005,2061.446,49.27204,1851.0,1650.0,1176.0
8700,23B180877,54.2,75.3,26.1,0.244000002741814,20SS50 650175,20SS50,20SS50,20SS50,T,T,0.201,0.411,0.006,0.0021,0.033,0.096,0.033,0.03,0.008,0.031,0.002,0.0024,0.0114,0.001,0.005,2065.802,49.27048,1857.0,1648.0,1175.0
8701,23B180880,56.6,78.0,24.6,0.244000002741814,20SS50 650175,20SS50,20SS50,20SS50,T,T,0.205,0.446,0.0031,0.0037,0.024,0.111,0.039,0.029,0.013,0.0282,0.0,0.0033,0.0001,0.001,0.004,2065.982,49.26903,1857.0,1653.0,1171.0
8702,23B180884,53.2,76.4,25.41,0.244000002741814,20SS50 650175,20SS50,20SS50,20SS50,T,T,0.205,0.446,0.0031,0.0037,0.024,0.111,0.039,0.029,0.013,0.0282,0.0,0.0033,0.0001,0.001,0.004,2064.704,49.27055,1857.0,1653.0,1169.0
8703,23B180887,53.2,72.9,26.8,0.243000000715256,20SS50 650175,20SS50,20SS50,20SS50,T,T,0.2,0.444,0.0087,0.004,0.029,0.087,0.035,0.038,0.007,0.0325,0.001,0.0048,0.0102,0.001,0.005,2074.586,49.26729,1859.0,1643.0,1189.0
8704,23B180893,52.0,72.5,27.36,0.243100002408028,20SS50 650175,20SS50,20SS50,20SS50,T,T,0.2,0.444,0.0087,0.004,0.029,0.087,0.035,0.038,0.007,0.0325,0.001,0.0048,0.0102,0.001,0.005,2079.698,59.10211,1844.0,1655.0,1160.0
8705,23B180896,51.75,77.5,22.025,0.1875,20SS50 650175,20SS50,20SS50,20SS50,T,H,0.216,0.433,0.0103,0.0039,0.026,0.087,0.034,0.045,0.006,0.0299,0.001,0.0023,0.0001,0.0,0.004,2089.31,44.34467,1859.0,1648.0,1164.0
8706,23B180896,49.1,73.0,26.62,0.1875,20SS50 650175,20SS50,20SS50,20SS50,T,M,0.216,0.433,0.0103,0.0039,0.026,0.087,0.034,0.045,0.006,0.0299,0.001,0.0023,0.0001,0.0,0.004,2089.31,44.34467,1859.0,1648.0,1164.0
8707,23B180896,49.1,75.3,26.58,0.1875,20SS50 650175,20SS50,20SS50,20SS50,T,T,0.216,0.433,0.0103,0.0039,0.026,0.087,0.034,0.045,0.006,0.0299,0.001,0.0023,0.0001,0.0,0.004,2089.31,44.34467,1859.0,1648.0,1164.0
8708,23B180897,49.3,74.6,25.44,0.1875,20SS50 650175,20SS50,20SS50,20SS50,T,H,0.216,0.433,0.0103,0.0039,0.026,0.087,0.034,0.045,0.006,0.0299,0.001,0.0023,0.0001,0.0,0.004,2107.598,44.33519,1869.0,1652.0,1176.0
8709,23B180897,46.3,70.8,30.81,0.1875,20SS50 650175,20SS50,20SS50,20SS50,T,M,0.216,0.433,0.0103,0.0039,0.026,0.087,0.034,0.045,0.006,0.0299,0.001,0.0023,0.0001,0.0,0.004,2107.598,44.33519,1869.0,1652.0,1176.0
8710,23B180897,48.3,71.4,23.86,0.1875,20SS50 650175,20SS50,20SS50,20SS50,T,T,0.216,0.433,0.0103,0.0039,0.026,0.087,0.034,0.045,0.006,0.0299,0.001,0.0023,0.0001,0.0,0.004,2107.598,44.33519,1869.0,1652.0,1176.0
8711,23B180898,48.6,71.8,26.66,0.187600001692772,20SS50 650175,20SS50,20SS50,20SS50,T,H,0.216,0.433,0.0103,0.0039,0.026,0.087,0.034,0.045,0.006,0.0299,0.001,0.0023,0.0001,0.0,0.004,2092.55,44.33899,1880.0,1653.0,1173.0
8712,23B180898,48.7,72.4,26.29,0.187600001692772,20SS50 650175,20SS50,20SS50,20SS50,T,M,0.216,0.433,0.0103,0.0039,0.026,0.087,0.034,0.045,0.006,0.0299,0.001,0.0023,0.0001,0.0,0.004,2092.55,44.33899,1880.0,1653.0,1173.0
8713,23B180898,54.8,76.8,25.76,0.187600001692772,20SS50 650175,20SS50,20SS50,20SS50,T,T,0.216,0.433,0.0103,0.0039,0.026,0.087,0.034,0.045,0.006,0.0299,0.001,0.0023,0.0001,0.0,0.004,2092.55,44.33899,1880.0,1653.0,1173.0
8714,23B180899,49.7,74.3,25.7,0.187600001692772,20SS50 650175,20SS50,20SS50,20SS50,T,H,0.216,0.433,0.0103,0.0039,0.026,0.087,0.034,0.045,0.006,0.0299,0.001,0.0023,0.0001,0.0,0.004,2094.008,44.33706,1877.0,1653.0,1173.0
8715,23B180899,50.2,74.5,25.18,0.187600001692772,20SS50 650175,20SS50,20SS50,20SS50,T,M,0.216,0.433,0.0103,0.0039,0.026,0.087,0.034,0.045,0.006,0.0299,0.001,0.0023,0.0001,0.0,0.004,2094.008,44.33706,1877.0,1653.0,1173.0
8716,23B180899,51.3,75.2,26.79,0.187600001692772,20SS50 650175,20SS50,20SS50,20SS50,T,T,0.216,0.433,0.0103,0.0039,0.026,0.087,0.034,0.045,0.006,0.0299,0.001,0.0023,0.0001,0.0,0.004,2094.008,44.33706,1877.0,1653.0,1173.0
8717,23B180901,54.7,76.9,26.84,0.187600001692772,20SS50 650175,20SS50,20SS50,20SS50,T,T,0.207,0.447,0.0034,0.0011,0.03,0.115,0.039,0.032,0.012,0.0347,0.0,0.0027,0.0001,0.001,0.004,2092.91,44.34051,1877.0,1655.0,1173.0
8718,23B180904,54.1,74.5,26.49,0.18299999833107,20SS50 650175,20SS50,20SS50,20SS50,T,T,0.207,0.447,0.0034,0.0011,0.03,0.115,0.039,0.032,0.012,0.0347,0.0,0.0027,0.0001,0.001,0.004,2103.89,44.33272,1884.0,1653.0,1169.0
8722,23B180915,50.9,72.2,28.64,0.181099995970726,20SS50 650175,20SS50,20SS50,20SS50,L,T,0.202,0.426,0.0024,0.0032,0.024,0.114,0.039,0.032,0.013,0.0342,0.002,0.0025,0.0173,0.001,0.004,2114.33,44.33034,1896.0,1659.0,1187.0
8723,23B180915,52.4,72.6,24.49,0.181099995970726,20SS50 650175,20SS50,20SS50,20SS50,T,T,0.202,0.426,0.0024,0.0032,0.024,0.114,0.039,0.032,0.013,0.0342,0.002,0.0025,0.0173,0.001,0.004,2114.33,44.33034,1896.0,1659.0,1187.0
8724,23B180921,50.9,74.3,27.65,0.180999994277954,20SS50 650175,20SS50,20SS50,20SS50,L,T,0.202,0.426,0.0024,0.0032,0.024,0.114,0.039,0.032,0.013,0.0342,0.002,0.0025,0.0173,0.001,0.004,2055.614,44.34702,1851.0,1650.0,1169.0
8725,23B180921,52.7,74.7,27.51,0.180999994277954,20SS50 650175,20SS50,20SS50,20SS50,T,T,0.202,0.426,0.0024,0.0032,0.024,0.114,0.039,0.032,0.013,0.0342,0.002,0.0025,0.0173,0.001,0.004,2055.614,44.34702,1851.0,1650.0,1169.0
8811,23B181637,54.75,77.5,34.18,0.494100004434586,20SS50 650175,20SS50,20SS50,20SS50,T,T,0.215,0.517,0.0054,0.0015,0.021,0.125,0.041,0.04,0.008,0.0305,0.002,0.0025,0.0111,0.001,0.005,2056.28,54.19156,1832.0,1621.0,1112.0
8812,23B181642,53.5,76.1,28.08,0.368999987840652,20SS50 650175,20SS50,20SS50,20SS50,T,T,0.215,0.517,0.0054,0.0015,0.021,0.125,0.041,0.04,0.008,0.0305,0.002,0.0025,0.0111,0.001,0.005,2108.102,54.16705,1842.0,1644.0,1164.0
8813,23B181645,51.2,74.9,30.55,0.368000000715256,20SS50 650175,20SS50,20SS50,20SS50,T,T,0.211,0.423,0.0065,0.0031,0.013,0.11,0.037,0.04,0.014,0.0311,0.003,0.0022,0.0088,0.001,0.004,2075.504,54.18541,1830.0,1644.0,1166.0
8814,23B181651,48.1,69.3,27.97,0.243000000715256,20SS50 650175,20SS50,20SS50,20SS50,T,T,0.211,0.423,0.0065,0.0031,0.013,0.11,0.037,0.04,0.014,0.0311,0.003,0.0022,0.0088,0.001,0.004,2108.714,49.24797,1833.0,1657.0,1169.0
8825,23B181693,51.7,74.1,29.83,0.180999994277954,20SS50 650175,20SS50,20SS50,20SS50,L,T,0.218,0.461,0.0086,0.0017,0.022,0.086,0.032,0.052,0.008,0.0365,0.002,0.0021,0.0085,0.001,0.005,2034.446,44.35598,1819.0,1643.0,1193.0
8826,23B181693,52.35,73.80000000000001,25.465,0.180999994277954,20SS50 650175,20SS50,20SS50,20SS50,T,T,0.218,0.461,0.0086,0.0017,0.022,0.086,0.032,0.052,0.008,0.0365,0.002,0.0021,0.0085,0.001,0.005,2034.446,44.35598,1819.0,1643.0,1193.0
8827,23B181696,51.2,74.1,25.1,0.181099995970726,20SS50 650175,20SS50,20SS50,20SS50,L,T,0.219,0.412,0.006,0.0027,0.024,0.106,0.036,0.041,0.009,0.0342,0.003,0.0024,0.0104,0.001,0.005,2032.196,44.3535,1823.0,1655.0,1193.0
8828,23B181701,50.5,73.2,24.96,0.367000013589859,20SS50 650175,20SS50,20SS50,20SS50,T,T,0.219,0.412,0.006,0.0027,0.024,0.106,0.036,0.041,0.009,0.0342,0.003,0.0024,0.0104,0.001,0.005,2067.584,54.18669,1832.0,1670.0,1234.0
8839,23B181780,47.55,71.44999999999999,22.310000000000002,0.181600004434586,20SS50 650175,20SS50,20SS50,20SS50,T,T,0.219,0.429,0.0043,0.0034,0.011,0.107,0.04,0.039,0.009,0.0348,0.001,0.0026,0.0079,0.0,0.005,2111.234,49.24833,1905.0,1664.0,1139.0
8840,23B181781,50.0,72.7,43.13,0.742900013923645,20SS50 650175,20SS50,20SS50,20SS50,T,T,0.219,0.429,0.0043,0.0034,0.011,0.107,0.04,0.039,0.009,0.0348,0.001,0.0026,0.0079,0.0,0.005,2116.76,54.16452,1920.0,1659.0,1221.0
8841,23B181788,54.2,74.6,34.49,0.494100004434586,20SS50 650175,20SS50,20SS50,20SS50,T,T,0.219,0.429,0.0043,0.0034,0.011,0.107,0.04,0.039,0.009,0.0348,0.001,0.0026,0.0079,0.0,0.005,2074.676,54.15759,1871.0,1644.0,1146.0
8842,23B181790,52.7,75.4,36.75,0.494100004434586,20SS50 650175,20SS50,20SS50,20SS50,T,T,0.21,0.42,0.0053,0.0031,0.012,0.109,0.042,0.041,0.009,0.0282,0.001,0.0043,0.0097,0.0,0.004,2136.47,54.14785,1934.0,1652.0,1162.0
8843,23B181795,52.5,76.4,25.62,0.370000004768372,20SS50 650175,20SS50,20SS50,20SS50,T,T,0.21,0.42,0.0053,0.0031,0.012,0.109,0.042,0.041,0.009,0.0282,0.001,0.0043,0.0097,0.0,0.004,2013.026,54.21312,1869.0,1639.0,1171.0
8844,23B181798,51.5,75.1,26.45,0.368999987840652,20SS50 650175,20SS50,20SS50,20SS50,T,T,0.201,0.451,0.0053,0.0034,0.016,0.116,0.042,0.044,0.009,0.0264,0.001,0.0039,0.0092,0.001,0.005,2021.09,54.20221,1873.0,1652.0,1185.0
8845,23B181799,52.8,74.3,28.33,0.368999987840652,20SS50 650175,20SS50,20SS50,20SS50,T,T,0.201,0.451,0.0053,0.0034,0.016,0.116,0.042,0.044,0.009,0.0264,0.001,0.0039,0.0092,0.001,0.005,2017.274,54.20633,1873.0,1634.0,1203.0
8846,23B181803,51.1,75.5,27.26,0.368999987840652,20SS50 650175,20SS50,20SS50,20SS50,T,T,0.201,0.451,0.0053,0.0034,0.016,0.116,0.042,0.044,0.009,0.0264,0.001,0.0039,0.0092,0.001,0.005,2094.476,54.17968,1909.0,1657.0,1175.0
8847,23B181806,51.5,73.9,30.61,0.368999987840652,20SS50 650175,20SS50,20SS50,20SS50,T,T,0.202,0.423,0.0075,0.001,0.024,0.109,0.045,0.047,0.013,0.0296,0.0,0.0019,0.0109,0.001,0.004,2128.568,54.16765,1952.0,1634.0,1171.0
8848,23B181812,50.6,72.1,30.44,0.305000007152557,20SS50 650175,20SS50,20SS50,20SS50,T,T,0.202,0.423,0.0075,0.001,0.024,0.109,0.045,0.047,0.013,0.0296,0.0,0.0019,0.0109,0.001,0.004,2123.384,49.23852,1934.0,1644.0,1155.0
8849,23B181815,54.2,75.3,27.93,0.249099999666214,20SS50 650175,20SS50,20SS50,20SS50,T,T,0.217,0.424,0.0055,0.0021,0.028,0.111,0.043,0.049,0.008,0.0355,0.001,0.0026,0.0112,0.001,0.005,2127.704,49.2316,1941.0,1648.0,1180.0
8850,23B181821,52.1,73.5,28.56,0.245100006461143,20SS50 650175,20SS50,20SS50,20SS50,T,T,0.217,0.424,0.0055,0.0021,0.028,0.111,0.043,0.049,0.008,0.0355,0.001,0.0026,0.0112,0.001,0.005,2211.692,49.20399,1970.0,1650.0,1175.0
8851,23B181825,56.5,75.6,26.3,0.244000002741814,20SS50 650175,20SS50,20SS50,20SS50,T,T,0.209,0.432,0.0054,0.0026,0.017,0.111,0.043,0.043,0.009,0.0323,0.0,0.0027,0.0095,0.001,0.004,2142.356,49.23167,1954.0,1655.0,1176.0
8852,23B181830,52.5,74.4,29.33,0.243100002408028,20SS50 650175,20SS50,20SS50,20SS50,T,T,0.209,0.432,0.0054,0.0026,0.017,0.111,0.043,0.043,0.009,0.0323,0.0,0.0027,0.0095,0.001,0.004,2116.814,49.24688,1922.0,1657.0,1167.0
8853,23B181833,52.1,73.2,27.93,0.243000000715256,20SS50 650175,20SS50,20SS50,20SS50,T,T,0.201,0.421,0.0069,0.0018,0.018,0.108,0.039,0.05,0.013,0.0292,0.001,0.0024,0.0109,0.0,0.004,2124.752,49.23812,1943.0,1648.0,1178.0
8854,23B181839,52.6,72.8,26.81,0.183100000023842,20SS50 650175,20SS50,20SS50,20SS50,T,T,0.201,0.421,0.0069,0.0018,0.018,0.108,0.039,0.05,0.013,0.0292,0.001,0.0024,0.0109,0.0,0.004,2119.532,49.24462,1943.0,1655.0,1178.0
8855,23B181842,51.2,73.1,29.3,0.183100000023842,20SS50 650175,20SS50,20SS50,20SS50,L,T,0.204,0.448,0.0062,0.0008,0.023,0.106,0.041,0.051,0.011,0.0272,0.0,0.0025,0.0083,0.001,0.004,2130.89,49.23215,1958.0,1655.0,1169.0
8856,23B181842,51.0,71.3,24.18,0.183100000023842,20SS50 650175,20SS50,20SS50,20SS50,T,T,0.204,0.448,0.0062,0.0008,0.023,0.106,0.041,0.051,0.011,0.0272,0.0,0.0025,0.0083,0.001,0.004,2130.89,49.23215,1958.0,1655.0,1169.0
9039,23B182695,59.8,82.5,21.345,0.185000002384186,20SS50 650175,20SS50,20SS55,20SS50,L,T,0.215,0.476,0.006,0.0006,0.034,0.12,0.05,0.04,0.012,0.0346,0.001,0.003,0.0105,0.001,0.005,2045.012,44.35357,1837.0,1628.0,1148.0
9040,23B182695,59.6,83.35,21.755,0.185000002384186,20SS50 650175,20SS50,20SS55,20SS50,T,T,0.215,0.476,0.006,0.0006,0.034,0.12,0.05,0.04,0.012,0.0346,0.001,0.003,0.0105,0.001,0.005,2045.012,44.35357,1837.0,1628.0,1148.0
9064,23B182750,52.1,74.2,30.62,0.500100016593933,20SS50 650175,20SS50,20SS50,20SS50,L,T,0.212,0.457,0.0064,0.0013,0.032,0.1,0.039,0.039,0.007,0.0317,0.001,0.0023,0.0112,0.002,0.005,2126.138,54.15947,1880.0,1637.0,1160.0
9065,23B182750,53.7,74.6,30.37,0.500100016593933,20SS50 650175,20SS50,20SS50,20SS50,T,T,0.212,0.457,0.0064,0.0013,0.032,0.1,0.039,0.039,0.007,0.0317,0.001,0.0023,0.0112,0.002,0.005,2126.138,54.15947,1880.0,1637.0,1160.0
9066,23B182753,46.7,72.2,30.0,0.500199973583221,20SS50 650175,20SS50,20SS50,20SS50,L,T,0.212,0.457,0.0064,0.0013,0.032,0.1,0.039,0.039,0.007,0.0317,0.001,0.0023,0.0112,0.002,0.005,2052.392,54.18586,1848.0,1626.0,1178.0
9067,23B182753,51.0,72.0,28.75,0.500199973583221,20SS50 650175,20SS50,20SS50,20SS50,T,T,0.212,0.457,0.0064,0.0013,0.032,0.1,0.039,0.039,0.007,0.0317,0.001,0.0023,0.0112,0.002,0.005,2052.392,54.18586,1848.0,1626.0,1178.0
9068,23B182755,42.2,73.1,30.91,0.493099987506866,20SS50 650175,20SS50,20SS50,20SS50,L,T,0.213,0.449,0.0051,0.002,0.026,0.114,0.044,0.038,0.012,0.032,0.001,0.0028,0.0097,0.001,0.004,2029.442,54.2047,1839.0,1646.0,1191.0
9069,23B182755,46.6,70.63333333333333,33.443333333333335,0.493099987506866,20SS50 650175,20SS50,20SS50,20SS50,T,T,0.213,0.449,0.0051,0.002,0.026,0.114,0.044000000000000004,0.038,0.012000000000000002,0.032,0.001,0.0028,0.0097,0.001,0.004,2029.442,54.2047,1839.0,1646.0,1191.0
9070,23B182761,56.1,78.2,23.32,0.243000000715256,20SS50 650175,20SS50,20SS50,20SS50,T,T,0.213,0.449,0.0051,0.002,0.026,0.114,0.044,0.038,0.012,0.032,0.001,0.0028,0.0097,0.001,0.004,2051.474,49.27588,1844.0,1652.0,1184.0
9071,23B182763,52.8,74.8,25.57,0.243100002408028,20SS50 650175,20SS50,20SS50,20SS50,T,T,0.204,0.487,0.0066,0.004,0.025,0.102,0.04,0.044,0.008,0.033,0.002,0.0026,0.0131,0.001,0.006,2083.172,49.2565,1857.0,1643.0,1167.0
9072,23B182769,54.5,77.7,23.72,0.181500002741814,20SS50 650175,20SS50,20SS50,20SS50,T,T,0.204,0.487,0.0066,0.004,0.025,0.102,0.04,0.044,0.008,0.033,0.002,0.0026,0.0131,0.001,0.006,2078.744,44.3389,1846.0,1648.0,1182.0
9073,23B182772,49.6,74.7,23.66,0.180999994277954,20SS50 650175,20SS50,20SS50,20SS50,L,T,0.218,0.452,0.0071,0.0032,0.023,0.117,0.046,0.04,0.011,0.0273,0.002,0.0039,0.0108,0.001,0.005,2080.526,44.33574,1844.0,1644.0,1167.0
9074,23B182772,51.7,76.85,23.630000000000003,0.180999994277954,20SS50 650175,20SS50,20SS50,20SS50,T,T,0.218,0.452,0.0071,0.0032,0.023,0.117,0.046,0.04,0.011,0.0273,0.002,0.0039,0.0108,0.001,0.005,2080.526,44.33574,1844.0,1644.0,1167.0
9081,23B182792,51.75,74.25,27.060000000000002,0.306600004434586,20SS50 650175,20SS50,20SS50,20SS50,T,T,0.212,0.423,0.0063,0.001,0.028,0.108,0.042,0.04,0.011,0.0327,0.001,0.0037,0.0086,0.002,0.004,2124.482,49.25887,1871.0,1657.0,1176.0
9091,23B182823,53.9,74.6,26.02,0.244100004434586,20SS50 650175,20SS50,20SS50,20SS50,T,T,0.202,0.41,0.0066,0.0031,0.017,0.11,0.042,0.045,0.011,0.0254,0.002,0.0032,0.0087,0.001,0.005,2142.608,49.23318,1875.0,1657.0,1167.0
9092,23B182827,53.4,76.4,25.87,0.243100002408028,20SS50 650175,20SS50,20SS50,20SS50,L,T,0.216,0.427,0.0087,0.0023,0.019,0.098,0.038,0.056,0.01,0.0237,0.001,0.0025,0.0085,0.001,0.004,2144.66,49.23164,1877.0,1657.0,1171.0
9093,23B182827,53.5,74.8,24.73,0.243100002408028,20SS50 650175,20SS50,20SS50,20SS50,T,T,0.216,0.427,0.0087,0.0023,0.019,0.098,0.038,0.056,0.01,0.0237,0.001,0.0025,0.0085,0.001,0.004,2144.66,49.23164,1877.0,1657.0,1171.0
9096,23B182835,57.2,78.7,23.03,0.183100000023842,20SS50 650175,20SS50,20SS50,20SS50,T,T,0.203,0.442,0.01,0.0045,0.014,0.086,0.038,0.07,0.007,0.0262,0.001,0.0038,0.0093,0.001,0.004,2083.982,44.31803,1842.0,1643.0,1176.0
9097,23B182840,53.0,76.8,28.82,0.181600004434586,20SS50 650175,20SS50,20SS50,20SS50,T,T,0.203,0.442,0.01,0.0045,0.014,0.086,0.038,0.07,0.007,0.0262,0.001,0.0038,0.0093,0.001,0.004,2114.132,44.32824,1860.0,1653.0,1171.0
9100,23B182858,56.0,79.0,24.75,0.183100000023842,20SS50 650175,20SS50,20SS50,20SS50,T,T,0.207,0.453,0.0078,0.0017,0.021,0.096,0.039,0.041,0.01,0.033,0.001,0.0027,0.008,0.001,0.004,2160.95,44.3131,1880.0,1644.0,1162.0
9101,23B182859,53.9,77.0,26.76,0.369199991226196,20SS50 650175,20SS50,20SS50,20SS50,T,T,0.207,0.453,0.0078,0.0017,0.021,0.096,0.039,0.041,0.01,0.033,0.001,0.0027,0.008,0.001,0.004,2144.966,54.15234,1900.0,1659.0,1164.0
9102,23B182861,51.4,76.7,27.9,0.368099987506866,20SS50 650175,20SS50,20SS50,20SS50,L,T,0.216,0.443,0.0084,0.001,0.032,0.092,0.04,0.054,0.007,0.0233,0.001,0.003,0.0141,0.001,0.005,2147.306,54.14907,1898.0,1655.0,1164.0
9103,23B182861,54.7,77.1,27.35,0.368099987506866,20SS50 650175,20SS50,20SS50,20SS50,T,T,0.216,0.443,0.0084,0.001,0.032,0.092,0.04,0.054,0.007,0.0233,0.001,0.003,0.0141,0.001,0.005,2147.306,54.14907,1898.0,1655.0,1164.0
9104,23B182865,53.5,77.7,27.67,0.181600004434586,20SS50 650175,20SS50,20SS50,20SS50,L,T,0.216,0.443,0.0084,0.001,0.032,0.092,0.04,0.054,0.007,0.0233,0.001,0.003,0.0141,0.001,0.005,2128.622,44.31273,1877.0,1644.0,1182.0
9105,23B182865,55.0,78.0,25.68,0.181600004434586,20SS50 650175,20SS50,20SS50,20SS50,T,T,0.216,0.443,0.0084,0.001,0.032,0.092,0.04,0.054,0.007,0.0233,0.001,0.003,0.0141,0.001,0.005,2128.622,44.31273,1877.0,1644.0,1182.0
9106,23B182866,55.25,77.65,25.685000000000002,0.181500002741814,20SS50 650175,20SS50,20SS50,20SS50,T,T,0.216,0.443,0.0084,0.001,0.032,0.092,0.04,0.054,0.007,0.0233,0.001,0.003,0.0141,0.001,0.005,2087.906,44.33238,1864.0,1641.0,1185.0
9126,23B182910,52.9,76.5,27.02,0.369100004434586,20SS50 650175,20SS50,20SS55,20SS50,T,T,0.217,0.444,0.0079,0.0017,0.026,0.088,0.036,0.05,0.006,0.0206,0.001,0.0044,0.0138,0.001,0.005,2151.68,54.13422,1972.0,1652.0,1169.0
9127,23B182911,52.6,75.9,27.3,0.369100004434586,20SS50 650175,20SS50,20SS55,20SS50,T,T,0.217,0.444,0.0079,0.0017,0.026,0.088,0.036,0.05,0.006,0.0206,0.001,0.0044,0.0138,0.001,0.005,2149.358,54.13643,1967.0,1648.0,1167.0
9128,23B182913,52.5,75.1,30.36,0.36599999666214,20SS50 650175,20SS50,20SS50,20SS50,T,T,0.217,0.444,0.0079,0.0017,0.026,0.088,0.036,0.05,0.006,0.0206,0.001,0.0044,0.0138,0.001,0.005,2153.66,54.14404,1914.0,1637.0,1178.0
9129,23B182914,51.8,73.7,30.65,0.379000008106232,20SS50 650175,20SS50,20SS50,20SS50,T,T,0.217,0.444,0.0079,0.0017,0.026,0.088,0.036,0.05,0.006,0.0206,0.001,0.0044,0.0138,0.001,0.005,2154.038,54.14794,1952.0,1680.0,1200.0
9130,23B182915,52.0,74.0,28.79,0.379000008106232,20SS50 650175,20SS50,20SS50,20SS50,T,T,0.217,0.444,0.0079,0.0017,0.026,0.088,0.036,0.05,0.006,0.0206,0.001,0.0044,0.0138,0.001,0.005,2152.652,54.14981,1954.0,1657.0,1187.0
9131,23B182916,51.9,74.0,26.77,0.370999991893768,20SS50 650175,20SS50,20SS50,20SS50,T,T,0.217,0.444,0.0079,0.0017,0.026,0.088,0.036,0.05,0.006,0.0206,0.001,0.0044,0.0138,0.001,0.005,2157.35,54.14414,1958.0,1653.0,1187.0
9132,23B182917,54.8,76.7,28.02,0.257499992847443,20SS50 650175,20SS50,20SS50,20SS50,T,T,0.217,0.444,0.0079,0.0017,0.026,0.088,0.036,0.05,0.006,0.0206,0.001,0.0044,0.0138,0.001,0.005,2157.962,49.22697,1947.0,1646.0,1184.0
9133,23B182918,56.0,76.7,27.05,0.257499992847443,20SS50 650175,20SS50,20SS50,20SS50,T,T,0.217,0.444,0.0079,0.0017,0.026,0.088,0.036,0.05,0.006,0.0206,0.001,0.0044,0.0138,0.001,0.005,2159.186,49.22694,1938.0,1646.0,1171.0
9134,23B182920,54.4,74.7,33.28,0.494100004434586,20SS50 650175,20SS50,20SS50,20SS50,T,T,0.203,0.445,0.009,0.0003,0.032,0.088,0.035,0.053,0.009,0.0333,0.001,0.0022,0.0095,0.002,0.005,2155.64,59.06142,1968.0,1648.0,1171.0
9135,23B182926,54.4,76.3,28.24,0.244100004434586,20SS50 650175,20SS50,20SS50,20SS50,T,T,0.203,0.445,0.009,0.0003,0.032,0.088,0.035,0.053,0.009,0.0333,0.001,0.0022,0.0095,0.002,0.005,2104.286,54.17679,1927.0,1643.0,1169.0
9136,23B182927,54.6,77.2,27.96,0.244100004434586,20SS50 650175,20SS50,20SS50,20SS50,L,T,0.201,0.442,0.008,0.0028,0.018,0.093,0.036,0.048,0.01,0.0303,0.002,0.0022,0.0106,0.001,0.004,2104.16,54.17696,1949.0,1655.0,1167.0
9137,23B182927,55.1,76.65,26.92,0.244100004434586,20SS50 650175,20SS50,20SS50,20SS50,T,T,0.201,0.442,0.008,0.0028,0.018,0.093,0.036,0.048,0.01,0.0303,0.002,0.0022,0.0106,0.001,0.004,2104.16,54.17696,1949.0,1655.0,1167.0
9299,23B183548,50.7,75.1,27.45,0.18520000576973,20SS50 650175,20SS50,20SS50,20SS50,L,T,0.2,0.441,0.0059,0.0009,0.014,0.121,0.041,0.052,0.007,0.0278,0.001,0.0026,0.0084,0.001,0.005,2097.554,49.27937,1878.0,1652.0,1178.0
9300,23B183548,53.0,75.6,24.36,0.18520000576973,20SS50 650175,20SS50,20SS50,20SS50,T,T,0.2,0.441,0.0059,0.0009,0.014,0.121,0.041,0.052,0.007,0.0278,0.001,0.0026,0.0084,0.001,0.005,2097.554,49.27937,1878.0,1652.0,1178.0
9327,23B183625,55.4,78.5,29.49,0.493999987840652,20SS50 650175,20SS50,20SS50,20SS50,L,T,0.202,0.488,0.01,0.0028,0.021,0.1,0.041,0.063,0.011,0.0342,0.002,0.0025,0.0089,0.001,0.004,2059.628,54.20314,1873.0,1644.0,1187.0
9328,23B183625,57.2,77.7,29.06,0.493999987840652,20SS50 650175,20SS50,20SS50,20SS50,T,T,0.202,0.488,0.01,0.0028,0.021,0.1,0.041,0.063,0.011,0.0342,0.002,0.0025,0.0089,0.001,0.004,2059.628,54.20314,1873.0,1644.0,1187.0
9329,23B183628,55.9,75.9,34.08,0.431499987840652,20SS50 650175,20SS50,20SS50,20SS50,T,T,0.208,0.429,0.0095,0.0049,0.024,0.103,0.044,0.053,0.007,0.0379,0.001,0.0022,0.0103,0.001,0.005,2115.356,54.17032,1887.0,1653.0,1191.0
9330,23B183631,54.9,76.3,31.65,0.431600004434586,20SS50 650175,20SS50,20SS50,20SS50,T,T,0.208,0.429,0.0095,0.0049,0.024,0.103,0.044,0.053,0.007,0.0379,0.001,0.0022,0.0103,0.001,0.005,2046.848,54.20024,1857.0,1652.0,1182.0
9331,23B183634,54.7,77.9,29.11,0.369100004434586,20SS50 650175,20SS50,20SS50,20SS50,T,T,0.208,0.42,0.0112,0.0043,0.016,0.101,0.042,0.052,0.01,0.0336,0.001,0.0025,0.011,0.001,0.004,2041.79,54.20501,1857.0,1648.0,1180.0
9332,23B183639,54.6,75.8,27.13,0.244000002741814,20SS50 650175,20SS50,20SS50,20SS50,T,T,0.208,0.42,0.0112,0.0043,0.016,0.101,0.042,0.052,0.01,0.0336,0.001,0.0025,0.011,0.001,0.004,2043.68,49.28438,1859.0,1644.0,1171.0
9341,23B183669,44.0,69.6,32.96,0.493099987506866,20SS50 650175,20SS50,20SS50,20SS50,L,T,0.197,0.429,0.0096,0.0025,0.025,0.101,0.038,0.043,0.013,0.0339,0.001,0.004,0.0085,0.001,0.005,2094.53,54.17537,1851.0,1680.0,1220.0
9342,23B183669,50.3,69.0,32.68,0.493099987506866,20SS50 650175,20SS50,20SS50,20SS50,T,T,0.197,0.429,0.0096,0.0025,0.025,0.101,0.038,0.043,0.013,0.0339,0.001,0.004,0.0085,0.001,0.005,2094.53,54.17537,1851.0,1680.0,1220.0
9615,23B184594,51.5,77.1,34.24,0.493699997663498,20SS50 650175,20SS50,20SS50,20SS50,T,T,0.207,0.431,0.007,0.0015,0.02,0.15,0.041,0.043,0.013,0.0331,0.001,0.0029,0.0082,0.0,0.005,2071.904,54.19205,1797.0,1695.0,1203.0
9618,23B184602,48.8,72.2,33.56,0.494199991226196,20SS50 650175,20SS50,20SS50,20SS50,L,T,0.209,0.433,0.007,0.0033,0.021,0.138,0.042,0.042,0.009,0.034,0.002,0.0023,0.0073,0.001,0.005,2183.72,59.04626,1848.0,1677.0,1158.0
9619,23B184602,49.0,71.9,35.65,0.494199991226196,20SS50 650175,20SS50,20SS50,20SS50,T,T,0.209,0.433,0.007,0.0033,0.021,0.138,0.042,0.042,0.009,0.034,0.002,0.0023,0.0073,0.001,0.005,2183.72,59.04626,1848.0,1677.0,1158.0
9621,23B184608,51.5,74.5,26.12,0.374099999666214,20SS50 650175,20SS50,20SS50,20SS50,T,T,0.201,0.425,0.0074,0.0014,0.025,0.118,0.039,0.035,0.008,0.0333,0.002,0.0034,0.0057,0.001,0.005,2122.664,54.16512,1824.0,1648.0,1146.0
9622,23B184613,47.6,70.7,42.28,0.744099974632263,20SS50 650175,20SS50,20SS50,20SS50,T,T,0.201,0.425,0.0074,0.0014,0.025,0.118,0.039,0.035,0.008,0.0333,0.002,0.0034,0.0057,0.001,0.005,2081.948,54.18975,1830.0,1653.0,1184.0
9623,23B184615,48.1,70.7,41.16,0.744199991226196,20SS50 650175,20SS50,20SS50,20SS50,T,T,0.217,0.43,0.0063,0.002,0.016,0.111,0.041,0.042,0.007,0.0293,0.001,0.004,0.0086,0.001,0.004,2137.928,54.15885,1922.0,1680.0,1164.0
9624,23B184617,48.9,72.8,40.14,0.744000017642975,20SS50 650175,20SS50,20SS50,20SS50,T,T,0.217,0.43,0.0063,0.002,0.016,0.111,0.041,0.042,0.007,0.0293,0.001,0.004,0.0086,0.001,0.004,2093.954,54.16863,1880.0,1677.0,1164.0
9625,23B184619,52.1,72.7,38.78,0.744199991226196,20SS50 650175,20SS50,20SS50,20SS50,T,T,0.219,0.444,0.0059,0.001,0.037,0.126,0.039,0.042,0.006,0.0369,0.001,0.0027,0.0094,0.001,0.004,2112.242,54.16253,1893.0,1662.0,1166.0
9626,23B184621,53.8,75.2,40.02,0.744000017642975,20SS50 650175,20SS50,20SS50,20SS50,T,T,0.219,0.444,0.0059,0.001,0.037,0.126,0.039,0.042,0.006,0.0369,0.001,0.0027,0.0094,0.001,0.004,2109.992,54.16386,1889.0,1670.0,1164.0
9627,23B184624,51.3,73.3,36.41,0.619199991226196,20SS50 650175,20SS50,20SS50,20SS50,T,T,0.209,0.435,0.0059,0.0,0.03,0.123,0.037,0.039,0.01,0.0347,0.0,0.0022,0.0065,0.001,0.004,2101.46,54.17075,1862.0,1670.0,1175.0
9628,23B184626,51.8,74.4,38.2,0.619000017642975,20SS50 650175,20SS50,20SS50,20SS50,T,T,0.209,0.435,0.0059,0.0,0.03,0.123,0.037,0.039,0.01,0.0347,0.0,0.0022,0.0065,0.001,0.004,2117.3,54.16278,1869.0,1626.0,1121.0
9646,23B184666,56.2,79.2,26.94,0.181099995970726,20SS50 650175,20SS50,20SS50,20SS50,L,T,0.205,0.456,0.0062,0.0005,0.03,0.115,0.042,0.046,0.011,0.0339,0.0,0.0029,0.0069,0.001,0.004,2091.83,44.34197,1869.0,1655.0,1167.0
9647,23B184666,55.15,77.3,23.355,0.181099995970726,20SS50 650175,20SS50,20SS50,20SS50,T,T,0.205,0.456,0.0062,0.0005,0.03,0.115,0.042,0.046,0.011,0.0339,0.0,0.0029,0.0069,0.001,0.004,2091.83,44.34197,1869.0,1655.0,1167.0
9648,23B184669,50.7,71.3,29.68,0.181099995970726,20SS50 650175,20SS50,20SS50,20SS50,L,T,0.203,0.446,0.0081,0.0022,0.035,0.102,0.038,0.05,0.007,0.0308,0.001,0.0044,0.0118,0.002,0.004,2098.526,44.33571,1864.0,1650.0,1176.0
9649,23B184669,53.5,73.3,23.88,0.181099995970726,20SS50 650175,20SS50,20SS50,20SS50,T,T,0.203,0.446,0.0081,0.0022,0.035,0.102,0.038,0.05,0.007,0.0308,0.001,0.0044,0.0118,0.002,0.004,2098.526,44.33571,1864.0,1650.0,1176.0
9675,23B184815,53.3,74.7,29.04,0.249099999666214,20SS50 650175,20SS50,20SS50,20SS50,L,T,0.214,0.492,0.0071,0.0019,0.025,0.098,0.034,0.052,0.012,0.0294,0.001,0.0024,0.0037,0.001,0.004,2076.728,49.26726,1927.0,1648.0,1160.0
9676,23B184815,54.0,74.5,28.74,0.249099999666214,20SS50 650175,20SS50,20SS50,20SS50,T,T,0.214,0.492,0.0071,0.0019,0.025,0.098,0.034,0.052,0.012,0.0294,0.001,0.0024,0.0037,0.001,0.004,2076.728,49.26726,1927.0,1648.0,1160.0
9677,23B184817,51.5,73.0,25.54,0.243100002408028,20SS50 650175,20SS50,20SS50,20SS50,T,T,0.201,0.435,0.0114,0.0026,0.024,0.103,0.04,0.059,0.008,0.0331,0.002,0.0022,0.006,0.001,0.004,2058.062,49.27041,1918.0,1655.0,1180.0
9678,23B184822,54.5,75.8,24.94,0.180099993944168,20SS50 650175,20SS50,20SS50,20SS50,T,T,0.201,0.435,0.0114,0.0026,0.024,0.103,0.04,0.059,0.008,0.0331,0.002,0.0022,0.006,0.001,0.004,2058.368,49.27022,1918.0,1648.0,1176.0
9679,23B184826,54.4,77.8,27.5,0.180099993944168,20SS50 650175,20SS50,20SS50,20SS50,L,T,0.212,0.432,0.0093,0.0007,0.031,0.104,0.039,0.06,0.012,0.0289,0.0,0.0021,0.0056,0.001,0.004,2040.134,49.27425,1907.0,1655.0,1178.0
9680,23B184826,54.6,78.2,23.36,0.180099993944168,20SS50 650175,20SS50,20SS50,20SS50,T,T,0.212,0.432,0.0093,0.0007,0.031,0.104,0.039,0.06,0.012000000000000002,0.0289,0.0,0.0021,0.0056,0.001,0.004,2040.134,49.27425,1907.0,1655.0,1178.0
9933,23B186205,50.0,72.6,24.96,0.18520000576973,20SS50 650175,20SS50,[],[],T,T,0.204,0.475,0.0091,0.0,0.021,0.102,0.041,0.055,0.012,0.0319,0.0,0.0039,0.0102,0.001,0.004,2104.79,59.12874,1866.0,1661.0,1182.0
9962,23B186295,56.35,78.4,25.85,0.245000004768372,20SS50 650175,20SS50,20SS50,20SS55,T,T,0.204,0.453,0.0043,0.0006,0.022,0.097,0.037,0.038,0.012,0.0296,0.0,0.0024,0.0082,0.002,0.004,2029.568,49.28721,1844.0,1646.0,1166.0
9977,23B186341,52.0,72.1,36.74,0.493999987840652,20SS50 650175,20SS50,20SS50,20SS50,T,T,0.204,0.432,0.008,0.0031,0.024,0.114,0.042,0.043,0.009,0.0345,0.003,0.0027,0.0092,0.001,0.005,2054.174,54.19639,1873.0,1644.0,1167.0
9989,23B186394,58.4,74.5,24.27,0.364199995994568,20SS50 650175,20SS50,20SS50,20SS50,T,T,0.202,0.458,0.0076,0.005,0.024,0.11,0.041,0.037,0.008,0.0318,0.001,0.0027,0.0093,0.001,0.005,2121.098,59.08411,1974.0,1666.0,1178.0
9990,23B186405,52.0,74.0,29.18,0.306600004434586,20SS50 650175,20SS50,20SS50,20SS50,T,T,0.218,0.444,0.0042,0.0014,0.018,0.1,0.04,0.036,0.011,0.0309,0.0,0.0027,0.0096,0.001,0.004,2057.234,54.19802,1941.0,1648.0,1185.0
9991,23B186407,52.0,74.4,32.58,0.306600004434586,20SS50 650175,20SS50,20SS50,20SS50,T,T,0.207,0.448,0.0059,0.0008,0.021,0.099,0.039,0.037,0.011,0.0307,0.0,0.0023,0.0103,0.001,0.004,2062.922,54.19394,1943.0,1648.0,1167.0
9992,23B186411,54.3,76.1,28.55,0.245100006461143,20SS50 650175,20SS50,20SS50,20SS50,T,T,0.207,0.448,0.0059,0.0008,0.021,0.099,0.039,0.037,0.011,0.0307,0.0,0.0023,0.0103,0.001,0.004,2049.638,54.20113,1929.0,1646.0,1178.0
9993,23B186414,54.8,75.5,28.09,0.244100004434586,20SS50 650175,20SS50,20SS50,20SS50,T,T,0.207,0.448,0.0059,0.0008,0.021,0.099,0.039,0.037,0.011,0.0307,0.0,0.0023,0.0103,0.001,0.004,2066.378,54.18585,1925.0,1646.0,1173.0
10560,23B188990,52.4,73.8,27.13,0.244100004434586,20SS50 650175,20SS50,20SS50,20SS50,T,T,0.218,0.447,0.0072,0.0002,0.015,0.091,0.036,0.045,0.013,0.0335,0.0,0.0021,0.0041,0.001,0.004,2074.568,49.26373,1851.0,1646.0,1178.0
10561,23B188992,55.9,78.0,26.87,0.238999992609024,20SS50 650175,20SS50,20SS50,20SS55,T,T,0.218,0.447,0.0072,0.0002,0.015,0.091,0.036,0.045,0.013,0.0335,0.0,0.0021,0.0041,0.001,0.004,2055.974,49.2674,1837.0,1635.0,1173.0
10708,23B189642,49.8,70.4,35.32,0.493999987840652,20SS50 650175,20SS50,20SS50,20SS50,T,T,0.21,0.464,0.0036,0.0022,0.018,0.094,0.037,0.04,0.008,0.0304,0.0,0.0034,0.008,0.001,0.003,2044.04,54.20187,1848.0,1648.0,1180.0
10709,23B189647,49.2,70.3,29.38,0.306600004434586,20SS50 650175,20SS50,20SS50,20SS50,T,T,0.21,0.464,0.0036,0.0022,0.018,0.094,0.037,0.04,0.008,0.0304,0.0,0.0034,0.008,0.001,0.003,2109.164,49.26204,1873.0,1652.0,1167.0
10710,23B189650,50.8,73.5,27.58,0.244100004434586,20SS50 650175,20SS50,20SS50,20SS50,L,T,0.22,0.465,0.0036,0.0,0.027,0.093,0.037,0.038,0.009,0.0306,0.0,0.0029,0.0081,0.001,0.004,2135.516,49.2381,1875.0,1650.0,1187.0
10711,23B189650,52.1,72.3,27.41,0.244100004434586,20SS50 650175,20SS50,20SS50,20SS50,T,T,0.22,0.465,0.0036,0.0,0.027,0.093,0.037,0.038,0.009,0.0306,0.0,0.0029,0.0081,0.001,0.004,2135.516,49.2381,1875.0,1650.0,1187.0
10712,23B189656,54.0,75.1,25.95,0.181600004434586,20SS50 650175,20SS50,20SS50,20SS50,L,T,0.22,0.465,0.0036,0.0,0.027,0.093,0.037,0.038,0.009,0.0306,0.0,0.0029,0.0081,0.001,0.004,2117.426,44.32677,1882.0,1650.0,1178.0
10713,23B189656,53.8,75.9,24.55,0.181600004434586,20SS50 650175,20SS50,20SS50,20SS50,T,T,0.22,0.465,0.0036,0.0,0.027,0.093,0.037,0.038,0.009,0.0306,0.0,0.0029,0.0081,0.001,0.004,2117.426,44.32677,1882.0,1650.0,1178.0
10723,23B189702,53.4,75.6,24.87,0.13400000333786,20SS50 650175,20SS50,20SS55,20SS50,L,T,0.212,0.449,0.0055,0.0037,0.016,0.112,0.039,0.038,0.009,0.0311,0.002,0.0025,0.008,0.001,0.003,2092.082,34.48903,1884.0,1644.0,1175.0
10724,23B189707,52.5,73.7,27.88,0.13400000333786,20SS50 650175,20SS50,20SS50,20SS50,L,T,0.212,0.449,0.0055,0.0037,0.016,0.112,0.039,0.038,0.009,0.0311,0.002,0.0025,0.008,0.001,0.003,2097.41,34.49469,1920.0,1650.0,1171.0
10725,23B189711,56.1,78.4,23.88,0.123700000345707,20SS50 650175,20SS50,20SS50,20SS50,L,T,0.219,0.441,0.0048,0.0037,0.013,0.111,0.039,0.036,0.012,0.0373,0.0,0.0025,0.0104,0.001,0.004,2097.986,34.49328,1909.0,1655.0,1164.0
10730,23B189736,50.2,69.8,37.21,0.493999987840652,20SS50 650175,20SS50,20SS50,20SS50,T,T,0.201,0.44,0.0068,0.0,0.025,0.096,0.037,0.046,0.012,0.041,0.0,0.0024,0.0093,0.002,0.004,2098.94,54.17527,1911.0,1648.0,1194.0
10731,23B189742,51.1,72.4,31.52,0.364100009202957,20SS50 650175,20SS50,20SS50,20SS50,T,T,0.201,0.44,0.0068,0.0,0.025,0.096,0.037,0.046,0.012,0.041,0.0,0.0024,0.0093,0.002,0.004,2099.372,54.17304,1925.0,1648.0,1187.0
10732,23B189744,49.6,71.8,29.4,0.306600004434586,20SS50 650175,20SS50,20SS50,20SS50,L,T,0.202,0.439,0.0061,0.0022,0.02,0.104,0.04,0.037,0.01,0.0348,0.001,0.002,0.0093,0.001,0.003,2101.784,49.25316,1925.0,1648.0,1176.0
10733,23B189744,50.8,72.7,27.69,0.306600004434586,20SS50 650175,20SS50,20SS50,20SS50,T,T,0.202,0.439,0.0061,0.0022,0.02,0.104,0.04,0.037,0.01,0.0348,0.001,0.002,0.0093,0.001,0.003,2101.784,49.25316,1925.0,1648.0,1176.0
10734,23B189752,52.6,74.1,25.7,0.131099998950958,20SS50 650175,20SS50,20SS50,20SS50,L,T,0.202,0.439,0.0061,0.0022,0.02,0.104,0.04,0.037,0.01,0.0348,0.001,0.002,0.0093,0.001,0.003,2112.782,34.49039,1934.0,1648.0,1171.0
10735,23B189752,53.6,73.6,22.34,0.131099998950958,20SS50 650175,20SS50,20SS50,20SS50,T,T,0.202,0.439,0.0061,0.0022,0.02,0.104,0.04,0.037,0.01,0.0348,0.001,0.002,0.0093,0.001,0.003,2112.782,34.49039,1934.0,1648.0,1171.0
10736,23B189754,49.3,69.0,29.82,0.131099998950958,20SS50 650175,20SS50,20SS50,20SS50,L,T,0.2,0.478,0.0053,0.0009,0.021,0.106,0.041,0.037,0.01,0.034,0.001,0.0031,0.0075,0.001,0.004,2104.394,34.49331,1929.0,1650.0,1169.0
10737,23B189759,58.2,77.0,22.65,0.101000003516674,20SS50 650175,20SS50,20SS50,20SS50,L,T,0.2,0.478,0.0053,0.0009,0.021,0.106,0.041,0.037,0.01,0.034,0.001,0.0031,0.0075,0.001,0.004,2134.922,34.47676,1947.0,1648.0,1173.0
10887,23B190644,46.2,69.5,42.08,0.744099974632263,20SS50 650175,20SS50,20SS55,20SS50,T,T,0.214,0.447,0.0092,0.0028,0.018,0.098,0.035,0.053,0.014,0.0335,0.002,0.0036,0.0113,0.001,0.004,2172.704,54.12847,1868.0,1684.0,1162.0
10888,23B190649,47.9,68.5,39.23,0.625199973583221,20SS50 650175,20SS50,20SS50,20SS50,T,H,0.214,0.447,0.0092,0.0028,0.018,0.098,0.035,0.053,0.014,0.0335,0.002,0.0036,0.0113,0.001,0.004,2110.91,54.1723,1833.0,1655.0,1218.0
10889,23B190649,39.5,62.9,34.62,0.625199973583221,20SS50 650175,20SS50,20SS50,20SS50,T,M,0.214,0.447,0.0092,0.0028,0.018,0.098,0.035,0.053,0.014,0.0335,0.002,0.0036,0.0113,0.001,0.004,2110.91,54.1723,1833.0,1655.0,1218.0
10890,23B190649,42.4,62.150000000000006,37.19,0.625199973583221,20SS50 650175,20SS50,20SS50,20SS50,T,T,0.214,0.447,0.0092,0.0028,0.018,0.098,0.035,0.053,0.014,0.0335,0.002,0.0036,0.0113,0.001,0.004,2110.91,54.1723,1833.0,1655.0,1218.0
10891,23B190651,46.5,68.2,40.44,0.619300007820129,20SS50 650175,20SS50,20SS50,20SS50,T,T,0.21,0.449,0.0095,0.001,0.022,0.122,0.043,0.055,0.015,0.0263,0.001,0.0031,0.0096,0.001,0.004,2108.966,54.17364,1846.0,1646.0,1180.0
10892,23B190652,44.6,66.8,40.07,0.619199991226196,20SS50 650175,20SS50,20SS50,20SS50,T,T,0.21,0.449,0.0095,0.001,0.022,0.122,0.043,0.055,0.015,0.0263,0.001,0.0031,0.0096,0.001,0.004,2110.262,54.17198,1844.0,1646.0,1151.0
10893,23B190653,46.1,67.9,37.39,0.619300007820129,20SS50 650175,20SS50,20SS50,20SS50,T,T,0.21,0.449,0.0095,0.001,0.022,0.122,0.043,0.055,0.015,0.0263,0.001,0.0031,0.0096,0.001,0.004,2118.848,54.16745,1860.0,1639.0,1182.0
10894,23B190655,47.7,69.0,39.77,0.619300007820129,20SS50 650175,20SS50,20SS50,20SS50,T,T,0.21,0.449,0.0095,0.001,0.022,0.122,0.043,0.055,0.015,0.0263,0.001,0.0031,0.0096,0.001,0.004,2127.758,54.16218,1841.0,1659.0,1153.0
10895,23B190660,49.2,68.8,31.19,0.244100004434586,20SS50 650175,20SS50,20SS50,20SS50,T,T,0.209,0.456,0.0075,0.0011,0.021,0.107,0.038,0.045,0.013,0.0355,0.001,0.0027,0.0091,0.001,0.004,2104.592,49.25702,1832.0,1655.0,1209.0
10896,23B190663,41.3,66.8,33.93,0.494100004434586,20SS50 650175,20SS50,20SS50,20SS50,T,T,0.209,0.456,0.0075,0.0011,0.021,0.107,0.038,0.045,0.013,0.0355,0.001,0.0027,0.0091,0.001,0.004,2084.414,54.18706,1824.0,1646.0,1189.0
10897,23B190666,40.1,68.4,33.2,0.369100004434586,20SS50 650175,20SS50,20SS50,20SS50,L,T,0.202,0.418,0.0077,0.0033,0.01,0.104,0.038,0.053,0.015,0.0335,0.002,0.0032,0.0103,0.0,0.003,2085.998,54.18608,1824.0,1670.0,1184.0
10898,23B190666,43.1,68.5,29.31,0.369100004434586,20SS50 650175,20SS50,20SS50,20SS50,T,T,0.202,0.418,0.0077,0.0033,0.01,0.104,0.038,0.053,0.015,0.0335,0.002,0.0032,0.0103,0.0,0.003,2085.998,54.18608,1824.0,1670.0,1184.0
