Repository: PNell/TrialTest3

File: Data/StreamlitData032524.csv (part 51 of 96)
,coil_no,YieldStrength,TensileStrength,TotalElongation,coil_thickness,steel_design_description,grade,grade_head,grade_tail,sample_direction,sample_location,c_amount,mn_amount,p_amount,s_amount,si_amount,cu_amount,ni_amount,cr_amount,mo_amount,al_amount,nb_amount,ca_amount,n_amount,ti_amount,v_amount,TF1_EXIT_AVG_BODY,TBC_thickness,TEMP_FM_ENTRY_AVG,TEMP_FM_EXIT_AVG,TEMP_COILING_AVG
10899,23B190667,45.2,68.4,33.24,0.369100004434586,20SS50 650175,20SS50,20SS50,20SS50,L,T,0.202,0.418,0.0077,0.0033,0.01,0.104,0.038,0.053,0.015,0.0335,0.002,0.0032,0.0103,0.0,0.003,2084.468,54.18632,1814.0,1653.0,1182.0
10900,23B190667,46.3,69.2,30.78,0.369100004434586,20SS50 650175,20SS50,20SS50,20SS50,T,T,0.202,0.418,0.0077,0.0033,0.01,0.104,0.038,0.053,0.015,0.0335,0.002,0.0032,0.0103,0.0,0.003,2084.468,54.18632,1814.0,1653.0,1182.0
10943,23B190796,45.7,68.7,39.52,0.625100016593933,20SS50 650175,20SS50,20SS50,20SS50,T,T,0.204,0.498,0.0062,0.0014,0.022,0.111,0.036,0.041,0.014,0.0286,0.002,0.0024,0.01,0.001,0.004,2119.568,54.17148,1929.0,1684.0,1164.0
10944,23B190800,47.0,67.3,34.72,0.494199991226196,20SS50 650175,20SS50,20SS50,20SS50,T,T,0.203,0.47,0.0057,0.0033,0.011,0.104,0.035,0.041,0.012,0.03,0.001,0.0034,0.0105,0.0,0.004,2022.44,54.20735,1891.0,1648.0,1182.0
10945,23B190802,49.2,72.9,32.41,0.369100004434586,20SS50 650175,20SS50,20SS50,20SS50,T,T,0.203,0.47,0.0057,0.0033,0.011,0.104,0.035,0.041,0.012,0.03,0.001,0.0034,0.0105,0.0,0.004,2039.828,54.20473,1893.0,1644.0,1167.0
10946,23B190805,48.15,72.85,30.68,0.368099987506866,20SS50 650175,20SS50,20SS50,20SS50,T,T,0.214,0.454,0.0083,0.0031,0.01,0.104,0.036,0.043,0.012,0.0305,0.0,0.002,0.0118,0.0,0.003,2021.306,54.20915,1884.0,1644.0,1167.0
10950,23B190818,52.1,73.4,32.28,0.181600004434586,20SS50 650175,20SS50,20SS50,20SS50,L,T,0.208,0.454,0.0063,0.0019,0.023,0.106,0.035,0.04,0.013,0.0338,0.002,0.0026,0.0089,0.001,0.004,2089.58,49.26217,1920.0,1650.0,1191.0
10951,23B190818,51.7,70.5,26.07,0.181600004434586,20SS50 650175,20SS50,20SS50,20SS50,T,T,0.208,0.454,0.0063,0.0019,0.023,0.106,0.035,0.04,0.013,0.0338,0.002,0.0026,0.0089,0.001,0.004,2089.58,49.26217,1920.0,1650.0,1191.0
10952,23B190822,53.5,74.5,28.29,0.180099993944168,20SS50 650175,20SS50,20SS50,20SS50,L,T,0.202,0.473,0.0091,0.0036,0.011,0.104,0.037,0.048,0.013,0.0316,0.003,0.0032,0.0106,0.0,0.005,2126.642,49.24466,1936.0,1648.0,1180.0
10953,23B190822,53.7,73.7,25.7,0.180099993944168,20SS50 650175,20SS50,20SS50,20SS50,T,T,0.202,0.473,0.0091,0.0036,0.011,0.104,0.037,0.048,0.013,0.0316,0.003,0.0032,0.0106,0.0,0.005,2126.642,49.24466,1936.0,1648.0,1180.0
11143,23B191995,49.35,70.3,24.775,0.13400000333786,20SS50 650175,20SS50,20SS50,20SS50,L,T,0.213,0.417,0.0084,0.0,0.025,0.091,0.039,0.046,0.013,0.0285,0.0,0.0025,0.0076,0.001,0.002,2062.436,44.35736,1788.0,1637.0,1176.0
11164,23B192061,46.6,67.4,31.48,0.495099991559982,20SS50 650175,20SS50,20SS50,20SS50,L,T,0.202,0.459,0.0039,0.0017,0.02,0.084,0.04,0.042,0.013,0.0368,0.0,0.0023,0.0089,0.001,0.002,2073.866,54.18373,1832.0,1653.0,1218.0
11165,23B192061,49.1,66.5,32.86,0.495099991559982,20SS50 650175,20SS50,20SS50,20SS50,T,T,0.202,0.459,0.0039,0.0017,0.02,0.084,0.04,0.042,0.013,0.0368,0.0,0.0023,0.0089,0.001,0.002,2073.866,54.18373,1832.0,1653.0,1218.0
11166,23B192064,45.0,68.4,35.41,0.494100004434586,20SS50 650175,20SS50,20SS50,20SS50,T,T,0.203,0.437,0.003,0.0,0.026,0.089,0.035,0.034,0.012,0.0326,0.0,0.0023,0.0078,0.001,0.002,2069.996,54.18755,1835.0,1644.0,1198.0
11167,23B192069,49.0,70.4,30.15,0.370000004768372,20SS50 650175,20SS50,20SS50,20SS50,T,T,0.203,0.437,0.003,0.0,0.026,0.089,0.035,0.034,0.012,0.0326,0.0,0.0023,0.0078,0.001,0.002,2063.588,54.20157,1805.0,1650.0,1171.0
11168,23B192073,49.4,73.1,32.25,0.368000000715256,20SS50 650175,20SS50,20SS50,20SS50,L,T,0.218,0.447,0.0024,0.0036,0.013,0.082,0.034,0.033,0.013,0.0368,0.001,0.0023,0.0084,0.001,0.002,2083.028,54.18765,1830.0,1653.0,1182.0
11169,23B192073,48.9,73.0,27.34,0.368000000715256,20SS50 650175,20SS50,20SS50,20SS50,T,T,0.218,0.447,0.0024,0.0036,0.013,0.082,0.034,0.033,0.013,0.0368,0.001,0.0023,0.0084,0.001,0.002,2083.028,54.18765,1830.0,1653.0,1182.0
11170,23B192081,45.7,70.7,28.62,0.181500002741814,20SS50 650175,20SS50,20SS50,20SS50,L,T,0.216,0.429,0.005,0.0033,0.023,0.097,0.033,0.035,0.013,0.0351,0.0,0.0024,0.0071,0.001,0.002,2082.182,44.36107,1823.0,1652.0,1189.0
11171,23B192081,47.5,71.7,27.21,0.181500002741814,20SS50 650175,20SS50,20SS50,20SS50,T,T,0.216,0.429,0.005,0.0033,0.023,0.097,0.033,0.035,0.013,0.0351,0.0,0.0024,0.0071,0.001,0.002,2082.182,44.36107,1823.0,1652.0,1189.0
11178,23B192105,47.6,69.5,35.95,0.493099987506866,20SS50 650175,20SS50,20SS50,20SS50,T,T,0.22,0.41,0.0058,0.0037,0.023,0.083,0.037,0.039,0.011,0.0342,0.0,0.0029,0.0081,0.001,0.002,2068.448,54.18925,1832.0,1657.0,1257.0
11179,23B192106,52.5,69.4,34.31,0.493099987506866,20SS50 650175,20SS50,20SS50,20SS50,T,T,0.22,0.41,0.0058,0.0037,0.023,0.083,0.037,0.039,0.011,0.0342,0.0,0.0029,0.0081,0.001,0.002,2069.978,54.18252,1828.0,1652.0,1241.0
11180,23B192110,48.3,68.4,30.68,0.368000000715256,20SS50 650175,20SS50,20SS50,20SS50,T,T,0.219,0.428,0.006,0.0027,0.022,0.093,0.038,0.042,0.011,0.0329,0.0,0.0024,0.0092,0.001,0.002,2074.964,54.19106,1828.0,1659.0,1194.0
11181,23B192115,49.9,71.4,31.060000000000002,0.292800009250641,20SS50 650175,20SS50,20SS50,20SS50,T,T,0.219,0.428,0.006,0.0027,0.022,0.093,0.038,0.042,0.011,0.0329,0.0,0.0024,0.0092,0.001,0.002,2083.946,49.2585,1810.0,1652.0,1257.0
11182,23B192119,52.1,71.1,29.97,0.244000002741814,20SS50 650175,20SS50,20SS50,20SS50,L,T,0.209,0.442,0.0063,0.0024,0.024,0.095,0.043,0.045,0.011,0.0315,0.0,0.0035,0.0074,0.001,0.002,2079.716,49.26206,1821.0,1657.0,1189.0
11183,23B192119,52.0,71.4,30.28,0.244000002741814,20SS50 650175,20SS50,20SS50,20SS50,T,T,0.209,0.442,0.0063,0.0024,0.024,0.095,0.043,0.045,0.011,0.0315,0.0,0.0035,0.0074,0.001,0.002,2079.716,49.26206,1821.0,1657.0,1189.0
11184,23B192125,50.6,73.3,26.97,0.183100000023842,20SS50 650175,20SS50,20SS50,20SS50,L,T,0.209,0.442,0.0063,0.0024,0.024,0.095,0.043,0.045,0.011,0.0315,0.0,0.0035,0.0074,0.001,0.002,2065.352,44.34696,1808.0,1648.0,1176.0
11185,23B192125,49.3,70.65,23.985,0.183100000023842,20SS50 650175,20SS50,20SS50,20SS50,T,T,0.209,0.442,0.0063,0.0024,0.024,0.095,0.043,0.045,0.011,0.0315,0.0,0.0035,0.0074,0.001,0.002,2065.352,44.34696,1808.0,1648.0,1176.0
11190,23B192144,49.6,73.3,29.04,0.181600004434586,20SS50 650175,20SS50,20SS50,20SS50,L,T,0.214,0.413,0.0065,0.0,0.022,0.089,0.042,0.052,0.017,0.0303,0.0,0.0024,0.0089,0.001,0.002,2069.33,44.34509,1833.0,1650.0,1200.0
11191,23B192144,51.7,73.7,25.13,0.181600004434586,20SS50 650175,20SS50,20SS50,20SS50,T,T,0.214,0.413,0.0065,0.0,0.022,0.089,0.042,0.052,0.017,0.0303,0.0,0.0024,0.0089,0.001,0.002,2069.33,44.34509,1833.0,1650.0,1200.0
11192,23B192150,50.8,74.3,29.4,0.181600004434586,20SS50 650175,20SS50,20SS50,20SS50,L,T,0.214,0.413,0.0065,0.0,0.022,0.089,0.042,0.052,0.017,0.0303,0.0,0.0024,0.0089,0.001,0.002,2046.542,44.35476,1824.0,1655.0,1193.0
11193,23B192150,52.4,73.9,27.32,0.181600004434586,20SS50 650175,20SS50,20SS50,20SS50,T,T,0.214,0.413,0.0065,0.0,0.022,0.089,0.042,0.052,0.017,0.0303,0.0,0.0024,0.0089,0.001,0.002,2046.542,44.35476,1824.0,1655.0,1193.0
11194,23B192153,50.6,74.1,29.26,0.192100003361702,20SS50 650175,20SS50,20SS50,20SS50,L,T,0.205,0.432,0.0046,0.0,0.026,0.092,0.037,0.041,0.012,0.0332,0.0,0.0028,0.008,0.001,0.002,2110.406,49.25206,1832.0,1657.0,1198.0
11195,23B192153,52.4,74.3,28.58,0.192100003361702,20SS50 650175,20SS50,20SS50,20SS50,T,T,0.205,0.432,0.0046,0.0,0.026,0.092,0.037,0.041,0.012,0.0332,0.0,0.0028,0.008,0.001,0.002,2110.406,49.25206,1832.0,1657.0,1198.0
11203,23B192196,49.4,67.2,34.83,0.494100004434586,20SS50 650175,20SS50,20SS55,20SS50,T,T,0.214,0.465,0.0064,0.0015,0.018,0.094,0.048,0.046,0.012,0.0313,0.0,0.0029,0.0086,0.001,0.002,2065.244,54.18294,1875.0,1652.0,1263.0
11204,23B192206,50.4,70.5,29.83,0.245100006461143,20SS50 650175,20SS50,20SS50,20SS50,T,T,0.213,0.441,0.0081,0.0014,0.013,0.09,0.047,0.05,0.017,0.0261,0.0,0.0027,0.0073,0.0,0.002,2128.838,49.23689,1904.0,1648.0,1198.0
11205,23B192212,48.4,70.3,30.38,0.370000004768372,20SS50 650175,20SS50,20SS50,20SS50,T,T,0.213,0.441,0.0081,0.0014,0.013,0.09,0.047,0.05,0.017,0.0261,0.0,0.0027,0.0073,0.0,0.002,2109.776,54.17567,1891.0,1655.0,1196.0
11206,23B192215,48.4,70.5,36.96,0.370099991559982,20SS50 650175,20SS50,20SS50,20SS50,T,T,0.205,0.44,0.0063,0.0,0.025,0.096,0.041,0.044,0.012,0.0328,0.0,0.0022,0.0091,0.001,0.002,2127.398,54.1516,1873.0,1653.0,1194.0
11207,23B192220,49.9,71.3,28.67,0.365099996328354,20SS50 650175,20SS50,20SS50,20SS50,T,T,0.205,0.44,0.0063,0.0,0.025,0.096,0.041,0.044,0.012,0.0328,0.0,0.0022,0.0091,0.001,0.002,2119.874,54.16403,1893.0,1648.0,1180.0
11208,23B192221,51.8,72.7,29.79,0.244100004434586,20SS50 650175,20SS50,20SS50,20SS50,T,T,0.205,0.44,0.0063,0.0,0.025,0.096,0.041,0.044,0.012,0.0328,0.0,0.0022,0.0091,0.001,0.002,2122.556,49.24553,1882.0,1650.0,1180.0
11209,23B192223,51.1,70.7,30.68,0.244100004434586,20SS50 650175,20SS50,20SS50,20SS50,L,T,0.204,0.414,0.0071,0.0008,0.021,0.09,0.044,0.054,0.02,0.0329,0.0,0.0034,0.0084,0.001,0.002,2120.792,49.24706,1887.0,1652.0,1194.0
11210,23B192223,50.7,72.4,28.1,0.244100004434586,20SS50 650175,20SS50,20SS50,20SS50,T,T,0.204,0.414,0.0071,0.0008,0.021,0.09,0.044,0.054,0.02,0.0329,0.0,0.0034,0.0084,0.001,0.002,2120.792,49.24706,1887.0,1652.0,1194.0
11211,23B192229,50.1,72.2,28.28,0.181600004434586,20SS50 650175,20SS50,20SS50,20SS50,L,T,0.204,0.414,0.0071,0.0008,0.021,0.09,0.044,0.054,0.02,0.0329,0.0,0.0034,0.0084,0.001,0.002,2116.22,49.25015,1869.0,1648.0,1187.0
11212,23B192229,50.3,71.8,27.59,0.181600004434586,20SS50 650175,20SS50,20SS50,20SS50,T,T,0.204,0.414,0.0071,0.0008,0.021,0.09,0.044,0.054,0.02,0.0329,0.0,0.0034,0.0084,0.001,0.002,2116.22,49.25015,1869.0,1648.0,1187.0
11213,23B192232,51.5,74.4,28.6,0.180099993944168,20SS50 650175,20SS50,20SS50,20SS50,L,T,0.21,0.453,0.0074,0.0003,0.022,0.104,0.041,0.042,0.014,0.0296,0.0,0.0024,0.0097,0.001,0.002,2119.388,49.24715,1893.0,1648.0,1182.0
11214,23B192232,51.6,74.4,25.07,0.180099993944168,20SS50 650175,20SS50,20SS50,20SS50,T,T,0.21,0.453,0.0074,0.0003,0.022,0.104,0.041,0.042,0.014,0.0296,0.0,0.0024,0.0097,0.001,0.002,2119.388,49.24715,1893.0,1648.0,1182.0
11215,23B192237,54.6,76.4,26.98,0.104599997401237,20SS50 650175,20SS50,20SS50,20SS50,L,T,0.21,0.453,0.0074,0.0003,0.022,0.104,0.041,0.042,0.014,0.0296,0.0,0.0024,0.0097,0.001,0.002,2119.982,34.48711,1900.0,1655.0,1182.0
11216,23B192237,55.0,76.2,23.72,0.104599997401237,20SS50 650175,20SS50,20SS50,20SS50,T,T,0.21,0.453,0.0074,0.0003,0.022,0.104,0.041,0.042,0.014,0.0296,0.0,0.0024,0.0097,0.001,0.002,2119.982,34.48711,1900.0,1655.0,1182.0
11217,23B192246,49.5,71.7,28.12,0.244100004434586,20SS50 650175,20SS50,20SS50,20SS50,T,T,0.201,0.417,0.0045,0.0023,0.019,0.078,0.033,0.043,0.017,0.0324,0.0,0.0048,0.007,0.001,0.002,2173.694,54.13837,1884.0,1655.0,1176.0
11218,23B192249,54.3,74.3,26.65,0.244100004434586,20SS50 650175,20SS50,20SS50,20SS50,T,T,0.202,0.435,0.0027,0.0,0.029,0.113,0.043,0.049,0.018,0.0301,0.0,0.0025,0.0101,0.001,0.002,2083.712,49.27823,1853.0,1661.0,1180.0
11219,23B192257,53.05,73.95,29.48,0.244100004434586,20SS50 650175,20SS50,20SS50,20SS50,T,T,0.202,0.415,0.0078,0.0003,0.028,0.12,0.036,0.047,0.015,0.0318,0.0,0.0027,0.0084,0.001,0.002,2060.708,49.27367,1862.0,1652.0,1191.0
11222,23B192275,49.5,72.5,24.79,0.183100000023842,20SS50 650175,20SS50,20SS50,20SS50,T,T,0.2,0.433,0.0025,0.0007,0.03,0.12,0.042,0.035,0.017,0.0495,0.0,0.0027,0.0113,0.002,0.002,2085.296,49.26088,1848.0,1644.0,1184.0
11748,23B193946,51.3,72.4,30.82,0.244100004434586,20SS50 650175,20SS50,20SS50,20SS50,L,T,0.216,0.442,0.0064,0.0028,0.022,0.113,0.04,0.037,0.008,0.0346,0.002,0.0023,0.0062,0.001,0.003,2071.166,49.26905,1828.0,1644.0,1196.0
11749,23B193946,51.0,71.0,26.02,0.244100004434586,20SS50 650175,20SS50,20SS50,20SS50,T,T,0.216,0.442,0.0064,0.0028,0.022,0.113,0.04,0.037,0.008,0.0346,0.002,0.0023,0.0062,0.001,0.003,2071.166,49.26905,1828.0,1644.0,1196.0
11750,23B193950,51.3,71.7,27.88,0.244000002741814,20SS50 650175,20SS50,20SS50,20SS50,L,T,0.216,0.442,0.0064,0.0028,0.022,0.113,0.04,0.037,0.008,0.0346,0.002,0.0023,0.0062,0.001,0.003,2070.41,49.27444,1850.0,1646.0,1180.0
11751,23B193950,50.2,70.8,30.42,0.244000002741814,20SS50 650175,20SS50,20SS50,20SS50,T,T,0.216,0.442,0.0064,0.0028,0.022,0.113,0.04,0.037,0.008,0.0346,0.002,0.0023,0.0062,0.001,0.003,2070.41,49.27444,1850.0,1646.0,1180.0
11752,23B193953,52.3,75.0,27.1,0.1875,20SS50 650175,20SS50,20SS50,20SS50,L,T,0.207,0.441,0.0059,0.0026,0.026,0.136,0.047,0.045,0.01,0.0354,0.003,0.0027,0.0097,0.001,0.003,2113.736,44.33295,1846.0,1644.0,1166.0
11753,23B193953,51.9,72.9,26.99,0.1875,20SS50 650175,20SS50,20SS50,20SS50,T,T,0.207,0.441,0.0059,0.0026,0.026,0.136,0.047,0.045,0.01,0.0354,0.003,0.0027,0.0097,0.001,0.003,2113.736,44.33295,1846.0,1644.0,1166.0
11754,23B193958,52.5,74.0,26.08,0.137999996542931,20SS50 650175,20SS50,20SS50,20SS50,L,T,0.207,0.441,0.0059,0.0026,0.026,0.136,0.047,0.045,0.01,0.0354,0.003,0.0027,0.0097,0.001,0.003,2110.712,44.33172,1837.0,1641.0,1148.0
11765,23B193987,47.25,66.4,40.215,0.619000017642975,20SS50 650175,20SS50,20SS50,20SS50,T,T,0.206,0.429,0.0111,0.001,0.031,0.072,0.028,0.036,0.006,0.031,0.001,0.0027,0.0058,0.001,0.003,2052.284,54.19689,1806.0,1632.0,1212.0
11766,23B193992,44.2,70.4,32.94,0.431499987840652,20SS50 650175,20SS50,20SS50,20SS50,L,T,0.206,0.429,0.0111,0.001,0.031,0.072,0.028,0.036,0.006,0.031,0.001,0.0027,0.0058,0.001,0.003,2014.754,54.21508,1817.0,1657.0,1164.0
11767,23B193992,44.2,69.8,33.79,0.431499987840652,20SS50 650175,20SS50,20SS50,20SS50,T,T,0.206,0.429,0.0111,0.001,0.031,0.072,0.028,0.036,0.006,0.031,0.001,0.0027,0.0058,0.001,0.003,2014.754,54.21508,1817.0,1657.0,1164.0
11768,23B193995,51.6,70.5,35.81,0.431499987840652,20SS50 650175,20SS50,20SS50,20SS50,T,T,0.207,0.499,0.0098,0.001,0.034,0.087,0.033,0.042,0.007,0.034,0.002,0.0032,0.0058,0.001,0.004,1992.182,54.21615,1810.0,1630.0,1151.0
11769,23B194000,52.2,72.0,23.19,0.244000002741814,20SS50 650175,20SS50,20SS50,20SS50,T,T,0.207,0.499,0.0098,0.001,0.034,0.087,0.033,0.042,0.007,0.034,0.002,0.0032,0.0058,0.001,0.004,2000.714,49.29669,1814.0,1650.0,1182.0
11770,23B194003,50.6,71.6,30.62,0.244000002741814,20SS50 650175,20SS50,20SS50,20SS50,L,T,0.21,0.454,0.0054,0.0007,0.021,0.11,0.042,0.039,0.008,0.0322,0.002,0.0033,0.0084,0.001,0.003,1989.5,49.30138,1830.0,1655.0,1187.0
11771,23B194003,51.4,72.4,23.15,0.244000002741814,20SS50 650175,20SS50,20SS50,20SS50,T,T,0.21,0.454,0.0054,0.0007,0.021,0.11,0.042,0.039,0.008,0.0322,0.002,0.0033,0.0084,0.001,0.003,1989.5,49.30138,1830.0,1655.0,1187.0
11772,23B194008,46.6,71.8,26.28,0.18299999833107,20SS50 650175,20SS50,20SS50,20SS50,L,T,0.21,0.454,0.0054,0.0007,0.021,0.11,0.042,0.039,0.008,0.0322,0.002,0.0033,0.0084,0.001,0.003,1996.772,44.37253,1819.0,1641.0,1171.0
11773,23B194008,46.7,70.6,26.1,0.18299999833107,20SS50 650175,20SS50,20SS50,20SS50,T,T,0.21,0.454,0.0054,0.0007,0.021,0.11,0.042,0.039,0.008,0.0322,0.002,0.0033,0.0084,0.001,0.003,1996.772,44.37253,1819.0,1641.0,1171.0
11778,23B194021,53.7,75.5,25.22,0.100000001490116,20SS50 650175,20SS50,20SS50,20SS50,L,T,0.216,0.482,0.0105,0.0026,0.023,0.103,0.038,0.039,0.012,0.0341,0.001,0.0024,0.0089,0.001,0.003,2144.3,39.40048,1871.0,1668.0,1200.0
11779,23B194026,59.4,82.4,24.51,0.100000001490116,20SS50 650175,20SS50,20SS50,20SS50,L,T,0.216,0.482,0.0105,0.0026,0.023,0.103,0.038,0.039,0.012,0.0341,0.001,0.0024,0.0089,0.001,0.003,2078.33,34.50541,1835.0,1655.0,1166.0
11780,23B194029,57.8,79.5,21.9,0.100000001490116,20SS50 650175,20SS50,20SS50,20SS50,L,T,0.212,0.429,0.0071,0.0022,0.022,0.118,0.042,0.041,0.009,0.03,0.002,0.0026,0.0088,0.001,0.003,2075.18,34.50622,1864.0,1648.0,1153.0
11781,23B194033,53.7,74.5,25.61,0.100000001490116,20SS50 650175,20SS50,20SS50,20SS50,L,T,0.212,0.429,0.0071,0.0022,0.022,0.118,0.042,0.041,0.009,0.03,0.002,0.0026,0.0088,0.001,0.003,2058.098,34.51069,1824.0,1653.0,1149.0
11782,23B194042,60.8,82.5,18.87,0.100000001490116,20SS50 650175,20SS50,20SS50,20SS50,L,T,0.204,0.54,0.0109,0.0018,0.031,0.094,0.036,0.039,0.01,0.0351,0.001,0.0021,0.0087,0.002,0.002,2022.188,34.52433,1828.0,1652.0,1158.0
11783,23B194045,67.4,84.2,22.85,0.100000001490116,20SS50 650175,20SS50,20SS50,20SS50,L,T,0.22,0.449,0.0064,0.0026,0.022,0.112,0.039,0.041,0.009,0.0319,0.001,0.0022,0.0097,0.001,0.003,2008.994,34.53339,1837.0,1657.0,1148.0
11784,23B194050,63.1,85.3,16.79,0.100000001490116,20SS50 650175,20SS50,20SS50,20SS50,L,T,0.22,0.449,0.0064,0.0026,0.022,0.112,0.039,0.041,0.009,0.0319,0.001,0.0022,0.0097,0.001,0.003,2078.222,34.50226,1851.0,1655.0,1160.0
11785,23B194053,56.9,79.6,13.99,0.100000001490116,20SS50 650175,20SS50,20SS50,20SS50,L,T,0.212,0.446,0.0103,0.0014,0.017,0.099,0.041,0.048,0.013,0.0331,0.0,0.0019,0.0099,0.001,0.002,2051.528,34.51032,1841.0,1650.0,1149.0
11786,23B194058,65.5,86.9,9.02,0.100000001490116,20SS50 650175,20SS50,20SS50,20SS50,L,T,0.212,0.446,0.0103,0.0014,0.017,0.099,0.041,0.048,0.013,0.0331,0.0,0.0019,0.0099,0.001,0.002,2045.264,34.51389,1841.0,1653.0,1155.0
11789,23B194066,48.2,66.7,30.78,0.494100004434586,20SS50 650175,20SS50,20SS50,20SS50,L,T,0.212,0.429,0.006,0.0027,0.024,0.111,0.039,0.038,0.01,0.0324,0.002,0.0028,0.0084,0.001,0.003,2039.81,54.20336,1830.0,1648.0,1236.0
11790,23B194066,51.1,65.4,33.74,0.494100004434586,20SS50 650175,20SS50,20SS50,20SS50,T,T,0.212,0.429,0.006,0.0027,0.024,0.111,0.039,0.038,0.01,0.0324,0.002,0.0028,0.0084,0.001,0.003,2039.81,54.20336,1830.0,1648.0,1236.0
11791,23B194067,45.3,68.4,32.93,0.494100004434586,20SS50 650175,20SS50,20SS50,20SS50,L,T,0.212,0.429,0.006,0.0027,0.024,0.111,0.039,0.038,0.01,0.0324,0.002,0.0028,0.0084,0.001,0.003,2013.458,54.21329,1821.0,1646.0,1220.0
11792,23B194067,51.9,69.4,35.73,0.494100004434586,20SS50 650175,20SS50,20SS50,20SS50,T,T,0.212,0.429,0.006,0.0027,0.024,0.111,0.039,0.038,0.01,0.0324,0.002,0.0028,0.0084,0.001,0.003,2013.458,54.21329,1821.0,1646.0,1220.0
11793,23B194070,49.1,68.8,34.4,0.494100004434586,20SS50 650175,20SS50,20SS50,20SS50,T,T,0.201,0.436,0.0076,0.0033,0.017,0.1,0.038,0.043,0.015,0.0345,0.001,0.0025,0.0092,0.001,0.003,1978.448,54.23537,1810.0,1646.0,1207.0
11794,23B194075,52.0,71.8,33.59,0.368999987840652,20SS50 650175,20SS50,20SS50,20SS50,T,T,0.201,0.436,0.0076,0.0033,0.017,0.1,0.038,0.043,0.015,0.0345,0.001,0.0025,0.0092,0.001,0.003,2046.146,54.20199,1848.0,1648.0,1200.0
11795,23B194079,52.1,73.7,32.09,0.244000002741814,20SS50 650175,20SS50,20SS50,20SS50,L,T,0.208,0.423,0.0051,0.0012,0.025,0.104,0.039,0.041,0.01,0.0345,0.002,0.0029,0.0089,0.001,0.003,2093.9,49.25346,1850.0,1648.0,1182.0
11796,23B194079,54.1,73.9,27.03,0.244000002741814,20SS50 650175,20SS50,20SS50,20SS50,T,T,0.208,0.423,0.0051,0.0012,0.025,0.104,0.039,0.041,0.01,0.0345,0.002,0.0029,0.0089,0.001,0.003,2093.9,49.25346,1850.0,1648.0,1182.0
11797,23B194084,53.1,75.4,29.32,0.244000002741814,20SS50 650175,20SS50,20SS50,20SS50,L,T,0.208,0.423,0.0051,0.0012,0.025,0.104,0.039,0.041,0.01,0.0345,0.002,0.0029,0.0089,0.001,0.003,2095.394,49.25313,1830.0,1655.0,1189.0
11798,23B194084,53.5,75.1,29.71,0.244000002741814,20SS50 650175,20SS50,20SS50,20SS50,T,T,0.208,0.423,0.0051,0.0012,0.025,0.104,0.039,0.041,0.01,0.0345,0.002,0.0029,0.0089,0.001,0.003,2095.394,49.25313,1830.0,1655.0,1189.0
11799,23B194087,53.5,75.4,29.01,0.244000002741814,20SS50 650175,20SS50,20SS50,20SS50,T,T,0.201,0.439,0.0076,0.0004,0.027,0.094,0.034,0.043,0.015,0.0381,0.002,0.0021,0.0087,0.001,0.002,2087.168,49.25947,1839.0,1644.0,1187.0
11800,23B194092,54.1,76.1,31.17,0.244000002741814,20SS50 650175,20SS50,20SS50,20SS50,T,T,0.201,0.439,0.0076,0.0004,0.027,0.094,0.034,0.043,0.015,0.0381,0.002,0.0021,0.0087,0.001,0.002,2092.604,49.25419,1850.0,1648.0,1182.0
11801,23B194093,53.7,75.3,28.04,0.244000002741814,20SS50 650175,20SS50,20SS50,20SS55,T,T,0.201,0.439,0.0076,0.0004,0.027,0.094,0.034,0.043,0.015,0.0381,0.002,0.0021,0.0087,0.001,0.002,2119.55,49.24152,1855.0,1653.0,1178.0
12372,23B196217,48.6,70.8,30.18,0.181600004434586,20SS50 650175,20SS50,20SS50,20SS50,L,T,0.214,0.436,0.0055,0.0019,0.019,0.123,0.045,0.04,0.009,0.0373,0.0,0.0036,0.0094,0.001,0.003,2016.986,44.37639,1841.0,1637.0,1193.0
12373,23B196217,49.4,70.5,27.68,0.181600004434586,20SS50 650175,20SS50,20SS50,20SS50,T,T,0.214,0.436,0.0055,0.0019,0.019,0.123,0.045,0.04,0.009,0.0373,0.0,0.0036,0.0094,0.001,0.003,2016.986,44.37639,1841.0,1637.0,1193.0
12374,23B196219,46.1,66.2,40.47,0.744099974632263,20SS50 650175,20SS50,20SS50,20SS50,T,T,0.214,0.436,0.0055,0.0019,0.019,0.123,0.045,0.04,0.009,0.0373,0.0,0.0036,0.0094,0.001,0.003,2075.918,54.19929,1911.0,1628.0,1234.0
12375,23B196225,50.7,71.5,33.9,0.4932000041008,20SS50 650175,20SS50,20SS50,20SS50,T,T,0.212,0.418,0.005,0.0,0.041,0.127,0.043,0.039,0.008,0.0286,0.0,0.0032,0.0097,0.001,0.002,2132.024,54.16011,1916.0,1655.0,1202.0
12376,23B196229,54.0,76.6,28.46,0.365099996328354,20SS50 650175,20SS50,20SS50,20SS55,T,T,0.212,0.418,0.005,0.0,0.041,0.127,0.043,0.039,0.008,0.0286,0.0,0.0032,0.0097,0.001,0.002,2077.844,54.18362,1886.0,1637.0,1173.0
12377,23B196230,55.4,77.0,29.9,0.243100002408028,20SS50 650175,20SS50,20SS50,20SS55,L,T,0.212,0.418,0.005,0.0,0.041,0.127,0.043,0.039,0.008,0.0286,0.0,0.0032,0.0097,0.001,0.002,2083.874,49.26816,1875.0,1630.0,1158.0
12386,23B196255,54.0,77.4,26.77,0.100000001490116,20SS50 650175,20SS50,20SS50,20SS50,L,T,0.217,0.411,0.0038,0.0027,0.01,0.136,0.05,0.042,0.008,0.0306,0.0,0.0032,0.0181,0.0,0.002,2148.224,39.4115,1931.0,1637.0,1175.0
12390,23B196271,57.7,82.2,24.13,0.100000001490116,20SS50 650175,20SS50,20SS50,20SS50,L,T,0.219,0.449,0.0042,0.0015,0.014,0.118,0.047,0.041,0.009,0.0305,0.0,0.0044,0.008,0.001,0.003,2137.19,39.40366,1925.0,1653.0,1178.0
12391,23B196274,50.2,74.4,19.13,0.100000001490116,20SS50 650175,20SS50,20SS50,20SS50,L,T,0.212,0.454,0.0057,0.0014,0.011,0.115,0.05,0.049,0.009,0.0311,0.0,0.0028,0.0089,0.0,0.003,2098.67,39.41815,1932.0,1648.0,1175.0
12392,23B196278,53.4,78.8,16.4,0.100000001490116,20SS50 650175,20SS50,20SS50,20SS50,L,T,0.212,0.454,0.0057,0.0014,0.011,0.115,0.05,0.049,0.009,0.0311,0.0,0.0028,0.0089,0.0,0.003,2118.56,39.40739,1927.0,1648.0,1173.0
12393,23B196281,50.6,74.7,26.24,0.150000005960464,20SS50 650175,20SS50,20SS50,20SS50,L,T,0.212,0.431,0.0064,0.0009,0.017,0.1,0.037,0.05,0.007,0.0285,0.0,0.0032,0.0074,0.001,0.003,2098.544,44.33784,1900.0,1655.0,1193.0
12394,23B196285,51.2,73.8,14.16,0.100000001490116,20SS50 650175,20SS50,20SS50,20SS50,L,T,0.212,0.431,0.0064,0.0009,0.017,0.1,0.037,0.05,0.007,0.0285,0.0,0.0032,0.0074,0.001,0.003,2041.07,39.44446,1886.0,1644.0,1175.0
12395,23B196288,50.6,73.2,29.31,0.100000001490116,20SS50 650175,20SS50,20SS50,20SS50,L,T,0.215,0.447,0.0064,0.0049,0.019,0.116,0.042,0.041,0.009,0.0281,0.0,0.0033,0.0077,0.001,0.003,2115.104,39.4106,1929.0,1652.0,1178.0
12396,23B196292,56.3,79.4,16.42,0.100000001490116,20SS50 650175,20SS50,20SS50,20SS50,L,T,0.215,0.447,0.0064,0.0049,0.019,0.116,0.042,0.041,0.009,0.0281,0.0,0.0033,0.0077,0.001,0.003,2142.122,39.40119,1941.0,1655.0,1178.0
12397,23B196295,50.8,74.30000000000001,28.5,0.100000001490116,20SS50 650175,20SS50,20SS50,20SS50,L,T,0.219,0.454,0.004,0.0023,0.028,0.109,0.045,0.046,0.008,0.0373,0.0,0.0024,0.0102,0.001,0.002,2113.214,39.41282,1927.0,1657.0,1178.0
12398,23B196299,57.6,80.3,15.17,0.100000001490116,20SS50 650175,20SS50,20SS50,20SS50,L,T,0.219,0.454,0.004,0.0023,0.028,0.109,0.045,0.046,0.008,0.0373,0.0,0.0024,0.0102,0.001,0.002,2140.628,39.40048,1922.0,1653.0,1176.0
12401,23B196303,46.2,66.7,40.7,0.744099974632263,20SS50 650175,20SS50,20SS50,20SS50,T,T,0.207,0.428,0.005,0.003,0.026,0.104,0.041,0.038,0.007,0.041,0.0,0.0046,0.0141,0.001,0.002,2107.562,54.16833,1855.0,1684.0,1266.0
12402,23B196307,46.2,67.8,36.85,0.494199991226196,20SS50 650175,20SS50,20SS50,20SS50,T,T,0.207,0.428,0.005,0.003,0.026,0.104,0.041,0.038,0.007,0.041,0.0,0.0046,0.0141,0.001,0.002,2109.668,54.17625,1850.0,1635.0,1236.0
12403,23B196309,46.5,65.6,37.89,0.490099996328354,20SS50 650175,20SS50,20SS50,20SS50,T,T,0.214,0.429,0.0073,0.002,0.034,0.129,0.056,0.054,0.01,0.0358,0.0,0.0029,0.0076,0.001,0.003,2046.164,54.20046,1833.0,1644.0,1234.0
12404,23B196316,50.5,73.7,26.38,0.36710000038147,20SS50 650175,20SS50,20SS50,20SS50,T,T,0.214,0.429,0.0073,0.002,0.034,0.129,0.056,0.054,0.01,0.0358,0.0,0.0029,0.0076,0.001,0.003,2111.414,54.17343,1889.0,1644.0,1178.0
12405,23B196317,49.7,73.0,28.27,0.36710000038147,20SS50 650175,20SS50,20SS50,20SS50,T,T,0.209,0.453,0.005,0.0019,0.019,0.118,0.044,0.044,0.008,0.0301,0.0,0.0026,0.0085,0.001,0.002,2100.956,54.17914,1904.0,1646.0,1180.0
12406,23B196322,52.7,76.1,27.31,0.308099985122681,20SS50 650175,20SS50,20SS50,20SS50,T,T,0.209,0.453,0.005,0.0019,0.019,0.118,0.044,0.044,0.008,0.0301,0.0,0.0026,0.0085,0.001,0.002,2076.368,49.26379,1900.0,1648.0,1148.0
12407,23B196324,50.1,73.1,28.93,0.308099985122681,20SS50 650175,20SS50,20SS50,20SS50,T,T,0.209,0.44,0.0069,0.0025,0.014,0.128,0.061,0.051,0.011,0.032,0.0,0.0026,0.0082,0.001,0.003,2111.288,49.25193,1909.0,1652.0,1144.0
12408,23B196327,51.7,73.9,31.26,0.308099985122681,20SS50 650175,20SS50,20SS50,20SS50,T,T,0.209,0.44,0.0069,0.0025,0.014,0.128,0.061,0.051,0.011,0.032,0.0,0.0026,0.0082,0.001,0.003,2141.564,49.23857,1929.0,1646.0,1142.0
12409,23B196331,51.6,76.3,28.67,0.308099985122681,20SS50 650175,20SS50,20SS50,20SS50,T,T,0.207,0.446,0.006,0.0013,0.022,0.12,0.046,0.048,0.009,0.0325,0.0,0.0029,0.0073,0.001,0.002,2121.206,49.25176,1925.0,1653.0,1149.0
12410,23B196334,53.5,77.5,27.72,0.308099985122681,20SS50 650175,20SS50,20SS50,20SS50,T,T,0.207,0.446,0.006,0.0013,0.022,0.12,0.046,0.048,0.009,0.0325,0.0,0.0029,0.0073,0.001,0.002,2099.444,49.25521,1896.0,1655.0,1142.0
12411,23B196337,51.5,74.6,31.09,0.308099985122681,20SS50 650175,20SS50,20SS50,20SS50,T,T,0.209,0.46,0.0066,0.004,0.023,0.129,0.066,0.057,0.012,0.0383,0.0,0.0035,0.0066,0.001,0.003,2127.47,49.24422,1904.0,1648.0,1144.0
12412,23B196341,51.2,73.3,32.25,0.308099985122681,20SS50 650175,20SS50,20SS50,20SS50,T,T,0.209,0.46,0.0066,0.004,0.023,0.129,0.066,0.057,0.012,0.0383,0.0,0.0035,0.0066,0.001,0.003,2144.588,49.2347,1905.0,1653.0,1158.0
12413,23B196344,52.1,76.0,30.04,0.308099985122681,20SS50 650175,20SS50,20SS50,20SS50,T,T,0.218,0.457,0.0043,0.0008,0.029,0.12,0.044,0.044,0.009,0.0338,0.0,0.0028,0.0091,0.001,0.002,2131.556,49.24192,1875.0,1653.0,1166.0
12414,23B196348,51.3,75.0,22.45,0.308099985122681,20SS50 650175,20SS50,20SS50,20SS50,T,T,0.218,0.457,0.0043,0.0008,0.029,0.12,0.044,0.044,0.009,0.0338,0.0,0.0028,0.0091,0.001,0.002,2096.024,49.2557,1918.0,1652.0,1169.0
12415,23B196351,52.9,74.0,23.64,0.30799999833107,20SS50 650175,20SS50,20SS50,20SS50,T,T,0.213,0.446,0.0052,0.0004,0.033,0.122,0.063,0.049,0.012,0.0333,0.0,0.003,0.0104,0.002,0.003,2076.818,49.2648,1907.0,1655.0,1167.0
12416,23B196355,51.8,74.4,26.25,0.308099985122681,20SS50 650175,20SS50,20SS50,20SS50,T,T,0.213,0.446,0.0052,0.0004,0.033,0.122,0.063,0.049,0.012,0.0333,0.0,0.003,0.0104,0.002,0.003,2099.318,49.25472,1905.0,1655.0,1164.0
12417,23B196358,50.4,74.4,28.08,0.308099985122681,20SS50 650175,20SS50,20SS50,20SS50,T,T,0.217,0.429,0.0058,0.0023,0.013,0.117,0.044,0.041,0.009,0.0274,0.0,0.0029,0.0079,0.0,0.003,2104.016,49.26239,1909.0,1657.0,1173.0
12418,23B196361,49.7,73.3,23.31,0.308099985122681,20SS50 650175,20SS50,20SS50,20SS50,T,T,0.217,0.429,0.0058,0.0023,0.013,0.117,0.044,0.041,0.009,0.0274,0.0,0.0029,0.0079,0.0,0.003,2104.214,49.2607,1914.0,1650.0,1171.0
12421,23B196371,51.5,73.9,27.02,0.255100011825562,20SS50 650175,20SS50,20SS50,20SS50,T,T,0.218,0.448,0.0066,0.0014,0.029,0.118,0.045,0.043,0.008,0.0305,0.0,0.0026,0.0073,0.001,0.003,2067.53,49.26625,1891.0,1650.0,1173.0
12422,23B196375,50.8,72.5,27.12,0.255100011825562,20SS50 650175,20SS50,20SS50,20SS50,T,T,0.218,0.448,0.0066,0.0014,0.029,0.118,0.045,0.043,0.008,0.0305,0.0,0.0026,0.0073,0.001,0.003,2068.34,49.27001,1886.0,1644.0,1171.0
12423,23B196378,50.8,71.1,27.7,0.255100011825562,20SS50 650175,20SS50,20SS50,20SS50,T,T,0.215,0.454,0.0054,0.0029,0.02,0.114,0.058,0.05,0.011,0.0329,0.001,0.0027,0.0067,0.001,0.003,2068.25,49.26901,1886.0,1648.0,1175.0
12424,23B196381,52.3,72.9,24.2,0.255100011825562,20SS50 650175,20SS50,20SS50,20SS50,T,T,0.215,0.454,0.0054,0.0029,0.02,0.114,0.058,0.05,0.011,0.0329,0.001,0.0027,0.0067,0.001,0.003,2066.36,49.26934,1871.0,1653.0,1191.0
12425,23B196385,49.4,69.7,29.98,0.255100011825562,20SS50 650175,20SS50,20SS50,20SS50,T,T,0.208,0.468,0.0048,0.0035,0.014,0.105,0.051,0.044,0.009,0.0335,0.0,0.0027,0.0081,0.001,0.003,2068.178,49.27264,1893.0,1648.0,1193.0
12426,23B196388,49.5,69.8,28.2,0.255100011825562,20SS50 650175,20SS50,20SS50,20SS50,T,T,0.208,0.468,0.0048,0.0035,0.014,0.105,0.051,0.044,0.009,0.0335,0.0,0.0027,0.0081,0.001,0.003,2067.296,49.27332,1889.0,1646.0,1187.0
12427,23B196391,48.9,70.4,29.84,0.255100011825562,20SS50 650175,20SS50,20SS50,20SS50,T,T,0.203,0.45,0.0044,0.0026,0.014,0.116,0.045,0.043,0.008,0.0214,0.001,0.0026,0.0092,0.0,0.003,2079.068,49.26844,1887.0,1650.0,1189.0
12428,23B196395,48.0,70.1,26.22,0.255100011825562,20SS50 650175,20SS50,20SS50,20SS50,T,T,0.203,0.45,0.0044,0.0026,0.014,0.116,0.045,0.043,0.008,0.0214,0.001,0.0026,0.0092,0.0,0.003,2081.606,49.26655,1886.0,1644.0,1191.0
12429,23B196398,51.6,70.5,27.22,0.255100011825562,20SS50 650175,20SS50,20SS50,20SS50,T,T,0.207,0.474,0.0053,0.0037,0.023,0.102,0.046,0.045,0.009,0.0348,0.001,0.0025,0.0101,0.001,0.004,2084.702,49.26364,1878.0,1655.0,1191.0
12430,23B196402,52.4,71.6,28.94,0.255100011825562,20SS50 650175,20SS50,20SS50,20SS50,T,T,0.207,0.474,0.0053,0.0037,0.023,0.102,0.046,0.045,0.009,0.0348,0.001,0.0025,0.0101,0.001,0.004,2079.608,49.26439,1889.0,1648.0,1189.0
12458,23B196487,43.6,65.0,41.18,0.743499994277954,20SS50 650175,20SS50,20SS50,20SS50,T,T,0.216,0.475,0.0059,0.0022,0.019,0.123,0.045,0.046,0.009,0.0266,0.0,0.0022,0.0095,0.001,0.003,2159.618,59.05989,1925.0,1659.0,1261.0
12459,23B196490,44.9,66.3,38.28,0.494100004434586,20SS50 650175,20SS50,20SS50,20SS50,T,T,0.216,0.475,0.0059,0.0022,0.019,0.123,0.045,0.046,0.009,0.0266,0.0,0.0022,0.0095,0.001,0.003,2118.02,54.16346,1889.0,1632.0,1229.0
12460,23B196494,49.3,69.2,37.47,0.493099987506866,20SS50 650175,20SS50,20SS50,20SS50,T,T,0.213,0.435,0.0043,0.0048,0.021,0.12,0.043,0.042,0.008,0.0303,0.0,0.0032,0.0093,0.001,0.002,2135.822,54.15931,1907.0,1623.0,1209.0
12461,23B196499,50.1,70.6,29.73,0.305099993944168,20SS50 650175,20SS50,20SS50,20SS50,T,T,0.213,0.435,0.0043,0.0048,0.021,0.12,0.043,0.042,0.008,0.0303,0.0,0.0032,0.0093,0.001,0.002,2154.002,49.23009,1886.0,1623.0,1189.0
12462,23B196501,49.2,69.7,34.91,0.244100004434586,20SS50 650175,20SS50,20SS50,20SS50,L,T,0.219,0.441,0.0063,0.0026,0.024,0.124,0.047,0.045,0.01,0.0308,0.0,0.0027,0.0077,0.001,0.003,2150.33,49.22936,1889.0,1632.0,1184.0
12463,23B196501,50.9,70.9,30.03,0.244100004434586,20SS50 650175,20SS50,20SS50,20SS50,T,T,0.219,0.441,0.0063,0.0026,0.024,0.124,0.047,0.045,0.01,0.0308,0.0,0.0027,0.0077,0.001,0.003,2150.33,49.22936,1889.0,1632.0,1184.0
12467,23B196513,48.4,73.3,31.38,0.239099994301796,20SS50 650175,20SS50,20SS50,20SS50,L,T,0.209,0.456,0.005,0.0008,0.027,0.118,0.04,0.043,0.007,0.0326,0.0,0.0027,0.0088,0.001,0.003,2035.094,49.27696,1817.0,1632.0,1191.0
12468,23B196513,49.8,72.8,27.57,0.239099994301796,20SS50 650175,20SS50,20SS50,20SS50,T,T,0.209,0.456,0.005,0.0008,0.027,0.118,0.04,0.043,0.007,0.0326,0.0,0.0027,0.0088,0.001,0.003,2035.094,49.27696,1817.0,1632.0,1191.0
12869,23B198094,48.6,69.9,26.61,0.244000002741814,20SS50 650175,20SS50,20SS50,20SS50,L,T,0.212,0.477,0.0098,0.0001,0.028,0.119,0.039,0.047,0.007,0.0328,0.0,0.0026,0.0085,0.001,0.002,2126.822,49.23845,1878.0,1643.0,1202.0
12870,23B198094,49.5,70.0,26.5,0.244000002741814,20SS50 650175,20SS50,20SS50,20SS50,T,T,0.212,0.477,0.0098,0.0001,0.028,0.119,0.039,0.047,0.007,0.0328,0.0,0.0026,0.0085,0.001,0.002,2126.822,49.23845,1878.0,1643.0,1202.0
12884,23B198121,50.1,67.9,39.68,0.744000017642975,20SS50 650175,20SS50,20SS50,20SS50,T,T,0.216,0.48,0.0091,0.0008,0.024,0.113,0.04,0.057,0.011,0.0357,0.0,0.0027,0.0085,0.001,0.003,2095.34,54.17152,1869.0,1644.0,1232.0
12885,23B198122,49.0,67.4,38.31,0.744000017642975,20SS50 650175,20SS50,20SS50,20SS50,T,T,0.216,0.48,0.0091,0.0008,0.024,0.113,0.04,0.057,0.011,0.0357,0.0,0.0027,0.0085,0.001,0.003,2079.248,54.18269,1873.0,1675.0,1229.0
12886,23B198133,47.4,68.5,38.08,0.619000017642975,20SS50 650175,20SS50,20SS50,20SS50,T,T,0.205,0.443,0.0046,0.0005,0.026,0.148,0.042,0.048,0.01,0.0387,0.0,0.0025,0.0084,0.001,0.002,2082.884,54.18018,1877.0,1628.0,1193.0
12887,23B198134,45.4,68.9,37.37,0.619099974632263,20SS50 650175,20SS50,20SS50,20SS50,T,T,0.205,0.443,0.0046,0.0005,0.026,0.148,0.042,0.048,0.01,0.0387,0.0,0.0025,0.0084,0.001,0.002,2145.434,54.15261,1880.0,1617.0,1187.0
12888,23B198137,47.2,67.0,35.49,0.493999987840652,20SS50 650175,20SS50,20SS50,20SS50,T,T,0.212,0.444,0.0047,0.0017,0.022,0.118,0.041,0.037,0.01,0.0312,0.0,0.0032,0.0089,0.001,0.002,2089.652,54.17914,1875.0,1648.0,1245.0
12889,23B198142,49.1,70.9,32.12,0.239999994635582,20SS50 650175,20SS50,20SS50,20SS50,L,T,0.212,0.444,0.0047,0.0017,0.022,0.118,0.041,0.037,0.01,0.0312,0.0,0.0032,0.0089,0.001,0.002,2084.126,49.26195,1855.0,1634.0,1193.0
12890,23B198142,48.1,68.4,26.0,0.239999994635582,20SS50 650175,20SS50,20SS50,20SS50,T,T,0.212,0.444,0.0047,0.0017,0.022,0.118,0.041,0.037,0.01,0.0312,0.0,0.0032,0.0089,0.001,0.002,2084.126,49.26195,1855.0,1634.0,1193.0
12891,23B198145,48.4,73.8,28.01,0.180999994277954,20SS50 650175,20SS50,20SS50,20SS50,L,T,0.213,0.469,0.0036,0.0038,0.024,0.146,0.045,0.088,0.009,0.0377,0.0,0.0032,0.0078,0.002,0.002,2063.138,44.34728,1844.0,1643.0,1194.0
12892,23B198153,55.7,79.7,23.58,0.100000001490116,20SS50 650175,20SS50,20SS50,20SS50,L,T,0.213,0.431,0.0046,0.0004,0.018,0.127,0.045,0.059,0.01,0.0315,0.0,0.0029,0.0006,0.001,0.001,2098.58,34.49928,1889.0,1646.0,1182.0
12901,23B198176,47.4,67.5,36.8,0.495099991559982,20SS50 650175,20SS50,20SS50,20SS50,T,T,0.207,0.499,0.006,0.0018,0.013,0.126,0.042,0.059,0.01,0.0312,0.0,0.0029,0.0049,0.001,0.003,2082.758,54.18056,1889.0,1635.0,1218.0
12902,23B198179,47.3,68.8,33.07,0.493999987840652,20SS50 650175,20SS50,20SS50,20SS50,T,T,0.202,0.477,0.0038,0.0032,0.011,0.128,0.045,0.05,0.008,0.0342,0.0,0.0024,0.0091,0.001,0.001,2080.904,54.18169,1882.0,1648.0,1209.0
12903,23B198185,48.4,70.0,27.53,0.244000002741814,20SS50 650175,20SS50,20SS50,20SS50,T,T,0.202,0.477,0.0038,0.0032,0.011,0.128,0.045,0.05,0.008,0.0342,0.0,0.0024,0.0091,0.001,0.001,2052.356,49.27837,1868.0,1650.0,1202.0
12904,23B198188,48.5,70.7,32.76,0.244000002741814,20SS50 650175,20SS50,20SS50,20SS50,L,T,0.207,0.438,0.0067,0.0025,0.014,0.127,0.043,0.055,0.01,0.0279,0.0,0.003,0.0091,0.001,0.002,2081.264,49.26488,1884.0,1646.0,1196.0
12905,23B198188,49.4,71.2,25.75,0.244000002741814,20SS50 650175,20SS50,20SS50,20SS50,T,T,0.207,0.438,0.0067,0.0025,0.014,0.127,0.043,0.055,0.01,0.0279,0.0,0.003,0.0091,0.001,0.002,2081.264,49.26488,1884.0,1646.0,1196.0
12906,23B198194,54.3,74.9,27.5,0.181500002741814,20SS50 650175,20SS50,20SS50,20SS50,L,T,0.207,0.438,0.0067,0.0025,0.014,0.127,0.043,0.055,0.01,0.0279,0.0,0.003,0.0091,0.001,0.002,2163.056,44.31061,1891.0,1652.0,1189.0
12907,23B198194,48.7,74.8,26.2,0.181500002741814,20SS50 650175,20SS50,20SS50,20SS50,T,T,0.207,0.438,0.0067,0.0025,0.014,0.127,0.043,0.055,0.01,0.0279,0.0,0.003,0.0091,0.001,0.002,2163.056,44.31061,1891.0,1652.0,1189.0
12908,23B198197,50.3,74.7,29.5,0.181500002741814,20SS50 650175,20SS50,20SS50,20SS50,L,T,0.21,0.5,0.0041,0.0025,0.006,0.128,0.042,0.048,0.008,0.0291,0.0,0.0026,0.0098,0.0,0.002,2156.792,44.31247,1893.0,1646.0,1184.0
12909,23B198197,48.7,73.8,26.2,0.181500002741814,20SS50 650175,20SS50,20SS50,20SS50,T,T,0.21,0.5,0.0041,0.0025,0.006,0.128,0.042,0.048,0.008,0.0291,0.0,0.0026,0.0098,0.0,0.002,2156.792,44.31247,1893.0,1646.0,1184.0
12937,23B198289,49.3,76.4,30.0,0.18299999833107,20SS50 650175,20SS50,20SS50,20SS55,L,T,0.217,0.458,0.0067,0.0019,0.014,0.069,0.028,0.036,0.006,0.0373,0.001,0.0018,0.0103,0.001,0.003,2076.08,44.34614,1848.0,1650.0,1178.0
12938,23B198289,51.0,77.0,29.0,0.18299999833107,20SS50 650175,20SS50,20SS50,20SS55,T,T,0.217,0.458,0.0067,0.0019,0.014,0.069,0.028,0.036,0.006,0.0373,0.001,0.0018,0.0103,0.001,0.003,2076.08,44.34614,1848.0,1650.0,1178.0
12948,23B198324,49.8,69.8,36.22,0.490099996328354,20SS50 650175,20SS50,20SS50,20SS50,T,T,0.21,0.494,0.0074,0.0012,0.023,0.104,0.034,0.043,0.009,0.0343,0.0,0.0029,0.0051,0.001,0.003,2106.77,54.17582,1857.0,1661.0,1254.0
12949,23B198326,50.5,68.8,38.78,0.490099996328354,20SS50 650175,20SS50,20SS50,20SS50,T,T,0.21,0.494,0.0074,0.0012,0.023,0.104,0.034,0.043,0.009,0.0343,0.0,0.0029,0.0051,0.001,0.003,2115.068,54.17569,1850.0,1652.0,1238.0
12950,23B198330,51.5,68.5,36.94,0.495099991559982,20SS50 650175,20SS50,20SS50,20SS50,T,T,0.211,0.47,0.0057,0.0011,0.02,0.107,0.038,0.047,0.009,0.0346,0.0,0.0022,0.0069,0.001,0.003,2105.78,54.1749,1859.0,1648.0,1216.0
12951,23B198332,49.3,69.5,37.02,0.493999987840652,20SS50 650175,20SS50,20SS50,20SS50,T,T,0.211,0.47,0.0057,0.0011,0.02,0.107,0.038,0.047,0.009,0.0346,0.0,0.0022,0.0069,0.001,0.003,2129.936,54.1582,1875.0,1644.0,1207.0
12952,23B198337,48.0,71.1,28.72,0.369100004434586,20SS50 650175,20SS50,20SS50,20SS50,T,T,0.211,0.47,0.0057,0.0011,0.02,0.107,0.038,0.047,0.009,0.0346,0.0,0.0022,0.0069,0.001,0.003,2136.38,54.15816,1873.0,1655.0,1194.0
12953,23B198339,49.3,72.2,33.15,0.369100004434586,20SS50 650175,20SS50,20SS50,20SS50,T,T,0.216,0.456,0.0057,0.0017,0.017,0.113,0.036,0.046,0.009,0.0328,0.0,0.0024,0.0094,0.001,0.003,2138.126,54.15782,1875.0,1646.0,1187.0
12954,23B198345,50.0,71.2,29.16,0.306600004434586,20SS50 650175,20SS50,20SS50,20SS50,T,T,0.216,0.456,0.0057,0.0017,0.017,0.113,0.036,0.046,0.009,0.0328,0.0,0.0024,0.0094,0.001,0.003,2132.384,49.23974,1878.0,1650.0,1200.0
12955,23B198347,50.0,70.9,30.46,0.245100006461143,20SS50 650175,20SS50,20SS50,20SS50,T,T,0.215,0.461,0.0056,0.0041,0.018,0.111,0.039,0.046,0.009,0.039,0.0,0.0024,0.0073,0.001,0.003,2143.796,49.23382,1877.0,1648.0,1175.0
12956,23B198352,47.0,68.6,32.33,0.365099996328354,20SS50 650175,20SS50,20SS50,20SS50,T,T,0.215,0.461,0.0056,0.0041,0.018,0.111,0.039,0.046,0.009,0.039,0.0,0.0024,0.0073,0.001,0.003,2126.642,54.15529,1866.0,1646.0,1187.0
12957,23B198357,49.6,73.3,29.67,0.181099995970726,20SS50 650175,20SS50,20SS50,20SS50,T,T,0.213,0.423,0.0068,0.0013,0.028,0.12,0.039,0.036,0.009,0.0322,0.0,0.0028,0.008,0.001,0.003,2088.212,49.26151,1855.0,1652.0,1184.0
12958,23B198361,51.4,72.5,30.2,0.244100004434586,20SS50 650175,20SS50,20SS50,20SS50,T,T,0.213,0.423,0.0068,0.0013,0.028,0.12,0.039,0.036,0.009,0.0322,0.0,0.0028,0.008,0.001,0.003,2097.32,49.25672,1866.0,1650.0,1176.0
12959,23B198364,47.5,68.3,30.03,0.244100004434586,20SS50 650175,20SS50,20SS50,20SS50,L,T,0.217,0.493,0.0047,0.0003,0.027,0.112,0.037,0.044,0.007,0.0321,0.0,0.0057,0.0075,0.002,0.002,2093.396,49.25718,1868.0,1650.0,1178.0
12960,23B198364,49.8,70.4,31.5,0.244100004434586,20SS50 650175,20SS50,20SS50,20SS50,T,T,0.217,0.493,0.0047,0.0003,0.027,0.112,0.037,0.044,0.007,0.0321,0.0,0.0057,0.0075,0.002,0.002,2093.396,49.25718,1868.0,1650.0,1178.0
12963,23B198378,51.7,78.5,24.0,0.134499996900558,20SS50 650175,20SS50,20SS50,20SS50,L,T,0.211,0.42,0.0067,0.0018,0.02,0.128,0.038,0.04,0.009,0.0289,0.0,0.0027,0.0086,0.001,0.003,2071.49,34.50333,1848.0,1655.0,1176.0
12964,23B198381,53.3,76.6,22.0,0.104599997401237,20SS50 650175,20SS50,20SS50,20SS50,L,T,0.213,0.453,0.0054,0.0006,0.015,0.12,0.038,0.042,0.008,0.0329,0.0,0.0026,0.0089,0.001,0.001,2073.578,34.50252,1853.0,1659.0,1184.0
12965,23B198386,49.2,74.2,28.71,0.125,20SS50 650175,20SS50,20SS50,20SS50,L,T,0.213,0.453,0.0054,0.0006,0.015,0.12,0.038,0.042,0.008,0.0329,0.0,0.0026,0.0089,0.001,0.001,2143.364,34.48493,1886.0,1648.0,1191.0
12966,23B198389,53.7,77.3,24.0,0.104599997401237,20SS50 650175,20SS50,20SS50,20SS50,L,T,0.212,0.446,0.0058,0.0016,0.019,0.123,0.038,0.044,0.008,0.0301,0.0,0.0027,0.0019,0.001,0.003,2089.616,34.49204,1859.0,1648.0,1173.0
12967,23B198394,50.4,74.0,26.5,0.104599997401237,20SS50 650175,20SS50,20SS50,20SS50,L,T,0.212,0.446,0.0058,0.0016,0.019,0.123,0.038,0.044,0.008,0.0301,0.0,0.0027,0.0019,0.001,0.003,2027.768,34.51733,1853.0,1659.0,1178.0
12968,23B198398,53.3,78.1,30.0,0.104599997401237,20SS50 650175,20SS50,20SS50,20SS50,L,T,0.213,0.468,0.0049,0.0008,0.017,0.132,0.039,0.043,0.008,0.0293,0.0,0.0027,0.0086,0.0,0.002,2113.988,34.48909,1873.0,1652.0,1178.0
