Repository: PNell/TrialTest3

File: Data/StreamlitData032524.csv (part 52 of 96)
,coil_no,YieldStrength,TensileStrength,TotalElongation,coil_thickness,steel_design_description,grade,grade_head,grade_tail,sample_direction,sample_location,c_amount,mn_amount,p_amount,s_amount,si_amount,cu_amount,ni_amount,cr_amount,mo_amount,al_amount,nb_amount,ca_amount,n_amount,ti_amount,v_amount,TF1_EXIT_AVG_BODY,TBC_thickness,TEMP_FM_ENTRY_AVG,TEMP_FM_EXIT_AVG,TEMP_COILING_AVG
12969,23B198403,48.6,72.3,26.51,0.104599997401237,20SS50 650175,20SS50,20SS50,20SS50,L,T,0.213,0.468,0.0049,0.0008,0.017,0.132,0.039,0.043,0.008,0.0293,0.0,0.0027,0.0086,0.0,0.002,2103.35,34.49387,1868.0,1652.0,1173.0
12970,23B198406,55.650000000000006,81.1,20.41,0.104599997401237,20SS50 650175,20SS50,20SS50,20SS50,L,T,0.218,0.456,0.0056,0.0033,0.013,0.125,0.037,0.039,0.009,0.0294,0.0,0.0026,0.0094,0.001,0.003,2102.828,34.49437,1869.0,1652.0,1178.0
12971,23B198411,55.0,80.6,30.0,0.104599997401237,20SS50 650175,20SS50,20SS50,20SS50,L,T,0.218,0.456,0.0056,0.0033,0.013,0.125,0.037,0.039,0.009,0.0294,0.0,0.0026,0.0094,0.001,0.003,2098.994,34.49477,1871.0,1657.0,1176.0
12972,23B198419,54.8,77.6,25.5,0.104599997401237,20SS50 650175,20SS50,20SS50,20SS50,L,T,0.202,0.452,0.0061,0.0,0.018,0.126,0.038,0.045,0.009,0.0322,0.0,0.0042,0.0052,0.001,0.002,2084.198,34.4972,1866.0,1648.0,1185.0
12973,23B198422,50.8,75.0,25.49,0.104599997401237,20SS50 650175,20SS50,20SS50,20SS50,L,T,0.201,0.443,0.0056,0.0018,0.018,0.116,0.036,0.039,0.009,0.03,0.0,0.005,0.0076,0.001,0.002,2041.664,34.50788,1848.0,1652.0,1189.0
12974,23B198427,53.7,77.7,23.22,0.104599997401237,20SS50 650175,20SS50,20SS50,20SS50,L,T,0.201,0.443,0.0056,0.0018,0.018,0.116,0.036,0.039,0.009,0.03,0.0,0.005,0.0076,0.001,0.002,2104.88,34.49515,1877.0,1653.0,1182.0
12975,23B198431,48.4,70.0,31.86,0.104599997401237,20SS50 650175,20SS50,20SS50,20SS50,L,T,0.208,0.457,0.0054,0.0005,0.018,0.13,0.039,0.038,0.008,0.0282,0.0,0.0034,0.0077,0.001,0.002,1948.226,34.52975,1799.0,1646.0,1180.0
12976,23B198436,53.2,77.6,25.21,0.104599997401237,20SS50 650175,20SS50,20SS50,20SS50,L,T,0.208,0.457,0.0054,0.0005,0.018,0.13,0.039,0.038,0.008,0.0282,0.0,0.0034,0.0077,0.001,0.002,2023.142,34.52007,1860.0,1659.0,1178.0
13572,23B200801,53.2,72.3,39.54,0.629100024700165,20SS50 650175,20SS50,-- -- --,20SS50,T,T,0.206,0.512,0.0057,0.0009,0.024,0.136,0.04,0.044,0.009,0.0396,0.0,0.0014,0.0064,0.002,0.002,2137.244,54.14375,1914.0,1626.0,1196.0
13573,23B200802,49.7,70.2,38.3,0.629100024700165,20SS50 650175,20SS50,20SS50,20SS50,T,T,0.206,0.512,0.0057,0.0009,0.024,0.136,0.04,0.044,0.009,0.0396,0.0,0.0014,0.0064,0.002,0.002,2134.436,54.15392,1913.0,1630.0,1209.0
13574,23B200805,51.2,70.2,36.06,0.493999987840652,20SS50 650175,20SS50,20SS50,20SS50,T,T,0.206,0.512,0.0057,0.0009,0.024,0.136,0.04,0.044,0.009,0.0396,0.0,0.0014,0.0064,0.002,0.002,2143.166,54.15511,1911.0,1641.0,1194.0
13575,23B200824,51.4,72.3,27.82,0.243000000715256,20SS50 650175,20SS50,20SS50,20SS50,L,T,0.212,0.444,0.0079,0.0015,0.028,0.145,0.045,0.052,0.01,0.0298,0.001,0.0022,0.0077,0.002,0.004,2130.746,49.27774,1925.0,1650.0,1167.0
13576,23B200824,54.3,74.3,30.35,0.243000000715256,20SS50 650175,20SS50,20SS50,20SS50,T,T,0.212,0.444,0.0079,0.0015,0.028,0.145,0.045,0.052,0.01,0.0298,0.001,0.0022,0.0077,0.002,0.004,2130.746,49.27774,1925.0,1650.0,1167.0
13577,23B200825,52.3,72.7,25.06,0.18299999833107,20SS50 650175,20SS50,20SS50,20SS50,L,T,0.212,0.444,0.0079,0.0015,0.028,0.145,0.045,0.052,0.01,0.0298,0.001,0.0022,0.0077,0.002,0.004,2150.942,44.35581,1914.0,1650.0,1160.0
13578,23B200825,54.5,74.7,23.36,0.18299999833107,20SS50 650175,20SS50,20SS50,20SS50,T,T,0.212,0.444,0.0079,0.0015,0.028,0.145,0.045,0.052,0.01,0.0298,0.001,0.0022,0.0077,0.002,0.004,2150.942,44.35581,1914.0,1650.0,1160.0
13598,23B200895,53.8,75.5,26.7,0.100000001490116,20SS50 650175,20SS50,20SS50,20SS50,L,T,0.204,0.459,0.0065,0.0,0.034,0.134,0.045,0.055,0.007,0.0363,0.0,0.0034,0.0097,0.001,0.003,2164.226,39.39065,1922.0,1643.0,1200.0
13599,23B200896,51.8,74.8,18.27,0.100000001490116,20SS50 650175,20SS50,20SS50,20SS50,L,T,0.204,0.459,0.0065,0.0,0.034,0.134,0.045,0.055,0.007,0.0363,0.0,0.0034,0.0097,0.001,0.003,2161.076,39.39209,1922.0,1646.0,1196.0
13600,23B200899,53.6,77.0,18.24,0.100000001490116,20SS50 650175,20SS50,20SS50,20SS50,L,T,0.207,0.442,0.0084,0.0,0.036,0.123,0.042,0.048,0.006,0.032,0.0,0.0017,0.0119,0.001,0.003,2166.35,39.39024,1940.0,1657.0,1184.0
13601,23B200907,58.0,78.4,14.05,0.100000001490116,20SS50 650175,20SS50,20SS50,20SS50,L,T,0.204,0.443,0.0069,0.0,0.051,0.136,0.044,0.072,0.006,0.0341,0.0,0.0022,0.0126,0.001,0.003,2160.896,39.39101,1943.0,1634.0,1176.0
13602,23B200911,56.1,78.7,14.24,0.100000001490116,20SS50 650175,20SS50,20SS50,20SS50,L,T,0.204,0.443,0.0069,0.0,0.051,0.136,0.044,0.072,0.006,0.0341,0.0,0.0022,0.0126,0.001,0.003,2160.824,39.39242,1949.0,1632.0,1176.0
13603,23B200914,54.5,76.5,16.79,0.100000001490116,20SS50 650175,20SS50,20SS50,20SS50,L,T,0.215,0.434,0.0099,0.0002,0.043,0.13,0.045,0.039,0.007,0.0343,0.0,0.0018,0.0103,0.001,0.003,2165.954,39.38942,1943.0,1634.0,1173.0
13604,23B200919,66.1,86.7,11.72,0.100000001490116,20SS50 650175,20SS50,20SS50,20SS50,L,T,0.215,0.434,0.0099,0.0002,0.043,0.13,0.045,0.039,0.007,0.0343,0.0,0.0018,0.0103,0.001,0.003,2167.664,39.38984,1945.0,1632.0,1178.0
13605,23B200922,57.4,78.8,9.77,0.100000001490116,20SS50 650175,20SS50,20SS50,20SS50,L,T,0.21,0.456,0.0058,0.003,0.023,0.117,0.042,0.029,0.006,0.0351,0.0,0.0025,0.0085,0.001,0.002,2167.196,39.39212,1947.0,1630.0,1178.0
13606,23B200927,52.6,74.6,25.88,0.100000001490116,20SS50 650175,20SS50,20SS50,20SS50,L,T,0.21,0.456,0.0058,0.003,0.023,0.117,0.042,0.029,0.006,0.0351,0.0,0.0025,0.0085,0.001,0.002,2166.458,39.39335,1952.0,1632.0,1178.0
13607,23B200931,52.4,75.0,25.44,0.100000001490116,20SS50 650175,20SS50,20SS50,20SS50,L,T,0.215,0.419,0.0069,0.0024,0.018,0.136,0.046,0.038,0.007,0.0334,0.0,0.0033,0.0089,0.001,0.002,2169.374,39.39043,1943.0,1632.0,1178.0
13608,23B200936,62.2,84.7,14.11,0.100000001490116,20SS50 650175,20SS50,20SS50,20SS50,L,T,0.215,0.419,0.0069,0.0024,0.018,0.136,0.046,0.038,0.007,0.0334,0.0,0.0033,0.0089,0.001,0.002,2145.848,39.39738,1936.0,1632.0,1176.0
13611,23B200944,50.0,68.9,39.78,0.628899991512299,20SS50 650175,20SS50,20SS50,20SS50,T,T,0.207,0.452,0.0079,0.0013,0.032,0.122,0.041,0.04,0.007,0.0307,0.0,0.0019,0.0072,0.001,0.003,2127.02,54.15896,1911.0,1617.0,1189.0
13612,23B200948,50.9,69.8,35.59,0.494100004434586,20SS50 650175,20SS50,20SS50,20SS50,T,T,0.212,0.443,0.0066,0.0019,0.021,0.133,0.044,0.04,0.006,0.0351,0.0,0.0032,0.0086,0.001,0.002,2130.098,54.15631,1913.0,1635.0,1191.0
13613,23B200953,49.1,67.9,34.99,0.494199991226196,20SS50 650175,20SS50,20SS50,20SS50,T,T,0.212,0.443,0.0066,0.0019,0.021,0.133,0.044,0.04,0.006,0.0351,0.0,0.0032,0.0086,0.001,0.002,2139.296,54.15517,1814.0,1643.0,1211.0
13614,23B200955,51.2,67.7,34.82,0.4932000041008,20SS50 650175,20SS50,20SS50,20SS50,T,T,0.219,0.468,0.0073,0.0019,0.035,0.13,0.042,0.033,0.009,0.0324,0.001,0.0022,0.0074,0.002,0.004,2150.906,54.15127,1887.0,1625.0,1202.0
13615,23B200961,52.0,72.7,30.92,0.255100011825562,20SS50 650175,20SS50,20SS50,20SS50,L,T,0.219,0.481,0.0066,0.0012,0.033,0.136,0.043,0.033,0.009,0.0284,0.001,0.0013,0.0085,0.001,0.003,2084.954,49.27366,1877.0,1655.0,1209.0
13616,23B200961,51.1,70.2,26.97,0.255100011825562,20SS50 650175,20SS50,20SS50,20SS50,T,T,0.219,0.481,0.0066,0.0012,0.033,0.136,0.043,0.033,0.009,0.0284,0.001,0.0013,0.0085,0.001,0.003,2084.954,49.27366,1877.0,1655.0,1209.0
13617,23B200965,52.1,72.6,29.91,0.245100006461143,20SS50 650175,20SS50,20SS50,20SS50,L,T,0.219,0.481,0.0066,0.0012,0.033,0.136,0.043,0.033,0.009,0.0284,0.001,0.0013,0.0085,0.001,0.003,2135.156,49.23747,1913.0,1648.0,1184.0
13618,23B200965,51.1,70.9,26.41,0.245100006461143,20SS50 650175,20SS50,20SS50,20SS50,T,T,0.219,0.481,0.0066,0.0012,0.033,0.136,0.043,0.033,0.009,0.0284,0.001,0.0013,0.0085,0.001,0.003,2135.156,49.23747,1913.0,1648.0,1184.0
13619,23B200969,49.0,68.6,31.87,0.369100004434586,20SS50 650175,20SS50,20SS50,20SS50,T,T,0.213,0.457,0.0069,0.0027,0.022,0.132,0.043,0.041,0.009,0.0319,0.001,0.0025,0.012,0.001,0.003,2148.116,54.14836,1918.0,1646.0,1176.0
13620,23B200974,50.3,71.9,31.14,0.306600004434586,20SS50 650175,20SS50,20SS50,20SS50,T,T,0.213,0.457,0.0069,0.0027,0.022,0.132,0.043,0.041,0.009,0.0319,0.001,0.0025,0.012,0.001,0.003,2132.708,49.23725,1905.0,1653.0,1175.0
13621,23B200975,49.3,70.9,29.37,0.306600004434586,20SS50 650175,20SS50,20SS50,20SS50,T,T,0.208,0.461,0.0047,0.0019,0.013,0.126,0.041,0.036,0.007,0.03,0.0,0.0025,0.0099,0.0,0.002,2131.682,49.23784,1904.0,1648.0,1176.0
13622,23B200986,52.8,73.5,29.51,0.243000000715256,20SS50 650175,20SS50,20SS50,20SS50,T,T,0.213,0.446,0.0082,0.0015,0.03,0.141,0.048,0.039,0.009,0.0373,0.001,0.0029,0.0075,0.001,0.003,2153.462,49.22556,1914.0,1644.0,1167.0
13623,23B200991,53.0,73.1,29.21,0.239099994301796,20SS50 650175,20SS50,20SS50,20SS50,T,T,0.213,0.446,0.0082,0.0015,0.03,0.141,0.048,0.039,0.009,0.0373,0.001,0.0029,0.0075,0.001,0.003,2120.468,49.23972,1893.0,1653.0,1173.0
13624,23B200995,59.1,77.2,28.12,0.1841000020504,20SS50 650175,20SS50,20SS50,20SS50,L,T,0.209,0.476,0.0053,0.0003,0.029,0.13,0.04,0.038,0.006,0.038,0.0,0.0017,0.0087,0.001,0.002,2149.25,44.31133,1907.0,1659.0,1175.0
13625,23B200999,55.1,79.2,25.58,0.181500002741814,20SS50 650175,20SS50,20SS50,20SS50,L,T,0.209,0.476,0.0053,0.0003,0.029,0.13,0.04,0.038,0.006,0.038,0.0,0.0017,0.0087,0.001,0.002,2164.316,54.13633,1891.0,1657.0,1184.0
13638,23B201051,50.2,67.1,37.28,0.625299990177155,20SS50 650175,20SS50,20SS55,20SS50,T,T,0.21,0.464,0.0069,0.0017,0.023,0.105,0.038,0.035,0.007,0.0355,0.0,0.0019,0.0086,0.001,0.003,2136.704,54.14458,1860.0,1635.0,1272.0
13639,23B201052,52.8,72.5,36.44,0.494100004434586,20SS50 650175,20SS50,20SS50,20SS50,T,T,0.21,0.464,0.0069,0.0017,0.023,0.105,0.038,0.035,0.007,0.0355,0.0,0.0019,0.0086,0.001,0.003,2127.938,59.08002,1860.0,1619.0,1198.0
13640,23B201057,51.5,69.8,36.66,0.494100004434586,20SS50 650175,20SS50,20SS50,20SS50,T,T,0.21,0.464,0.0069,0.0017,0.023,0.105,0.038,0.035,0.007,0.0355,0.0,0.0019,0.0086,0.001,0.003,2139.152,59.07029,1905.0,1639.0,1198.0
13641,23B201059,50.7,70.1,38.09,0.494100004434586,20SS50 650175,20SS50,20SS50,20SS50,T,T,0.21,0.468,0.009,0.0034,0.019,0.128,0.04,0.045,0.009,0.0347,0.001,0.0026,0.01,0.001,0.003,2056.496,54.19319,1887.0,1632.0,1189.0
13642,23B201060,50.3,70.0,36.02,0.493099987506866,20SS50 650175,20SS50,20SS50,20SS50,T,T,0.21,0.468,0.009,0.0034,0.019,0.128,0.04,0.045,0.009,0.0347,0.001,0.0026,0.01,0.001,0.003,2082.758,54.17667,1884.0,1634.0,1189.0
13643,23B201064,47.9,70.2,35.03,0.369100004434586,20SS50 650175,20SS50,20SS50,20SS50,T,T,0.21,0.468,0.009,0.0034,0.019,0.128,0.04,0.045,0.009,0.0347,0.001,0.0026,0.01,0.001,0.003,2176.826,59.05235,1900.0,1653.0,1225.0
13644,23B201066,49.9,74.1,25.64,0.241999998688698,20SS50 650175,20SS50,20SS50,20SS50,L,T,0.214,0.483,0.0112,0.0001,0.021,0.103,0.035,0.037,0.007,0.0378,0.0,0.0024,0.0073,0.001,0.003,2172.326,49.22208,1918.0,1650.0,1220.0
13645,23B201066,46.3,71.6,31.59,0.241999998688698,20SS50 650175,20SS50,20SS50,20SS50,T,T,0.214,0.483,0.0112,0.0001,0.021,0.103,0.035,0.037,0.007,0.0378,0.0,0.0024,0.0073,0.001,0.003,2172.326,49.22208,1918.0,1650.0,1220.0
13646,23B201070,49.0,77.2,28.1,0.184000000357628,20SS50 650175,20SS50,20SS50,20SS50,L,T,0.214,0.483,0.0112,0.0001,0.021,0.103,0.035,0.037,0.007,0.0378,0.0,0.0024,0.0073,0.001,0.003,2154.812,49.23342,1900.0,1657.0,1185.0
13647,23B201070,47.3,75.2,23.2,0.184000000357628,20SS50 650175,20SS50,20SS50,20SS50,T,T,0.214,0.483,0.0112,0.0001,0.021,0.103,0.035,0.037,0.007,0.0378,0.0,0.0024,0.0073,0.001,0.003,2154.812,49.23342,1900.0,1657.0,1185.0
14168,23B203280,50.2,75.6,28.16,0.181099995970726,20SS50 650175,20SS50,20SS50,20SS50,L,T,0.215,0.453,0.0054,0.0,0.024,0.139,0.045,0.058,0.012,0.0391,0.0,0.0028,0.0096,0.002,0.003,2008.004,49.29495,1859.0,1661.0,1158.0
14169,23B203280,53.35,76.5,20.375,0.181099995970726,20SS50 650175,20SS50,20SS50,20SS50,T,T,0.215,0.453,0.0054,0.0,0.024,0.139,0.045,0.058,0.012,0.0391,0.0,0.0028,0.0096,0.002,0.003,2008.004,49.29495,1859.0,1661.0,1158.0
14170,23B203284,52.6,71.2,39.58,0.627900004386902,20SS50 650175,20SS50,20SS50,20SS50,T,T,0.215,0.453,0.0054,0.0,0.024,0.139,0.045,0.058,0.012,0.0391,0.0,0.0028,0.0096,0.002,0.003,1999.13,59.15468,1884.0,1635.0,1178.0
14171,23B203287,52.5,72.2,37.98,0.618799984455109,20SS50 650175,20SS50,20SS50,20SS50,T,T,0.21,0.445,0.0072,0.0001,0.022,0.135,0.048,0.05,0.008,0.0346,0.0,0.0029,0.0082,0.001,0.002,1962.032,59.17579,1869.0,1646.0,1203.0
14172,23B203293,53.0,74.3,32.99,0.370000004768372,20SS50 650175,20SS50,20SS50,20SS50,T,T,0.21,0.445,0.0072,0.0001,0.022,0.135,0.048,0.05,0.008,0.0346,0.0,0.0029,0.0082,0.001,0.002,2043.068,59.13187,1869.0,1653.0,1162.0
14173,23B203295,50.2,71.2,35.66,0.369100004434586,20SS50 650175,20SS50,20SS50,20SS50,T,T,0.205,0.466,0.0062,0.0013,0.015,0.128,0.042,0.067,0.01,0.0361,0.0,0.0025,0.0073,0.001,0.004,2032.862,59.13021,1860.0,1643.0,1175.0
14174,23B203300,52.4,74.4,34.32,0.368000000715256,20SS50 650175,20SS50,20SS50,20SS50,T,T,0.205,0.466,0.0062,0.0013,0.015,0.128,0.042,0.067,0.01,0.0361,0.0,0.0025,0.0073,0.001,0.004,2049.44,59.12613,1898.0,1637.0,1149.0
14189,23B203351,48.6,74.4,28.6,0.180999994277954,20SS50 650175,20SS50,20SS50,20SS50,L,T,0.209,0.487,0.006,0.0013,0.013,0.129,0.044,0.058,0.008,0.0323,0.0,0.0028,0.0067,0.001,0.002,2014.358,54.22431,1826.0,1646.0,1175.0
14190,23B203351,50.8,75.1,12.22,0.180999994277954,20SS50 650175,20SS50,20SS50,20SS50,T,T,0.209,0.487,0.006,0.0013,0.013,0.129,0.044,0.058,0.008,0.0323,0.0,0.0028,0.0067,0.001,0.002,2014.358,54.22431,1826.0,1646.0,1175.0
14191,23B203354,53.7,75.6,31.8,0.237499997019768,20SS50 650175,20SS50,20SS50,20SS50,T,T,0.201,0.432,0.0121,0.0018,0.019,0.114,0.044,0.067,0.008,0.0332,0.0,0.0023,0.0092,0.001,0.004,1903.262,54.25973,1783.0,1641.0,1184.0
14192,23B203358,54.4,74.3,31.6,0.237499997019768,20SS50 650175,20SS50,20SS50,20SS50,T,T,0.201,0.432,0.0121,0.0018,0.019,0.114,0.044,0.067,0.008,0.0332,0.0,0.0023,0.0092,0.001,0.004,2004.152,54.22333,1850.0,1648.0,1180.0
14193,23B203361,51.6,72.0,32.17,0.237499997019768,20SS50 650175,20SS50,20SS50,20SS50,T,T,0.201,0.456,0.0042,0.0045,0.009,0.131,0.04,0.059,0.008,0.0361,0.0,0.0025,0.0087,0.001,0.003,2014.61,54.2237,1871.0,1655.0,1169.0
14194,23B203363,47.8,71.2,32.61,0.237499997019768,20SS50 650175,20SS50,20SS50,20SS50,L,T,0.201,0.456,0.0042,0.0045,0.009,0.131,0.04,0.059,0.008,0.0361,0.0,0.0025,0.0087,0.001,0.003,2047.244,54.20616,1868.0,1657.0,1166.0
14195,23B203365,49.8,74.4,27.73,0.237499997019768,20SS50 650175,20SS50,20SS50,20SS50,L,T,0.212,0.444,0.013,0.0015,0.021,0.094,0.035,0.059,0.007,0.034,0.0,0.0026,0.0078,0.002,0.004,2034.356,54.2042,1853.0,1641.0,1166.0
14196,23B203365,52.3,73.7,28.68,0.237499997019768,20SS50 650175,20SS50,20SS50,20SS50,T,T,0.212,0.444,0.013,0.0015,0.021,0.094,0.035,0.059,0.007,0.034,0.0,0.0026,0.0078,0.002,0.004,2034.356,54.2042,1853.0,1641.0,1166.0
14205,23B203388,55.3,77.3,26.37,0.0998999997973442,20SS50 650175,20SS50,20SS50,20SS50,L,T,0.219,0.448,0.0064,0.0018,0.014,0.079,0.032,0.036,0.006,0.0355,0.0,0.0024,0.0096,0.001,0.004,1940.63,39.47133,1803.0,1648.0,1169.0
14206,23B203391,57.2,79.3,27.63,0.0998999997973442,20SS50 650175,20SS50,20SS50,20SS50,L,T,0.208,0.441,0.0107,0.0003,0.021,0.094,0.039,0.052,0.007,0.0343,0.0,0.0034,0.0085,0.001,0.003,1944.806,39.4752,1826.0,1662.0,1169.0
14207,23B203396,57.8,80.7,26.89,0.100000001490116,20SS50 650175,20SS50,20SS50,20SS50,L,T,0.208,0.441,0.0107,0.0003,0.021,0.094,0.039,0.052,0.007,0.0343,0.0,0.0034,0.0085,0.001,0.003,2034.014,39.43741,1891.0,1659.0,1171.0
14208,23B203399,58.9,81.8,24.99,0.0998999997973442,20SS50 650175,20SS50,20SS50,20SS50,L,T,0.212,0.422,0.0083,0.001,0.033,0.075,0.028,0.039,0.005,0.0175,0.0,0.002,0.0085,0.002,0.004,2004.098,39.44939,1891.0,1653.0,1169.0
14209,23B203405,59.6,81.9,23.31,0.0998999997973442,20SS50 650175,20SS50,20SS50,20SS50,L,T,0.212,0.422,0.0083,0.001,0.033,0.075,0.028,0.039,0.005,0.0175,0.0,0.002,0.0085,0.002,0.004,1963.886,39.45837,1830.0,1668.0,1176.0
14210,23B203408,57.4,79.7,26.19,0.100000001490116,20SS50 650175,20SS50,20SS50,20SS50,L,T,0.205,0.43,0.0084,0.0022,0.016,0.109,0.04,0.043,0.007,0.0285,0.0,0.0031,0.0089,0.001,0.002,2000.876,39.45247,1839.0,1657.0,1167.0
14211,23B203413,55.7,78.5,28.91,0.0998999997973442,20SS50 650175,20SS50,20SS50,20SS50,L,T,0.205,0.43,0.0084,0.0022,0.016,0.109,0.04,0.043,0.007,0.0285,0.0,0.0031,0.0089,0.001,0.002,1928.588,39.47652,1828.0,1653.0,1171.0
14212,23B203416,54.0,75.8,30.63,0.0998999997973442,20SS50 650175,20SS50,20SS50,20SS50,L,T,0.208,0.42,0.0082,0.0015,0.015,0.093,0.036,0.039,0.006,0.032,0.0,0.0038,0.0075,0.0,0.002,2038.748,39.43848,1889.0,1641.0,1167.0
14213,23B203421,58.5,80.7,24.09,0.0998999997973442,20SS50 650175,20SS50,20SS50,20SS50,L,T,0.208,0.42,0.0082,0.0015,0.015,0.093,0.036,0.039,0.006,0.032,0.0,0.0038,0.0075,0.0,0.002,2052.734,39.431,1909.0,1657.0,1171.0
14214,23B203424,57.2,78.2,27.93,0.100000001490116,20SS50 650175,20SS50,20SS50,20SS50,L,T,0.205,0.456,0.0045,0.0003,0.026,0.096,0.036,0.044,0.007,0.0369,0.0,0.0028,0.0076,0.002,0.004,2035.976,39.43599,1889.0,1655.0,1169.0
14220,23B203437,52.4,71.0,37.64,0.494100004434586,20SS50 650175,20SS50,20SS50,20SS50,T,T,0.201,0.414,0.0043,0.0008,0.022,0.105,0.037,0.041,0.008,0.0319,0.0,0.0022,0.007,0.002,0.003,2055.434,49.2733,1859.0,1644.0,1194.0
14221,23B203441,50.7,72.4,30.75,0.368999987840652,20SS50 650175,20SS50,20SS50,20SS50,T,T,0.209,0.435,0.0082,0.0022,0.016,0.097,0.034,0.041,0.007,0.0315,0.0,0.0033,0.0086,0.001,0.002,2041.484,49.2788,1844.0,1650.0,1176.0
14222,23B203446,54.0,75.0,27.93,0.243000000715256,20SS50 650175,20SS50,20SS50,20SS50,T,T,0.209,0.435,0.0082,0.0022,0.016,0.097,0.034,0.041,0.007,0.0315,0.0,0.0033,0.0086,0.001,0.002,2060.906,44.34644,1857.0,1646.0,1169.0
14223,23B203449,54.3,73.9,34.48,0.241999998688698,20SS50 650175,20SS50,20SS50,20SS50,L,T,0.206,0.461,0.0039,0.0007,0.02,0.107,0.033,0.04,0.007,0.0364,0.0,0.0026,0.0076,0.001,0.003,2015.906,49.28828,1842.0,1648.0,1182.0
14224,23B203449,53.0,74.6,27.77,0.241999998688698,20SS50 650175,20SS50,20SS50,20SS50,T,T,0.206,0.461,0.0039,0.0007,0.02,0.107,0.033,0.04,0.007,0.0364,0.0,0.0026,0.0076,0.001,0.003,2015.906,49.28828,1842.0,1648.0,1182.0
14235,23B203486,50.1,69.8,38.99,0.619099974632263,20SS50 650175,20SS50,20SS50,20SS50,T,T,0.211,0.438,0.0056,0.0027,0.018,0.102,0.035,0.044,0.009,0.0344,0.0,0.0023,0.0049,0.001,0.003,2057.792,54.19371,1862.0,1655.0,1216.0
14245,23B203505,48.5,73.6,25.82,0.181099995970726,20SS50 650175,20SS50,20SS50,20SS50,L,T,0.205,0.489,0.0087,0.0028,0.016,0.113,0.039,0.046,0.008,0.033,0.0,0.0034,0.0046,0.001,0.002,2057.522,44.35047,1859.0,1652.0,1173.0
14246,23B203505,48.8,75.6,27.5,0.181099995970726,20SS50 650175,20SS50,20SS50,20SS50,T,T,0.205,0.489,0.0087,0.0028,0.016,0.113,0.039,0.046,0.008,0.033,0.0,0.0034,0.0046,0.001,0.002,2057.522,44.35047,1859.0,1652.0,1173.0
14266,23B203574,50.8,71.1,37.19,0.494100004434586,20SS50 650175,20SS50,20SS50,20SS50,T,T,0.207,0.477,0.0061,0.0034,0.017,0.13,0.037,0.047,0.008,0.0313,0.0,0.0024,0.0077,0.002,0.003,2058.44,54.19241,1873.0,1682.0,1221.0
14267,23B203577,54.2,70.6,35.69,0.494100004434586,20SS50 650175,20SS50,20SS50,20SS50,T,T,0.207,0.477,0.0061,0.0034,0.017,0.13,0.037,0.047,0.008,0.0313,0.0,0.0024,0.0077,0.002,0.003,2058.35,54.19212,1880.0,1637.0,1207.0
14268,23B203581,55.7,77.2,32.12,0.243000000715256,20SS50 650175,20SS50,20SS50,20SS50,L,T,0.206,0.471,0.0078,0.0019,0.016,0.124,0.04,0.052,0.008,0.0366,0.0,0.003,0.0091,0.001,0.002,2059.214,49.26933,1880.0,1648.0,1171.0
14269,23B203581,56.5,77.2,27.22,0.243000000715256,20SS50 650175,20SS50,20SS50,20SS50,T,T,0.206,0.471,0.0078,0.0019,0.016,0.124,0.04,0.052,0.008,0.0366,0.0,0.003,0.0091,0.001,0.002,2059.214,49.26933,1880.0,1648.0,1171.0
14270,23B203584,58.05,79.0,28.945,0.181500002741814,20SS50 650175,20SS50,20SS50,20SS50,L,T,0.206,0.471,0.0078,0.0019,0.016,0.124,0.04,0.052,0.008,0.0366,0.0,0.003,0.0091,0.001,0.002,2060.222,49.2697,1875.0,1648.0,1167.0
14271,23B203584,55.95,77.1,26.875,0.181500002741814,20SS50 650175,20SS50,20SS50,20SS50,T,T,0.206,0.471,0.0078,0.0019,0.016,0.124,0.04,0.052,0.008,0.0366,0.0,0.003,0.0091,0.001,0.002,2060.222,49.2697,1875.0,1648.0,1167.0
14343,23B204566,50.05,73.1,25.92,0.245000004768372,20SS50 650175,20SS50,20SS50,20SS50,T,T,0.208,0.443,0.0081,0.0021,0.017,0.103,0.05,0.079,0.008,0.0312,0.0,0.0022,0.007,0.001,0.004,2102.288,49.25349,1907.0,1653.0,1148.0
14345,23B204666,50.2,72.9,34.32,0.494100004434586,20SS50 650175,20SS50,20SS50,20SS50,T,T,0.203,0.51,0.01,0.0024,0.014,0.096,0.033,0.045,0.006,0.0324,0.0,0.0032,0.0082,0.001,0.003,2073.578,54.18351,1920.0,1648.0,1178.0
14347,23B204736,42.6,70.7,32.71,0.369100004434586,20SS50 650175,20SS50,20SS50,20SS50,L,T,0.208,0.451,0.0076,0.0042,0.01,0.095,0.038,0.056,0.009,0.0294,0.0,0.0025,0.0074,0.001,0.004,2154.956,49.23047,1949.0,1650.0,1173.0
14348,23B204736,47.2,70.8,28.14,0.369100004434586,20SS50 650175,20SS50,20SS50,20SS50,T,T,0.208,0.451,0.0076,0.0042,0.01,0.095,0.038,0.056,0.009,0.0294,0.0,0.0025,0.0074,0.001,0.004,2154.956,49.23047,1949.0,1650.0,1173.0
14803,23B207214,57.4,77.1,30.0,0.243100002408028,20SS50 650175,20SS50,20SS50,20SS50,T,T,0.203,0.485,0.007,0.0,0.055,0.122,0.042,0.051,0.013,0.0393,0.0,0.0014,0.0074,0.002,0.003,2088.698,54.17667,1907.0,1682.0,1153.0
14804,23B207215,54.1,74.4,39.94,0.743399977684021,20SS50 650175,20SS50,20SS50,20SS50,T,T,0.203,0.485,0.007,0.0,0.055,0.122,0.042,0.051,0.013,0.0393,0.0,0.0014,0.0074,0.002,0.003,2103.062,59.09555,1880.0,1639.0,1148.0
14806,23B207221,54.2,74.4,37.68,0.619099974632263,20SS50 650175,20SS50,20SS50,20SS50,T,T,0.218,0.471,0.0059,0.0003,0.024,0.125,0.043,0.049,0.01,0.0339,0.0,0.0023,0.011,0.001,0.002,2119.856,59.08354,1891.0,1646.0,1166.0
14807,23B207222,46.4,74.1,30.99,0.369300007820129,20SS50 650175,20SS50,20SS50,20SS50,L,T,0.218,0.471,0.0059,0.0003,0.024,0.125,0.043,0.049,0.01,0.0339,0.0,0.0023,0.011,0.001,0.002,2115.176,59.08145,1905.0,1644.0,1142.0
14808,23B207222,53.7,74.8,25.92,0.369300007820129,20SS50 650175,20SS50,20SS50,20SS50,T,T,0.218,0.471,0.0059,0.0003,0.024,0.125,0.043,0.049,0.01,0.0339,0.0,0.0023,0.011,0.001,0.002,2115.176,59.08145,1905.0,1644.0,1142.0
14811,23B207233,65.6,84.4,18.2,0.100000001490116,20SS50 650175,20SS50,20SS50,20SS50,L,T,0.209,0.424,0.0069,0.0014,0.026,0.121,0.044,0.049,0.013,0.0331,0.0,0.0027,0.0109,0.001,0.004,2050.322,39.42996,1911.0,1650.0,1184.0
14826,23B207265,61.4,73.9,29.23,0.493900001049042,20SS50 650175,20SS50,20SS50,20SS50,T,T,0.215,0.499,0.0079,0.0004,0.023,0.098,0.04,0.053,0.01,0.0316,0.0,0.002,0.0089,0.001,0.003,2050.412,54.19783,1880.0,1639.0,1162.0
14827,23B207267,51.5,71.6,33.87,0.493999987840652,20SS50 650175,20SS50,20SS50,20SS50,T,T,0.215,0.499,0.0079,0.0004,0.023,0.098,0.04,0.053,0.01,0.0316,0.0,0.002,0.0089,0.001,0.003,2073.308,54.19049,1895.0,1652.0,1166.0
14828,23B207270,52.1,70.2,35.57,0.488999992609024,20SS50 650175,20SS50,20SS50,20SS50,T,T,0.212,0.445,0.0082,0.0029,0.017,0.1,0.038,0.043,0.009,0.0318,0.0,0.0016,0.0068,0.001,0.003,2087.33,54.18105,1905.0,1634.0,1160.0
14829,23B207274,50.0,70.3,29.35,0.369100004434586,20SS50 650175,20SS50,20SS50,20SS50,T,T,0.212,0.445,0.0082,0.0029,0.017,0.1,0.038,0.043,0.009,0.0318,0.0,0.0016,0.0068,0.001,0.003,2075.954,54.18842,1898.0,1646.0,1164.0
14830,23B207277,51.3,72.7,30.14,0.369100004434586,20SS50 650175,20SS50,20SS50,20SS50,T,T,0.216,0.466,0.0083,0.0027,0.022,0.104,0.04,0.082,0.011,0.03,0.0,0.0025,0.0072,0.001,0.005,2096.978,54.17886,1895.0,1675.0,1180.0
14831,23B207283,53.6,73.4,27.6,0.244100004434586,20SS50 650175,20SS50,20SS50,20SS50,T,T,0.216,0.466,0.0083,0.0027,0.022,0.104,0.04,0.082,0.011,0.03,0.0,0.0025,0.0072,0.001,0.005,2130.458,49.24233,1920.0,1646.0,1182.0
14832,23B207286,51.95,70.9,30.555,0.24210000038147,20SS50 650175,20SS50,20SS50,20SS50,T,T,0.213,0.453,0.0088,0.0035,0.023,0.098,0.038,0.065,0.013,0.033,0.0,0.0024,0.0055,0.001,0.004,2062.526,49.26581,1868.0,1637.0,1166.0
14845,23B207324,54.7,73.35,26.93,0.192100003361702,20SS50 650175,20SS50,20SS55,20SS50,T,T,0.204,0.452,0.0075,0.0008,0.023,0.101,0.043,0.031,0.011,0.0365,0.0,0.0024,0.007,0.001,0.003,2129.216,49.23246,1895.0,1625.0,1166.0
14860,23B207367,53.7,72.6,38.17,0.624899983406067,20SS50 650175,20SS50,20SS55,20SS50,T,T,0.217,0.47,0.0103,0.0019,0.023,0.104,0.041,0.039,0.01,0.0333,0.0,0.0015,0.007,0.001,0.003,2161.634,54.12985,1943.0,1680.0,1189.0
14861,23B207373,54.4,73.2,31.82,0.369100004434586,20SS50 650175,20SS50,20SS50,20SS50,T,T,0.217,0.47,0.0103,0.0019,0.023,0.104,0.041,0.039,0.01,0.0333,0.0,0.0015,0.007,0.001,0.003,2164.82,54.13748,1943.0,1652.0,1175.0
14862,23B207376,50.1,70.3,30.06,0.369100004434586,20SS50 650175,20SS50,20SS50,20SS50,T,T,0.203,0.451,0.0084,0.0039,0.021,0.101,0.037,0.041,0.011,0.0316,0.0,0.0028,0.0065,0.001,0.004,2169.5,54.14058,1938.0,1655.0,1166.0
14863,23B207381,50.2,71.4,29.2,0.368099987506866,20SS50 650175,20SS50,20SS50,20SS50,T,T,0.203,0.451,0.0084,0.0039,0.021,0.101,0.037,0.041,0.011,0.0316,0.0,0.0028,0.0065,0.001,0.004,2128.928,54.15443,1907.0,1648.0,1166.0
14864,23B207383,51.8,73.8,30.0,0.36710000038147,20SS50 650175,20SS50,20SS50,20SS50,T,T,0.209,0.469,0.0086,0.0002,0.023,0.096,0.039,0.038,0.01,0.0293,0.0,0.0023,0.0064,0.001,0.003,2148.332,54.15221,1913.0,1655.0,1171.0
14865,23B207389,52.0,74.0,29.95,0.306600004434586,20SS50 650175,20SS50,20SS50,20SS50,T,T,0.209,0.469,0.0086,0.0002,0.023,0.096,0.039,0.038,0.01,0.0293,0.0,0.0023,0.0064,0.001,0.003,2122.448,49.247,1913.0,1650.0,1167.0
14866,23B207392,50.6,70.2,27.99,0.306600004434586,20SS50 650175,20SS50,20SS50,20SS50,T,T,0.216,0.426,0.008,0.0022,0.022,0.104,0.036,0.051,0.011,0.0337,0.0,0.0029,0.008,0.001,0.004,2157.134,49.23047,1929.0,1655.0,1166.0
14867,23B207397,50.8,70.8,28.81,0.306600004434586,20SS50 650175,20SS50,20SS50,20SS50,T,T,0.216,0.426,0.008,0.0022,0.022,0.104,0.036,0.051,0.011,0.0337,0.0,0.0029,0.008,0.001,0.004,2157.314,49.22682,1927.0,1648.0,1164.0
14868,23B207400,52.3,74.0,27.41,0.306600004434586,20SS50 650175,20SS50,20SS50,20SS50,T,T,0.22,0.435,0.0089,0.0004,0.022,0.103,0.04,0.037,0.01,0.0352,0.0,0.0018,0.0084,0.001,0.003,2154.722,49.22685,1918.0,1650.0,1167.0
14869,23B207405,53.2,73.7,27.91,0.244100004434586,20SS50 650175,20SS50,20SS50,20SS50,T,T,0.22,0.435,0.0089,0.0004,0.022,0.103,0.04,0.037,0.01,0.0352,0.0,0.0018,0.0084,0.001,0.003,2157.044,49.22562,1920.0,1650.0,1167.0
14870,23B207409,51.3,70.8,30.38,0.244100004434586,20SS50 650175,20SS50,20SS50,20SS50,T,T,0.217,0.44,0.0097,0.004,0.019,0.1,0.036,0.048,0.01,0.0325,0.0,0.0029,0.0058,0.001,0.004,2158.826,49.2258,1932.0,1652.0,1167.0
14871,23B207414,53.0,73.9,26.03,0.244100004434586,20SS50 650175,20SS50,20SS50,20SS50,T,T,0.217,0.44,0.0097,0.004,0.019,0.1,0.036,0.048,0.01,0.0325,0.0,0.0029,0.0058,0.001,0.004,2159.816,49.22561,1936.0,1650.0,1167.0
14872,23B207417,53.2,72.7,30.1,0.244100004434586,20SS50 650175,20SS50,20SS50,20SS50,L,T,0.205,0.438,0.0103,0.0016,0.022,0.092,0.037,0.04,0.008,0.0281,0.0,0.0021,0.0064,0.001,0.003,2158.556,49.22703,1932.0,1652.0,1169.0
14873,23B207417,53.5,72.9,27.36,0.244100004434586,20SS50 650175,20SS50,20SS50,20SS50,T,T,0.205,0.438,0.0103,0.0016,0.022,0.092,0.037,0.04,0.008,0.0281,0.0,0.0021,0.0064,0.001,0.003,2158.556,49.22703,1932.0,1652.0,1169.0
14874,23B207423,54.3,74.8,26.61,0.183100000023842,20SS50 650175,20SS50,20SS50,20SS50,L,T,0.205,0.438,0.0103,0.0016,0.022,0.092,0.037,0.04,0.008,0.0281,0.0,0.0021,0.0064,0.001,0.003,2142.572,49.23422,1932.0,1655.0,1167.0
14875,23B207423,53.0,74.4,26.0,0.183100000023842,20SS50 650175,20SS50,20SS50,20SS50,T,T,0.205,0.438,0.0103,0.0016,0.022,0.092,0.037,0.04,0.008,0.0281,0.0,0.0021,0.0064,0.001,0.003,2142.572,49.23422,1932.0,1655.0,1167.0
14876,23B207426,54.5,73.6,28.71,0.181600004434586,20SS50 650175,20SS50,20SS50,20SS50,L,T,0.217,0.441,0.0093,0.0038,0.023,0.105,0.038,0.045,0.01,0.0322,0.0,0.0022,0.0024,0.001,0.004,2143.238,49.23411,1932.0,1648.0,1162.0
14877,23B207426,54.5,73.5,25.0,0.181600004434586,20SS50 650175,20SS50,20SS50,20SS50,T,T,0.217,0.441,0.0093,0.0038,0.023,0.105,0.038,0.045,0.01,0.0322,0.0,0.0022,0.0024,0.001,0.004,2143.238,49.23411,1932.0,1648.0,1162.0
14878,23B207431,56.1,74.1,24.01,0.181600004434586,20SS50 650175,20SS50,20SS50,20SS50,L,T,0.217,0.441,0.0093,0.0038,0.023,0.105,0.038,0.045,0.01,0.0322,0.0,0.0022,0.0024,0.001,0.004,2168.906,49.22664,1931.0,1650.0,1169.0
14879,23B207431,52.3,70.8,26.89,0.181600004434586,20SS50 650175,20SS50,20SS50,20SS50,T,T,0.217,0.441,0.0093,0.0038,0.023,0.105,0.038,0.045,0.01,0.0322,0.0,0.0022,0.0024,0.001,0.004,2168.906,49.22664,1931.0,1650.0,1169.0
14880,23B207434,50.0,74.6,28.16,0.181600004434586,20SS50 650175,20SS50,20SS50,20SS50,L,T,0.216,0.465,0.0061,0.0014,0.019,0.089,0.036,0.034,0.007,0.0346,0.0,0.002,0.0098,0.001,0.003,2163.47,49.22807,1927.0,1652.0,1167.0
14883,23B207448,58.3,80.3,24.8,0.104599997401237,20SS50 650175,20SS50,20SS50,20SS50,L,T,0.219,0.499,0.0066,0.0023,0.019,0.104,0.037,0.044,0.009,0.0266,0.0,0.0033,0.008,0.001,0.004,2161.436,34.47624,1950.0,1655.0,1171.0
14884,23B207451,57.4,77.6,25.1,0.0719999969005585,20SS50 650175,20SS50,20SS50,20SS50,L,T,0.211,0.439,0.0083,0.0027,0.013,0.094,0.038,0.041,0.008,0.0319,0.0,0.002,0.0083,0.001,0.002,2160.086,34.47889,1949.0,1655.0,1167.0
15151,23B208322,49.4,72.2,36.94,0.493999987840652,20SS50 650175,20SS50,20SS50,20SS50,L,T,0.21,0.414,0.0088,0.0009,0.02,0.128,0.033,0.04,0.007,0.0241,0.0,0.0022,0.0104,0.001,0.003,2137.28,59.09092,1895.0,1639.0,1139.0
15152,23B208322,51.1,72.6,32.95,0.493999987840652,20SS50 650175,20SS50,20SS50,20SS50,T,T,0.21,0.414,0.0088,0.0009,0.02,0.128,0.033,0.04,0.007,0.0241,0.0,0.0022,0.0104,0.001,0.003,2137.28,59.09092,1895.0,1639.0,1139.0
15159,23B208331,50.6,70.9,34.08,0.431600004434586,20SS50 650175,20SS50,20SS50,20SS50,T,T,0.203,0.451,0.0084,0.0016,0.02,0.131,0.039,0.041,0.01,0.0334,0.0,0.002,0.0117,0.001,0.003,2064.542,54.21219,1911.0,1657.0,1176.0
15162,23B208350,59.6,77.3,26.39,0.100000001490116,20SS50 650175,20SS50,20SS50,20SS50,L,T,0.213,0.413,0.0063,0.0014,0.027,0.124,0.038,0.033,0.008,0.0314,0.0,0.0034,0.0097,0.001,0.004,2159.096,39.40787,1931.0,1652.0,1175.0
15163,23B208354,53.0,72.8,27.3,0.137999996542931,20SS50 650175,20SS50,20SS50,20SS50,L,T,0.211,0.412,0.0099,0.0019,0.027,0.112,0.04,0.029,0.009,0.0332,0.0,0.0026,0.0044,0.001,0.002,2168.294,44.3281,1923.0,1655.0,1164.0
15164,23B208356,51.8,74.6,27.0,0.137999996542931,20SS50 650175,20SS50,20SS50,20SS50,L,T,0.211,0.412,0.0099,0.0019,0.027,0.112,0.04,0.029,0.009,0.0332,0.0,0.0026,0.0044,0.001,0.002,2144.786,44.33603,1925.0,1655.0,1175.0
15165,23B208359,52.1,74.8,25.5,0.137999996542931,20SS50 650175,20SS50,20SS50,20SS50,L,T,0.211,0.428,0.0074,0.0019,0.025,0.116,0.041,0.041,0.01,0.0314,0.0,0.0024,0.0088,0.001,0.004,2161.67,44.32673,1922.0,1655.0,1175.0
15166,23B208359,51.4,72.3,23.0,0.137999996542931,20SS50 650175,20SS50,20SS50,20SS50,T,T,0.211,0.428,0.0074,0.0019,0.025,0.116,0.041,0.041,0.01,0.0314,0.0,0.0024,0.0088,0.001,0.004,2161.67,44.32673,1922.0,1655.0,1175.0
15167,23B208360,50.1,69.4,37.66,0.624899983406067,20SS50 650175,20SS50,20SS50,20SS50,T,T,0.211,0.428,0.0074,0.0019,0.025,0.116,0.041,0.041,0.01,0.0314,0.0,0.0024,0.0088,0.001,0.004,2147.504,54.1718,1927.0,1632.0,1169.0
15168,23B208367,50.0,71.5,28.56,0.369100004434586,20SS50 650175,20SS50,20SS50,20SS50,T,T,0.201,0.457,0.0164,0.004,0.01,0.098,0.038,0.047,0.008,0.0342,0.0,0.0024,0.009,0.0,0.002,2171.498,54.15094,1947.0,1646.0,1164.0
15169,23B208373,52.7,73.2,27.48,0.244000002741814,20SS50 650175,20SS50,20SS50,20SS50,T,T,0.201,0.457,0.0164,0.004,0.01,0.098,0.038,0.047,0.008,0.0342,0.0,0.0024,0.009,0.0,0.002,2169.14,49.23815,1941.0,1644.0,1155.0
15170,23B208376,54.5,74.8,29.49,0.24210000038147,20SS50 650175,20SS50,20SS50,20SS50,L,T,0.214,0.429,0.0116,0.0018,0.028,0.111,0.041,0.058,0.009,0.0328,0.0,0.0034,0.0149,0.001,0.004,2169.374,49.2366,1907.0,1659.0,1173.0
15171,23B208376,54.1,73.4,24.75,0.24210000038147,20SS50 650175,20SS50,20SS50,20SS50,T,T,0.214,0.429,0.0116,0.0018,0.028,0.111,0.041,0.058,0.009,0.0328,0.0,0.0034,0.0149,0.001,0.004,2169.374,49.2366,1907.0,1659.0,1173.0
15193,23B208447,54.2,74.3,28.29,0.181500002741814,20SS50 650175,20SS50,20SS50,20SS50,L,T,0.217,0.453,0.0066,0.0014,0.017,0.114,0.039,0.044,0.009,0.0276,0.0,0.002,0.0115,0.001,0.004,2063.192,44.36537,1871.0,1653.0,1162.0
15194,23B208450,54.9,76.2,26.55,0.181500002741814,20SS50 650175,20SS50,20SS50,20SS50,L,T,0.211,0.43,0.0128,0.0041,0.016,0.103,0.043,0.06,0.011,0.0334,0.0,0.0017,0.0086,0.001,0.002,2164.64,44.31977,1904.0,1655.0,1176.0
15195,23B208455,53.8,75.7,23.59,0.181500002741814,20SS50 650175,20SS50,20SS50,20SS50,L,T,0.211,0.43,0.0128,0.0041,0.016,0.103,0.043,0.06,0.011,0.0334,0.0,0.0017,0.0086,0.001,0.002,2043.392,44.36912,1850.0,1657.0,1182.0
15196,23B208458,54.9,75.7,28.84,0.181500002741814,20SS50 650175,20SS50,20SS50,20SS50,L,T,0.219,0.427,0.0068,0.0008,0.021,0.112,0.04,0.053,0.009,0.0276,0.0,0.0025,0.0089,0.001,0.004,2073.812,44.35741,1869.0,1657.0,1175.0
15197,23B208458,54.5,74.6,25.0,0.181500002741814,20SS50 650175,20SS50,20SS50,20SS50,T,T,0.219,0.427,0.0068,0.0008,0.021,0.112,0.04,0.053,0.009,0.0276,0.0,0.0025,0.0089,0.001,0.004,2073.812,44.35741,1869.0,1657.0,1175.0
15198,23B208461,53.3,76.9,24.31,0.123599998652935,20SS50 650175,20SS50,20SS50,20SS50,L,T,0.219,0.427,0.0068,0.0008,0.021,0.112,0.04,0.053,0.009,0.0276,0.0,0.0025,0.0089,0.001,0.004,2073.722,44.35781,1855.0,1653.0,1149.0
15199,23B208461,51.9,73.6,19.6,0.123599998652935,20SS50 650175,20SS50,20SS50,20SS50,T,T,0.219,0.427,0.0068,0.0008,0.021,0.112,0.04,0.053,0.009,0.0276,0.0,0.0025,0.0089,0.001,0.004,2073.722,44.35781,1855.0,1653.0,1149.0
15200,23B208463,55.1,76.2,30.14,0.245000004768372,20SS50 650175,20SS50,20SS50,20SS50,L,T,0.219,0.427,0.0068,0.0008,0.021,0.112,0.04,0.053,0.009,0.0276,0.0,0.0025,0.0089,0.001,0.004,2076.026,49.27685,1878.0,1655.0,1184.0
15201,23B208463,53.7,74.9,26.67,0.245000004768372,20SS50 650175,20SS50,20SS50,20SS50,T,T,0.219,0.427,0.0068,0.0008,0.021,0.112,0.04,0.053,0.009,0.0276,0.0,0.0025,0.0089,0.001,0.004,2076.026,49.27685,1878.0,1655.0,1184.0
15202,23B208466,53.0,74.5,28.24,0.244000002741814,20SS50 650175,20SS50,20SS50,20SS50,L,T,0.208,0.419,0.0133,0.004,0.02,0.104,0.039,0.055,0.011,0.0328,0.003,0.0019,0.0085,0.001,0.003,2091.848,49.27558,1880.0,1648.0,1162.0
15203,23B208466,54.2,74.5,26.63,0.244000002741814,20SS50 650175,20SS50,20SS50,20SS50,T,T,0.208,0.419,0.0133,0.004,0.02,0.104,0.039,0.055,0.011,0.0328,0.003,0.0019,0.0085,0.001,0.003,2091.848,49.27558,1880.0,1648.0,1162.0
15208,23B208480,54.0,72.4,27.98,0.181500002741814,20SS50 650175,20SS50,20SS50,20SS50,L,T,0.202,0.419,0.0063,0.0008,0.025,0.114,0.043,0.049,0.01,0.0318,0.0,0.0023,0.0103,0.001,0.004,2151.716,44.32906,1898.0,1650.0,1171.0
15210,23B208488,57.7,76.1,25.38,0.123599998652935,20SS50 650175,20SS50,20SS50,20SS50,L,T,0.218,0.42,0.0076,0.0017,0.025,0.116,0.038,0.051,0.01,0.0367,0.0,0.0023,0.0077,0.001,0.004,2139.278,44.33263,1873.0,1652.0,1164.0
15211,23B208492,55.1,73.7,27.82,0.123599998652935,20SS50 650175,20SS50,20SS50,20SS50,L,T,0.209,0.442,0.0091,0.0016,0.021,0.126,0.044,0.056,0.009,0.032,0.0,0.0027,0.0094,0.001,0.004,2172.704,44.3193,1907.0,1650.0,1175.0
15212,23B208498,54.6,73.9,26.19,0.123599998652935,20SS50 650175,20SS50,20SS50,20SS50,L,T,0.209,0.442,0.0091,0.0016,0.021,0.126,0.044,0.056,0.009,0.032,0.0,0.0027,0.0094,0.001,0.004,2150.096,44.30587,1900.0,1653.0,1178.0
15214,23B208506,53.6,75.3,25.9,0.13400000333786,20SS50 650175,20SS50,20SS50,20SS55,L,T,0.217,0.5,0.0124,0.0022,0.021,0.1,0.038,0.053,0.008,0.0364,0.0,0.002,0.0078,0.001,0.003,2126.048,34.482,1850.0,1661.0,1182.0
15215,23B208507,58.0,79.5,26.72,0.13400000333786,20SS50 650175,20SS50,20SS50,20SS55,L,T,0.217,0.5,0.0124,0.0022,0.021,0.1,0.038,0.053,0.008,0.0364,0.0,0.002,0.0078,0.001,0.003,2114.366,34.48727,1853.0,1657.0,1166.0
15718,24B210770,46.7,68.0,36.87,0.494199991226196,20SS50 650175,20SS50,20SS50,20SS50,L,T,0.207,0.419,0.005,0.0036,0.008,0.131,0.046,0.047,0.011,0.0324,0.0,0.0028,0.0086,0.0,0.003,2126.786,54.16914,1925.0,1646.0,1171.0
15719,24B210770,47.5,69.5,26.96,0.494199991226196,20SS50 650175,20SS50,20SS50,20SS50,T,T,0.207,0.419,0.005,0.0036,0.008,0.131,0.046,0.047,0.011,0.0324,0.0,0.0028,0.0086,0.0,0.003,2126.786,54.16914,1925.0,1646.0,1171.0
15720,24B210772,52.2,72.8,30.53,0.244100004434586,20SS50 650175,20SS50,20SS50,20SS50,L,T,0.207,0.419,0.005,0.0036,0.008,0.131,0.046,0.047,0.011,0.0324,0.0,0.0028,0.0086,0.0,0.003,2134.616,49.23433,1913.0,1648.0,1193.0
15721,24B210772,52.1,72.7,29.81,0.244100004434586,20SS50 650175,20SS50,20SS50,20SS50,T,T,0.207,0.419,0.005,0.0036,0.008,0.131,0.046,0.047,0.011,0.0324,0.0,0.0028,0.0086,0.0,0.003,2134.616,49.23433,1913.0,1648.0,1193.0
15722,24B210779,51.4,73.9,28.31,0.222000002861023,20SS50 650175,20SS50,20SS50,20SS55,L,T,0.202,0.433,0.0082,0.0035,0.015,0.139,0.047,0.049,0.009,0.0331,0.0,0.0028,0.0087,0.001,0.003,2111.126,49.24172,1896.0,1644.0,1178.0
15723,24B210779,52.3,74.2,26.33,0.222000002861023,20SS50 650175,20SS50,20SS50,20SS55,T,T,0.202,0.433,0.0082,0.0035,0.015,0.139,0.047,0.049,0.009,0.0331,0.0,0.0028,0.0087,0.001,0.003,2111.126,49.24172,1896.0,1644.0,1178.0
15744,24B210815,49.1,70.4,36.27,0.493800014257431,20SS50 650175,20SS50,20SS50,20SS50,T,T,0.205,0.49,0.0076,0.004,0.02,0.116,0.044,0.06,0.009,0.0368,0.0,0.0029,0.0074,0.001,0.003,2128.28,54.16173,1938.0,1643.0,1169.0
15745,24B210820,53.8,73.7,25.87,0.245100006461143,20SS50 650175,20SS50,20SS50,20SS50,T,T,0.205,0.49,0.0076,0.004,0.02,0.116,0.044,0.06,0.009,0.0368,0.0,0.0029,0.0074,0.001,0.003,2109.092,49.24656,1904.0,1644.0,1176.0
15746,24B210823,53.2,73.8,30.88,0.244000002741814,20SS50 650175,20SS50,20SS50,20SS50,L,T,0.219,0.439,0.0048,0.0037,0.014,0.12,0.044,0.047,0.01,0.0324,0.0,0.0024,0.0081,0.001,0.005,2100.794,49.25399,1911.0,1646.0,1169.0
15747,24B210823,52.0,73.2,26.45,0.244000002741814,20SS50 650175,20SS50,20SS50,20SS50,T,T,0.219,0.439,0.0048,0.0037,0.014,0.12,0.044,0.047,0.01,0.0324,0.0,0.0024,0.0081,0.001,0.005,2100.794,49.25399,1911.0,1646.0,1169.0
15759,24B210871,58.8,79.2,24.14,0.100000001490116,20SS50 650175,20SS50,20SS50,20SS50,L,T,0.218,0.456,0.0104,0.008,0.017,0.101,0.039,0.059,0.01,0.0333,0.0,0.0025,0.0061,0.001,0.003,2084.882,39.42246,1911.0,1644.0,1176.0
15760,24B210877,55.3,74.2,35.52,0.494100004434586,20SS50 650175,20SS50,20SS50,20SS55,T,T,0.218,0.456,0.0104,0.008,0.017,0.101,0.039,0.059,0.01,0.0333,0.0,0.0025,0.0061,0.001,0.003,2092.028,54.18021,1911.0,1653.0,1176.0
15763,24B210885,54.2,72.1,36.13,0.494199991226196,20SS50 650175,20SS50,20SS50,20SS50,T,T,0.213,0.452,0.0078,0.0035,0.023,0.104,0.048,0.071,0.01,0.0316,0.0,0.0027,0.0077,0.001,0.004,2090.966,44.33443,1922.0,1653.0,1187.0
15764,24B210889,50.9,72.2,29.93,0.369100004434586,20SS50 650175,20SS50,20SS50,20SS50,T,T,0.213,0.452,0.0078,0.0035,0.023,0.104,0.048,0.071,0.01,0.0316,0.0,0.0027,0.0077,0.001,0.004,2009.426,44.37029,1850.0,1646.0,1173.0
15765,24B210892,52.7,74.4,25.19,0.368000000715256,20SS50 650175,20SS50,20SS50,20SS50,T,T,0.224,0.439,0.0058,0.0036,0.02,0.102,0.044,0.043,0.01,0.0302,0.0,0.0026,0.0075,0.001,0.004,2098.202,44.33225,1909.0,1646.0,1176.0
15766,24B210897,53.0,74.8,24.87,0.306600004434586,20SS50 650175,20SS50,20SS50,20SS50,T,T,0.224,0.439,0.0058,0.0036,0.02,0.102,0.044,0.043,0.01,0.0302,0.0,0.0026,0.0075,0.001,0.004,2063.228,39.41483,1882.0,1641.0,1184.0
15798,24B210961,53.6,74.1,41.57,0.743499994277954,20SS50 650175,20SS50,20SS55,20SS50,T,T,0.206,0.462,0.0069,0.0006,0.018,0.086,0.032,0.047,0.008,0.0321,0.0,0.0031,0.0102,0.001,0.004,2173.604,44.28075,1938.0,1650.0,1187.0
15799,24B210963,54.4,72.9,31.8,0.494300007820129,20SS50 650175,20SS50,20SS50,20SS50,T,T,0.206,0.462,0.0069,0.0006,0.018,0.086,0.032,0.047,0.008,0.0321,0.0,0.0031,0.0102,0.001,0.004,2174.612,44.29299,1952.0,1666.0,1185.0
15800,24B210970,54.2,73.1,34.9,0.493800014257431,20SS50 650175,20SS50,20SS50,20SS50,T,T,0.214,0.443,0.0071,0.001,0.022,0.104,0.039,0.037,0.009,0.0277,0.0,0.003,0.0083,0.001,0.003,2166.404,44.29638,1945.0,1652.0,1173.0
15801,24B210973,53.4,74.8,24.72,0.369100004434586,20SS50 650175,20SS50,20SS50,20SS50,T,T,0.214,0.443,0.0071,0.001,0.022,0.104,0.039,0.037,0.009,0.0277,0.0,0.003,0.0083,0.001,0.003,2151.464,44.30369,1947.0,1657.0,1173.0
15802,24B210978,51.3,72.4,25.55,0.369100004434586,20SS50 650175,20SS50,20SS50,20SS50,T,T,0.208,0.578,0.0063,0.0044,0.011,0.108,0.041,0.031,0.01,0.0264,0.0,0.0027,0.0088,0.001,0.003,2173.964,44.29407,1958.0,1652.0,1173.0
