Repository: PNell/TrialTest3

File: Data/StreamlitData032524.csv (part 53 of 96)
,coil_no,YieldStrength,TensileStrength,TotalElongation,coil_thickness,steel_design_description,grade,grade_head,grade_tail,sample_direction,sample_location,c_amount,mn_amount,p_amount,s_amount,si_amount,cu_amount,ni_amount,cr_amount,mo_amount,al_amount,nb_amount,ca_amount,n_amount,ti_amount,v_amount,TF1_EXIT_AVG_BODY,TBC_thickness,TEMP_FM_ENTRY_AVG,TEMP_FM_EXIT_AVG,TEMP_COILING_AVG
15803,24B210983,51.0,72.3,26.5,0.369100004434586,20SS50 650175,20SS50,20SS50,20SS50,T,T,0.208,0.578,0.0063,0.0044,0.011,0.108,0.041,0.031,0.01,0.0264,0.0,0.0027,0.0088,0.001,0.003,2171.84,44.29309,1950.0,1648.0,1176.0
15804,24B210987,52.8,74.3,25.54,0.369100004434586,20SS50 650175,20SS50,20SS50,20SS50,T,T,0.219,0.451,0.0074,0.0035,0.017,0.1,0.034,0.043,0.008,0.0342,0.0,0.0025,0.0102,0.001,0.002,2173.298,44.2964,1961.0,1648.0,1160.0
15805,24B210988,53.4,74.6,36.28,0.493600010871887,20SS50 650175,20SS50,20SS50,20SS50,T,T,0.219,0.451,0.0074,0.0035,0.017,0.1,0.034,0.043,0.008,0.0342,0.0,0.0025,0.0102,0.001,0.002,2173.352,44.29645,1958.0,1644.0,1142.0
15806,24B210992,54.3,74.3,34.88,0.493999987840652,20SS50 650175,20SS50,20SS50,20SS50,T,T,0.219,0.451,0.0074,0.0035,0.017,0.1,0.034,0.043,0.008,0.0342,0.0,0.0025,0.0102,0.001,0.002,2175.35,44.29552,1963.0,1655.0,1169.0
15807,24B210995,57.2,75.6,33.51,0.493900001049042,20SS50 650175,20SS50,20SS50,20SS50,T,T,0.217,0.433,0.0072,0.0022,0.024,0.11,0.041,0.047,0.009,0.0362,0.0,0.0022,0.0075,0.001,0.003,2176.862,44.29313,1959.0,1655.0,1175.0
15808,24B210997,59.1,76.6,34.53,0.493699997663498,20SS50 650175,20SS50,20SS50,20SS50,T,T,0.217,0.433,0.0072,0.0022,0.024,0.11,0.041,0.047,0.009,0.0362,0.0,0.0022,0.0075,0.001,0.003,2164.856,44.29683,1958.0,1655.0,1178.0
15809,24B211000,54.9,76.7,24.92,0.368999987840652,20SS50 650175,20SS50,20SS50,20SS50,T,T,0.217,0.433,0.0072,0.0022,0.024,0.11,0.041,0.047,0.009,0.0362,0.0,0.0022,0.0075,0.001,0.003,2151.86,44.30431,1956.0,1657.0,1175.0
15810,24B211003,56.6,77.8,23.5,0.244100004434586,20SS50 650175,20SS50,20SS50,20SS50,T,T,0.206,0.451,0.0075,0.0029,0.024,0.093,0.031,0.037,0.007,0.0369,0.0,0.0026,0.0128,0.001,0.003,2176.556,39.37846,1949.0,1653.0,1173.0
15811,24B211011,45.2,58.9,35.12,0.368099987506866,20SS50 650175,20SS50,20SS50,20SS50,L,T,0.21,0.427,0.0084,0.0042,0.012,0.114,0.041,0.051,0.01,0.0305,0.0,0.0024,0.0076,0.001,0.003,2170.166,44.2952,1961.0,1648.0,1178.0
15812,24B211011,52.7,73.5,24.25,0.368099987506866,20SS50 650175,20SS50,20SS50,20SS50,T,T,0.21,0.427,0.0084,0.0042,0.012,0.114,0.041,0.051,0.01,0.0305,0.0,0.0024,0.0076,0.001,0.003,2170.166,44.2952,1961.0,1648.0,1178.0
15813,24B211014,46.2,57.0,37.2,0.305099993944168,20SS50 650175,20SS50,20SS50,20SS50,L,T,0.21,0.427,0.0084,0.0042,0.012,0.114,0.041,0.051,0.01,0.0305,0.0,0.0024,0.0076,0.001,0.003,2173.1,39.37936,1954.0,1655.0,1173.0
15814,24B211014,50.6,73.6,26.38,0.305099993944168,20SS50 650175,20SS50,20SS50,20SS50,T,T,0.21,0.427,0.0084,0.0042,0.012,0.114,0.041,0.051,0.01,0.0305,0.0,0.0024,0.0076,0.001,0.003,2173.1,39.37936,1954.0,1655.0,1173.0
15815,24B211017,53.7,76.0,23.5,0.244100004434586,20SS50 650175,20SS50,20SS50,20SS50,T,T,0.21,0.427,0.0084,0.0042,0.012,0.114,0.041,0.051,0.01,0.0305,0.0,0.0024,0.0076,0.001,0.003,2170.544,39.37985,1947.0,1643.0,1171.0
15816,24B211021,53.7,74.7,24.9,0.244100004434586,20SS50 650175,20SS50,20SS50,20SS50,T,T,0.21,0.418,0.0071,0.0041,0.016,0.097,0.033,0.043,0.008,0.0325,0.0,0.0023,0.0014,0.001,0.003,2162.3,39.38424,1959.0,1650.0,1178.0
15817,24B211024,53.5,74.8,23.8,0.245100006461143,20SS50 650175,20SS50,20SS50,20SS50,T,T,0.21,0.418,0.0071,0.0041,0.016,0.097,0.033,0.043,0.008,0.0325,0.0,0.0023,0.0014,0.001,0.003,2159.204,39.38621,1954.0,1655.0,1176.0
15818,24B211026,54.4,74.4,24.82,0.245100006461143,20SS50 650175,20SS50,20SS50,20SS50,T,T,0.21,0.418,0.0071,0.0041,0.016,0.097,0.033,0.043,0.008,0.0325,0.0,0.0023,0.0014,0.001,0.003,2158.718,39.38714,1954.0,1641.0,1169.0
15822,24B211038,57.9,76.6,23.47,0.244000002741814,20SS50 650175,20SS50,20SS50,20SS50,T,T,0.217,0.459,0.0101,0.0027,0.022,0.105,0.036,0.062,0.009,0.0352,0.0,0.0022,0.0098,0.001,0.004,2175.53,39.382,1954.0,1650.0,1185.0
15823,24B211043,55.3,76.4,29.22,0.243100002408028,20SS50 650175,20SS50,20SS50,20SS50,T,T,0.217,0.459,0.0101,0.0027,0.022,0.105,0.036,0.062,0.009,0.0352,0.0,0.0022,0.0098,0.001,0.004,2117.858,39.39398,1905.0,1646.0,1175.0
15828,24B211054,56.9,78.3,24.34,0.181600004434586,20SS50 650175,20SS50,20SS50,20SS50,L,T,0.215,0.435,0.0114,0.0034,0.02,0.11,0.037,0.065,0.009,0.031,0.0,0.0021,0.0083,0.001,0.003,2186.06,39.37455,1947.0,1655.0,1178.0
15829,24B211054,56.3,76.0,16.37,0.181600004434586,20SS50 650175,20SS50,20SS50,20SS50,T,T,0.215,0.435,0.0114,0.0034,0.02,0.11,0.037,0.065,0.009,0.031,0.0,0.0021,0.0083,0.001,0.003,2186.06,39.37455,1947.0,1655.0,1178.0
15830,24B211059,56.9,77.8,24.46,0.181500002741814,20SS50 650175,20SS50,20SS50,20SS50,L,T,0.215,0.435,0.0114,0.0034,0.02,0.11,0.037,0.065,0.009,0.031,0.0,0.0021,0.0083,0.001,0.003,2204.096,39.36758,1952.0,1655.0,1180.0
15831,24B211059,56.9,78.4,23.5,0.181500002741814,20SS50 650175,20SS50,20SS50,20SS50,T,T,0.215,0.435,0.0114,0.0034,0.02,0.11,0.037,0.065,0.009,0.031,0.0,0.0021,0.0083,0.001,0.003,2204.096,39.36758,1952.0,1655.0,1180.0
15832,24B211063,52.1,74.0,22.99,0.181500002741814,20SS50 650175,20SS50,20SS50,20SS50,L,T,0.2,0.454,0.008,0.0036,0.008,0.115,0.038,0.039,0.009,0.0296,0.0,0.002,0.0078,0.0,0.003,2208.398,49.20474,1954.0,1652.0,1175.0
15833,24B211063,54.3,76.8,23.5,0.181500002741814,20SS50 650175,20SS50,20SS50,20SS50,T,T,0.2,0.454,0.008,0.0036,0.008,0.115,0.038,0.039,0.009,0.0296,0.0,0.002,0.0078,0.0,0.003,2208.398,49.20474,1954.0,1652.0,1175.0
15834,24B211068,52.1,73.7,26.92,0.180099993944168,20SS50 650175,20SS50,20SS50,20SS50,L,T,0.2,0.454,0.008,0.0036,0.008,0.115,0.038,0.039,0.009,0.0296,0.0,0.002,0.0078,0.0,0.003,2198.696,39.36981,1959.0,1650.0,1175.0
15835,24B211068,52.6,73.4,23.5,0.180099993944168,20SS50 650175,20SS50,20SS50,20SS50,T,T,0.2,0.454,0.008,0.0036,0.008,0.115,0.038,0.039,0.009,0.0296,0.0,0.002,0.0078,0.0,0.003,2198.696,39.36981,1959.0,1650.0,1175.0
16329,24B212772,49.3,75.9,30.31,0.250099986791611,20SS50 650175,20SS50,20SS50,20SS50,L,T,0.206,0.434,0.0062,0.002,0.016,0.136,0.048,0.048,0.01,0.0348,0.0,0.0032,0.0087,0.001,0.002,2135.912,49.28138,1922.0,1650.0,1169.0
16330,24B212772,51.0,74.8,24.67,0.250099986791611,20SS50 650175,20SS50,20SS50,20SS50,T,T,0.206,0.434,0.0062,0.002,0.016,0.136,0.048,0.048,0.01,0.0348,0.0,0.0032,0.0087,0.001,0.002,2135.912,49.28138,1922.0,1650.0,1169.0
16335,24B212794,55.6,75.5,31.73,0.501999974250793,20SS50 650175,20SS50,20SS50,20SS50,T,T,0.208,0.438,0.0065,0.0026,0.014,0.119,0.043,0.048,0.01,0.0333,0.0,0.0031,0.0083,0.001,0.004,2136.83,54.14507,1902.0,1650.0,1166.0
16336,24B212801,48.8,73.3,27.09,0.18299999833107,20SS50 650175,20SS50,20SS50,20SS50,L,T,0.201,0.443,0.0062,0.0004,0.037,0.137,0.044,0.044,0.01,0.0374,0.0,0.0028,0.0068,0.002,0.004,2095.664,44.33275,1889.0,1644.0,1182.0
16337,24B212801,49.9,73.6,26.45,0.18299999833107,20SS50 650175,20SS50,20SS50,20SS50,T,T,0.201,0.443,0.0062,0.0004,0.037,0.137,0.044,0.044,0.01,0.0374,0.0,0.0028,0.0068,0.002,0.004,2095.664,44.33275,1889.0,1644.0,1182.0
16345,24B212822,56.4,78.4,19.17,0.100000001490116,20SS50 650175,20SS50,20SS50,20SS50,L,T,0.212,0.43,0.0094,0.0009,0.024,0.111,0.04,0.055,0.009,0.0284,0.0,0.0029,0.0072,0.001,0.004,2177.798,39.38495,1922.0,1655.0,1175.0
16346,24B212828,69.1,88.1,12.07,0.100000001490116,20SS50 650175,20SS50,20SS50,20SS50,L,T,0.205,0.46,0.0062,0.003,0.022,0.108,0.04,0.059,0.009,0.0341,0.0,0.0028,0.0066,0.002,0.004,2182.1,39.38457,1943.0,1657.0,1176.0
16347,24B212832,70.0,89.9,12.17,0.100000001490116,20SS50 650175,20SS50,20SS50,20SS50,L,T,0.21,0.428,0.0079,0.0014,0.021,0.111,0.038,0.05,0.009,0.0266,0.0,0.0023,0.0073,0.001,0.004,2181.416,39.38596,1938.0,1657.0,1171.0
16348,24B212836,67.5,89.8,17.59,0.100000001490116,20SS50 650175,20SS50,20SS50,20SS50,L,T,0.21,0.428,0.0079,0.0014,0.021,0.111,0.038,0.05,0.009,0.0266,0.0,0.0023,0.0073,0.001,0.004,2183.072,39.45708,1929.0,1657.0,1171.0
16349,24B212839,62.0,84.5,19.59,0.100000001490116,20SS50 650175,20SS50,20SS50,20SS50,L,T,0.201,0.415,0.005,0.0041,0.013,0.117,0.04,0.055,0.01,0.0357,0.0,0.0023,0.0089,0.001,0.003,2195.024,39.38026,1927.0,1657.0,1175.0
16350,24B212843,59.4,80.6,21.66,0.100000001490116,20SS50 650175,20SS50,20SS50,20SS50,L,T,0.201,0.415,0.005,0.0041,0.013,0.117,0.04,0.055,0.01,0.0357,0.0,0.0023,0.0089,0.001,0.003,2185.358,39.38331,1938.0,1657.0,1173.0
16351,24B212846,63.5,83.5,20.72,0.100000001490116,20SS50 650175,20SS50,20SS50,20SS50,L,T,0.211,0.423,0.0092,0.0018,0.028,0.107,0.04,0.049,0.01,0.0336,0.0,0.0029,0.0084,0.002,0.004,2191.208,39.38203,1932.0,1655.0,1171.0
16352,24B212849,64.0,82.9,21.16,0.100000001490116,20SS50 650175,20SS50,20SS50,20SS50,L,T,0.211,0.423,0.0092,0.0018,0.028,0.107,0.04,0.049,0.01,0.0336,0.0,0.0029,0.0084,0.002,0.004,2167.412,39.38561,1913.0,1661.0,1175.0
16353,24B212853,59.2,79.1,23.03,0.100000001490116,20SS50 650175,20SS50,20SS50,20SS50,L,T,0.208,0.444,0.0068,0.0019,0.027,0.111,0.042,0.062,0.01,0.0322,0.0,0.0034,0.0075,0.002,0.004,2176.286,39.38973,1949.0,1657.0,1175.0
16354,24B212856,60.2,82.4,18.97,0.100000001490116,20SS50 650175,20SS50,20SS50,20SS50,L,T,0.208,0.444,0.0068,0.0019,0.027,0.111,0.042,0.062,0.01,0.0322,0.0,0.0034,0.0075,0.002,0.004,2193.836,39.38085,1945.0,1655.0,1176.0
16356,24B212863,61.6,81.4,24.38,0.100000001490116,20SS50 650175,20SS50,20SS50,20SS50,L,T,0.211,0.459,0.008,0.0017,0.023,0.101,0.037,0.052,0.009,0.0313,0.0,0.0025,0.0079,0.002,0.004,2101.514,39.4073,1882.0,1659.0,1178.0
16357,24B212867,61.9,81.0,25.16,0.100000001490116,20SS50 650175,20SS50,20SS50,20SS50,L,T,0.205,0.447,0.0076,0.0032,0.024,0.104,0.037,0.054,0.01,0.0322,0.0,0.0028,0.0078,0.002,0.004,2162.48,39.39466,1932.0,1657.0,1176.0
16358,24B212871,58.8,79.5,8.58,0.100000001490116,20SS50 650175,20SS50,20SS50,20SS50,L,T,0.205,0.447,0.0076,0.0032,0.024,0.104,0.037,0.054,0.01,0.0322,0.0,0.0028,0.0078,0.002,0.004,2171.156,39.39052,1949.0,1661.0,1171.0
16359,24B212874,60.7,81.7,16.49,0.100000001490116,20SS50 650175,20SS50,20SS50,20SS50,L,T,0.216,0.444,0.0089,0.001,0.03,0.102,0.038,0.052,0.011,0.0379,0.0,0.0026,0.0097,0.002,0.004,2162.93,39.39097,1943.0,1657.0,1169.0
16360,24B212875,59.7,81.3,24.85,0.100000001490116,20SS50 650175,20SS50,20SS50,20SS50,L,T,0.216,0.444,0.0089,0.001,0.03,0.102,0.038,0.052,0.011,0.0379,0.0,0.0026,0.0097,0.002,0.004,2138.198,39.39524,1914.0,1655.0,1171.0
16361,24B212877,63.1,83.4,21.92,0.100000001490116,20SS50 650175,20SS50,20SS50,20SS50,L,T,0.216,0.444,0.0089,0.001,0.03,0.102,0.038,0.052,0.011,0.0379,0.0,0.0026,0.0097,0.002,0.004,2123.96,39.40582,1923.0,1655.0,1175.0
16362,24B212881,60.150000000000006,81.9,15.75,0.100000001490116,20SS50 650175,20SS50,20SS50,20SS50,L,T,0.2,0.464,0.007,0.0035,0.021,0.1,0.037,0.048,0.01,0.037,0.0,0.0026,0.0062,0.002,0.004,2177.78,39.38593,1932.0,1657.0,1171.0
16363,24B212884,60.1,80.8,24.07,0.100000001490116,20SS50 650175,20SS50,20SS50,20SS50,L,T,0.2,0.464,0.007,0.0035,0.021,0.1,0.037,0.048,0.01,0.037,0.0,0.0026,0.0062,0.002,0.004,2196.356,39.38163,1943.0,1657.0,1175.0
16368,24B212900,51.6,73.4,33.25,0.494100004434586,20SS50 650175,20SS50,20SS50,20SS50,T,T,0.197,0.432,0.0086,0.0023,0.023,0.116,0.04,0.052,0.011,0.0376,0.001,0.0044,0.0095,0.002,0.003,2171.948,54.13805,1934.0,1653.0,1175.0
16369,24B212901,52.4,74.0,29.05,0.494100004434586,20SS50 650175,20SS50,20SS50,20SS50,T,T,0.197,0.432,0.0086,0.0023,0.023,0.116,0.04,0.052,0.011,0.0376,0.001,0.0044,0.0095,0.002,0.003,2183.9,54.13401,1929.0,1650.0,1169.0
16370,24B212904,53.6,74.4,26.55,0.306600004434586,20SS50 650175,20SS50,20SS50,20SS50,T,T,0.206,0.468,0.0068,0.0031,0.021,0.098,0.035,0.037,0.01,0.0374,0.0,0.0029,0.0009,0.001,0.003,2172.254,49.22453,1916.0,1652.0,1184.0
16371,24B212909,56.2,76.8,26.35,0.244100004434586,20SS50 650175,20SS50,20SS50,20SS50,T,T,0.206,0.468,0.0068,0.0031,0.021,0.098,0.035,0.037,0.01,0.0374,0.0,0.0029,0.0009,0.001,0.003,2105.078,49.25506,1860.0,1657.0,1175.0
16372,24B212912,55.7,76.8,28.0,0.244100004434586,20SS50 650175,20SS50,20SS50,20SS50,T,T,0.213,0.435,0.0091,0.0023,0.024,0.116,0.042,0.053,0.011,0.0356,0.0,0.0033,0.0075,0.001,0.003,2144.696,49.23364,1889.0,1655.0,1162.0
16373,24B212917,52.3,78.0,27.54,0.187600001692772,20SS50 650175,20SS50,20SS50,20SS50,L,T,0.213,0.435,0.0091,0.0023,0.024,0.116,0.042,0.053,0.011,0.0356,0.0,0.0033,0.0075,0.001,0.003,2160.788,44.30994,1911.0,1661.0,1164.0
16374,24B212917,55.3,78.1,23.795,0.187600001692772,20SS50 650175,20SS50,20SS50,20SS50,T,T,0.213,0.435,0.0091,0.0023,0.024,0.116,0.042,0.053,0.011,0.0356,0.0,0.0033,0.0075,0.001,0.003,2160.788,44.30994,1911.0,1661.0,1164.0
16375,24B212919,48.7,75.1,27.43,0.1875,20SS50 650175,20SS50,20SS50,20SS50,L,T,0.204,0.454,0.0079,0.0023,0.023,0.102,0.037,0.032,0.01,0.0352,0.0,0.0028,0.0077,0.001,0.003,2151.428,44.31394,1934.0,1657.0,1169.0
16376,24B212919,49.2,75.4,26.32,0.1875,20SS50 650175,20SS50,20SS50,20SS50,T,T,0.204,0.454,0.0079,0.0023,0.023,0.102,0.037,0.032,0.01,0.0352,0.0,0.0028,0.0077,0.001,0.003,2151.428,44.31394,1934.0,1657.0,1169.0
16382,24B212936,52.5,77.7,24.0,0.1875,20SS50 650175,20SS50,20SS50,20SS50,L,T,0.211,0.452,0.0062,0.0014,0.023,0.105,0.038,0.038,0.01,0.032,0.0,0.0022,0.0068,0.002,0.003,2180.966,44.3004,1958.0,1657.0,1178.0
16383,24B212937,55.1,78.3,23.09,0.1875,20SS50 650175,20SS50,20SS50,20SS50,T,T,0.211,0.452,0.0062,0.0014,0.023,0.105,0.038,0.038,0.01,0.032,0.0,0.0022,0.0068,0.002,0.003,2180.624,44.30148,1956.0,1657.0,1178.0
16384,24B212943,54.6,79.7,23.0,0.1875,20SS50 650175,20SS50,20SS50,20SS50,T,T,0.211,0.452,0.0062,0.0014,0.023,0.105,0.038,0.038,0.01,0.032,0.0,0.0022,0.0068,0.002,0.003,2179.994,44.30167,1956.0,1655.0,1176.0
16385,24B212945,49.7,76.0,26.7,0.1875,20SS50 650175,20SS50,20SS50,20SS50,L,T,0.219,0.436,0.0113,0.0025,0.022,0.114,0.041,0.067,0.011,0.034,0.0,0.0026,0.0072,0.001,0.003,2178.95,44.30298,1945.0,1655.0,1176.0
16386,24B212945,50.5,76.9,25.3,0.1875,20SS50 650175,20SS50,20SS50,20SS50,T,T,0.219,0.436,0.0113,0.0025,0.022,0.114,0.041,0.067,0.011,0.034,0.0,0.0026,0.0072,0.001,0.003,2178.95,44.30298,1945.0,1655.0,1176.0
16391,24B212954,51.6,78.2,23.93,0.1875,20SS50 650175,20SS50,20SS50,20SS50,T,T,0.216,0.452,0.005,0.002,0.02,0.104,0.037,0.04,0.01,0.0354,0.0,0.003,0.007,0.001,0.003,2177.654,44.3048,1950.0,1653.0,1178.0
16407,24B212989,50.7,74.5,25.77,0.23139999806881,20SS50 650175,20SS50,20SS50,20SS50,L,T,0.206,0.415,0.0073,0.0018,0.017,0.093,0.032,0.04,0.009,0.0357,0.0,0.0048,0.008,0.001,0.003,2139.296,49.23857,1898.0,1648.0,1158.0
16408,24B212993,49.1,73.7,26.78,0.23139999806881,20SS50 650175,20SS50,20SS50,20SS50,T,T,0.206,0.415,0.0073,0.0018,0.017,0.093,0.032,0.04,0.009,0.0357,0.0,0.0048,0.008,0.001,0.003,2136.29,49.24205,1929.0,1650.0,1180.0
16409,24B212995,53.55,77.19999999999999,20.805,0.23139999806881,20SS50 650175,20SS50,20SS50,20SS50,T,T,0.212,0.451,0.0072,0.0004,0.028,0.092,0.032,0.051,0.009,0.0367,0.0,0.0033,0.007,0.001,0.003,2129.936,49.24405,1936.0,1653.0,1175.0
16410,24B212999,53.5,77.0,24.67,0.23139999806881,20SS50 650175,20SS50,20SS50,20SS50,T,T,0.212,0.451,0.0072,0.0004,0.028,0.092,0.032,0.051,0.009,0.0367,0.0,0.0033,0.007,0.001,0.003,2187.986,49.21627,1940.0,1655.0,1176.0
16411,24B213002,53.9,78.0,24.7,0.23139999806881,20SS50 650175,20SS50,20SS50,20SS50,T,T,0.217,0.457,0.0057,0.0,0.028,0.106,0.037,0.046,0.009,0.0374,0.0,0.0029,0.0076,0.002,0.004,2176.322,49.21968,1941.0,1655.0,1173.0
16412,24B213006,53.6,77.6,24.64,0.23139999806881,20SS50 650175,20SS50,20SS50,20SS50,T,T,0.217,0.457,0.0057,0.0,0.028,0.106,0.037,0.046,0.009,0.0374,0.0,0.0029,0.0076,0.002,0.004,2189.39,49.21269,1936.0,1655.0,1176.0
16413,24B213009,52.1,76.8,26.81,0.23139999806881,20SS50 650175,20SS50,20SS50,20SS50,L,T,0.203,0.452,0.0062,0.0002,0.021,0.105,0.036,0.043,0.008,0.0326,0.0,0.0029,0.0075,0.001,0.003,2169.41,49.22465,1940.0,1653.0,1171.0
16414,24B213009,51.3,75.7,25.84,0.23139999806881,20SS50 650175,20SS50,20SS50,20SS50,T,T,0.203,0.452,0.0062,0.0002,0.021,0.105,0.036,0.043,0.008,0.0326,0.0,0.0029,0.0075,0.001,0.003,2169.41,49.22465,1940.0,1653.0,1171.0
16419,24B213017,51.7,72.5,26.88,0.368999987840652,20SS50 650175,20SS50,20SS50,20SS50,T,T,0.203,0.448,0.0049,0.0006,0.023,0.1,0.034,0.035,0.008,0.0328,0.0,0.0028,0.0083,0.001,0.002,2180.3,54.13681,1956.0,1657.0,1176.0
16779,24B214779,53.8,74.4,24.8,0.244000002741814,20SS50 650175,20SS50,20SS50,20SS50,L,T,0.212,0.449,0.0096,0.0005,0.021,0.095,0.035,0.043,0.009,0.0304,0.0,0.0034,0.0091,0.0,0.003,2169.032,54.14755,1904.0,1652.0,1160.0
16780,24B214779,52.6,71.9,25.85,0.244000002741814,20SS50 650175,20SS50,20SS50,20SS50,T,T,0.212,0.449,0.0096,0.0005,0.021,0.095,0.035,0.043,0.009,0.0304,0.0,0.0034,0.0091,0.0,0.003,2169.032,54.14755,1904.0,1652.0,1160.0
16781,24B214781,46.9,72.5,32.13,0.347000002861023,20SS50 650175,20SS50,20SS50,20SS50,L,T,0.212,0.449,0.0096,0.0005,0.021,0.095,0.035,0.043,0.009,0.0304,0.0,0.0034,0.0091,0.0,0.003,2189.282,54.12893,1958.0,1630.0,1176.0
16782,24B214781,49.9,71.8,26.87,0.347000002861023,20SS50 650175,20SS50,20SS50,20SS50,T,T,0.212,0.449,0.0096,0.0005,0.021,0.095,0.035,0.043,0.009,0.0304,0.0,0.0034,0.0091,0.0,0.003,2189.282,54.12893,1958.0,1630.0,1176.0
16783,24B214784,53.4,73.5,30.67,0.347000002861023,20SS50 650175,20SS50,20SS50,20SS50,T,T,0.212,0.435,0.0095,0.0004,0.029,0.094,0.036,0.046,0.009,0.0288,0.0,0.0037,0.0065,0.001,0.005,2187.68,54.12269,1967.0,1648.0,1191.0
16784,24B214786,52.9,72.1,28.19,0.347000002861023,20SS50 650175,20SS50,20SS50,20SS50,T,T,0.212,0.435,0.0095,0.0004,0.029,0.094,0.036,0.046,0.009,0.0288,0.0,0.0037,0.0065,0.001,0.005,2183.864,54.12566,1967.0,1648.0,1189.0
16785,24B214789,50.0,71.2,31.37,0.347000002861023,20SS50 650175,20SS50,20SS50,20SS50,L,T,0.212,0.45,0.0111,0.003,0.02,0.092,0.035,0.055,0.009,0.0295,0.0,0.0036,0.0068,0.001,0.003,2178.95,54.13057,1968.0,1632.0,1180.0
16786,24B214789,51.6,72.5,27.59,0.347000002861023,20SS50 650175,20SS50,20SS50,20SS50,T,T,0.212,0.45,0.0111,0.003,0.02,0.092,0.035,0.055,0.009,0.0295,0.0,0.0036,0.0068,0.001,0.003,2178.95,54.13057,1968.0,1632.0,1180.0
16787,24B214792,52.4,79.1,26.28,0.222100004553795,20SS50 650175,20SS50,20SS50,20SS55,L,T,0.212,0.45,0.0111,0.003,0.02,0.092,0.035,0.055,0.009,0.0295,0.0,0.0036,0.0068,0.001,0.003,2180.12,39.44342,1922.0,1661.0,1167.0
16788,24B214792,52.9,78.5,23.91,0.222100004553795,20SS50 650175,20SS50,20SS50,20SS55,T,T,0.212,0.45,0.0111,0.003,0.02,0.092,0.035,0.055,0.009,0.0295,0.0,0.0036,0.0068,0.001,0.003,2180.12,39.44342,1922.0,1661.0,1167.0
16797,24B214815,48.1,68.9,35.46,0.500100016593933,20SS50 650175,20SS50,20SS50,20SS50,T,T,0.205,0.436,0.013,0.0007,0.02,0.09,0.033,0.06,0.009,0.0313,0.0,0.0028,0.007,0.001,0.003,2144.984,44.31449,1918.0,1648.0,1178.0
16798,24B214819,49.5,70.3,32.45,0.495099991559982,20SS50 650175,20SS50,20SS50,20SS50,T,T,0.2,0.441,0.0078,0.0012,0.02,0.08,0.033,0.045,0.01,0.0344,0.0,0.0037,0.0076,0.001,0.003,2178.14,54.12645,1932.0,1626.0,1180.0
16799,24B214823,48.3,69.7,32.57,0.369100004434586,20SS50 650175,20SS50,20SS50,20SS50,T,T,0.2,0.441,0.0078,0.0012,0.02,0.08,0.033,0.045,0.01,0.0344,0.0,0.0037,0.0076,0.001,0.003,2166.188,54.13676,1931.0,1644.0,1169.0
16800,24B214827,54.0,74.3,24.49,0.243100002408028,20SS50 650175,20SS50,20SS50,20SS50,L,T,0.211,0.428,0.0081,0.0008,0.02,0.091,0.033,0.046,0.008,0.0306,0.0,0.0042,0.0081,0.001,0.003,2163.704,49.21973,1914.0,1648.0,1173.0
16801,24B214833,46.9,71.7,30.65,0.183100000023842,20SS50 650175,20SS50,20SS50,20SS50,L,T,0.211,0.428,0.0081,0.0008,0.02,0.091,0.033,0.046,0.008,0.0306,0.0,0.0042,0.0081,0.001,0.003,2150.186,44.31241,1886.0,1652.0,1176.0
16802,24B214833,48.1,72.1,29.39,0.183100000023842,20SS50 650175,20SS50,20SS50,20SS50,T,T,0.211,0.428,0.0081,0.0008,0.02,0.091,0.033,0.046,0.008,0.0306,0.0,0.0042,0.0081,0.001,0.003,2150.186,44.31241,1886.0,1652.0,1176.0
16803,24B214834,47.5,74.4,27.91,0.183100000023842,20SS50 650175,20SS50,20SS50,20SS50,L,T,0.204,0.427,0.0073,0.0048,0.011,0.079,0.032,0.043,0.008,0.03,0.0,0.0034,0.0089,0.0,0.003,2152.4,44.31004,1896.0,1653.0,1175.0
16806,24B214843,48.6,74.8,28.09,0.181999996304512,20SS50 650175,20SS50,20SS50,20SS50,L,T,0.212,0.425,0.0062,0.0015,0.019,0.09,0.032,0.036,0.009,0.0335,0.0,0.0038,0.0087,0.001,0.003,2098.76,44.32953,1887.0,1644.0,1175.0
16807,24B214843,48.3,73.1,24.66,0.181999996304512,20SS50 650175,20SS50,20SS50,20SS50,T,T,0.212,0.425,0.0062,0.0015,0.019,0.09,0.032,0.036,0.009,0.0335,0.0,0.0038,0.0087,0.001,0.003,2098.76,44.32953,1887.0,1644.0,1175.0
16810,24B214850,49.3,71.9,25.65,0.100000001490116,20SS50 650175,20SS50,20SS50,20SS50,L,T,0.201,0.455,0.0066,0.0022,0.015,0.088,0.033,0.041,0.009,0.0312,0.0,0.0028,0.008,0.0,0.003,2125.562,39.40361,1898.0,1641.0,1176.0
16811,24B214851,52.6,75.3,28.0,0.0998999997973442,20SS50 650175,20SS50,20SS50,20SS50,L,T,0.201,0.455,0.0066,0.0022,0.015,0.088,0.033,0.041,0.009,0.0312,0.0,0.0028,0.008,0.0,0.003,2124.23,39.40698,1900.0,1641.0,1175.0
16812,24B214854,54.0,76.9,28.2,0.100000001490116,20SS50 650175,20SS50,20SS50,20SS50,L,T,0.201,0.455,0.0066,0.0022,0.015,0.088,0.033,0.041,0.009,0.0312,0.0,0.0028,0.008,0.0,0.003,2123.978,39.40486,1902.0,1650.0,1175.0
16813,24B214857,53.6,75.2,29.41,0.100000001490116,20SS50 650175,20SS50,20SS50,20SS50,L,T,0.21,0.428,0.0088,0.0008,0.021,0.098,0.033,0.043,0.008,0.0294,0.0,0.0028,0.0085,0.001,0.003,2137.568,39.39991,1902.0,1650.0,1171.0
16814,24B214857,54.3,75.0,22.92,0.100000001490116,20SS50 650175,20SS50,20SS50,20SS50,T,T,0.21,0.428,0.0088,0.0008,0.021,0.098,0.033,0.043,0.008,0.0294,0.0,0.0028,0.0085,0.001,0.003,2137.568,39.39991,1902.0,1650.0,1171.0
16815,24B214861,63.7,74.4,30.69,0.502099990844727,20SS50 650175,20SS50,20SS50,20SS50,T,T,0.21,0.428,0.0088,0.0008,0.021,0.098,0.033,0.043,0.008,0.0294,0.0,0.0028,0.0085,0.001,0.003,2155.46,54.14581,1925.0,1653.0,1178.0
16816,24B214865,47.1,69.0,38.74,0.494100004434586,20SS50 650175,20SS50,20SS50,20SS50,T,T,0.21,0.477,0.0063,0.0028,0.018,0.086,0.033,0.039,0.008,0.0346,0.0,0.0034,0.0076,0.001,0.003,2157.296,49.22492,1916.0,1626.0,1171.0
16817,24B214870,49.2,71.0,31.58,0.493099987506866,20SS50 650175,20SS50,20SS50,20SS50,T,T,0.21,0.477,0.0063,0.0028,0.018,0.086,0.033,0.039,0.008,0.0346,0.0,0.0034,0.0076,0.001,0.003,2146.478,49.22806,1925.0,1626.0,1178.0
16818,24B214871,50.0,71.2,38.32,0.493099987506866,20SS50 650175,20SS50,20SS50,20SS50,T,T,0.21,0.477,0.0063,0.0028,0.018,0.086,0.033,0.039,0.008,0.0346,0.0,0.0034,0.0076,0.001,0.003,2160.572,49.22039,1920.0,1637.0,1176.0
16819,24B214874,53.0,71.2,28.77,0.368099987506866,20SS50 650175,20SS50,20SS50,20SS50,T,T,0.218,0.425,0.0065,0.0012,0.026,0.091,0.033,0.036,0.009,0.0399,0.0,0.0032,0.0093,0.002,0.003,2133.464,54.14961,1913.0,1650.0,1169.0
16820,24B214880,55.1,73.2,27.06,0.244000002741814,20SS50 650175,20SS50,20SS50,20SS50,T,T,0.218,0.425,0.0065,0.0012,0.026,0.091,0.033,0.036,0.009,0.0399,0.0,0.0032,0.0093,0.002,0.003,2145.416,49.22611,1909.0,1637.0,1176.0
16821,24B214883,50.6,70.8,30.79,0.244000002741814,20SS50 650175,20SS50,20SS50,20SS50,L,T,0.203,0.448,0.0063,0.0031,0.016,0.087,0.032,0.034,0.008,0.0341,0.0,0.0027,0.0082,0.0,0.003,2153.192,49.22556,1904.0,1637.0,1175.0
16822,24B214883,50.9,71.2,23.0,0.244000002741814,20SS50 650175,20SS50,20SS50,20SS50,T,T,0.203,0.448,0.0063,0.0031,0.016,0.087,0.032,0.034,0.008,0.0341,0.0,0.0027,0.0082,0.0,0.003,2153.192,49.22556,1904.0,1637.0,1175.0
16825,24B214889,47.3,73.5,27.92,0.1875,20SS50 650175,20SS50,20SS50,20SS50,L,T,0.203,0.448,0.0063,0.0031,0.016,0.087,0.032,0.034,0.008,0.0341,0.0,0.0027,0.0082,0.0,0.003,2124.086,44.31859,1902.0,1646.0,1171.0
16826,24B214889,49.55,74.0,27.015,0.1875,20SS50 650175,20SS50,20SS50,20SS50,T,T,0.203,0.448,0.0063,0.0031,0.016,0.087,0.032,0.034,0.008,0.0341,0.0,0.0027,0.0082,0.0,0.003,2124.086,44.31859,1902.0,1646.0,1171.0
16828,24B214894,46.8,74.1,29.06,0.18299999833107,20SS50 650175,20SS50,20SS50,20SS50,L,T,0.21,0.427,0.0078,0.001,0.015,0.088,0.031,0.037,0.009,0.025,0.0,0.0031,0.009,0.001,0.003,2149.808,44.30743,1893.0,1644.0,1173.0
16829,24B214894,52.8,74.2,25.25,0.18299999833107,20SS50 650175,20SS50,20SS50,20SS50,T,T,0.21,0.427,0.0078,0.001,0.015,0.088,0.031,0.037,0.009,0.025,0.0,0.0031,0.009,0.001,0.003,2149.808,44.30743,1893.0,1644.0,1173.0
16836,24B214922,48.9,72.7,30.66,0.181500002741814,20SS50 650175,20SS50,20SS50,20SS50,L,T,0.211,0.422,0.0089,0.0076,0.011,0.08,0.027,0.042,0.008,0.0357,0.0,0.0033,0.0071,0.0,0.003,2144.606,44.3168,1905.0,1644.0,1176.0
16837,24B214922,47.5,72.1,23.22,0.181500002741814,20SS50 650175,20SS50,20SS50,20SS50,T,T,0.211,0.422,0.0089,0.0076,0.011,0.08,0.027,0.042,0.008,0.0357,0.0,0.0033,0.0071,0.0,0.003,2144.606,44.3168,1905.0,1644.0,1176.0
16840,24B214955,51.3,72.4,33.88,0.347000002861023,20SS50 650175,20SS50,20SS50,20SS50,T,T,0.208,0.487,0.0069,0.0029,0.016,0.083,0.032,0.039,0.01,0.031,0.0,0.0028,0.009,0.001,0.004,2104.214,54.1709,1916.0,1653.0,1182.0
16841,24B214959,50.2,72.8,25.99,0.347000002861023,20SS50 650175,20SS50,20SS50,20SS50,T,T,0.208,0.487,0.0069,0.0029,0.016,0.083,0.032,0.039,0.01,0.031,0.0,0.0028,0.009,0.001,0.004,2166.836,54.1425,1941.0,1637.0,1184.0
16842,24B214961,49.9,72.1,31.3,0.347000002861023,20SS50 650175,20SS50,20SS50,20SS50,T,T,0.207,0.43,0.008,0.0025,0.023,0.087,0.035,0.042,0.011,0.0363,0.0,0.0025,0.0038,0.001,0.003,2161.076,54.143,1931.0,1650.0,1184.0
16843,24B214964,51.0,71.9,29.67,0.347000002861023,20SS50 650175,20SS50,20SS50,20SS50,T,T,0.207,0.43,0.008,0.0025,0.023,0.087,0.035,0.042,0.011,0.0363,0.0,0.0025,0.0038,0.001,0.003,2158.394,54.13987,1941.0,1648.0,1180.0
16844,24B214970,51.1,71.3,27.13,0.23139999806881,20SS50 650175,20SS50,20SS50,20SS50,T,T,0.201,0.436,0.0082,0.002,0.012,0.094,0.034,0.039,0.01,0.0307,0.0,0.0025,0.0075,0.0,0.003,2154.362,49.23202,1909.0,1655.0,1167.0
16847,24B214974,51.2,71.8,38.82,0.744000017642975,20SS50 650175,20SS50,20SS50,20SS50,T,T,0.204,0.422,0.0098,0.0022,0.022,0.092,0.038,0.05,0.012,0.0321,0.0,0.0028,0.0066,0.001,0.003,2163.362,54.1453,1950.0,1646.0,1193.0
16848,24B214979,50.9,73.7,30.02,0.369100004434586,20SS50 650175,20SS50,20SS50,20SS50,L,T,0.204,0.422,0.0098,0.0022,0.022,0.092,0.038,0.05,0.012,0.0321,0.0,0.0028,0.0066,0.001,0.003,2138.594,54.15281,1934.0,1648.0,1184.0
16849,24B214979,52.2,73.4,28.97,0.369100004434586,20SS50 650175,20SS50,20SS50,20SS50,T,T,0.204,0.422,0.0098,0.0022,0.022,0.092,0.038,0.05,0.012,0.0321,0.0,0.0028,0.0066,0.001,0.003,2138.594,54.15281,1934.0,1648.0,1184.0
16850,24B214982,52.5,73.4,30.73,0.369100004434586,20SS50 650175,20SS50,20SS50,20SS50,T,T,0.217,0.433,0.0073,0.0016,0.021,0.094,0.035,0.035,0.009,0.0309,0.0,0.0031,0.0079,0.001,0.003,2153.444,54.14294,1929.0,1652.0,1180.0
16851,24B214987,51.4,73.6,31.94,0.369100004434586,20SS50 650175,20SS50,20SS50,20SS50,T,T,0.217,0.433,0.0073,0.0016,0.021,0.094,0.035,0.035,0.009,0.0309,0.0,0.0031,0.0079,0.001,0.003,2159.114,54.13679,1947.0,1653.0,1182.0
16852,24B214990,50.0,71.6,30.66,0.364100009202957,20SS50 650175,20SS50,20SS50,20SS50,T,T,0.208,0.452,0.0051,0.0004,0.018,0.092,0.033,0.03,0.008,0.032,0.0,0.0025,0.0087,0.001,0.004,2157.71,54.14103,1950.0,1643.0,1175.0
16853,24B214995,53.7,74.1,27.9,0.244100004434586,20SS50 650175,20SS50,20SS50,20SS50,T,T,0.208,0.452,0.0051,0.0004,0.018,0.092,0.033,0.03,0.008,0.032,0.0,0.0025,0.0087,0.001,0.004,2161.202,49.22033,1950.0,1652.0,1180.0
16854,24B214998,51.5,70.4,29.68,0.24210000038147,20SS50 650175,20SS50,20SS50,20SS50,L,T,0.202,0.419,0.0064,0.0034,0.019,0.089,0.037,0.056,0.011,0.036,0.0,0.0027,0.0089,0.001,0.003,2157.368,49.22165,1940.0,1648.0,1176.0
16855,24B214998,51.4,72.7,26.76,0.24210000038147,20SS50 650175,20SS50,20SS50,20SS50,T,T,0.202,0.419,0.0064,0.0034,0.019,0.089,0.037,0.056,0.011,0.036,0.0,0.0027,0.0089,0.001,0.003,2157.368,49.22165,1940.0,1648.0,1176.0
16856,24B214999,51.5,71.3,26.34,0.24210000038147,20SS50 650175,20SS50,20SS50,20SS50,T,T,0.202,0.419,0.0064,0.0034,0.019,0.089,0.037,0.056,0.011,0.036,0.0,0.0027,0.0089,0.001,0.003,2154.47,49.22358,1949.0,1648.0,1178.0
16857,24B215005,48.0,73.3,29.91,0.183100000023842,20SS50 650175,20SS50,20SS50,20SS50,L,T,0.202,0.419,0.0064,0.0034,0.019,0.089,0.037,0.056,0.011,0.036,0.0,0.0027,0.0089,0.001,0.003,2162.192,49.22068,1949.0,1648.0,1173.0
16858,24B215005,49.8,71.8,25.17,0.183100000023842,20SS50 650175,20SS50,20SS50,20SS50,T,T,0.202,0.419,0.0064,0.0034,0.019,0.089,0.037,0.056,0.011,0.036,0.0,0.0027,0.0089,0.001,0.003,2162.192,49.22068,1949.0,1648.0,1173.0
16859,24B215008,48.7,74.1,29.61,0.181600004434586,20SS50 650175,20SS50,20SS50,20SS50,L,T,0.212,0.438,0.0059,0.0014,0.019,0.091,0.032,0.036,0.009,0.0353,0.0,0.0029,0.0084,0.001,0.003,2120.576,49.23704,1920.0,1648.0,1175.0
16860,24B215008,48.6,73.0,26.19,0.181600004434586,20SS50 650175,20SS50,20SS50,20SS50,T,T,0.212,0.438,0.0059,0.0014,0.019,0.091,0.032,0.036,0.009,0.0353,0.0,0.0029,0.0084,0.001,0.003,2120.576,49.23704,1920.0,1648.0,1175.0
16861,24B215013,50.1,73.9,26.38,0.180099993944168,20SS50 650175,20SS50,20SS50,20SS50,L,T,0.212,0.438,0.0059,0.0014,0.019,0.091,0.032,0.036,0.009,0.0353,0.0,0.0029,0.0084,0.001,0.003,2126.354,49.23926,1909.0,1648.0,1180.0
16862,24B215013,51.1,74.6,26.41,0.180099993944168,20SS50 650175,20SS50,20SS50,20SS50,T,T,0.212,0.438,0.0059,0.0014,0.019,0.091,0.032,0.036,0.009,0.0353,0.0,0.0029,0.0084,0.001,0.003,2126.354,49.23926,1909.0,1648.0,1180.0
16865,24B215023,55.6,80.4,24.01,0.180099993944168,20SS50 650175,20SS50,20SS50,20SS55,L,T,0.206,0.439,0.0042,0.0025,0.017,0.087,0.03,0.03,0.008,0.0324,0.0,0.0027,0.008,0.001,0.003,2124.104,49.23729,1916.0,1652.0,1176.0
16866,24B215023,52.9,78.1,23.0,0.180099993944168,20SS50 650175,20SS50,20SS50,20SS55,T,T,0.206,0.439,0.0042,0.0025,0.017,0.087,0.03,0.03,0.008,0.0324,0.0,0.0027,0.008,0.001,0.003,2124.104,49.23729,1916.0,1652.0,1176.0
16875,24B215049,50.4,71.3,34.78,0.369100004434586,20SS50 650175,20SS50,20SS50,20SS50,L,T,0.204,0.452,0.0051,0.0013,0.024,0.082,0.035,0.052,0.01,0.0332,0.0,0.0036,0.0091,0.001,0.003,2136.92,54.14869,1940.0,1648.0,1178.0
16876,24B215049,50.599999999999994,70.35,31.17,0.369100004434586,20SS50 650175,20SS50,20SS50,20SS50,T,T,0.204,0.452,0.0051,0.0013,0.024,0.082,0.035,0.052,0.01,0.0332,0.0,0.0036,0.0091,0.001,0.003,2136.92,54.14869,1940.0,1648.0,1178.0
17193,24B216136,52.3,73.0,31.21,0.347000002861023,20SS50 650175,20SS50,20SS50,20SS50,L,T,0.216,0.416,0.0045,0.0,0.025,0.097,0.039,0.039,0.011,0.0314,0.0,0.004,0.0084,0.001,0.003,2123.024,54.15931,1904.0,1648.0,1171.0
17194,24B216136,53.8,74.3,29.81,0.347000002861023,20SS50 650175,20SS50,20SS50,20SS50,T,T,0.216,0.416,0.0045,0.0,0.025,0.097,0.039,0.039,0.011,0.0314,0.0,0.004,0.0084,0.001,0.003,2123.024,54.15931,1904.0,1648.0,1171.0
17195,24B216138,52.2,75.0,32.87,0.34689998626709,20SS50 650175,20SS50,20SS50,20SS50,L,T,0.216,0.416,0.0045,0.0,0.025,0.097,0.039,0.039,0.011,0.0314,0.0,0.004,0.0084,0.001,0.003,2105.654,54.16881,1909.0,1632.0,1167.0
17196,24B216138,51.7,73.5,27.81,0.34689998626709,20SS50 650175,20SS50,20SS50,20SS50,T,T,0.216,0.416,0.0045,0.0,0.025,0.097,0.039,0.039,0.011,0.0314,0.0,0.004,0.0084,0.001,0.003,2105.654,54.16881,1909.0,1632.0,1167.0
17197,24B216140,54.1,74.9,29.42,0.34689998626709,20SS50 650175,20SS50,20SS50,20SS50,T,T,0.201,0.455,0.0039,0.0,0.031,0.103,0.039,0.042,0.01,0.037,0.0,0.0034,0.0086,0.001,0.003,2089.418,54.17704,1904.0,1632.0,1175.0
17198,24B216142,54.4,74.5,28.15,0.347000002861023,20SS50 650175,20SS50,20SS50,20SS50,T,T,0.201,0.455,0.0039,0.0,0.031,0.103,0.039,0.042,0.01,0.037,0.0,0.0034,0.0086,0.001,0.003,2093.972,54.17754,1918.0,1635.0,1178.0
17240,24B216248,58.9,82.9,22.65,0.125,20SS50 650175,20SS50,20SS50,20SS50,L,T,0.2,0.472,0.0087,0.0013,0.019,0.078,0.031,0.047,0.009,0.033,0.0,0.003,0.0085,0.001,0.003,2007.644,39.43778,1868.0,1643.0,1178.0
17241,24B216252,63.9,84.9,24.23,0.100000001490116,20SS50 650175,20SS50,20SS50,20SS50,L,T,0.201,0.443,0.0058,0.001,0.023,0.084,0.032,0.043,0.009,0.0317,0.0,0.0032,0.0084,0.001,0.003,1980.248,39.46245,1864.0,1653.0,1173.0
17242,24B216255,64.6,84.9,21.33,0.100000001490116,20SS50 650175,20SS50,20SS50,20SS50,L,T,0.201,0.443,0.0058,0.001,0.023,0.084,0.032,0.043,0.009,0.0317,0.0,0.0032,0.0084,0.001,0.003,2004.26,39.45665,1878.0,1659.0,1173.0
17243,24B216258,65.6,86.9,17.21,0.100000001490116,20SS50 650175,20SS50,20SS50,20SS50,L,T,0.211,0.452,0.0069,0.0013,0.024,0.089,0.037,0.044,0.011,0.0393,0.0,0.0034,0.0081,0.001,0.004,2022.44,39.43137,1878.0,1646.0,1175.0
17244,24B216261,61.1,84.3,25.64,0.125,20SS50 650175,20SS50,20SS50,20SS50,L,T,0.211,0.452,0.0069,0.0013,0.024,0.089,0.037,0.044,0.011,0.0393,0.0,0.0034,0.0081,0.001,0.004,2022.224,34.51928,1850.0,1648.0,1182.0
17245,24B216264,59.4,81.4,21.93,0.100000001490116,20SS50 650175,20SS50,20SS50,20SS50,L,T,0.212,0.459,0.0053,0.0027,0.017,0.081,0.033,0.035,0.01,0.0288,0.0,0.0029,0.0088,0.001,0.003,2013.224,39.45306,1882.0,1648.0,1178.0
17246,24B216268,57.9,82.0,23.29,0.125,20SS50 650175,20SS50,20SS50,20SS50,L,T,0.212,0.459,0.0053,0.0027,0.017,0.081,0.033,0.035,0.01,0.0288,0.0,0.0029,0.0088,0.001,0.003,2059.97,39.42419,1904.0,1648.0,1180.0
17247,24B216271,63.1,85.1,17.29,0.100000001490116,20SS50 650175,20SS50,20SS50,20SS50,L,T,0.22,0.448,0.0062,0.0011,0.028,0.089,0.035,0.041,0.01,0.0396,0.0,0.0034,0.009,0.001,0.003,2043.932,39.43291,1900.0,1648.0,1173.0
17248,24B216277,57.8,78.7,23.48,0.100000001490116,20SS50 650175,20SS50,20SS50,20SS50,L,T,0.205,0.462,0.0055,0.0034,0.013,0.073,0.032,0.037,0.009,0.0343,0.0,0.0031,0.008,0.001,0.003,2067.512,39.42468,1922.0,1648.0,1178.0
17249,24B216281,60.5,82.1,26.38,0.100000001490116,20SS50 650175,20SS50,20SS50,20SS50,L,T,0.205,0.462,0.0055,0.0034,0.013,0.073,0.032,0.037,0.009,0.0343,0.0,0.0031,0.008,0.001,0.003,2084.666,39.41788,1925.0,1657.0,1180.0
17250,24B216284,59.3,80.4,23.49,0.100000001490116,20SS50 650175,20SS50,20SS50,20SS50,L,T,0.207,0.439,0.0066,0.0005,0.021,0.085,0.034,0.038,0.009,0.0324,0.0,0.0041,0.008,0.001,0.003,2084.738,39.41769,1925.0,1655.0,1178.0
17251,24B216288,58.2,80.4,23.66,0.100000001490116,20SS50 650175,20SS50,20SS50,20SS50,L,T,0.207,0.439,0.0066,0.0005,0.021,0.085,0.034,0.038,0.009,0.0324,0.0,0.0041,0.008,0.001,0.003,2083.568,39.41762,1918.0,1657.0,1178.0
17252,24B216289,60.0,80.1,20.94,0.100000001490116,20SS50 650175,20SS50,20SS50,20SS50,L,T,0.207,0.439,0.0066,0.0005,0.021,0.085,0.034,0.038,0.009,0.0324,0.0,0.0041,0.008,0.001,0.003,2081.93,39.41736,1918.0,1657.0,1176.0
17253,24B216289,59.6,80.1,26.33,0.100000001490116,20SS50 650175,20SS50,20SS50,20SS50,T,T,0.207,0.439,0.0066,0.0005,0.021,0.085,0.034,0.038,0.009,0.0324,0.0,0.0041,0.008,0.001,0.003,2081.93,39.41736,1918.0,1657.0,1176.0
17254,24B216291,57.5,80.7,21.19,0.100000001490116,20SS50 650175,20SS50,20SS50,20SS50,L,T,0.207,0.465,0.0059,0.0026,0.015,0.074,0.033,0.04,0.01,0.0293,0.0,0.0029,0.0073,0.001,0.003,2074.118,39.42251,1913.0,1657.0,1176.0
17255,24B216295,57.7,80.1,25.11,0.100000001490116,20SS50 650175,20SS50,20SS50,20SS50,L,T,0.207,0.465,0.0059,0.0026,0.015,0.074,0.033,0.04,0.01,0.0293,0.0,0.0029,0.0073,0.001,0.003,2061.23,39.42662,1920.0,1655.0,1180.0
17256,24B216302,51.4,71.9,35.99,0.618799984455109,20SS50 650175,20SS50,20SS50,20SS50,T,T,0.21,0.458,0.0067,0.0003,0.031,0.081,0.034,0.039,0.009,0.034,0.0,0.0024,0.0075,0.002,0.004,2063.912,54.20607,1900.0,1668.0,1187.0
17257,24B216304,50.1,71.5,36.66,0.61870002746582,20SS50 650175,20SS50,20SS50,20SS50,T,T,0.219,0.466,0.0066,0.0031,0.011,0.073,0.034,0.044,0.009,0.0244,0.0,0.0022,0.0083,0.001,0.003,2050.862,54.19917,1902.0,1646.0,1175.0
17258,24B216309,50.1,72.3,32.29,0.369100004434586,20SS50 650175,20SS50,20SS50,20SS50,T,T,0.219,0.466,0.0066,0.0031,0.011,0.073,0.034,0.044,0.009,0.0244,0.0,0.0022,0.0083,0.001,0.003,2065.856,54.1913,1904.0,1652.0,1182.0
17259,24B216312,50.3,71.1,32.08,0.369100004434586,20SS50 650175,20SS50,20SS50,20SS50,T,T,0.203,0.419,0.0055,0.0015,0.014,0.079,0.036,0.041,0.009,0.0294,0.0,0.003,0.0086,0.001,0.003,2076.062,54.18605,1914.0,1652.0,1184.0
17260,24B216318,51.3,72.1,23.39,0.306600004434586,20SS50 650175,20SS50,20SS50,20SS50,T,T,0.203,0.419,0.0055,0.0015,0.014,0.079,0.036,0.041,0.009,0.0294,0.0,0.003,0.0086,0.001,0.003,2060.078,49.27174,1893.0,1646.0,1164.0
17274,24B216346,52.4,71.9,39.54,0.501800000667572,20SS50 650175,20SS50,20SS55,20SS50,T,T,0.216,0.48,0.0056,0.0031,0.012,0.086,0.036,0.035,0.008,0.0269,0.0,0.0026,0.0032,0.001,0.003,2071.796,54.18743,1920.0,1653.0,1218.0
17275,24B216347,51.0,72.3,35.44,0.493900001049042,20SS50 650175,20SS50,20SS50,20SS50,T,T,0.216,0.48,0.0056,0.0031,0.012,0.086,0.036,0.035,0.008,0.0269,0.0,0.0026,0.0032,0.001,0.003,2108.75,54.17194,1927.0,1650.0,1187.0
17369,24B216983,50.8,70.9,31.56,0.347000002861023,20SS50 650175,20SS50,20SS50,20SS50,L,T,0.209,0.452,0.0117,0.0001,0.024,0.081,0.032,0.048,0.008,0.0341,0.0,0.0035,0.006,0.002,0.003,2099.606,54.1728,1927.0,1639.0,1176.0
17370,24B216983,51.6,71.7,31.35,0.347000002861023,20SS50 650175,20SS50,20SS50,20SS50,T,T,0.209,0.452,0.0117,0.0001,0.024,0.081,0.032,0.048,0.008,0.0341,0.0,0.0035,0.006,0.002,0.003,2099.606,54.1728,1927.0,1639.0,1176.0
17371,24B216988,55.400000000000006,75.5,31.085,0.34689998626709,20SS50 650175,20SS50,20SS50,20SS50,T,T,0.204,0.463,0.0128,0.0001,0.015,0.084,0.032,0.066,0.007,0.0348,0.0,0.0025,0.0094,0.001,0.003,2135.012,54.16425,1851.0,1628.0,1176.0
17372,24B216989,49.0,71.5,31.31,0.347000002861023,20SS50 650175,20SS50,20SS50,20SS50,L,T,0.204,0.463,0.0128,0.0001,0.015,0.084,0.032,0.066,0.007,0.0348,0.0,0.0025,0.0094,0.001,0.003,2156.648,54.1584,1931.0,1670.0,1182.0
17373,24B216989,51.0,72.3,25.98,0.347000002861023,20SS50 650175,20SS50,20SS50,20SS50,T,T,0.204,0.463,0.0128,0.0001,0.015,0.084,0.032,0.066,0.007,0.0348,0.0,0.0025,0.0094,0.001,0.003,2156.648,54.1584,1931.0,1670.0,1182.0
17374,24B216994,55.8,76.0,27.42,0.222100004553795,20SS50 650175,20SS50,20SS50,20SS50,L,T,0.22,0.442,0.0161,0.0,0.029,0.079,0.031,0.061,0.008,0.0313,0.0,0.003,0.0058,0.001,0.004,2087.222,49.2678,1810.0,1657.0,1182.0
17375,24B216994,55.9,76.0,26.68,0.222100004553795,20SS50 650175,20SS50,20SS50,20SS50,T,T,0.22,0.442,0.0161,0.0,0.029,0.079,0.031,0.061,0.008,0.0313,0.0,0.003,0.0058,0.001,0.004,2087.222,49.2678,1810.0,1657.0,1182.0
17376,24B216995,57.7,75.8,25.58,0.222100004553795,20SS50 650175,20SS50,20SS50,20SS50,L,T,0.208,0.414,0.0127,0.0,0.028,0.089,0.035,0.042,0.009,0.0305,0.0,0.0026,0.009,0.001,0.003,2109.83,49.25058,1821.0,1657.0,1176.0
17377,24B216995,56.9,76.8,28.98,0.222100004553795,20SS50 650175,20SS50,20SS50,20SS50,T,T,0.208,0.414,0.0127,0.0,0.028,0.089,0.035,0.042,0.009,0.0305,0.0,0.0026,0.009,0.001,0.003,2109.83,49.25058,1821.0,1657.0,1176.0
17378,24B216996,51.6,70.1,38.2,0.500100016593933,20SS50 650175,20SS50,20SS50,20SS50,T,T,0.208,0.414,0.0127,0.0,0.028,0.089,0.035,0.042,0.009,0.0305,0.0,0.0026,0.009,0.001,0.003,2130.584,54.16499,1841.0,1670.0,1178.0
17379,24B217002,49.4,73.8,30.84,0.374099999666214,20SS50 650175,20SS50,20SS50,20SS50,L,T,0.203,0.452,0.0036,0.0,0.03,0.129,0.044,0.046,0.011,0.036,0.0,0.0032,0.0091,0.001,0.003,2141.816,54.15115,1940.0,1644.0,1182.0
17380,24B217002,53.4,73.9,27.49,0.374099999666214,20SS50 650175,20SS50,20SS50,20SS50,T,T,0.203,0.452,0.0036,0.0,0.03,0.129,0.044,0.046,0.011,0.036,0.0,0.0032,0.0091,0.001,0.003,2141.816,54.15115,1940.0,1644.0,1182.0
17383,24B217011,51.1,73.1,27.76,0.337700009346008,20SS50 650175,20SS50,20SS50,20SS50,T,T,0.203,0.449,0.0114,0.0016,0.023,0.098,0.039,0.047,0.011,0.0317,0.0,0.0024,0.0076,0.001,0.004,2135.66,54.15729,1869.0,1684.0,1180.0
17384,24B217013,54.1,74.5,27.32,0.337700009346008,20SS50 650175,20SS50,20SS50,20SS50,T,T,0.203,0.449,0.0114,0.0016,0.023,0.098,0.039,0.047,0.011,0.0317,0.0,0.0024,0.0076,0.001,0.004,2131.592,54.15953,1871.0,1653.0,1187.0
17385,24B217016,52.5,74.2,27.66,0.337599992752075,20SS50 650175,20SS50,20SS50,20SS50,T,T,0.216,0.41,0.005,0.0023,0.02,0.115,0.039,0.049,0.011,0.0363,0.0,0.0027,0.005,0.001,0.003,2142.302,54.15197,1943.0,1650.0,1193.0
17386,24B217018,53.4,73.75,26.95,0.337700009346008,20SS50 650175,20SS50,20SS50,20SS50,T,T,0.216,0.41,0.005,0.0023,0.02,0.115,0.039,0.049,0.011,0.0363,0.0,0.0027,0.005,0.001,0.003,2138.612,54.15154,1945.0,1650.0,1191.0
17387,24B217021,52.6,74.2,30.98,0.337700009346008,20SS50 650175,20SS50,20SS50,20SS50,L,T,0.217,0.431,0.0075,0.0003,0.024,0.102,0.038,0.041,0.012,0.0344,0.001,0.0027,0.0084,0.001,0.004,2071.526,54.18073,1913.0,1648.0,1175.0
17388,24B217021,52.6,74.9,28.34,0.337700009346008,20SS50 650175,20SS50,20SS50,20SS50,T,T,0.217,0.431,0.0075,0.0003,0.024,0.102,0.038,0.041,0.012,0.0344,0.001,0.0027,0.0084,0.001,0.004,2071.526,54.18073,1913.0,1648.0,1175.0
