Repository: PNell/TrialTest3

File: Data/StreamlitData032524.csv (part 54 of 96)
,coil_no,YieldStrength,TensileStrength,TotalElongation,coil_thickness,steel_design_description,grade,grade_head,grade_tail,sample_direction,sample_location,c_amount,mn_amount,p_amount,s_amount,si_amount,cu_amount,ni_amount,cr_amount,mo_amount,al_amount,nb_amount,ca_amount,n_amount,ti_amount,v_amount,TF1_EXIT_AVG_BODY,TBC_thickness,TEMP_FM_ENTRY_AVG,TEMP_FM_EXIT_AVG,TEMP_COILING_AVG
17399,24B217064,57.9,80.1,24.24,0.100000001490116,20SS50 650175,20SS50,20SS50,20SS50,L,T,0.211,0.435,0.0054,0.0,0.021,0.105,0.037,0.042,0.01,0.0291,0.0,0.0028,0.0071,0.001,0.003,2091.74,39.41286,1832.0,1643.0,1187.0
17400,24B217067,58.5,80.0,27.61,0.100000001490116,20SS50 650175,20SS50,20SS50,20SS50,L,T,0.205,0.429,0.0061,0.0008,0.02,0.086,0.035,0.03,0.009,0.0289,0.0,0.0025,0.0049,0.001,0.003,2044.868,39.42578,1792.0,1644.0,1182.0
17401,24B217071,58.9,79.9,23.38,0.100000001490116,20SS50 650175,20SS50,20SS50,20SS50,L,T,0.205,0.429,0.0061,0.0008,0.02,0.086,0.035,0.03,0.009,0.0289,0.0,0.0025,0.0049,0.001,0.003,2057.558,39.43921,1779.0,1682.0,1169.0
17402,24B217075,57.0,78.1,27.8,0.100000001490116,20SS50 650175,20SS50,20SS50,20SS50,L,T,0.204,0.442,0.0093,0.0024,0.019,0.086,0.034,0.046,0.01,0.0266,0.0,0.0033,0.0082,0.001,0.003,2136.506,39.39814,1826.0,1680.0,1171.0
17403,24B217079,57.9,79.4,21.75,0.100000001490116,20SS50 650175,20SS50,20SS50,20SS50,L,T,0.204,0.442,0.0093,0.0024,0.019,0.086,0.034,0.046,0.01,0.0266,0.0,0.0033,0.0082,0.001,0.003,2063.282,39.43094,1781.0,1670.0,1178.0
17407,24B217095,57.6,81.2,22.25,0.100000001490116,20SS50 650175,20SS50,20SS50,20SS50,L,T,0.219,0.434,0.0063,0.0,0.019,0.097,0.04,0.049,0.01,0.0308,0.0,0.0022,0.0088,0.001,0.003,2106.932,39.4102,1835.0,1661.0,1169.0
17425,24B217173,52.6,71.2,37.33,0.493000000715256,20SS50 650175,20SS50,20SS50,20SS50,T,T,0.216,0.445,0.0155,0.0,0.024,0.091,0.035,0.054,0.009,0.0329,0.0,0.0047,0.0057,0.001,0.003,2119.406,54.1607,1896.0,1661.0,1191.0
17426,24B217179,54.4,74.2,24.88,0.244000002741814,20SS50 650175,20SS50,20SS50,20SS50,T,T,0.216,0.445,0.0155,0.0,0.024,0.091,0.035,0.054,0.009,0.0329,0.0,0.0047,0.0057,0.001,0.003,2136.074,49.23657,1841.0,1653.0,1184.0
17429,24B217191,51.7,75.7,27.92,0.181600004434586,20SS50 650175,20SS50,20SS50,20SS50,L,T,0.215,0.464,0.0115,0.0009,0.02,0.094,0.037,0.051,0.011,0.0343,0.001,0.0027,0.0075,0.001,0.004,2138.648,44.31289,1842.0,1657.0,1167.0
17430,24B217191,54.0,78.5,25.88,0.181600004434586,20SS50 650175,20SS50,20SS50,20SS50,T,T,0.215,0.464,0.0115,0.0009,0.02,0.094,0.037,0.051,0.011,0.0343,0.001,0.0027,0.0075,0.001,0.004,2138.648,44.31289,1842.0,1657.0,1167.0
17431,24B217194,53.6,74.8,26.83,0.296499997377396,20SS50 650175,20SS50,20SS50,20SS50,T,T,0.215,0.464,0.0115,0.0009,0.02,0.094,0.037,0.051,0.011,0.0343,0.001,0.0027,0.0075,0.001,0.004,2116.382,49.23704,1841.0,1655.0,1176.0
17432,24B217195,53.1,74.6,29.85,0.296499997377396,20SS50 650175,20SS50,20SS50,20SS50,L,T,0.215,0.464,0.0115,0.0009,0.02,0.094,0.037,0.051,0.011,0.0343,0.001,0.0027,0.0075,0.001,0.004,2116.292,49.24218,1846.0,1650.0,1175.0
17433,24B217195,52.9,73.7,30.29,0.296499997377396,20SS50 650175,20SS50,20SS50,20SS50,T,T,0.215,0.464,0.0115,0.0009,0.02,0.094,0.037,0.051,0.011,0.0343,0.001,0.0027,0.0075,0.001,0.004,2116.292,49.24218,1846.0,1650.0,1175.0
17434,24B217197,51.6,72.4,30.6,0.296499997377396,20SS50 650175,20SS50,20SS50,20SS50,L,T,0.202,0.447,0.0074,0.0011,0.016,0.094,0.035,0.049,0.008,0.0303,0.0,0.0024,0.0087,0.001,0.003,2118.578,49.24343,1862.0,1644.0,1175.0
17435,24B217197,51.0,72.9,32.48,0.296499997377396,20SS50 650175,20SS50,20SS50,20SS50,T,T,0.202,0.447,0.0074,0.0011,0.016,0.094,0.035,0.049,0.008,0.0303,0.0,0.0024,0.0087,0.001,0.003,2118.578,49.24343,1862.0,1644.0,1175.0
17989,24B219860,54.3,80.7,24.02,0.181099995970726,20SS50 650175,20SS50,29CR20,20SS50,T,T,0.219,0.47,0.012,0.0026,0.012,0.095,0.035,0.06,0.0,0.0312,0.0,0.003,0.0044,0.0,0.003,2132.87,44.243,1914.0,1637.0,1205.0
17990,24B219862,50.8,79.3,23.77,0.181099995970726,20SS50 650175,20SS50,20SS50,20SS50,T,T,0.219,0.47,0.012,0.0026,0.012,0.095,0.035,0.06,0.0,0.0312,0.0,0.003,0.0044,0.0,0.003,2113.286,44.32435,1914.0,1643.0,1142.0
17991,24B219867,46.9,71.5,30.0,0.181099995970726,20SS50 650175,20SS50,20SS50,20SS50,T,T,0.219,0.47,0.012,0.0026,0.012,0.095,0.035,0.06,0.0,0.0312,0.0,0.003,0.0044,0.0,0.003,2117.138,44.3234,1911.0,1648.0,1178.0
17992,24B219870,46.5,70.7,25.15,0.181099995970726,20SS50 650175,20SS50,20SS50,20SS50,T,T,0.207,0.433,0.0115,0.005,0.014,0.093,0.035,0.046,0.0,0.034,0.002,0.0011,0.0084,0.001,0.003,2134.49,44.31817,1925.0,1648.0,1171.0
17993,24B219876,50.2,72.1,35.82,0.441599994897842,20SS50 650175,20SS50,20SS50,20SS55,T,T,0.207,0.433,0.0115,0.005,0.014,0.093,0.035,0.046,0.0,0.034,0.002,0.0011,0.0084,0.001,0.003,2144.714,54.15128,1923.0,1653.0,1162.0
17996,24B219887,51.8,71.6,28.29,0.244100004434586,20SS50 650175,20SS50,20SS55,20SS50,T,T,0.207,0.435,0.0106,0.0014,0.018,0.091,0.035,0.064,0.0,0.0286,0.0,0.0043,0.0069,0.001,0.003,2131.142,49.23448,1911.0,1653.0,1196.0
17997,24B219893,52.2,72.1,28.85,0.244100004434586,20SS50 650175,20SS50,20SS50,20SS50,T,T,0.207,0.435,0.0106,0.0014,0.018,0.091,0.035,0.064,0.0,0.0286,0.0,0.0043,0.0069,0.001,0.003,2154.578,49.22886,1932.0,1653.0,1178.0
17998,24B219896,54.1,74.0,26.29,0.244100004434586,20SS50 650175,20SS50,20SS50,20SS50,T,T,0.21,0.422,0.0092,0.0006,0.03,0.092,0.036,0.053,0.0,0.0353,0.0,0.0031,0.0097,0.001,0.003,2080.022,49.25459,1878.0,1648.0,1171.0
17999,24B219902,56.4,74.0,25.76,0.244100004434586,20SS50 650175,20SS50,20SS50,20SS50,T,T,0.21,0.422,0.0092,0.0006,0.03,0.092,0.036,0.053,0.0,0.0353,0.0,0.0031,0.0097,0.001,0.003,2134.238,49.23832,1932.0,1655.0,1176.0
18000,24B219904,52.6,74.9,27.83,0.181099995970726,20SS50 650175,20SS50,20SS50,20SS50,L,T,0.206,0.466,0.0086,0.0002,0.027,0.074,0.031,0.052,0.0,0.0372,0.0,0.0029,0.0088,0.002,0.003,2138.27,44.31599,1918.0,1648.0,1169.0
18001,24B219904,53.5,74.4,23.5,0.181099995970726,20SS50 650175,20SS50,20SS50,20SS50,T,T,0.206,0.466,0.0086,0.0002,0.027,0.074,0.031,0.052,0.0,0.0372,0.0,0.0029,0.0088,0.002,0.003,2138.27,44.31599,1918.0,1648.0,1169.0
18002,24B219910,53.5,75.4,26.38,0.130500003695488,20SS50 650175,20SS50,20SS50,20SS50,L,T,0.206,0.466,0.0086,0.0002,0.027,0.074,0.031,0.052,0.0,0.0372,0.0,0.0029,0.0088,0.002,0.003,2136.092,44.31541,1898.0,1648.0,1171.0
18003,24B219910,54.6,75.9,22.26,0.130500003695488,20SS50 650175,20SS50,20SS50,20SS50,T,T,0.206,0.466,0.0086,0.0002,0.027,0.074,0.031,0.052,0.0,0.0372,0.0,0.0029,0.0088,0.002,0.003,2136.092,44.31541,1898.0,1648.0,1171.0
18004,24B219913,52.1,76.5,26.05,0.130500003695488,20SS50 650175,20SS50,20SS50,20SS50,L,T,0.211,0.446,0.0082,0.0011,0.018,0.073,0.032,0.039,0.0,0.031,0.0,0.0027,0.0081,0.001,0.003,2107.184,44.32888,1884.0,1664.0,1175.0
18005,24B219916,58.2,78.4,25.22,0.100000001490116,20SS50 650175,20SS50,20SS50,20SS50,L,T,0.211,0.446,0.0082,0.0011,0.018,0.073,0.032,0.039,0.0,0.031,0.0,0.0027,0.0081,0.001,0.003,2103.98,39.40992,1902.0,1659.0,1189.0
18008,24B219925,47.8,70.0,34.1,0.494100004434586,20SS50 650175,20SS50,20SS50,20SS50,T,T,0.209,0.433,0.0106,0.0019,0.017,0.089,0.035,0.055,0.0,0.0295,0.0,0.0032,0.0076,0.001,0.003,2153.372,54.14673,1927.0,1650.0,1169.0
18009,24B219928,46.7,69.1,34.14,0.441599994897842,20SS50 650175,20SS50,20SS50,20SS50,T,T,0.207,0.429,0.0097,0.0026,0.016,0.084,0.032,0.044,0.0,0.0317,0.0,0.004,0.0076,0.001,0.002,2155.046,54.14458,1923.0,1657.0,1180.0
18010,24B219934,49.7,70.3,29.52,0.369100004434586,20SS50 650175,20SS50,20SS50,20SS50,T,T,0.207,0.429,0.0097,0.0026,0.016,0.084,0.032,0.044,0.0,0.0317,0.0,0.004,0.0076,0.001,0.002,2159.546,54.14316,1931.0,1652.0,1169.0
18011,24B219936,51.2,70.8,31.72,0.369100004434586,20SS50 650175,20SS50,20SS50,20SS50,T,T,0.215,0.545,0.0093,0.002,0.028,0.076,0.033,0.047,0.0,0.041,0.001,0.0025,0.0076,0.002,0.003,2166.278,54.13356,1927.0,1655.0,1175.0
18012,24B219942,54.7,75.7,28.72,0.244100004434586,20SS50 650175,20SS50,20SS50,20SS50,T,T,0.215,0.545,0.0093,0.002,0.028,0.076,0.033,0.047,0.0,0.041,0.001,0.0025,0.0076,0.002,0.003,2113.142,49.24547,1902.0,1655.0,1176.0
18013,24B219945,52.4,74.5,27.07,0.244100004434586,20SS50 650175,20SS50,20SS50,20SS50,T,T,0.217,0.393,0.009,0.0015,0.018,0.085,0.034,0.051,0.0,0.0175,0.001,0.0022,0.0106,0.001,0.003,2138.144,49.23832,1922.0,1648.0,1176.0
18014,24B219952,54.1,74.6,24.225,0.180999994277954,20SS50 650175,20SS50,20SS50,20SS50,T,T,0.217,0.393,0.009,0.0015,0.018,0.085,0.034,0.051,0.0,0.0175,0.001,0.0022,0.0106,0.001,0.003,2127.182,44.32223,1913.0,1648.0,1175.0
18015,24B219954,49.2,75.7,29.5,0.181099995970726,20SS50 650175,20SS50,20SS50,20SS50,L,T,0.204,0.44,0.0095,0.0015,0.017,0.085,0.034,0.056,0.0,0.0296,0.0,0.0029,0.0084,0.001,0.002,2155.388,44.30642,1913.0,1646.0,1175.0
18016,24B219954,50.5,75.8,27.84,0.181099995970726,20SS50 650175,20SS50,20SS50,20SS50,T,T,0.204,0.44,0.0095,0.0015,0.017,0.085,0.034,0.056,0.0,0.0296,0.0,0.0029,0.0084,0.001,0.002,2155.388,44.30642,1913.0,1646.0,1175.0
18017,24B219959,51.5,75.6,24.4,0.181099995970726,20SS50 650175,20SS50,20SS50,20SS50,T,T,0.204,0.44,0.0095,0.0015,0.017,0.085,0.034,0.056,0.0,0.0296,0.0,0.0029,0.0084,0.001,0.002,2145.182,44.31489,1842.0,1637.0,1166.0
18018,24B219961,52.2,75.9,27.33,0.181099995970726,20SS50 650175,20SS50,20SS50,20SS50,L,T,0.208,0.438,0.0101,0.002,0.018,0.085,0.035,0.056,0.0,0.0298,0.0,0.0034,0.0074,0.001,0.002,2123.204,44.32353,1904.0,1655.0,1178.0
18019,24B219961,52.0,76.2,25.56,0.181099995970726,20SS50 650175,20SS50,20SS50,20SS50,T,T,0.208,0.438,0.0101,0.002,0.018,0.085,0.035,0.056,0.0,0.0298,0.0,0.0034,0.0074,0.001,0.002,2123.204,44.32353,1904.0,1655.0,1178.0
18030,24B219992,51.7,73.2,32.71,0.296499997377396,20SS50 650175,20SS50,20SS50,20SS50,T,T,0.207,0.426,0.011,0.0001,0.033,0.088,0.034,0.038,0.0,0.0326,0.001,0.0026,0.0124,0.001,0.004,2150.294,49.23185,1918.0,1646.0,1158.0
18031,24B219995,46.1,70.7,30.51,0.296499997377396,20SS50 650175,20SS50,20SS50,20SS50,L,T,0.207,0.426,0.011,0.0001,0.033,0.088,0.034,0.038,0.0,0.0326,0.001,0.0026,0.0124,0.001,0.004,2139.17,49.23756,1918.0,1648.0,1173.0
18032,24B219995,48.9,72.1,30.56,0.296499997377396,20SS50 650175,20SS50,20SS50,20SS50,T,T,0.207,0.426,0.011,0.0001,0.033,0.088,0.034,0.038,0.0,0.0326,0.001,0.0026,0.0124,0.001,0.004,2139.17,49.23756,1918.0,1648.0,1173.0
18035,24B219999,48.0,69.1,38.88,0.495000004768372,20SS50 650175,20SS50,20SS50,20SS50,T,T,0.214,0.472,0.007,0.0022,0.013,0.09,0.037,0.039,0.0,0.0325,0.001,0.003,0.0078,0.001,0.003,2129.756,54.16359,1920.0,1652.0,1191.0
18036,24B220005,49.1,71.0,31.93,0.244100004434586,20SS50 650175,20SS50,20SS50,20SS50,L,T,0.21,0.416,0.0112,0.002,0.021,0.083,0.034,0.046,0.0,0.0256,0.001,0.0027,0.008,0.001,0.003,2160.788,49.22073,1918.0,1648.0,1173.0
18037,24B220005,53.0,70.3,24.51,0.244100004434586,20SS50 650175,20SS50,20SS50,20SS50,T,T,0.21,0.416,0.0112,0.002,0.021,0.083,0.034,0.046,0.0,0.0256,0.001,0.0027,0.008,0.001,0.003,2160.788,49.22073,1918.0,1648.0,1173.0
18053,24B220071,48.3,70.0,31.8,0.244100004434586,20SS50 650175,20SS50,20SS50,20SS50,L,T,0.218,0.49,0.0082,0.0024,0.015,0.087,0.038,0.051,0.0,0.0325,0.0,0.0024,0.0079,0.001,0.003,2106.824,59.08694,1778.0,1657.0,1184.0
18054,24B220071,51.5,71.1,27.26,0.244100004434586,20SS50 650175,20SS50,20SS50,20SS50,T,T,0.218,0.49,0.0082,0.0024,0.015,0.087,0.038,0.051,0.0,0.0325,0.0,0.0024,0.0079,0.001,0.003,2106.824,59.08694,1778.0,1657.0,1184.0
18055,24B220074,53.25,72.05,30.105,0.244000002741814,20SS50 650175,20SS50,20SS50,20SS50,T,T,0.214,0.462,0.0113,0.0002,0.029,0.09,0.037,0.061,0.0,0.0315,0.001,0.0028,0.0068,0.002,0.003,2100.452,49.2646,1866.0,1650.0,1182.0
18431,24B221322,50.3,72.35,29.785,0.244000002741814,20SS50 650175,20SS50,20SS50,20SS50,L,T,0.216,0.446,0.008,0.0018,0.019,0.099,0.034,0.039,0.0,0.0318,0.0,0.0028,0.0072,0.001,0.003,2091.524,49.26475,1803.0,1653.0,1184.0
18432,24B221322,53.099999999999994,73.2,28.64,0.244000002741814,20SS50 650175,20SS50,20SS50,20SS50,T,T,0.216,0.446,0.008,0.0018,0.019,0.099,0.034,0.039,0.0,0.0318,0.0,0.0028,0.0072,0.001,0.003,2091.524,49.26475,1803.0,1653.0,1184.0
18433,24B221326,52.0,77.0,24.04,0.130400002002716,20SS50 650175,20SS50,20SS50,20SS50,L,T,0.216,0.446,0.008,0.0018,0.019,0.099,0.034,0.039,0.0,0.0318,0.0,0.0028,0.0072,0.001,0.003,2073.11,44.34932,1817.0,1648.0,1178.0
18434,24B221326,53.7,78.2,25.27,0.130400002002716,20SS50 650175,20SS50,20SS50,20SS50,T,T,0.216,0.446,0.008,0.0018,0.019,0.099,0.034,0.039,0.0,0.0318,0.0,0.0028,0.0072,0.001,0.003,2073.11,44.34932,1817.0,1648.0,1178.0
18435,24B221329,54.75,75.4,29.855,0.130500003695488,20SS50 650175,20SS50,20SS50,20SS50,L,T,0.204,0.436,0.0081,0.001,0.018,0.092,0.034,0.039,0.0,0.0259,0.0,0.0019,0.0076,0.001,0.003,2130.818,44.32534,1810.0,1639.0,1180.0
18436,24B221329,61.9,80.4,19.21,0.130500003695488,20SS50 650175,20SS50,20SS50,20SS50,T,T,0.204,0.436,0.0081,0.001,0.018,0.092,0.034,0.039,0.0,0.0259,0.0,0.0019,0.0076,0.001,0.003,2130.818,44.32534,1810.0,1639.0,1180.0
18437,24B221333,52.0,71.3,26.87,0.243900001049042,20SS50 650175,20SS50,20SS50,20SS50,T,T,0.204,0.436,0.0081,0.001,0.018,0.092,0.034,0.039,0.0,0.0259,0.0,0.0019,0.0076,0.001,0.003,2116.022,49.2501,1844.0,1625.0,1182.0
18439,24B221337,47.9,70.3,36.41,0.624899983406067,20SS50 650175,20SS50,20SS50,20SS50,T,T,0.209,0.432,0.0102,0.0011,0.019,0.088,0.032,0.045,0.0,0.0253,0.0,0.0025,0.0088,0.001,0.003,2143.13,54.15447,1878.0,1605.0,1160.0
18440,24B221341,50.8,70.5,36.59,0.499799996614456,20SS50 650175,20SS50,20SS50,20SS50,T,T,0.209,0.432,0.0102,0.0011,0.019,0.088,0.032,0.045,0.0,0.0253,0.0,0.0025,0.0088,0.001,0.003,2151.968,54.15202,1891.0,1623.0,1193.0
18441,24B221344,50.0,71.9,27.91,0.368999987840652,20SS50 650175,20SS50,20SS50,20SS50,T,T,0.214,0.416,0.0093,0.0009,0.017,0.084,0.032,0.038,0.0,0.0326,0.0,0.0028,0.0104,0.001,0.003,2162.858,54.14306,1882.0,1623.0,1189.0
18442,24B221349,50.5,69.9,25.58,0.244000002741814,20SS50 650175,20SS50,20SS50,20SS50,T,T,0.214,0.416,0.0093,0.0009,0.017,0.084,0.032,0.038,0.0,0.0326,0.0,0.0028,0.0104,0.001,0.003,2164.082,49.22664,1873.0,1632.0,1180.0
18443,24B221352,53.0,73.1,27.15,0.244000002741814,20SS50 650175,20SS50,20SS50,20SS50,T,T,0.205,0.443,0.0081,0.0022,0.019,0.079,0.034,0.041,0.0,0.0351,0.0,0.0026,0.0048,0.001,0.004,2163.218,49.22744,1891.0,1621.0,1178.0
18444,24B221357,54.3,73.8,24.35,0.243000000715256,20SS50 650175,20SS50,20SS50,20SS50,T,T,0.205,0.443,0.0081,0.0022,0.019,0.079,0.034,0.041,0.0,0.0351,0.0,0.0026,0.0048,0.001,0.004,2168.24,49.22315,1911.0,1621.0,1175.0
18445,24B221361,49.2,72.8,25.36,0.181400001049042,20SS50 650175,20SS50,20SS50,20SS50,T,T,0.214,0.429,0.0109,0.0013,0.024,0.08,0.034,0.05,0.0,0.0316,0.0,0.0023,0.0088,0.001,0.004,2164.442,44.30893,1943.0,1616.0,1182.0
18446,24B221366,51.5,71.6,34.48,0.431400001049042,20SS50 650175,20SS50,20SS50,20SS50,T,T,0.214,0.429,0.0109,0.0013,0.024,0.08,0.034,0.05,0.0,0.0316,0.0,0.0023,0.0088,0.001,0.004,2148.278,54.14278,1920.0,1612.0,1193.0
18464,24B221419,53.6,74.65,36.255,0.494100004434586,20SS50 650175,20SS50,20SS50,20SS50,T,T,0.208,0.442,0.008,0.0009,0.027,0.087,0.034,0.047,0.0,0.0329,0.001,0.0025,0.0067,0.001,0.003,2096.924,54.17759,1938.0,1659.0,1182.0
18465,24B221423,52.7,76.2,26.99,0.368999987840652,20SS50 650175,20SS50,20SS50,20SS50,T,T,0.208,0.442,0.008,0.0009,0.027,0.087,0.034,0.047,0.0,0.0329,0.001,0.0025,0.0067,0.001,0.003,2121.368,54.16432,1949.0,1657.0,1178.0
18466,24B221427,50.2,74.2,23.6,0.368099987506866,20SS50 650175,20SS50,20SS50,20SS50,T,T,0.205,0.424,0.0073,0.0004,0.027,0.093,0.033,0.04,0.0,0.0375,0.001,0.0024,0.008,0.001,0.003,2124.446,54.16663,1943.0,1661.0,1180.0
18467,24B221433,52.8,72.2,26.53,0.244000002741814,20SS50 650175,20SS50,20SS50,20SS50,T,T,0.205,0.424,0.0073,0.0004,0.027,0.093,0.033,0.04,0.0,0.0375,0.001,0.0024,0.008,0.001,0.003,2128.244,49.2431,1940.0,1652.0,1171.0
18468,24B221436,52.7,72.0,31.93,0.244000002741814,20SS50 650175,20SS50,20SS50,20SS50,L,T,0.218,0.446,0.0076,0.0001,0.024,0.073,0.032,0.043,0.0,0.0379,0.0,0.0034,0.0096,0.001,0.003,2126.318,49.2438,1932.0,1653.0,1173.0
18469,24B221436,53.9,73.3,25.86,0.244000002741814,20SS50 650175,20SS50,20SS50,20SS50,T,T,0.218,0.446,0.0076,0.0001,0.024,0.073,0.032,0.043,0.0,0.0379,0.0,0.0034,0.0096,0.001,0.003,2126.318,49.2438,1932.0,1653.0,1173.0
18470,24B221441,50.1,76.1,27.4,0.181500002741814,20SS50 650175,20SS50,20SS50,20SS50,L,T,0.218,0.446,0.0076,0.0001,0.024,0.073,0.032,0.043,0.0,0.0379,0.0,0.0034,0.0096,0.001,0.003,2125.886,44.32638,1932.0,1650.0,1173.0
18471,24B221441,50.6,75.1,24.76,0.181500002741814,20SS50 650175,20SS50,20SS50,20SS50,T,T,0.218,0.446,0.0076,0.0001,0.024,0.073,0.032,0.043,0.0,0.0379,0.0,0.0034,0.0096,0.001,0.003,2125.886,44.32638,1932.0,1650.0,1173.0
18472,24B221445,53.8,75.8,26.55,0.181500002741814,20SS50 650175,20SS50,20SS50,20SS50,L,T,0.204,0.448,0.0097,0.0007,0.018,0.091,0.037,0.046,0.0,0.0221,0.0,0.0026,0.0095,0.001,0.003,2105.366,44.3361,1927.0,1655.0,1173.0
18473,24B221445,54.8,76.6,26.92,0.181500002741814,20SS50 650175,20SS50,20SS50,20SS50,T,T,0.204,0.448,0.0097,0.0007,0.018,0.091,0.037,0.046,0.0,0.0221,0.0,0.0026,0.0095,0.001,0.003,2105.366,44.3361,1927.0,1655.0,1173.0
18480,24B221478,51.2,75.7,29.54,0.244100004434586,20SS50 650175,20SS50,20SS50,20SS50,L,T,0.206,0.435,0.007,0.0027,0.014,0.096,0.04,0.037,0.0,0.0277,0.0,0.0022,0.0088,0.001,0.003,2154.686,59.07347,1958.0,1670.0,1175.0
18481,24B221478,50.7,74.9,23.96,0.244100004434586,20SS50 650175,20SS50,20SS50,20SS50,T,T,0.206,0.435,0.007,0.0027,0.014,0.096,0.04,0.037,0.0,0.0277,0.0,0.0022,0.0088,0.001,0.003,2154.686,59.07347,1958.0,1670.0,1175.0
18482,24B221480,52.599999999999994,75.4,30.375,0.244000002741814,20SS50 650175,20SS50,20SS50,20SS50,L,T,0.206,0.435,0.007,0.0027,0.014,0.096,0.04,0.037,0.0,0.0277,0.0,0.0022,0.0088,0.001,0.003,2155.982,59.06963,1967.0,1652.0,1178.0
18483,24B221480,53.0,74.0,25.02,0.244000002741814,20SS50 650175,20SS50,20SS50,20SS50,T,T,0.206,0.435,0.007,0.0027,0.014,0.096,0.04,0.037,0.0,0.0277,0.0,0.0022,0.0088,0.001,0.003,2155.982,59.06963,1967.0,1652.0,1178.0
18484,24B221484,52.05,72.7,29.195,0.296499997377396,20SS50 650175,20SS50,20SS50,20SS50,T,T,0.219,0.444,0.0061,0.0018,0.018,0.091,0.034,0.039,0.0,0.0354,0.0,0.0019,0.0044,0.001,0.003,2096.258,59.10462,1914.0,1650.0,1173.0
18487,24B221494,53.6,74.8,23.61,0.244100004434586,20SS50 650175,20SS50,20SS50,20SS50,L,T,0.207,0.418,0.0062,0.0011,0.016,0.087,0.035,0.039,0.0,0.0332,0.0,0.0026,0.0056,0.001,0.003,2093.288,49.26671,1909.0,1607.0,1187.0
18495,24B221520,47.4,73.3,28.31,0.369100004434586,20SS50 650175,20SS50,20SS50,20SS50,T,T,0.209,0.45,0.0065,0.0015,0.022,0.09,0.034,0.036,0.0,0.0335,0.001,0.0031,0.0052,0.001,0.003,2027.462,54.19734,1832.0,1653.0,1151.0
18496,24B221522,50.85,75.7,27.785,0.369100004434586,20SS50 650175,20SS50,20SS50,20SS50,T,T,0.213,0.435,0.0077,0.0025,0.016,0.088,0.034,0.039,0.0,0.0338,0.0,0.0029,0.0094,0.001,0.003,2053.274,54.19674,1873.0,1652.0,1169.0
18497,24B221527,47.2,72.9,30.29,0.368099987506866,20SS50 650175,20SS50,20SS50,20SS50,T,T,0.213,0.435,0.0077,0.0025,0.016,0.088,0.034,0.039,0.0,0.0338,0.0,0.0029,0.0094,0.001,0.003,2093.918,54.17589,1923.0,1657.0,1176.0
18498,24B221529,53.1,74.44999999999999,29.61,0.245100006461143,20SS50 650175,20SS50,20SS50,20SS50,T,T,0.211,0.412,0.0057,0.0031,0.012,0.091,0.033,0.039,0.0,0.0272,0.001,0.0028,0.0046,0.001,0.003,2096.474,49.25461,1914.0,1655.0,1171.0
18499,24B221532,55.9,72.25,39.08,0.743900001049042,20SS50 650175,20SS50,20SS50,20SS50,T,T,0.211,0.412,0.0057,0.0031,0.012,0.091,0.033,0.039,0.0,0.0272,0.001,0.0028,0.0046,0.001,0.003,2131.52,54.15546,1967.0,1650.0,1162.0
18500,24B221535,48.9,72.0,32.73,0.502099990844727,20SS50 650175,20SS50,20SS50,20SS50,T,T,0.211,0.412,0.0057,0.0031,0.012,0.091,0.033,0.039,0.0,0.0272,0.001,0.0028,0.0046,0.001,0.003,2142.41,54.15181,1967.0,1653.0,1176.0
18501,24B221537,53.9,73.1,37.55,0.495099991559982,20SS50 650175,20SS50,20SS50,20SS50,T,T,0.205,0.411,0.0051,0.0036,0.013,0.097,0.051,0.037,0.0,0.0267,0.002,0.0022,0.0101,0.001,0.003,2162.246,54.13897,1972.0,1657.0,1173.0
18502,24B221543,52.9,74.4,26.48,0.244100004434586,20SS50 650175,20SS50,20SS50,20SS50,T,T,0.205,0.411,0.0051,0.0036,0.013,0.097,0.051,0.037,0.0,0.0267,0.002,0.0022,0.0101,0.001,0.003,2159.006,49.22362,1965.0,1659.0,1169.0
18503,24B221547,52.2,72.5,27.16,0.244100004434586,20SS50 650175,20SS50,20SS50,20SS50,T,T,0.2,0.437,0.0071,0.0019,0.016,0.101,0.038,0.037,0.0,0.0248,0.0,0.0024,0.0051,0.001,0.003,2146.802,49.23239,1965.0,1650.0,1173.0
18504,24B221552,52.2,73.3,30.25,0.244100004434586,20SS50 650175,20SS50,20SS50,20SS50,L,T,0.2,0.437,0.0071,0.0019,0.016,0.101,0.038,0.037,0.0,0.0248,0.0,0.0024,0.0051,0.001,0.003,2120.702,49.24244,1934.0,1652.0,1171.0
18505,24B221555,53.6,74.0,29.06,0.244100004434586,20SS50 650175,20SS50,20SS50,20SS50,L,T,0.208,0.473,0.006,0.0049,0.015,0.093,0.044,0.04,0.0,0.0307,0.002,0.0032,0.0113,0.001,0.003,2091.74,49.24841,1931.0,1653.0,1171.0
18506,24B221555,54.4,73.4,29.01,0.244100004434586,20SS50 650175,20SS50,20SS50,20SS50,T,T,0.208,0.473,0.006,0.0049,0.015,0.093,0.044,0.04,0.0,0.0307,0.002,0.0032,0.0113,0.001,0.003,2091.74,49.24841,1931.0,1653.0,1171.0
18507,24B221561,52.1,76.9,25.99,0.18299999833107,20SS50 650175,20SS50,20SS50,20SS50,L,T,0.208,0.473,0.006,0.0049,0.015,0.093,0.044,0.04,0.0,0.0307,0.002,0.0032,0.0113,0.001,0.003,2057.126,49.26305,1900.0,1653.0,1171.0
18508,24B221561,48.9,74.5,26.35,0.18299999833107,20SS50 650175,20SS50,20SS50,20SS50,T,T,0.208,0.473,0.006,0.0049,0.015,0.093,0.044,0.04,0.0,0.0307,0.002,0.0032,0.0113,0.001,0.003,2057.126,49.26305,1900.0,1653.0,1171.0
18509,24B221564,49.95,73.9,27.005,0.181600004434586,20SS50 650175,20SS50,20SS50,20SS50,L,T,0.213,0.422,0.0051,0.0022,0.018,0.09,0.043,0.04,0.0,0.0315,0.0,0.0032,0.0073,0.001,0.003,2081.372,49.2639,1898.0,1652.0,1176.0
18510,24B221564,50.75,76.0,21.159999999999997,0.181600004434586,20SS50 650175,20SS50,20SS50,20SS50,T,T,0.213,0.422,0.0051,0.0022,0.018,0.09,0.043,0.04,0.0,0.0315,0.0,0.0032,0.0073,0.001,0.003,2081.372,49.2639,1898.0,1652.0,1176.0
18511,24B221567,49.9,75.4,23.77,0.181600004434586,20SS50 650175,20SS50,20SS50,20SS50,L,T,0.213,0.422,0.0051,0.0022,0.018,0.09,0.043,0.04,0.0,0.0315,0.0,0.0032,0.0073,0.001,0.003,2084.648,49.26155,1884.0,1648.0,1173.0
18512,24B221569,51.849999999999994,75.95,26.384999999999998,0.181600004434586,20SS50 650175,20SS50,20SS50,20SS50,T,T,0.213,0.422,0.0051,0.0022,0.018,0.09,0.043,0.04,0.0,0.0315,0.0,0.0032,0.0073,0.001,0.003,2060.996,49.27313,1875.0,1650.0,1175.0
18513,24B221573,52.2,77.8,25.68,0.180099993944168,20SS50 650175,20SS50,20SS50,20SS50,L,T,0.21,0.424,0.0081,0.0022,0.022,0.105,0.048,0.035,0.0,0.0298,0.001,0.0023,0.0062,0.001,0.003,2089.274,49.25974,1904.0,1653.0,1171.0
18514,24B221573,51.0,76.1,26.59,0.180099993944168,20SS50 650175,20SS50,20SS50,20SS50,T,T,0.21,0.424,0.0081,0.0022,0.022,0.105,0.048,0.035,0.0,0.0298,0.001,0.0023,0.0062,0.001,0.003,2089.274,49.25974,1904.0,1653.0,1171.0
18632,24B222016,56.3,75.1,31.73,0.183100000023842,20SS50 650175,20SS50,20SS50,20SS50,L,T,0.203,0.454,0.0075,0.0,0.035,0.126,0.049,0.047,0.0,0.0395,0.0,0.0024,0.0169,0.002,0.003,2065.226,49.27717,1837.0,1659.0,1169.0
18633,24B222016,56.2,75.6,28.67,0.183100000023842,20SS50 650175,20SS50,20SS50,20SS50,T,T,0.203,0.454,0.0075,0.0,0.035,0.126,0.049,0.047,0.0,0.0395,0.0,0.0024,0.0169,0.002,0.003,2065.226,49.27717,1837.0,1659.0,1169.0
18634,24B222018,57.8,73.5,37.05,0.499900013208389,20SS50 650175,20SS50,20SS50,20SS50,T,T,0.203,0.454,0.0075,0.0,0.035,0.126,0.049,0.047,0.0,0.0395,0.0,0.0024,0.0169,0.002,0.003,2065.046,59.11522,1864.0,1635.0,1175.0
18646,24B222067,55.6,77.9,26.42,0.100000001490116,20SS50 650175,20SS50,20SS50,20SS50,L,T,0.218,0.452,0.0091,0.0017,0.017,0.11,0.04,0.05,0.0,0.0342,0.001,0.002,0.0089,0.001,0.003,2170.67,39.38933,1932.0,1680.0,1182.0
18647,24B222070,64.2,85.1,21.79,0.100000001490116,20SS50 650175,20SS50,20SS50,20SS50,L,T,0.217,0.463,0.0104,0.0011,0.024,0.112,0.042,0.054,0.0,0.0369,0.0,0.0025,0.0085,0.002,0.004,2167.79,39.38934,1941.0,1686.0,1167.0
18648,24B222074,58.76666666666667,78.73333333333333,26.63,0.100000001490116,20SS50 650175,20SS50,20SS50,20SS50,L,T,0.217,0.463,0.0104,0.0011,0.024000000000000004,0.112,0.042,0.054,0.0,0.0369,0.0,0.0025,0.0085,0.002,0.004,2158.88,39.39275,1931.0,1680.0,1169.0
18651,24B222081,59.0,79.1,26.54,0.100000001490116,20SS50 650175,20SS50,20SS50,20SS50,L,T,0.209,0.488,0.0079,0.0032,0.011,0.111,0.042,0.045,0.0,0.0326,0.0,0.0028,0.0086,0.001,0.003,2130.296,39.40579,1918.0,1680.0,1178.0
18652,24B222087,51.6,73.4,33.07,0.100000001490116,20SS50 650175,20SS50,20SS50,20SS50,L,T,0.219,0.442,0.009,0.0013,0.02,0.098,0.042,0.053,0.0,0.0371,0.0,0.0029,0.0051,0.002,0.003,2131.538,39.40519,1914.0,1680.0,1180.0
18653,24B222094,56.9,78.0,27.59,0.100000001490116,20SS50 650175,20SS50,20SS50,20SS50,L,T,0.217,0.475,0.0083,0.002,0.017,0.102,0.041,0.047,0.0,0.0319,0.0,0.0023,0.0111,0.001,0.003,2127.686,39.40506,1909.0,1679.0,1182.0
18654,24B222098,52.4,73.1,30.49,0.100000001490116,20SS50 650175,20SS50,20SS50,20SS50,L,T,0.21,0.452,0.0115,0.0022,0.022,0.093,0.037,0.056,0.0,0.0388,0.001,0.0024,0.0073,0.002,0.004,2119.712,39.41208,1887.0,1679.0,1182.0
18655,24B222101,67.7,89.3,19.76,0.100000001490116,20SS50 650175,20SS50,20SS50,20SS50,L,T,0.21,0.452,0.0115,0.0022,0.022,0.093,0.037,0.056,0.0,0.0388,0.001,0.0024,0.0073,0.002,0.004,2127.11,39.40753,1909.0,1671.0,1182.0
18656,24B222104,60.9,84.4,15.43,0.0998999997973442,20SS50 650175,20SS50,20SS50,20SS50,L,T,0.22,0.481,0.0108,0.0041,0.008,0.105,0.041,0.048,0.0,0.0286,0.0,0.0031,0.0084,0.001,0.003,2130.62,39.40533,1922.0,1675.0,1185.0
18657,24B222108,56.6,81.0,20.73,0.103000000119209,20SS50 650175,20SS50,20SS50,20SS50,L,T,0.22,0.481,0.0108,0.0041,0.008,0.105,0.041,0.048,0.0,0.0286,0.0,0.0031,0.0084,0.001,0.003,2151.644,39.39522,1929.0,1680.0,1180.0
18658,24B222111,53.6,75.0,21.33,0.103000000119209,20SS50 650175,20SS50,20SS50,20SS50,L,T,0.219,0.441,0.0115,0.0009,0.027,0.104,0.038,0.05,0.0,0.0356,0.001,0.0027,0.007,0.002,0.003,2142.68,39.39611,1934.0,1684.0,1178.0
18659,24B222119,53.9,73.8,31.69,0.501999974250793,20SS50 650175,20SS50,20SS50,20SS50,T,T,0.217,0.45,0.011,0.0033,0.018,0.107,0.042,0.045,0.0,0.0358,0.0,0.0026,0.0085,0.001,0.003,2139.656,59.06924,1914.0,1655.0,1175.0
18660,24B222126,52.9,71.0,35.73,0.488900005817413,20SS50 650175,20SS50,20SS50,20SS50,T,T,0.219,0.481,0.0115,0.0025,0.024,0.099,0.043,0.061,0.0,0.034,0.0,0.0031,0.0075,0.001,0.003,2128.658,54.15932,1913.0,1655.0,1187.0
18661,24B222131,53.8,72.7,25.66,0.244000002741814,20SS50 650175,20SS50,20SS50,20SS50,T,T,0.219,0.481,0.0115,0.0025,0.024,0.099,0.043,0.061,0.0,0.034,0.0,0.0031,0.0075,0.001,0.003,2144.768,49.23092,1947.0,1641.0,1169.0
18662,24B222134,50.9,70.0,28.96,0.243000000715256,20SS50 650175,20SS50,20SS50,20SS50,T,T,0.208,0.478,0.0062,0.0015,0.017,0.109,0.042,0.036,0.0,0.0396,0.0,0.0025,0.0085,0.001,0.003,2123.42,49.24488,1932.0,1644.0,1166.0
18663,24B222138,52.5,72.2,26.15,0.241999998688698,20SS50 650175,20SS50,20SS50,20SS50,T,T,0.208,0.478,0.0062,0.0015,0.017,0.109,0.042,0.036,0.0,0.0396,0.0,0.0025,0.0085,0.001,0.003,2137.28,49.2363,1938.0,1644.0,1176.0
18664,24B222142,54.3,73.7,24.39,0.241999998688698,20SS50 650175,20SS50,20SS50,20SS50,T,T,0.209,0.458,0.0108,0.0015,0.022,0.089,0.037,0.056,0.0,0.0392,0.0,0.0024,0.0094,0.002,0.004,2127.758,49.24066,1945.0,1657.0,1178.0
18683,24B222211,49.4,73.0,27.96,0.185100004076958,20SS50 650175,20SS50,20SS50,20SS50,L,T,0.22,0.43,0.0114,0.0025,0.019,0.102,0.044,0.061,0.0,0.0227,0.0,0.0024,0.0086,0.001,0.003,2067.134,39.42935,1868.0,1673.0,1180.0
18684,24B222211,50.2,72.6,24.06,0.185100004076958,20SS50 650175,20SS50,20SS50,20SS50,T,T,0.22,0.43,0.0114,0.0025,0.019,0.102,0.044,0.061,0.0,0.0227,0.0,0.0024,0.0086,0.001,0.003,2067.134,39.42935,1868.0,1673.0,1180.0
18687,24B222218,51.2,70.7,28.18,0.18299999833107,20SS50 650175,20SS50,20SS50,20SS50,L,T,0.21,0.436,0.0063,0.0039,0.011,0.112,0.046,0.043,0.0,0.0308,0.0,0.0026,0.0083,0.001,0.003,2111.558,39.40557,1895.0,1644.0,1173.0
18688,24B222218,53.0,71.9,28.42,0.18299999833107,20SS50 650175,20SS50,20SS50,20SS50,T,T,0.21,0.436,0.0063,0.0039,0.011,0.112,0.046,0.043,0.0,0.0308,0.0,0.0026,0.0083,0.001,0.003,2111.558,39.40557,1895.0,1644.0,1173.0
18689,24B222224,49.9,70.4,31.47,0.181600004434586,20SS50 650175,20SS50,20SS50,20SS50,L,T,0.21,0.436,0.0063,0.0039,0.011,0.112,0.046,0.043,0.0,0.0308,0.0,0.0026,0.0083,0.001,0.003,2102.81,39.40733,1898.0,1652.0,1173.0
18690,24B222224,51.8,70.6,28.79,0.181600004434586,20SS50 650175,20SS50,20SS50,20SS50,T,T,0.21,0.436,0.0063,0.0039,0.011,0.112,0.046,0.043,0.0,0.0308,0.0,0.0026,0.0083,0.001,0.003,2102.81,39.40733,1898.0,1652.0,1173.0
18691,24B222225,54.9,77.7,29.39,0.181500002741814,20SS50 650175,20SS50,20SS50,20SS55,L,T,0.21,0.436,0.0063,0.0039,0.011,0.112,0.046,0.043,0.0,0.0308,0.0,0.0026,0.0083,0.001,0.003,2097.914,39.41091,1891.0,1659.0,1173.0
18692,24B222225,58.3,78.4,27.04,0.181500002741814,20SS50 650175,20SS50,20SS50,20SS55,T,T,0.21,0.436,0.0063,0.0039,0.011,0.112,0.046,0.043,0.0,0.0308,0.0,0.0026,0.0083,0.001,0.003,2097.914,39.41091,1891.0,1659.0,1173.0
18701,24B222239,51.6,73.3,32.01,0.368999987840652,20SS50 650175,20SS50,20SS50,20SS50,L,T,0.215,0.412,0.0072,0.0,0.026,0.091,0.036,0.064,0.0,0.031,0.001,0.0034,0.0101,0.001,0.004,2117.426,54.15513,1911.0,1646.0,1164.0
18702,24B222239,53.3,75.1,31.24,0.368999987840652,20SS50 650175,20SS50,20SS50,20SS50,T,T,0.215,0.412,0.0072,0.0,0.026,0.091,0.036,0.064,0.0,0.031,0.001,0.0034,0.0101,0.001,0.004,2117.426,54.15513,1911.0,1646.0,1164.0
18703,24B222243,56.0,78.0,27.39,0.244000002741814,20SS50 650175,20SS50,20SS50,20SS50,L,T,0.215,0.412,0.0072,0.0,0.026,0.091,0.036,0.064,0.0,0.031,0.001,0.0034,0.0101,0.001,0.004,2128.046,49.23718,1907.0,1657.0,1180.0
18704,24B222243,54.6,74.6,24.36,0.244000002741814,20SS50 650175,20SS50,20SS50,20SS50,T,T,0.215,0.412,0.0072,0.0,0.026,0.091,0.036,0.064,0.0,0.031,0.001,0.0034,0.0101,0.001,0.004,2128.046,49.23718,1907.0,1657.0,1180.0
18705,24B222244,63.4,84.9,26.93,0.244100004434586,20SS50 650175,20SS50,20SS50,21MO10,L,T,0.215,0.412,0.0072,0.0,0.026,0.091,0.036,0.064,0.0,0.031,0.001,0.0034,0.0101,0.001,0.004,2118.974,49.24138,1907.0,1644.0,1155.0
18706,24B222244,61.6,83.2,26.13,0.244100004434586,20SS50 650175,20SS50,20SS50,21MO10,T,T,0.215,0.412,0.0072,0.0,0.026,0.091,0.036,0.064,0.0,0.031,0.001,0.0034,0.0101,0.001,0.004,2118.974,49.24138,1907.0,1644.0,1155.0
18726,24B222294,62.5,84.5,23.58,0.103000000119209,20SS50 650175,20SS50,20SS50,20SS50,L,T,0.219,0.49,0.0066,0.0025,0.018,0.101,0.037,0.04,0.0,0.037,0.0,0.0028,0.0103,0.001,0.003,2141.942,39.40117,1907.0,1650.0,1173.0
18727,24B222297,65.6,85.0,23.05,0.103000000119209,20SS50 650175,20SS50,20SS50,20SS50,L,T,0.212,0.425,0.0071,0.0004,0.024,0.098,0.035,0.04,0.0,0.0382,0.0,0.0029,0.0089,0.002,0.003,2130.566,39.40353,1918.0,1655.0,1173.0
18729,24B222304,51.5,71.5,31.74,0.368999987840652,20SS50 650175,20SS50,20SS50,20SS50,L,T,0.213,0.46,0.0072,0.0015,0.022,0.104,0.04,0.039,0.0,0.0369,0.0,0.0035,0.0089,0.002,0.003,2115.014,54.164,1931.0,1653.0,1194.0
18730,24B222304,51.5,73.3,28.88,0.368999987840652,20SS50 650175,20SS50,20SS50,20SS50,T,T,0.213,0.46,0.0072,0.0015,0.022,0.104,0.04,0.039,0.0,0.0369,0.0,0.0035,0.0089,0.002,0.003,2115.014,54.164,1931.0,1653.0,1194.0
18743,24B222325,50.4,73.1,33.06,0.34689998626709,20SS50 650175,20SS50,20SS50,20SS50,L,T,0.209,0.489,0.0066,0.0007,0.044,0.116,0.04,0.039,0.0,0.0359,0.0,0.0021,0.0105,0.001,0.003,2102.522,54.16749,1898.0,1652.0,1194.0
18744,24B222325,52.6,72.6,29.77,0.34689998626709,20SS50 650175,20SS50,20SS50,20SS50,T,T,0.209,0.489,0.0066,0.0007,0.044,0.116,0.04,0.039,0.0,0.0359,0.0,0.0021,0.0105,0.001,0.003,2102.522,54.16749,1898.0,1652.0,1194.0
18745,24B222329,51.2,72.5,32.42,0.244000002741814,20SS50 650175,20SS50,20SS50,20SS50,L,T,0.22,0.437,0.0074,0.0041,0.013,0.101,0.036,0.039,0.0,0.0341,0.0,0.0031,0.0071,0.001,0.003,2102.774,49.2499,1905.0,1653.0,1178.0
18746,24B222329,53.9,74.6,32.48,0.244000002741814,20SS50 650175,20SS50,20SS50,20SS50,T,T,0.22,0.437,0.0074,0.0041,0.013,0.101,0.036,0.039,0.0,0.0341,0.0,0.0031,0.0071,0.001,0.003,2102.774,49.2499,1905.0,1653.0,1178.0
18747,24B222334,46.7,69.4,31.38,0.347000002861023,20SS50 650175,20SS50,20SS50,20SS50,L,T,0.22,0.437,0.0074,0.0041,0.013,0.101,0.036,0.039,0.0,0.0341,0.0,0.0031,0.0071,0.001,0.003,2104.214,54.17161,1905.0,1653.0,1180.0
18748,24B222334,49.2,70.2,30.01,0.347000002861023,20SS50 650175,20SS50,20SS50,20SS50,T,T,0.22,0.437,0.0074,0.0041,0.013,0.101,0.036,0.039,0.0,0.0341,0.0,0.0031,0.0071,0.001,0.003,2104.214,54.17161,1905.0,1653.0,1180.0
18749,24B222337,45.9,68.5,32.64,0.347000002861023,20SS50 650175,20SS50,20SS50,20SS50,L,T,0.217,0.427,0.0063,0.003,0.014,0.11,0.037,0.03,0.0,0.0328,0.001,0.0032,0.0066,0.001,0.003,2108.102,54.17426,1911.0,1657.0,1182.0
18750,24B222337,52.0,74.0,30.15,0.347000002861023,20SS50 650175,20SS50,20SS50,20SS50,T,T,0.217,0.427,0.0063,0.003,0.014,0.11,0.037,0.03,0.0,0.0328,0.001,0.0032,0.0066,0.001,0.003,2108.102,54.17426,1911.0,1657.0,1182.0
18755,24B222347,50.9,70.3,28.09,0.306600004434586,20SS50 650175,20SS50,20SS50,20SS50,T,T,0.208,0.445,0.0066,0.0002,0.028,0.104,0.04,0.038,0.0,0.0357,0.0,0.0058,0.0045,0.001,0.003,2099.75,49.25184,1880.0,1691.0,1187.0
18756,24B222349,51.6,72.9,29.66,0.306499987840652,20SS50 650175,20SS50,20SS50,20SS50,L,T,0.208,0.445,0.0066,0.0002,0.028,0.104,0.04,0.038,0.0,0.0357,0.0,0.0058,0.0045,0.001,0.003,2099.984,49.25279,1900.0,1653.0,1180.0
18757,24B222349,48.9,66.7,30.93,0.306499987840652,20SS50 650175,20SS50,20SS50,20SS50,T,T,0.208,0.445,0.0066,0.0002,0.028,0.104,0.04,0.038,0.0,0.0357,0.0,0.0058,0.0045,0.001,0.003,2099.984,49.25279,1900.0,1653.0,1180.0
18758,24B222354,50.9,69.4,32.91,0.244000002741814,20SS50 650175,20SS50,20SS50,20SS50,L,T,0.201,0.44,0.0067,0.0028,0.016,0.107,0.037,0.039,0.0,0.0375,0.0,0.0042,0.0099,0.002,0.003,2099.354,49.25023,1893.0,1659.0,1182.0
18759,24B222354,51.5,71.8,27.06,0.244000002741814,20SS50 650175,20SS50,20SS50,20SS50,T,T,0.201,0.44,0.0067,0.0028,0.016,0.107,0.037,0.039,0.0,0.0375,0.0,0.0042,0.0099,0.002,0.003,2099.354,49.25023,1893.0,1659.0,1182.0
19126,24B224056,51.6,70.8,31.51,0.181999996304512,20SS50 650175,20SS50,20SS50,20SS50,L,T,0.2,0.424,0.0181,0.0006,0.023,0.096,0.037,0.051,0.0,0.0332,0.0,0.0043,0.0055,0.002,0.002,2096.204,44.34713,1875.0,1644.0,1176.0
19127,24B224058,53.7,72.2,34.59,0.18189999461174,20SS50 650175,20SS50,20SS50,20SS50,L,T,0.2,0.424,0.0181,0.0006,0.023,0.096,0.037,0.051,0.0,0.0332,0.0,0.0043,0.0055,0.002,0.002,2087.546,44.34921,1886.0,1644.0,1178.0
19128,24B224061,52.8,74.2,30.22,0.18189999461174,20SS50 650175,20SS50,20SS50,20SS50,L,T,0.203,0.488,0.0134,0.0037,0.021,0.098,0.037,0.052,0.0,0.0396,0.0,0.0022,0.0082,0.001,0.002,2092.406,44.34702,1895.0,1646.0,1182.0
19129,24B224061,54.5,73.8,28.08,0.18189999461174,20SS50 650175,20SS50,20SS50,20SS50,T,T,0.203,0.488,0.0134,0.0037,0.021,0.098,0.037,0.052,0.0,0.0396,0.0,0.0022,0.0082,0.001,0.002,2092.406,44.34702,1895.0,1646.0,1182.0
19130,24B224064,50.7,70.2,36.37,0.5,20SS50 650175,20SS50,20SS50,20SS50,T,T,0.203,0.488,0.0134,0.0037,0.021,0.098,0.037,0.052,0.0,0.0396,0.0,0.0022,0.0082,0.001,0.002,2135.93,54.15514,1943.0,1628.0,1175.0
19131,24B224068,46.7,69.3,37.52,0.493000000715256,20SS50 650175,20SS50,20SS50,20SS50,T,T,0.213,0.455,0.0146,0.0039,0.011,0.087,0.033,0.055,0.0,0.0338,0.0,0.0023,0.009,0.001,0.002,2145.704,54.14912,1943.0,1652.0,1187.0
19132,24B224069,49.0,70.6,36.88,0.493000000715256,20SS50 650175,20SS50,20SS50,20SS50,T,T,0.213,0.455,0.0146,0.0039,0.011,0.087,0.033,0.055,0.0,0.0338,0.0,0.0023,0.009,0.001,0.002,2142.752,54.15023,1949.0,1650.0,1187.0
19133,24B224073,51.3,74.0,28.73,0.244000002741814,20SS50 650175,20SS50,20SS50,20SS50,T,T,0.213,0.455,0.0146,0.0039,0.011,0.087,0.033,0.055,0.0,0.0338,0.0,0.0023,0.009,0.001,0.002,2126.552,49.2381,1940.0,1646.0,1176.0
19134,24B224077,47.1,74.5,29.43,0.243000000715256,20SS50 650175,20SS50,20SS50,20SS50,L,T,0.203,0.435,0.011,0.0049,0.023,0.099,0.04,0.037,0.0,0.0326,0.0,0.0019,0.0127,0.001,0.002,2164.028,49.22203,1950.0,1639.0,1176.0
19135,24B224077,51.7,72.3,26.35,0.243000000715256,20SS50 650175,20SS50,20SS50,20SS50,T,T,0.203,0.435,0.011,0.0049,0.023,0.099,0.04,0.037,0.0,0.0326,0.0,0.0019,0.0127,0.001,0.002,2164.028,49.22203,1950.0,1639.0,1176.0
19136,24B224078,50.4,76.5,27.09,0.18299999833107,20SS50 650175,20SS50,20SS50,20SS50,L,T,0.203,0.435,0.011,0.0049,0.023,0.099,0.04,0.037,0.0,0.0326,0.0,0.0019,0.0127,0.001,0.002,2158.502,44.30586,1949.0,1650.0,1189.0
19137,24B224078,47.7,73.0,26.77,0.18299999833107,20SS50 650175,20SS50,20SS50,20SS50,T,T,0.203,0.435,0.011,0.0049,0.023,0.099,0.04,0.037,0.0,0.0326,0.0,0.0019,0.0127,0.001,0.002,2158.502,44.30586,1949.0,1650.0,1189.0
19143,24B224097,57.9,79.1,22.54,0.100000001490116,20SS50 650175,20SS50,20SS50,20SS50,L,T,0.21,0.445,0.0166,0.001,0.018,0.095,0.036,0.049,0.0,0.0305,0.0,0.0022,0.0089,0.001,0.002,2171.804,39.38525,1925.0,1657.0,1169.0
19144,24B224100,51.3,72.5,33.83,0.137999996542931,20SS50 650175,20SS50,20SS50,20SS50,L,T,0.202,0.445,0.0092,0.0043,0.023,0.1,0.038,0.036,0.0,0.0318,0.0,0.0048,0.0109,0.002,0.003,2170.022,44.31321,1918.0,1650.0,1173.0
19145,24B224102,52.5,73.2,26.34,0.137999996542931,20SS50 650175,20SS50,20SS50,20SS50,L,T,0.202,0.445,0.0092,0.0043,0.023,0.1,0.038,0.036,0.0,0.0318,0.0,0.0048,0.0109,0.002,0.003,2187.59,44.30447,1941.0,1650.0,1175.0
19156,24B224136,45.1,66.6,36.24,0.501999974250793,20SS50 650175,20SS50,20SS55,20SS50,T,T,0.203,0.429,0.0086,0.003,0.016,0.08,0.031,0.042,0.0,0.0345,0.0,0.0025,0.0066,0.001,0.002,2179.994,54.12389,1958.0,1653.0,1243.0
19157,24B224139,49.2,68.5,40.21,0.494500011205673,20SS50 650175,20SS50,20SS50,20SS50,T,T,0.203,0.429,0.0086,0.003,0.016,0.08,0.031,0.042,0.0,0.0345,0.0,0.0025,0.0066,0.001,0.002,2179.22,54.13924,1884.0,1632.0,1180.0
19158,24B224145,50.5,72.0,30.28,0.494300007820129,20SS50 650175,20SS50,20SS50,20SS50,T,T,0.215,0.43,0.008,0.0027,0.019,0.092,0.035,0.036,0.0,0.0322,0.0,0.0028,0.0079,0.001,0.002,2189.948,54.13024,1949.0,1659.0,1169.0
19159,24B224150,48.9,71.6,34.41,0.369100004434586,20SS50 650175,20SS50,20SS50,20SS50,T,T,0.218,0.436,0.0071,0.0027,0.016,0.085,0.033,0.037,0.0,0.0279,0.0,0.0019,0.0064,0.001,0.002,2172.704,54.14387,1967.0,1655.0,1167.0
19160,24B224158,51.4,71.7,28.69,0.324499994516373,20SS50 650175,20SS50,20SS50,20SS50,T,T,0.201,0.447,0.0081,0.0018,0.016,0.09,0.038,0.041,0.0,0.0306,0.0,0.0033,0.0104,0.001,0.002,2187.824,54.12973,1956.0,1648.0,1171.0
19161,24B224159,49.9,70.0,29.54,0.324499994516373,20SS50 650175,20SS50,20SS50,20SS50,T,T,0.201,0.447,0.0081,0.0018,0.016,0.09,0.038,0.041,0.0,0.0306,0.0,0.0033,0.0104,0.001,0.002,2187.878,54.12691,1952.0,1650.0,1173.0
19162,24B224165,50.6,71.5,29.98,0.324499994516373,20SS50 650175,20SS50,20SS50,20SS50,T,T,0.201,0.447,0.0081,0.0018,0.016,0.09,0.038,0.041,0.0,0.0306,0.0,0.0033,0.0104,0.001,0.002,2174.612,54.13204,1934.0,1646.0,1178.0
19163,24B224174,52.8,74.1,30.58,0.244000002741814,20SS50 650175,20SS50,20SS50,20SS50,T,T,0.21,0.444,0.0075,0.0037,0.012,0.085,0.034,0.04,0.0,0.0337,0.0,0.0026,0.0063,0.001,0.002,2166.422,49.2281,1934.0,1650.0,1176.0
19164,24B224177,51.8,75.4,28.96,0.244000002741814,20SS50 650175,20SS50,20SS50,20SS50,L,T,0.201,0.481,0.0093,0.0009,0.029,0.098,0.039,0.044,0.0,0.0284,0.0,0.0022,0.0081,0.001,0.003,2177.888,49.21388,1920.0,1653.0,1173.0
19165,24B224177,54.1,74.9,26.13,0.244000002741814,20SS50 650175,20SS50,20SS50,20SS50,T,T,0.201,0.481,0.0093,0.0009,0.029,0.098,0.039,0.044,0.0,0.0284,0.0,0.0022,0.0081,0.001,0.003,2177.888,49.21388,1920.0,1653.0,1173.0
19166,24B224182,50.4,72.8,31.15,0.243000000715256,20SS50 650175,20SS50,20SS50,20SS50,L,T,0.201,0.481,0.0093,0.0009,0.029,0.098,0.039,0.044,0.0,0.0284,0.0,0.0022,0.0081,0.001,0.003,2155.766,49.2233,1920.0,1646.0,1173.0
19167,24B224182,54.5,75.2,26.38,0.243000000715256,20SS50 650175,20SS50,20SS50,20SS50,T,T,0.201,0.481,0.0093,0.0009,0.029,0.098,0.039,0.044,0.0,0.0284,0.0,0.0022,0.0081,0.001,0.003,2155.766,49.2233,1920.0,1646.0,1173.0
19168,24B224186,54.5,73.5,27.67,0.181600004434586,20SS50 650175,20SS50,20SS50,20SS50,L,T,0.218,0.427,0.0081,0.003,0.015,0.093,0.036,0.04,0.0,0.0312,0.0,0.0025,0.0077,0.001,0.002,2168.438,44.30454,1927.0,1648.0,1182.0
19169,24B224189,48.8,72.3,27.99,0.181500002741814,20SS50 650175,20SS50,20SS50,20SS50,L,T,0.218,0.427,0.0081,0.003,0.015,0.093,0.036,0.04,0.0,0.0312,0.0,0.0025,0.0077,0.001,0.002,2113.718,44.3277,1902.0,1653.0,1178.0
19170,24B224189,52.8,72.9,25.43,0.181500002741814,20SS50 650175,20SS50,20SS50,20SS50,T,T,0.218,0.427,0.0081,0.003,0.015,0.093,0.036,0.04,0.0,0.0312,0.0,0.0025,0.0077,0.001,0.002,2113.718,44.3277,1902.0,1653.0,1178.0
