Repository: PNell/TrialTest3

File: Data/StreamlitData032524.csv (part 55 of 96)
,coil_no,YieldStrength,TensileStrength,TotalElongation,coil_thickness,steel_design_description,grade,grade_head,grade_tail,sample_direction,sample_location,c_amount,mn_amount,p_amount,s_amount,si_amount,cu_amount,ni_amount,cr_amount,mo_amount,al_amount,nb_amount,ca_amount,n_amount,ti_amount,v_amount,TF1_EXIT_AVG_BODY,TBC_thickness,TEMP_FM_ENTRY_AVG,TEMP_FM_EXIT_AVG,TEMP_COILING_AVG
19196,24B224294,47.2,73.4,29.46,0.244000002741814,20SS50 650175,20SS50,20SS50,20SS50,L,T,0.206,0.438,0.0066,0.001,0.016,0.088,0.029,0.039,0.0,0.0241,0.0,0.003,0.0067,0.001,0.002,1923.134,49.32654,1769.0,1653.0,1162.0
19197,24B224294,51.4,73.8,24.46,0.244000002741814,20SS50 650175,20SS50,20SS50,20SS50,T,T,0.206,0.438,0.0066,0.001,0.016,0.088,0.029,0.039,0.0,0.0241,0.0,0.003,0.0067,0.001,0.002,1923.134,49.32654,1769.0,1653.0,1162.0
19198,24B224300,47.5,72.3,29.64,0.370099991559982,20SS50 650175,20SS50,20SS50,20SS50,L,T,0.219,0.434,0.0087,0.0014,0.02,0.085,0.032,0.042,0.0,0.0379,0.0,0.0036,0.0067,0.002,0.002,2049.35,54.20832,1918.0,1655.0,1198.0
19199,24B224300,48.6,71.7,25.29,0.370099991559982,20SS50 650175,20SS50,20SS50,20SS50,T,T,0.219,0.434,0.0087,0.0014,0.02,0.085,0.032,0.042,0.0,0.0379,0.0,0.0036,0.0067,0.002,0.002,2049.35,54.20832,1918.0,1655.0,1198.0
19200,24B224305,50.2,72.2,33.85,0.306600004434586,20SS50 650175,20SS50,20SS50,20SS50,T,T,0.214,0.443,0.0081,0.0021,0.024,0.095,0.03,0.04,0.0,0.0347,0.0,0.0026,0.0066,0.002,0.002,2100.704,49.24898,1886.0,1643.0,1178.0
19201,24B224310,52.7,73.4,23.55,0.243100002408028,20SS50 650175,20SS50,20SS50,20SS50,T,T,0.214,0.443,0.0081,0.0021,0.024,0.095,0.03,0.04,0.0,0.0347,0.0,0.0026,0.0066,0.002,0.002,2085.494,49.27393,1916.0,1657.0,1180.0
19202,24B224312,51.3,73.0,26.14,0.243100002408028,20SS50 650175,20SS50,20SS50,20SS50,L,T,0.204,0.422,0.0081,0.0026,0.013,0.091,0.034,0.044,0.0,0.0341,0.0,0.0026,0.0065,0.001,0.002,2135.3,49.23473,1916.0,1655.0,1180.0
19203,24B224312,51.9,72.9,29.96,0.243100002408028,20SS50 650175,20SS50,20SS50,20SS50,T,T,0.204,0.422,0.0081,0.0026,0.013,0.091,0.034,0.044,0.0,0.0341,0.0,0.0026,0.0065,0.001,0.002,2135.3,49.23473,1916.0,1655.0,1180.0
19204,24B224329,53.0,77.1,27.26,0.239099994301796,20SS50 650175,20SS50,20SS50,20SS55,L,T,0.214,0.436,0.0074,0.0,0.035,0.11,0.033,0.037,0.0,0.0269,0.0,0.0023,0.0063,0.002,0.002,2124.086,49.24756,1898.0,1657.0,1173.0
19205,24B224329,55.9,77.2,28.47,0.239099994301796,20SS50 650175,20SS50,20SS50,20SS55,T,T,0.214,0.436,0.0074,0.0,0.035,0.11,0.033,0.037,0.0,0.0269,0.0,0.0023,0.0063,0.002,0.002,2124.086,49.24756,1898.0,1657.0,1173.0
19440,24B225088,49.0,68.7,32.58,0.180999994277954,20SS50 650175,20SS50,20SS50,20SS50,L,T,0.201,0.471,0.0075,0.0024,0.004,0.104,0.035,0.033,0.0,0.0301,0.001,0.0024,0.0095,0.0,0.002,2126.858,44.32289,1920.0,1646.0,1173.0
19441,24B225088,50.3,69.4,34.73,0.180999994277954,20SS50 650175,20SS50,20SS50,20SS50,T,T,0.201,0.471,0.0075,0.0024,0.004,0.104,0.035,0.033,0.0,0.0301,0.001,0.0024,0.0095,0.0,0.002,2126.858,44.32289,1920.0,1646.0,1173.0
19442,24B225097,55.5,72.8,27.18,0.180999994277954,20SS50 650175,20SS50,20SS50,20SS50,T,T,0.201,0.417,0.0062,0.0017,0.022,0.102,0.039,0.029,0.0,0.0321,0.002,0.0027,0.0075,0.002,0.002,2110.28,44.33386,1911.0,1653.0,1182.0
19443,24B225102,53.3,70.9,25.49,0.180999994277954,20SS50 650175,20SS50,20SS50,20SS50,T,T,0.201,0.417,0.0062,0.0017,0.022,0.102,0.039,0.029,0.0,0.0321,0.002,0.0027,0.0075,0.002,0.002,2063.822,44.34501,1886.0,1652.0,1176.0
19444,24B225104,51.5,69.75,25.32,0.180999994277954,20SS50 650175,20SS50,20SS50,20SS50,T,T,0.204,0.43,0.0088,0.0013,0.018,0.1,0.04,0.043,0.0,0.0288,0.0,0.003,0.0083,0.001,0.002,2062.796,44.35134,1893.0,1652.0,1178.0
19445,24B225110,52.5,69.3,25.46,0.180999994277954,20SS50 650175,20SS50,20SS50,20SS50,T,T,0.204,0.43,0.0088,0.0013,0.018,0.1,0.04,0.043,0.0,0.0288,0.0,0.003,0.0083,0.001,0.002,2079.356,44.34114,1904.0,1650.0,1178.0
19446,24B225118,53.8,71.5,22.869999999999997,0.180999994277954,20SS50 650175,20SS50,20SS50,20SS50,T,T,0.22,0.43,0.0064,0.0019,0.015,0.103,0.044,0.037,0.0,0.0316,0.0,0.003,0.0101,0.001,0.002,2095.97,44.33599,1905.0,1655.0,1178.0
19447,24B225121,53.7,72.7,25.62,0.180999994277954,20SS50 650175,20SS50,20SS50,20SS50,T,T,0.211,0.426,0.0092,0.0015,0.021,0.1,0.039,0.048,0.0,0.0299,0.001,0.0026,0.0087,0.001,0.002,2047.1,44.34751,1875.0,1644.0,1180.0
19448,24B225127,53.9,71.8,27.86,0.180999994277954,20SS50 650175,20SS50,20SS50,20SS50,T,T,0.211,0.426,0.0092,0.0015,0.021,0.1,0.039,0.048,0.0,0.0299,0.001,0.0026,0.0087,0.001,0.002,2115.59,44.32799,1923.0,1655.0,1175.0
19449,24B225130,54.9,72.2,28.12,0.180999994277954,20SS50 650175,20SS50,20SS50,20SS50,T,T,0.216,0.427,0.0082,0.0017,0.021,0.097,0.045,0.047,0.0,0.0321,0.001,0.0003,0.0155,0.002,0.002,2084.72,44.34163,1909.0,1650.0,1180.0
19450,24B225135,54.5,71.9,30.86,0.180999994277954,20SS50 650175,20SS50,20SS50,20SS50,T,T,0.216,0.427,0.0082,0.0017,0.021,0.097,0.045,0.047,0.0,0.0321,0.001,0.0003,0.0155,0.002,0.002,2115.878,44.33096,1913.0,1653.0,1173.0
19451,24B225138,49.6,71.5,27.77,0.180999994277954,20SS50 650175,20SS50,20SS50,20SS50,T,T,0.216,0.438,0.01,0.002,0.019,0.103,0.04,0.043,0.0,0.0323,0.0,0.0027,0.0158,0.001,0.002,2162.552,44.31136,1922.0,1655.0,1182.0
19452,24B225143,48.9,71.2,25.81,0.180999994277954,20SS50 650175,20SS50,20SS50,20SS50,T,T,0.216,0.438,0.01,0.002,0.019,0.103,0.04,0.043,0.0,0.0323,0.0,0.0027,0.0158,0.001,0.002,2163.668,44.30975,1922.0,1646.0,1175.0
19453,24B225147,49.0,70.6,24.15,0.180999994277954,20SS50 650175,20SS50,20SS50,20SS50,T,T,0.212,0.437,0.0058,0.0017,0.018,0.092,0.041,0.033,0.0,0.0321,0.0,0.0026,0.0095,0.001,0.002,2159.438,44.31345,1923.0,1646.0,1175.0
19454,24B225152,49.3,72.9,27.94,0.180999994277954,20SS50 650175,20SS50,20SS50,20SS50,L,T,0.212,0.437,0.0058,0.0017,0.018,0.092,0.041,0.033,0.0,0.0321,0.0,0.0026,0.0095,0.001,0.002,2115.77,44.32753,1902.0,1646.0,1178.0
19455,24B225152,49.3,72.9,27.94,0.180999994277954,20SS50 650175,20SS50,20SS50,20SS50,T,T,0.212,0.437,0.0058,0.0017,0.018,0.092,0.041,0.033,0.0,0.0321,0.0,0.0026,0.0095,0.001,0.002,2115.77,44.32753,1902.0,1646.0,1178.0
19456,24B225156,48.3,72.0,29.11,0.180999994277954,20SS50 650175,20SS50,20SS50,20SS50,L,T,0.207,0.497,0.0087,0.0014,0.021,0.098,0.036,0.045,0.0,0.0363,0.0,0.0024,0.0104,0.001,0.003,2074.442,44.34993,1907.0,1661.0,1178.0
19457,24B225156,48.3,72.0,29.11,0.180999994277954,20SS50 650175,20SS50,20SS50,20SS50,T,T,0.207,0.497,0.0087,0.0014,0.021,0.098,0.036,0.045,0.0,0.0363,0.0,0.0024,0.0104,0.001,0.003,2074.442,44.34993,1907.0,1661.0,1178.0
19458,24B225161,49.1,70.6,25.03,0.180999994277954,20SS50 650175,20SS50,20SS50,20SS50,L,T,0.207,0.497,0.0087,0.0014,0.021,0.098,0.036,0.045,0.0,0.0363,0.0,0.0024,0.0104,0.001,0.003,2145.614,44.31451,1916.0,1652.0,1180.0
19459,24B225161,49.1,70.6,25.03,0.180999994277954,20SS50 650175,20SS50,20SS50,20SS50,T,T,0.207,0.497,0.0087,0.0014,0.021,0.098,0.036,0.045,0.0,0.0363,0.0,0.0024,0.0104,0.001,0.003,2145.614,44.31451,1916.0,1652.0,1180.0
19460,24B225163,51.1,72.4,27.1,0.180999994277954,20SS50 650175,20SS50,20SS50,20SS50,T,T,0.204,0.431,0.0067,0.0011,0.023,0.086,0.036,0.032,0.0,0.033,0.001,0.0023,0.01,0.002,0.003,2144.894,44.31891,1923.0,1657.0,1176.0
19461,24B225168,49.5,71.7,29.4,0.244000002741814,20SS50 650175,20SS50,20SS50,20SS50,L,T,0.204,0.431,0.0067,0.0011,0.023,0.086,0.036,0.032,0.0,0.033,0.001,0.0023,0.01,0.002,0.003,2048.27,49.28189,1853.0,1648.0,1178.0
19462,24B225168,53.2,72.5,28.42,0.244000002741814,20SS50 650175,20SS50,20SS50,20SS50,T,T,0.204,0.431,0.0067,0.0011,0.023,0.086,0.036,0.032,0.0,0.033,0.001,0.0023,0.01,0.002,0.003,2048.27,49.28189,1853.0,1648.0,1178.0
19465,24B225175,44.7,66.7,34.96,0.493999987840652,20SS50 650175,20SS50,20SS50,20SS50,L,H,0.208,0.432,0.0114,0.0014,0.021,0.094,0.037,0.038,0.0,0.0349,0.001,0.0037,0.0073,0.001,0.002,2142.914,54.14326,1923.0,1643.0,1178.0
19466,24B225175,47.1,66.6,35.62,0.493999987840652,20SS50 650175,20SS50,20SS50,20SS50,T,T,0.208,0.432,0.0114,0.0014,0.021,0.094,0.037,0.038,0.0,0.0349,0.001,0.0037,0.0073,0.001,0.002,2142.914,54.14326,1923.0,1643.0,1178.0
19467,24B225180,45.9,70.3,35.44,0.441599994897842,20SS50 650175,20SS50,20SS50,20SS50,T,T,0.218,0.449,0.0052,0.0023,0.012,0.084,0.036,0.039,0.0,0.0338,0.0,0.0028,0.01,0.001,0.002,2144.228,54.15415,1914.0,1639.0,1171.0
19468,24B225186,46.7,68.5,40.67,0.369100004434586,20SS50 650175,20SS50,20SS50,20SS50,T,T,0.218,0.449,0.0052,0.0023,0.012,0.084,0.036,0.039,0.0,0.0338,0.0,0.0028,0.01,0.001,0.002,2149.196,54.15117,1929.0,1646.0,1182.0
19469,24B225188,52.2,69.0,33.17,0.369100004434586,20SS50 650175,20SS50,20SS50,20SS50,T,T,0.214,0.439,0.0073,0.0006,0.021,0.098,0.037,0.05,0.0,0.0304,0.0,0.0028,0.0087,0.001,0.002,2153.318,54.1494,1925.0,1661.0,1187.0
19470,24B225193,50.3,69.0,34.04,0.369100004434586,20SS50 650175,20SS50,20SS50,20SS50,T,T,0.214,0.439,0.0073,0.0006,0.021,0.098,0.037,0.05,0.0,0.0304,0.0,0.0028,0.0087,0.001,0.002,2098.724,54.17569,1895.0,1648.0,1171.0
19471,24B225195,50.4,68.9,34.02,0.303999990224838,20SS50 650175,20SS50,20SS50,20SS50,T,T,0.218,0.429,0.0077,0.0009,0.018,0.094,0.036,0.037,0.0,0.0325,0.0,0.0032,0.0113,0.001,0.002,2108.642,49.26468,1896.0,1659.0,1180.0
19472,24B225197,46.9,65.7,41.3,0.743900001049042,20SS50 650175,20SS50,20SS50,20SS50,T,T,0.218,0.429,0.0077,0.0009,0.018,0.094,0.036,0.037,0.0,0.0325,0.0,0.0032,0.0113,0.001,0.002,2130.404,54.1775,1934.0,1641.0,1130.0
19481,24B225218,49.6,67.9,39.72,0.744099974632263,20SS50 650175,20SS50,20SS55,20SS50,T,T,0.202,0.499,0.0097,0.0034,0.02,0.097,0.038,0.048,0.0,0.0348,0.0,0.0032,0.0087,0.001,0.001,2155.316,54.13508,1936.0,1648.0,1178.0
19482,24B225221,47.4,64.7,41.19,0.744000017642975,20SS50 650175,20SS50,20SS50,20SS50,T,T,0.202,0.499,0.0097,0.0034,0.02,0.097,0.038,0.048,0.0,0.0348,0.0,0.0032,0.0087,0.001,0.001,2027.228,54.21413,1886.0,1637.0,1160.0
19483,24B225223,46.5,67.4,39.07,0.744199991226196,20SS50 650175,20SS50,20SS50,20SS50,T,T,0.214,0.449,0.0119,0.001,0.025,0.107,0.043,0.049,0.0,0.0361,0.0,0.0025,0.0079,0.001,0.002,2111.018,54.17556,1918.0,1661.0,1180.0
19484,24B225224,50.9,67.6,38.81,0.744099974632263,20SS50 650175,20SS50,20SS50,20SS50,T,T,0.214,0.449,0.0119,0.001,0.025,0.107,0.043,0.049,0.0,0.0361,0.0,0.0025,0.0079,0.001,0.002,2126.3,54.16713,1918.0,1653.0,1182.0
19485,24B225225,48.1,68.0,37.38,0.619000017642975,20SS50 650175,20SS50,20SS50,20SS50,T,T,0.214,0.449,0.0119,0.001,0.025,0.107,0.043,0.049,0.0,0.0361,0.0,0.0025,0.0079,0.001,0.002,2135.606,54.15891,1886.0,1634.0,1187.0
19486,24B225228,47.2,68.1,33.47,0.619099974632263,20SS50 650175,20SS50,20SS50,20SS50,T,T,0.219,0.476,0.0097,0.0042,0.014,0.095,0.037,0.053,0.0,0.0397,0.0,0.0044,0.0096,0.001,0.002,2136.362,59.08702,1918.0,1650.0,1194.0
19487,24B225229,49.2,68.3,36.19,0.619099974632263,20SS50 650175,20SS50,20SS50,20SS50,T,T,0.219,0.476,0.0097,0.0042,0.014,0.095,0.037,0.053,0.0,0.0397,0.0,0.0044,0.0096,0.001,0.002,2149.7,59.08124,1934.0,1652.0,1196.0
19488,24B225233,45.4,64.9,29.43,0.369100004434586,20SS50 650175,20SS50,20SS50,20SS50,T,T,0.219,0.476,0.0097,0.0042,0.014,0.095,0.037,0.053,0.0,0.0397,0.0,0.0044,0.0096,0.001,0.002,2140.304,54.16114,1925.0,1661.0,1193.0
19489,24B225235,49.95,68.05000000000001,29.875,0.244100004434586,20SS50 650175,20SS50,20SS50,20SS50,T,T,0.206,0.452,0.0107,0.0008,0.024,0.093,0.038,0.044,0.0,0.0319,0.0,0.0031,0.007,0.001,0.002,2125.22,49.24509,1920.0,1655.0,1187.0
19490,24B225242,48.0,66.7,25.11,0.244000002741814,20SS50 650175,20SS50,20SS50,20SS50,T,T,0.194,0.415,0.0093,0.0044,0.016,0.1,0.037,0.042,0.0,0.0426,0.0,0.0029,0.0124,0.001,0.001,2133.284,49.24169,1918.0,1650.0,1180.0
19491,24B225248,53.0,70.9,28.79,0.181099995970726,20SS50 650175,20SS50,20SS50,20SS50,T,T,0.194,0.415,0.0093,0.0044,0.016,0.1,0.037,0.042,0.0,0.0426,0.0,0.0029,0.0124,0.001,0.001,2121.296,59.09105,1860.0,1635.0,1173.0
19492,24B225251,48.0,73.0,27.28,0.180999994277954,20SS50 650175,20SS50,20SS50,20SS50,L,T,0.219,0.515,0.0134,0.0011,0.027,0.108,0.046,0.045,0.0,0.0319,0.0,0.0029,0.0101,0.001,0.001,2119.28,49.24772,1920.0,1650.0,1180.0
19493,24B225251,47.5,71.5,23.92,0.180999994277954,20SS50 650175,20SS50,20SS50,20SS50,T,T,0.219,0.515,0.0134,0.0011,0.027,0.108,0.046,0.045,0.0,0.0319,0.0,0.0029,0.0101,0.001,0.001,2119.28,49.24772,1920.0,1650.0,1180.0
19494,24B225257,50.4,74.8,26.75,0.130500003695488,20SS50 650175,20SS50,20SS50,20SS50,L,T,0.219,0.515,0.0134,0.0011,0.027,0.108,0.046,0.045,0.0,0.0319,0.0,0.0029,0.0101,0.001,0.001,2106.932,49.25295,1895.0,1650.0,1146.0
19495,24B225257,52.2,74.5,25.78,0.130500003695488,20SS50 650175,20SS50,20SS50,20SS50,T,T,0.219,0.515,0.0134,0.0011,0.027,0.108,0.046,0.045,0.0,0.0319,0.0,0.0029,0.0101,0.001,0.001,2106.932,49.25295,1895.0,1650.0,1146.0
19496,24B225259,51.7,74.1,24.27,0.130500003695488,20SS50 650175,20SS50,20SS50,20SS50,L,T,0.219,0.458,0.0129,0.0019,0.018,0.095,0.037,0.047,0.0,0.0296,0.0,0.002,0.009,0.001,0.001,2117.948,49.2488,1900.0,1646.0,1173.0
19497,24B225264,49.9,73.4,25.08,0.112000003457069,20SS50 650175,20SS50,20SS50,20SS50,L,T,0.219,0.458,0.0129,0.0019,0.018,0.095,0.037,0.047,0.0,0.0296,0.0,0.002,0.009,0.001,0.001,2109.236,44.33534,1934.0,1650.0,1178.0
19511,24B225304,47.5,68.3,38.82,0.744099974632263,20SS50 650175,20SS50,20SS55,20SS50,T,T,0.202,0.437,0.0135,0.0018,0.019,0.085,0.033,0.051,0.0,0.0341,0.0,0.0027,0.0086,0.001,0.002,2108.552,49.24121,1923.0,1646.0,1194.0
19512,24B225305,48.1,67.8,40.7,0.744199991226196,20SS50 650175,20SS50,20SS55,20SS50,T,T,0.202,0.437,0.0135,0.0018,0.019,0.085,0.033,0.051,0.0,0.0341,0.0,0.0027,0.0086,0.001,0.002,2132.996,49.23021,1918.0,1648.0,1178.0
19513,24B225307,48.5,68.7,37.12,0.744099974632263,20SS50 650175,20SS50,20SS50,20SS50,T,T,0.202,0.437,0.0135,0.0018,0.019,0.085,0.033,0.051,0.0,0.0341,0.0,0.0027,0.0086,0.001,0.002,2091.83,49.26155,1898.0,1666.0,1148.0
19514,24B225309,47.1,68.1,42.44,0.744099974632263,20SS50 650175,20SS50,20SS50,20SS50,T,T,0.202,0.437,0.0135,0.0018,0.019,0.085,0.033,0.051,0.0,0.0341,0.0,0.0027,0.0086,0.001,0.002,2102.684,49.251,1916.0,1646.0,1139.0
19515,24B225311,49.2,68.4,37.77,0.744099974632263,20SS50 650175,20SS50,20SS50,20SS50,T,T,0.201,0.423,0.0147,0.001,0.028,0.092,0.037,0.052,0.0,0.0248,0.0,0.0032,0.0101,0.001,0.003,2106.968,49.25054,1909.0,1648.0,1142.0
19516,24B225315,51.2,70.2,38.46,0.619099974632263,20SS50 650175,20SS50,20SS50,20SS50,T,T,0.201,0.423,0.0147,0.001,0.028,0.092,0.037,0.052,0.0,0.0248,0.0,0.0032,0.0101,0.001,0.003,2105.6,49.25083,1911.0,1655.0,1175.0
19517,24B225318,48.4,67.3,37.93,0.619099974632263,20SS50 650175,20SS50,20SS50,20SS50,T,T,0.216,0.43,0.0132,0.0008,0.025,0.085,0.035,0.055,0.0,0.0313,0.0,0.0023,0.0086,0.001,0.002,2106.41,49.25206,1891.0,1704.0,1202.0
19518,24B225320,51.5,70.7,38.44,0.619199991226196,20SS50 650175,20SS50,20SS50,20SS50,T,T,0.216,0.43,0.0132,0.0008,0.025,0.085,0.035,0.055,0.0,0.0313,0.0,0.0023,0.0086,0.001,0.002,2105.906,49.24886,1895.0,1661.0,1178.0
19519,24B225322,50.3,67.4,37.38,0.494100004434586,20SS50 650175,20SS50,20SS50,20SS50,T,T,0.216,0.43,0.0132,0.0008,0.025,0.085,0.035,0.055,0.0,0.0313,0.0,0.0023,0.0086,0.001,0.002,2068.43,49.26247,1862.0,1686.0,1202.0
19520,24B225324,49.3,69.0,37.24,0.494100004434586,20SS50 650175,20SS50,20SS50,20SS50,L,T,0.218,0.413,0.0116,0.0034,0.015,0.093,0.044,0.041,0.0,0.0273,0.0,0.0023,0.0078,0.001,0.002,2042.96,49.27477,1862.0,1643.0,1182.0
19521,24B225324,49.3,69.0,37.24,0.494100004434586,20SS50 650175,20SS50,20SS50,20SS50,T,T,0.218,0.413,0.0116,0.0034,0.015,0.093,0.044,0.041,0.0,0.0273,0.0,0.0023,0.0078,0.001,0.002,2042.96,49.27477,1862.0,1643.0,1182.0
19522,24B225330,48.9,67.6,37.15,0.494100004434586,20SS50 650175,20SS50,20SS50,20SS50,T,T,0.218,0.413,0.0116,0.0034,0.015,0.093,0.044,0.041,0.0,0.0273,0.0,0.0023,0.0078,0.001,0.002,2035.724,49.27708,1873.0,1653.0,1193.0
19523,24B225334,51.6,70.0,35.73,0.494100004434586,20SS50 650175,20SS50,20SS50,20SS50,T,T,0.204,0.418,0.0102,0.0021,0.019,0.085,0.036,0.041,0.0,0.0338,0.0,0.0023,0.0104,0.001,0.002,2042.204,49.27869,1878.0,1657.0,1193.0
19524,24B225340,54.6,68.8,33.9,0.369100004434586,20SS50 650175,20SS50,20SS50,20SS50,T,T,0.204,0.418,0.0102,0.0021,0.019,0.085,0.036,0.041,0.0,0.0338,0.0,0.0023,0.0104,0.001,0.002,2042.06,49.27705,1873.0,1659.0,1191.0
19525,24B225343,51.1,70.5,35.04,0.366100013256073,20SS50 650175,20SS50,20SS50,20SS50,L,T,0.204,0.425,0.0137,0.0008,0.03,0.089,0.036,0.051,0.0,0.0249,0.001,0.0025,0.0077,0.001,0.003,2040.8,49.27753,1868.0,1650.0,1189.0
19526,24B225343,51.1,70.5,35.04,0.366100013256073,20SS50 650175,20SS50,20SS50,20SS50,T,T,0.204,0.425,0.0137,0.0008,0.03,0.089,0.036,0.051,0.0,0.0249,0.001,0.0025,0.0077,0.001,0.003,2040.8,49.27753,1868.0,1650.0,1189.0
19527,24B225350,51.8,71.4,28.3,0.244100004434586,20SS50 650175,20SS50,20SS50,20SS50,T,T,0.204,0.425,0.0137,0.0008,0.03,0.089,0.036,0.051,0.0,0.0249,0.001,0.0025,0.0077,0.001,0.003,2043.014,44.35249,1866.0,1655.0,1178.0
19528,24B225352,52.0,71.9,26.29,0.244100004434586,20SS50 650175,20SS50,20SS50,20SS50,T,T,0.215,0.483,0.0092,0.0022,0.012,0.087,0.042,0.051,0.0,0.033,0.0,0.0027,0.0082,0.001,0.002,2041.448,44.35159,1855.0,1648.0,1175.0
19529,24B225358,51.0,71.8,27.26,0.244100004434586,20SS50 650175,20SS50,20SS50,20SS50,T,T,0.215,0.483,0.0092,0.0022,0.012,0.087,0.042,0.051,0.0,0.033,0.0,0.0027,0.0082,0.001,0.002,2045.246,44.3518,1866.0,1650.0,1175.0
19530,24B225361,51.9,71.2,27.85,0.244100004434586,20SS50 650175,20SS50,20SS50,20SS50,T,T,0.212,0.434,0.0112,0.0011,0.022,0.09,0.046,0.054,0.0,0.0286,0.0,0.0028,0.0088,0.001,0.002,2045.678,44.35175,1862.0,1648.0,1176.0
19531,24B225367,52.6,71.8,27.91,0.24210000038147,20SS50 650175,20SS50,20SS50,20SS50,T,T,0.212,0.434,0.0112,0.0011,0.022,0.09,0.046,0.054,0.0,0.0286,0.0,0.0028,0.0088,0.001,0.002,2058.71,44.35826,1832.0,1648.0,1185.0
19532,24B225368,53.0,72.7,26.74,0.182099997997284,20SS50 650175,20SS50,20SS50,20SS50,T,T,0.212,0.434,0.0112,0.0011,0.022,0.09,0.046,0.054,0.0,0.0286,0.0,0.0028,0.0088,0.001,0.002,2094.89,44.34253,1864.0,1646.0,1171.0
19838,24B226243,50.2,73.5,29.7,0.179000005125999,20SS50 650175,20SS50,20SS50,20SS50,L,T,0.203,0.436,0.0069,0.0026,0.023,0.111,0.044,0.037,0.0,0.0261,0.0,0.0028,0.0079,0.001,0.002,2140.196,44.31731,1923.0,1644.0,1175.0
19839,24B226243,47.8,69.2,27.42,0.179000005125999,20SS50 650175,20SS50,20SS50,20SS50,T,T,0.203,0.436,0.0069,0.0026,0.023,0.111,0.044,0.037,0.0,0.0261,0.0,0.0028,0.0079,0.001,0.002,2140.196,44.31731,1923.0,1644.0,1175.0
19840,24B226246,46.4,71.5,30.96,0.179000005125999,20SS50 650175,20SS50,20SS50,20SS50,L,T,0.21,0.431,0.0078,0.002,0.022,0.111,0.046,0.045,0.0,0.0303,0.0,0.0032,0.006,0.001,0.002,2086.304,44.33863,1895.0,1646.0,1182.0
19841,24B226246,50.4,72.8,24.14,0.179000005125999,20SS50 650175,20SS50,20SS50,20SS50,T,T,0.21,0.431,0.0078,0.002,0.022,0.111,0.046,0.045,0.0,0.0303,0.0,0.0032,0.006,0.001,0.002,2086.304,44.33863,1895.0,1646.0,1182.0
19842,24B226251,46.7,71.7,30.5,0.179000005125999,20SS50 650175,20SS50,20SS50,20SS50,L,T,0.21,0.431,0.0078,0.002,0.022,0.111,0.046,0.045,0.0,0.0303,0.0,0.0032,0.006,0.001,0.002,2135.642,44.32137,1914.0,1653.0,1178.0
19843,24B226251,49.5,73.0,25.54,0.179000005125999,20SS50 650175,20SS50,20SS50,20SS50,T,T,0.21,0.431,0.0078,0.002,0.022,0.111,0.046,0.045,0.0,0.0303,0.0,0.0032,0.006,0.001,0.002,2135.642,44.32137,1914.0,1653.0,1178.0
19844,24B226253,48.4,71.9,25.48,0.179000005125999,20SS50 650175,20SS50,20SS50,20SS50,T,T,0.206,0.428,0.0067,0.0009,0.025,0.105,0.04,0.042,0.0,0.0326,0.0,0.0031,0.0096,0.001,0.002,2115.59,44.32447,1923.0,1646.0,1176.0
19845,24B226258,48.5,72.3,27.91,0.179000005125999,20SS50 650175,20SS50,20SS50,20SS50,T,T,0.206,0.428,0.0067,0.0009,0.025,0.105,0.04,0.042,0.0,0.0326,0.0,0.0031,0.0096,0.001,0.002,2124.986,44.31781,1916.0,1650.0,1176.0
19846,24B226260,49.4,73.3,28.48,0.179000005125999,20SS50 650175,20SS50,20SS50,20SS50,T,T,0.197,0.416,0.0073,0.0024,0.023,0.1,0.039,0.04,0.0,0.0363,0.0,0.0022,0.012,0.001,0.002,2108.516,44.33784,1932.0,1643.0,1166.0
19847,24B226264,47.8,70.0,32.13,0.244000002741814,20SS50 650175,20SS50,20SS50,20SS50,T,T,0.197,0.416,0.0073,0.0024,0.023,0.1,0.039,0.04,0.0,0.0363,0.0,0.0022,0.012,0.001,0.002,2130.062,49.24716,1943.0,1657.0,1180.0
19848,24B226268,50.8,69.7,27.54,0.180999994277954,20SS50 650175,20SS50,20SS50,20SS50,T,T,0.207,0.448,0.0071,0.0037,0.021,0.107,0.041,0.05,0.0,0.0332,0.0,0.0025,0.0075,0.001,0.002,2106.518,44.32917,1925.0,1644.0,1175.0
19854,24B226285,51.7,68.1,35.06,0.494100004434586,20SS50 650175,20SS50,20SS55,20SS50,T,T,0.217,0.411,0.0075,0.0035,0.013,0.093,0.037,0.041,0.0,0.033,0.0,0.002,0.0092,0.001,0.002,2122.61,54.14729,1977.0,1653.0,1254.0
19855,24B226286,43.1,70.4,35.44,0.493900001049042,20SS50 650175,20SS50,20SS50,20SS50,T,T,0.217,0.411,0.0075,0.0035,0.013,0.093,0.037,0.041,0.0,0.033,0.0,0.002,0.0092,0.001,0.002,2143.634,54.15321,1954.0,1648.0,1182.0
19856,24B226292,48.25,68.7,29.765,0.493999987840652,20SS50 650175,20SS50,20SS50,20SS50,T,T,0.217,0.411,0.0075,0.0035,0.013,0.093,0.037,0.041,0.0,0.033,0.0,0.002,0.0092,0.001,0.002,2157.404,54.15042,1968.0,1650.0,1189.0
19857,24B226293,45.8,67.6,35.73,0.493999987840652,20SS50 650175,20SS50,20SS50,20SS50,T,T,0.217,0.448,0.008,0.0024,0.026,0.099,0.036,0.04,0.0,0.0316,0.0,0.0029,0.0083,0.001,0.002,2156.702,54.14359,1968.0,1641.0,1178.0
19858,24B226301,49.05,70.0,30.79,0.368999987840652,20SS50 650175,20SS50,20SS50,20SS50,T,T,0.214,0.47,0.0082,0.0015,0.021,0.103,0.042,0.047,0.0,0.0283,0.0,0.0028,0.0076,0.001,0.002,2143.67,54.1504,1952.0,1653.0,1184.0
19859,24B226321,50.7,70.0,30.6,0.241999998688698,20SS50 650175,20SS50,20SS50,20SS50,T,T,0.219,0.424,0.0086,0.0037,0.014,0.106,0.043,0.044,0.0,0.025,0.0,0.0022,0.0084,0.001,0.002,2157.224,49.22053,1952.0,1653.0,1182.0
19860,24B226325,53.6,70.4,28.32,0.181500002741814,20SS50 650175,20SS50,20SS50,20SS50,T,T,0.219,0.424,0.0086,0.0037,0.014,0.106,0.043,0.044,0.0,0.025,0.0,0.0022,0.0084,0.001,0.002,2155.532,44.30309,1949.0,1648.0,1182.0
19861,24B226328,52.4,71.4,27.75,0.181099995970726,20SS50 650175,20SS50,20SS50,20SS50,T,T,0.211,0.449,0.0057,0.0026,0.022,0.095,0.036,0.044,0.0,0.0358,0.0,0.0031,0.01,0.001,0.002,2150.114,44.30834,1945.0,1655.0,1176.0
19862,24B226333,51.3,73.3,25.655,0.180999994277954,20SS50 650175,20SS50,20SS50,20SS50,T,T,0.211,0.449,0.0057,0.0026,0.022,0.095,0.036,0.044,0.0,0.0358,0.0,0.0031,0.01,0.001,0.002,2146.91,44.31818,1925.0,1671.0,1187.0
19863,24B226339,51.9,72.2,31.29,0.130400002002716,20SS50 650175,20SS50,20SS50,20SS50,L,T,0.203,0.441,0.0094,0.0022,0.022,0.103,0.059,0.048,0.0,0.0305,0.0,0.0031,0.0091,0.001,0.002,2059.322,44.34537,1898.0,1646.0,1175.0
19864,24B226342,49.4,71.8,32.74,0.130400002002716,20SS50 650175,20SS50,20SS50,20SS50,L,T,0.211,0.431,0.006,0.0039,0.01,0.102,0.041,0.043,0.0,0.0282,0.0,0.0027,0.0092,0.001,0.002,2049.044,44.35322,1895.0,1648.0,1184.0
19865,24B226347,50.9,75.7,25.66,0.130500003695488,20SS50 650175,20SS50,20SS50,20SS50,L,T,0.211,0.431,0.006,0.0039,0.01,0.102,0.041,0.043,0.0,0.0282,0.0,0.0027,0.0092,0.001,0.002,2154.38,44.31067,1949.0,1659.0,1182.0
19866,24B226350,52.6,73.6,28.63,0.130500003695488,20SS50 650175,20SS50,20SS50,20SS50,L,T,0.213,0.44,0.0077,0.0042,0.009,0.11,0.059,0.042,0.0,0.0283,0.0,0.0023,0.0083,0.0,0.002,2140.394,44.31484,1950.0,1655.0,1178.0
19867,24B226355,51.0,73.1,27.95,0.130500003695488,20SS50 650175,20SS50,20SS50,20SS50,L,T,0.213,0.44,0.0077,0.0042,0.009,0.11,0.059,0.042,0.0,0.0283,0.0,0.0023,0.0083,0.0,0.002,2180.858,44.29711,1961.0,1646.0,1178.0
19868,24B226359,53.3,74.6,22.12,0.13060000538826,20SS50 650175,20SS50,20SS50,20SS50,L,T,0.219,0.429,0.009,0.0012,0.027,0.102,0.048,0.048,0.0,0.0355,0.0,0.0025,0.0073,0.002,0.002,2157.116,44.30403,1940.0,1655.0,1176.0
19869,24B226364,55.1,75.8,30.29,0.130500003695488,20SS50 650175,20SS50,20SS50,20SS50,L,T,0.219,0.429,0.009,0.0012,0.027,0.102,0.048,0.048,0.0,0.0355,0.0,0.0025,0.0073,0.002,0.002,2141.636,44.30721,1925.0,1653.0,1175.0
19871,24B226376,49.5,70.3,30.87,0.244100004434586,20SS50 650175,20SS50,20SS50,20SS50,T,T,0.21,0.436,0.0094,0.0034,0.011,0.106,0.063,0.046,0.0,0.0295,0.0,0.0028,0.0091,0.001,0.002,2145.884,49.22852,1864.0,1644.0,1169.0
19872,24B226381,47.7,68.3,29.19,0.244000002741814,20SS50 650175,20SS50,20SS50,20SS50,T,T,0.214,0.42,0.0068,0.002,0.014,0.101,0.064,0.053,0.0,0.0378,0.0,0.0023,0.0119,0.001,0.002,2155.172,49.22935,1895.0,1643.0,1175.0
19873,24B226384,53.0,72.7,37.02,0.369300007820129,20SS50 650175,20SS50,20SS50,20SS50,L,T,0.204,0.44,0.0132,0.0012,0.026,0.107,0.048,0.057,0.0,0.0335,0.0,0.0027,0.0077,0.001,0.002,2154.686,59.07477,1783.0,1603.0,1153.0
19874,24B226384,53.7,71.9,30.53,0.369300007820129,20SS50 650175,20SS50,20SS50,20SS50,T,T,0.204,0.44,0.0132,0.0012,0.026,0.107,0.048,0.057,0.0,0.0335,0.0,0.0027,0.0077,0.001,0.002,2154.686,59.07477,1783.0,1603.0,1153.0
19875,24B226388,49.6,70.4,35.32,0.369100004434586,20SS50 650175,20SS50,20SS50,20SS50,L,T,0.204,0.44,0.0132,0.0012,0.026,0.107,0.048,0.057,0.0,0.0335,0.0,0.0027,0.0077,0.001,0.002,2152.472,54.15517,1927.0,1661.0,1175.0
19876,24B226388,49.7,71.0,29.42,0.369100004434586,20SS50 650175,20SS50,20SS50,20SS50,T,T,0.204,0.44,0.0132,0.0012,0.026,0.107,0.048,0.057,0.0,0.0335,0.0,0.0027,0.0077,0.001,0.002,2152.472,54.15517,1927.0,1661.0,1175.0
19877,24B226392,50.3,70.0,33.71,0.369100004434586,20SS50 650175,20SS50,20SS50,20SS50,T,T,0.21,0.451,0.0123,0.0006,0.043,0.105,0.048,0.036,0.0,0.0302,0.0,0.0031,0.0109,0.001,0.002,2107.364,54.1661,1905.0,1644.0,1184.0
19878,24B226396,52.5,72.4,27.2,0.369100004434586,20SS50 650175,20SS50,20SS50,20SS50,T,T,0.21,0.451,0.0123,0.0006,0.043,0.105,0.048,0.036,0.0,0.0302,0.0,0.0031,0.0109,0.001,0.002,2079.302,54.17921,1891.0,1644.0,1185.0
19879,24B226400,51.5,71.3,32.24,0.369100004434586,20SS50 650175,20SS50,20SS50,20SS50,T,T,0.203,0.412,0.0094,0.0,0.03,0.102,0.041,0.035,0.0,0.0396,0.0,0.0021,0.0088,0.002,0.002,2078.42,54.18077,1900.0,1644.0,1182.0
19880,24B226406,53.2,71.8,32.45,0.493999987840652,20SS50 650175,20SS50,20SS50,20SS50,T,T,0.203,0.412,0.0094,0.0,0.03,0.102,0.041,0.035,0.0,0.0396,0.0,0.0021,0.0088,0.002,0.002,2072.354,54.18494,1895.0,1643.0,1184.0
19881,24B226409,54.6,72.8,35.05,0.494100004434586,20SS50 650175,20SS50,20SS50,20SS50,T,T,0.216,0.45,0.0083,0.0006,0.034,0.104,0.057,0.069,0.0,0.0239,0.0,0.0003,0.0107,0.001,0.002,2078.024,54.18142,1900.0,1655.0,1185.0
19882,24B226414,54.6,74.4,34.69,0.493999987840652,20SS50 650175,20SS50,20SS50,20SS50,T,T,0.216,0.45,0.0083,0.0006,0.034,0.104,0.057,0.069,0.0,0.0239,0.0,0.0003,0.0107,0.001,0.002,2097.662,54.16868,1913.0,1644.0,1182.0
19883,24B226426,52.3,69.8,36.85,0.441399991512299,20SS50 650175,20SS50,20SS50,20SS50,T,T,0.215,0.423,0.0103,0.0016,0.025,0.092,0.041,0.029,0.0,0.0335,0.0,0.0024,0.0083,0.001,0.002,2146.91,54.14785,1927.0,1621.0,1153.0
19884,24B226431,50.3,70.4,28.65,0.36599999666214,20SS50 650175,20SS50,20SS50,20SS50,T,T,0.215,0.423,0.0103,0.0016,0.025,0.092,0.041,0.029,0.0,0.0335,0.0,0.0024,0.0083,0.001,0.002,2142.176,54.14576,1889.0,1644.0,1180.0
19885,24B226434,49.7,69.6,34.16,0.305999994277954,20SS50 650175,20SS50,20SS50,20SS50,T,T,0.201,0.412,0.0113,0.0043,0.009,0.099,0.041,0.046,0.0,0.0311,0.0,0.0038,0.0102,0.0,0.002,2142.842,49.23051,1922.0,1648.0,1178.0
19886,24B226440,50.3,69.9,33.68,0.244000002741814,20SS50 650175,20SS50,20SS50,20SS50,T,T,0.201,0.412,0.0113,0.0043,0.009,0.099,0.041,0.046,0.0,0.0311,0.0,0.0038,0.0102,0.0,0.002,2154.866,49.22939,1949.0,1639.0,1180.0
19887,24B226444,50.1,70.2,26.88,0.244100004434586,20SS50 650175,20SS50,20SS50,20SS50,T,T,0.22,0.452,0.0081,0.0008,0.022,0.088,0.041,0.031,0.0,0.0315,0.0,0.0021,0.0098,0.001,0.001,2161.13,49.22488,1909.0,1653.0,1185.0
19888,24B226448,49.9,70.2,29.9,0.244100004434586,20SS50 650175,20SS50,20SS50,20SS50,T,T,0.22,0.452,0.0081,0.0008,0.022,0.088,0.041,0.031,0.0,0.0315,0.0,0.0021,0.0098,0.001,0.001,2141.186,49.22425,1889.0,1650.0,1185.0
19889,24B226451,49.5,68.0,28.47,0.244100004434586,20SS50 650175,20SS50,20SS50,20SS50,T,T,0.208,0.45,0.0103,0.0042,0.015,0.101,0.039,0.048,0.0,0.0314,0.0,0.0021,0.0081,0.001,0.001,2150.978,49.2276,1927.0,1650.0,1185.0
19890,24B226458,50.7,72.2,28.84,0.244100004434586,20SS50 650175,20SS50,20SS50,20SS50,T,T,0.208,0.45,0.0103,0.0042,0.015,0.101,0.039,0.048,0.0,0.0314,0.0,0.0021,0.0081,0.001,0.001,2145.344,49.2292,1932.0,1655.0,1185.0
19891,24B226461,49.9,71.3,28.09,0.244100004434586,20SS50 650175,20SS50,20SS50,20SS50,T,T,0.205,0.445,0.0066,0.0019,0.016,0.085,0.037,0.025,0.0,0.0277,0.0,0.0038,0.0092,0.001,0.002,2137.568,49.23002,1925.0,1650.0,1180.0
19892,24B226465,49.7,72.2,27.0,0.244100004434586,20SS50 650175,20SS50,20SS50,20SS50,T,T,0.205,0.445,0.0066,0.0019,0.016,0.085,0.037,0.025,0.0,0.0277,0.0,0.0038,0.0092,0.001,0.002,2138.756,49.23422,1918.0,1655.0,1184.0
19893,24B226469,49.4,69.1,23.83,0.241999998688698,20SS50 650175,20SS50,20SS50,20SS50,T,T,0.211,0.415,0.0106,0.0039,0.007,0.102,0.039,0.052,0.0,0.0261,0.0,0.0024,0.0082,0.0,0.002,2100.866,49.24686,1913.0,1646.0,1185.0
19894,24B226474,50.9,73.3,18.31,0.182099997997284,20SS50 650175,20SS50,20SS50,20SS50,L,T,0.211,0.415,0.0106,0.0039,0.007,0.102,0.039,0.052,0.0,0.0261,0.0,0.0024,0.0082,0.0,0.002,2150.924,44.31202,1936.0,1655.0,1178.0
19895,24B226474,48.4,73.4,26.12,0.182099997997284,20SS50 650175,20SS50,20SS50,20SS50,T,T,0.211,0.415,0.0106,0.0039,0.007,0.102,0.039,0.052,0.0,0.0261,0.0,0.0024,0.0082,0.0,0.002,2150.924,44.31202,1936.0,1655.0,1178.0
19896,24B226477,54.0,74.1,24.47,0.181099995970726,20SS50 650175,20SS50,20SS50,20SS50,T,T,0.218,0.449,0.008,0.0007,0.027,0.091,0.039,0.035,0.0,0.0232,0.0,0.0025,0.0092,0.001,0.002,2153.876,44.30757,1909.0,1657.0,1175.0
19897,24B226481,49.9,75.3,23.0,0.181099995970726,20SS50 650175,20SS50,20SS50,20SS50,T,T,0.218,0.449,0.008,0.0007,0.027,0.091,0.039,0.035,0.0,0.0232,0.0,0.0025,0.0092,0.001,0.002,2094.332,44.35005,1882.0,1662.0,1180.0
19898,24B226484,49.0,70.7,26.94,0.180999994277954,20SS50 650175,20SS50,20SS50,20SS50,T,T,0.205,0.441,0.0082,0.0027,0.018,0.099,0.039,0.038,0.0,0.0333,0.0,0.0027,0.007,0.001,0.001,2161.346,44.30794,1925.0,1646.0,1175.0
19899,24B226490,50.8,70.5,27.13,0.180999994277954,20SS50 650175,20SS50,20SS50,20SS50,T,T,0.205,0.441,0.0082,0.0027,0.018,0.099,0.039,0.038,0.0,0.0333,0.0,0.0027,0.007,0.001,0.001,2159.474,44.30932,1943.0,1648.0,1176.0
19900,24B226493,48.3,72.7,30.29,0.180999994277954,20SS50 650175,20SS50,20SS50,20SS50,T,T,0.21,0.437,0.0068,0.0021,0.015,0.091,0.037,0.028,0.0,0.0259,0.0,0.0027,0.0088,0.001,0.002,2162.138,44.30841,1929.0,1646.0,1175.0
19901,24B226499,46.7,71.5,24.79,0.180999994277954,20SS50 650175,20SS50,20SS50,20SS50,T,T,0.21,0.437,0.0068,0.0021,0.015,0.091,0.037,0.028,0.0,0.0259,0.0,0.0027,0.0088,0.001,0.002,2149.916,44.30545,1931.0,1648.0,1176.0
19902,24B226502,50.2,74.3,28.42,0.180999994277954,20SS50 650175,20SS50,20SS50,20SS50,L,T,0.217,0.439,0.0074,0.0025,0.013,0.101,0.04,0.038,0.0,0.0292,0.0,0.0026,0.0083,0.001,0.002,2138.918,44.31705,1923.0,1655.0,1194.0
19903,24B226502,48.6,72.3,27.02,0.180999994277954,20SS50 650175,20SS50,20SS50,20SS50,T,T,0.217,0.439,0.0074,0.0025,0.013,0.101,0.04,0.038,0.0,0.0292,0.0,0.0026,0.0083,0.001,0.002,2138.918,44.31705,1923.0,1655.0,1194.0
19909,24B226522,49.0,70.0,40.64,0.744300007820129,20SS50 650175,20SS50,20SS50,20SS50,T,T,0.206,0.41,0.0087,0.0032,0.011,0.097,0.036,0.038,0.0,0.029,0.0,0.0024,0.0077,0.001,0.001,2084.666,54.15041,1909.0,1628.0,1160.0
19910,24B226531,48.0,67.5,33.7,0.493900001049042,20SS50 650175,20SS50,20SS50,20SS50,T,T,0.219,0.423,0.0078,0.004,0.012,0.089,0.035,0.032,0.0,0.0323,0.0,0.0024,0.0088,0.001,0.002,2152.346,54.14395,1931.0,1635.0,1184.0
19911,24B226534,42.0,68.0,36.59,0.493999987840652,20SS50 650175,20SS50,20SS50,20SS50,T,T,0.201,0.427,0.0074,0.0041,0.009,0.096,0.04,0.037,0.0,0.0321,0.0,0.0026,0.0094,0.001,0.002,2154.434,54.14456,1938.0,1650.0,1185.0
19912,24B226539,50.5,68.1,32.43,0.368999987840652,20SS50 650175,20SS50,20SS50,20SS50,T,T,0.201,0.427,0.0074,0.0041,0.009,0.096,0.04,0.037,0.0,0.0321,0.0,0.0026,0.0094,0.001,0.002,2154.776,54.14325,1940.0,1643.0,1176.0
19913,24B226542,52.1,72.2,33.22,0.369100004434586,20SS50 650175,20SS50,20SS50,20SS50,T,T,0.201,0.413,0.007,0.0011,0.025,0.091,0.04,0.044,0.0,0.0362,0.0,0.0024,0.0094,0.002,0.002,2154.2,54.14163,1914.0,1653.0,1185.0
19914,24B226549,50.4,71.6,33.52,0.306499987840652,20SS50 650175,20SS50,20SS50,20SS50,T,T,0.201,0.413,0.007,0.0011,0.025,0.091,0.04,0.044,0.0,0.0362,0.0,0.0024,0.0094,0.002,0.002,2145.02,49.22884,1916.0,1641.0,1173.0
19915,24B226552,50.6,71.6,31.82,0.244000002741814,20SS50 650175,20SS50,20SS50,20SS50,T,T,0.21,0.45,0.0078,0.0017,0.017,0.094,0.041,0.038,0.0,0.0321,0.0,0.0026,0.0081,0.001,0.001,2148.602,49.22871,1920.0,1648.0,1175.0
19916,24B226557,51.1,71.7,27.5,0.244100004434586,20SS50 650175,20SS50,20SS50,20SS50,T,T,0.21,0.45,0.0078,0.0017,0.017,0.094,0.041,0.038,0.0,0.0321,0.0,0.0026,0.0081,0.001,0.001,2151.68,49.22785,1929.0,1646.0,1178.0
19917,24B226560,51.0,70.5,30.54,0.244000002741814,20SS50 650175,20SS50,20SS50,20SS50,T,T,0.201,0.448,0.0054,0.0046,0.014,0.094,0.04,0.036,0.0,0.0307,0.0,0.0024,0.0092,0.001,0.001,2148.872,49.22741,1929.0,1646.0,1178.0
9611,23B184589,51.7,75.1,27.22,0.182099997997284,20SS50 650200,20SS50,20SS50,20SS50,L,T,0.21,0.425,0.0058,0.0026,0.014,0.144,0.043,0.037,0.009,0.0362,0.001,0.004,0.0074,0.001,0.004,2086.736,44.34599,1778.0,1650.0,1200.0
9612,23B184589,53.6,75.95,23.4,0.182099997997284,20SS50 650200,20SS50,20SS50,20SS50,T,T,0.21,0.425,0.0058,0.0026,0.014,0.144,0.043,0.037,0.009,0.0362,0.001,0.004,0.0074,0.001,0.004,2086.736,44.34599,1778.0,1650.0,1200.0
9613,23B184592,55.2,78.1,27.63,0.181999996304512,20SS50 650200,20SS50,20SS50,20SS50,L,T,0.207,0.431,0.007,0.0015,0.02,0.15,0.041,0.043,0.013,0.0331,0.001,0.0029,0.0082,0.0,0.005,2073.38,44.34792,1770.0,1653.0,1211.0
9614,23B184592,55.8,77.8,25.47,0.181999996304512,20SS50 650200,20SS50,20SS50,20SS50,T,T,0.207,0.431,0.007,0.0015,0.02,0.15,0.041,0.043,0.013,0.0331,0.001,0.0029,0.0082,0.0,0.005,2073.38,44.34792,1770.0,1653.0,1211.0
9620,23B184605,50.55,72.2,23.945,0.181099995970726,20SS50 650200,20SS50,20SS50,20SS50,T,T,0.217,0.437,0.0075,0.002,0.021,0.146,0.04,0.05,0.013,0.0309,0.002,0.0031,0.0087,0.0,0.004,2184.422,59.04695,1839.0,1648.0,1194.0
9986,23B186379,57.6,75.5,25.28,0.0851000025868416,20SS50 650200,20SS50,20SS50,20SS50,L,T,0.205,0.427,0.0043,0.003,0.018,0.101,0.038,0.033,0.01,0.0314,0.0,0.0023,0.0093,0.001,0.004,2105.168,34.49337,1965.0,1655.0,1194.0
9997,23B186430,55.1,76.3,26.96,0.112999998033047,20SS50 650200,20SS50,20SS50,20SS50,L,T,0.209,0.478,0.0047,0.0021,0.011,0.087,0.036,0.035,0.01,0.0314,0.0,0.0024,0.0096,0.001,0.005,2069.402,34.50128,1936.0,1655.0,1196.0
9998,23B186434,57.9,76.0,23.1,0.0850000008940697,20SS50 650200,20SS50,20SS50,20SS50,L,T,0.219,0.453,0.006,0.0038,0.016,0.105,0.042,0.031,0.008,0.0234,0.001,0.0026,0.011,0.001,0.005,1996.106,34.52042,1922.0,1652.0,1200.0
9999,23B186439,58.1,76.6,25.28,0.0850000008940697,20SS50 650200,20SS50,20SS50,20SS50,L,T,0.219,0.453,0.006,0.0038,0.016,0.105,0.042,0.031,0.008,0.0234,0.001,0.0026,0.011,0.001,0.005,2058.674,34.5128,1979.0,1659.0,1203.0
138,23B100480,38.3,55.6,35.04,0.175500005483627,05CSK 625100,05CSK,05CSK,05CSK,L,T,0.063,0.269,0.0096,0.0055,0.012,0.095,0.043,0.045,0.008,0.0214,0.002,0.0019,0.0074,0.0,0.003,2044.94,49.2898,1864.0,1621.0,1104.0
139,23B100485,37.9,54.8,40.26,0.175400003790855,05CSK 625100,05CSK,05CSK,05CSK,L,T,0.063,0.269,0.0096,0.0055,0.012,0.095,0.043,0.045,0.008,0.0214,0.002,0.0019,0.0074,0.0,0.003,2080.256,44.3591,1835.0,1610.0,1113.0
190,23B100680,53.7,57.7,25.01,0.180099993944168,05CSK 625100,05CSK,05CSK,05CSK,L,T,0.055,0.315,0.0064,0.0053,0.015,0.093,0.036,0.039,0.01,0.0239,0.002,0.0026,0.0086,0.0,0.004,2025.59,44.36929,1850.0,1583.0,1097.0
191,23B100683,43.1,58.5,33.8,0.101000003516674,05CSK 625100,05CSK,05CSK,05CSK,L,T,0.055,0.315,0.0064,0.0053,0.015,0.093,0.036,0.039,0.01,0.0239,0.002,0.0026,0.0086,0.0,0.004,2005.376,39.4637,1841.0,1596.0,1110.0
192,23B100686,42.5,58.3,34.57,0.101000003516674,05CSK 625100,05CSK,05CSK,05CSK,L,T,0.057,0.316,0.0103,0.0047,0.019,0.101,0.042,0.05,0.008,0.0285,0.002,0.0017,0.0076,0.0,0.003,2041.142,39.45921,1864.0,1607.0,1108.0
193,23B100691,44.3,58.8,34.73,0.101099997758865,05CSK 625100,05CSK,05CSK,05CSK,L,T,0.057,0.316,0.0103,0.0047,0.019,0.101,0.042,0.05,0.008,0.0285,0.002,0.0017,0.0076,0.0,0.003,2147.144,39.41885,1882.0,1607.0,1101.0
210,23B150032,38.5,54.6,37.67,0.159099996089935,05CSK 625100,05CSK,05CSK,05CSK,L,T,0.051,0.284,0.004,0.0041,0.018,0.096,0.039,0.034,0.01,0.0328,0.001,0.0024,0.0105,0.0,0.004,2049.836,44.36035,1859.0,1619.0,1063.0
211,23B150040,41.6,56.6,35.61,0.159099996089935,05CSK 625100,05CSK,05CSK,05CSK,L,T,0.056,0.3,0.005,0.0036,0.018,0.097,0.037,0.041,0.01,0.0275,0.001,0.0022,0.009,0.0,0.004,2062.922,44.34312,1860.0,1621.0,1103.0
212,23B150047,45.9,58.3,32.4,0.0729999989271164,05CSK 625100,05CSK,05CSK,05CSK,L,T,0.056,0.3,0.005,0.0036,0.018,0.097,0.037,0.041,0.01,0.0275,0.001,0.0022,0.009,0.0,0.004,2123.33,44.34424,1905.0,1601.0,1112.0
213,23B150051,45.2,57.2,33.57,0.0617999993264675,05CSK 625100,05CSK,05CSK,05CSK,L,T,0.06,0.308,0.0054,0.0032,0.016,0.11,0.039,0.043,0.011,0.0232,0.001,0.0034,0.0083,0.0,0.004,2004.818,39.43474,1873.0,1598.0,1101.0
247,23B150154,42.1,57.5,36.07,0.131099998950958,05CSK 625100,05CSK,05CSK,05CSK,L,T,0.058,0.369,0.0063,0.0089,0.011,0.104,0.04,0.038,0.011,0.0404,0.001,0.0027,0.008,0.0,0.004,2211.098,34.4645,1932.0,1625.0,1112.0
248,23B150157,41.2,57.1,35.07,0.131099998950958,05CSK 625100,05CSK,05CSK,05CSK,L,T,0.056,0.302,0.0084,0.0044,0.018,0.106,0.044,0.04,0.009,0.0318,0.001,0.0019,0.0079,0.001,0.003,2186.744,34.47456,1907.0,1623.0,1108.0
249,23B150163,41.1,57.0,34.89,0.129999995231628,05CSK 625100,05CSK,05CSK,05CSK,L,T,0.056,0.302,0.0084,0.0044,0.018,0.106,0.044,0.04,0.009,0.0318,0.001,0.0019,0.0079,0.001,0.003,2103.89,34.49489,1873.0,1639.0,1110.0
250,23B150166,45.1,59.4,35.9,0.116099998354912,05CSK 625100,05CSK,05CSK,05CSK,L,T,0.057,0.34,0.0097,0.0054,0.032,0.11,0.043,0.041,0.009,0.0353,0.002,0.0022,0.009,0.001,0.004,2208.596,34.46582,1909.0,1623.0,1106.0
251,23B150172,43.9,58.5,34.05,0.11599999666214,05CSK 625100,05CSK,05CSK,05CSK,L,T,0.057,0.34,0.0097,0.0054,0.032,0.11,0.043,0.041,0.009,0.0353,0.002,0.0022,0.009,0.001,0.004,2149.214,34.48453,1886.0,1625.0,1106.0
252,23B150175,44.7,58.6,34.47,0.11599999666214,05CSK 625100,05CSK,05CSK,05CSK,L,T,0.055,0.34,0.0077,0.0042,0.029,0.105,0.043,0.035,0.011,0.0326,0.001,0.003,0.0086,0.001,0.004,2223.068,34.46745,1932.0,1626.0,1101.0
253,23B150181,40.6,56.8,37.09,0.11599999666214,05CSK 625100,05CSK,05CSK,05CSK,L,T,0.055,0.34,0.0077,0.0042,0.029,0.105,0.043,0.035,0.011,0.0326,0.001,0.003,0.0086,0.001,0.004,2111.486,34.50264,1853.0,1612.0,1113.0
447,23B150939,41.4,60.9,31.43,0.175400003790855,05CSK 625100,05CSK,05CSK,05CSK,L,T,0.06,0.313,0.0062,0.0,0.038,0.113,0.042,0.064,0.009,0.027,0.003,0.0016,0.0128,0.0,0.004,2019.074,44.35997,1871.0,1619.0,1101.0
448,23B150941,45.3,62.7,31.06,0.175400003790855,05CSK 625100,05CSK,05CSK,05CSK,L,T,0.065,0.351,0.0063,0.0,0.032,0.11,0.041,0.065,0.008,0.0301,0.001,0.0016,0.0114,0.0,0.003,1994.918,44.36716,1859.0,1619.0,1103.0
449,23B150947,44.0,61.6,34.88,0.130500003695488,05CSK 625100,05CSK,05CSK,05CSK,L,T,0.065,0.351,0.0063,0.0,0.032,0.11,0.041,0.065,0.008,0.0301,0.001,0.0016,0.0114,0.0,0.003,1974.758,44.3776,1855.0,1617.0,1106.0
450,23B150950,41.2,57.9,33.77,0.13060000538826,05CSK 625100,05CSK,05CSK,05CSK,L,T,0.043,0.311,0.0038,0.0027,0.02,0.114,0.045,0.041,0.009,0.031,0.002,0.0022,0.01,0.001,0.004,1972.814,44.37886,1862.0,1619.0,1108.0
451,23B150955,41.6,57.7,33.67,0.11599999666214,05CSK 625100,05CSK,05CSK,05CSK,L,T,0.043,0.311,0.0038,0.0027,0.02,0.114,0.045,0.041,0.009,0.031,0.002,0.0022,0.01,0.001,0.004,1971.014,39.45874,1828.0,1612.0,1113.0
452,23B150958,43.4,60.5,33.93,0.101000003516674,05CSK 625100,05CSK,05CSK,05CSK,L,T,0.051,0.305,0.0043,0.0095,0.006,0.104,0.042,0.041,0.011,0.039,0.001,0.0028,0.0147,0.0,0.005,1979.24,39.44658,1832.0,1589.0,1101.0
453,23B150959,42.5,59.5,33.82,0.175400003790855,05CSK 625100,05CSK,05CSK,05CSK,L,T,0.051,0.305,0.0043,0.0095,0.006,0.104,0.042,0.041,0.011,0.039,0.001,0.0028,0.0147,0.0,0.005,2024.852,44.35204,1898.0,1623.0,1094.0
472,23B151040,40.5,58.3,33.56,0.101000003516674,05CSK 625100,05CSK,05CSK,05CSK,L,T,0.053,0.283,0.005,0.0011,0.022,0.1,0.038,0.036,0.01,0.0337,0.001,0.0025,0.008,0.0,0.003,2165.054,39.38188,1905.0,1599.0,1104.0
473,23B151045,41.8,58.5,34.62,0.100000001490116,05CSK 625100,05CSK,05CSK,05CSK,L,T,0.053,0.283,0.005,0.0011,0.022,0.1,0.038,0.036,0.01,0.0337,0.001,0.0025,0.008,0.0,0.003,2166.35,39.38218,1907.0,1601.0,1108.0
