Repository: PNell/TrialTest3

File: Data/StreamlitData032524.csv (part 56 of 96)
,coil_no,YieldStrength,TensileStrength,TotalElongation,coil_thickness,steel_design_description,grade,grade_head,grade_tail,sample_direction,sample_location,c_amount,mn_amount,p_amount,s_amount,si_amount,cu_amount,ni_amount,cr_amount,mo_amount,al_amount,nb_amount,ca_amount,n_amount,ti_amount,v_amount,TF1_EXIT_AVG_BODY,TBC_thickness,TEMP_FM_ENTRY_AVG,TEMP_FM_EXIT_AVG,TEMP_COILING_AVG
474,23B151048,43.8,58.7,33.08,0.100100003182888,05CSK 625100,05CSK,05CSK,05CSK,L,T,0.054,0.297,0.0061,0.0023,0.025,0.112,0.044,0.045,0.009,0.0357,0.002,0.0018,0.0075,0.001,0.004,2156.954,39.37711,1913.0,1599.0,1106.0
475,23B151053,46.4,60.5,34.31,0.0729999989271164,05CSK 625100,05CSK,05CSK,05CSK,L,T,0.054,0.297,0.0061,0.0023,0.025,0.112,0.044,0.045,0.009,0.0357,0.002,0.0018,0.0075,0.001,0.004,2160.68,39.37096,1923.0,1594.0,1108.0
599,23B151444,41.0,56.8,38.41,0.13060000538826,05CSK 625100,05CSK,05CSK,05CSK,L,T,0.058,0.301,0.0057,0.005,0.017,0.104,0.041,0.04,0.008,0.0322,0.001,0.0018,0.0087,0.001,0.004,2146.442,34.4572,1913.0,1589.0,1086.0
600,23B151457,41.7,57.5,35.29,0.114000000059605,05CSK 625100,05CSK,05CSK,05CSK,L,T,0.053,0.292,0.0058,0.0038,0.025,0.106,0.041,0.041,0.009,0.0286,0.002,0.0014,0.0086,0.0,0.004,2038.784,34.48652,1853.0,1571.0,1112.0
601,23B151460,44.3,59.3,33.89,0.101099997758865,05CSK 625100,05CSK,05CSK,05CSK,L,T,0.055,0.314,0.0048,0.0048,0.033,0.106,0.038,0.042,0.01,0.0336,0.001,0.0026,0.0112,0.001,0.004,2084.216,34.48571,1886.0,1571.0,1112.0
602,23B151466,45.4,61.7,31.42,0.0788000002503395,05CSK 625100,05CSK,05CSK,05CSK,L,T,0.055,0.314,0.0048,0.0048,0.033,0.106,0.038,0.042,0.01,0.0336,0.001,0.0026,0.0112,0.001,0.004,2114.564,34.4759,1900.0,1572.0,1110.0
603,23B151474,45.2,60.8,32.66,0.0786999985575676,05CSK 625100,05CSK,05CSK,05CSK,L,T,0.053,0.34,0.0069,0.0028,0.044,0.112,0.042,0.044,0.008,0.0283,0.001,0.0015,0.0119,0.001,0.004,2091.848,34.4899,1866.0,1567.0,1106.0
670,23B151746,42.9,57.1,33.82,0.0750000029802322,05CSK 625100,05CSK,05CSK,03CSK,L,T,0.058,0.301,0.0068,0.0027,0.014,0.092,0.034,0.045,0.01,0.0274,0.0,0.0025,0.0069,0.0,0.004,2182.118,39.38107,1913.0,1592.0,1121.0
688,23B151888,44.7,60.6,32.37,0.130999997258186,05CSK 625100,05CSK,05CSK,05CSK,L,T,0.056,0.308,0.0095,0.0021,0.032,0.106,0.036,0.04,0.007,0.028,0.001,0.0013,0.0119,0.001,0.003,2231.996,34.45173,1929.0,1625.0,1104.0
689,23B151891,43.4,59.3,37.55,0.130999997258186,05CSK 625100,05CSK,05CSK,05CSK,L,T,0.059,0.296,0.0046,0.0045,0.022,0.109,0.036,0.025,0.009,0.0368,0.001,0.0028,0.0082,0.0,0.004,2234.966,34.445,1931.0,1625.0,1106.0
690,23B151901,47.6,60.5,31.75,0.0750000029802322,05CSK 625100,05CSK,05CSK,05CSK,L,T,0.052,0.294,0.0098,0.0024,0.024,0.104,0.036,0.032,0.007,0.0304,0.001,0.0015,0.0099,0.0,0.004,2227.334,34.45652,1945.0,1603.0,1128.0
930,23B152615,44.4,61.2,32.96,0.100599996745586,05CSK 625100,05CSK,05CSK,03CSK,L,T,0.052,0.274,0.0057,0.0003,0.02,0.099,0.032,0.047,0.009,0.0331,0.0,0.0039,0.0129,0.0,0.003,2098.652,39.41124,1886.0,1619.0,1101.0
952,23B152705,43.5,58.9,33.09,0.119099996984005,05CSK 625100,05CSK,06CSK,05CSK,L,T,0.056,0.298,0.0044,0.0027,0.022,0.107,0.036,0.034,0.009,0.0272,0.001,0.0016,0.0079,0.001,0.003,2235.974,34.4416,1940.0,1634.0,1121.0
953,23B152710,42.6,58.9,32.47,0.101000003516674,05CSK 625100,05CSK,05CSK,05CSK,L,T,0.056,0.298,0.0044,0.0027,0.022,0.107,0.036,0.034,0.009,0.0272,0.001,0.0016,0.0079,0.001,0.003,2231.42,34.44128,1932.0,1623.0,1110.0
954,23B152714,44.2,59.0,31.88,0.0786999985575676,05CSK 625100,05CSK,05CSK,05CSK,L,T,0.051,0.307,0.0039,0.0015,0.027,0.095,0.035,0.039,0.01,0.0402,0.001,0.0039,0.0088,0.001,0.003,2235.308,34.44151,1929.0,1623.0,1113.0
955,23B152719,43.7,58.7,32.42,0.0750999972224236,05CSK 625100,05CSK,05CSK,05CSK,L,T,0.051,0.307,0.0039,0.0015,0.027,0.095,0.035,0.039,0.01,0.0402,0.001,0.0039,0.0088,0.001,0.003,2226.128,34.44829,1925.0,1625.0,1119.0
956,23B152723,44.2,60.1,31.97,0.0716999992728233,05CSK 625100,05CSK,05CSK,05CSK,L,T,0.059,0.301,0.005,0.0034,0.024,0.1,0.036,0.037,0.009,0.032,0.001,0.0016,0.0088,0.001,0.003,2225.03,34.44865,1923.0,1628.0,1122.0
957,23B152728,43.1,59.3,32.21,0.0619000010192394,05CSK 625100,05CSK,05CSK,05CSK,L,T,0.059,0.301,0.005,0.0034,0.024,0.1,0.036,0.037,0.009,0.032,0.001,0.0016,0.0088,0.001,0.003,2214.068,34.44491,1929.0,1580.0,1119.0
958,23B152731,43.1,57.6,34.32,0.125200003385544,05CSK 625100,05CSK,05CSK,05CSK,L,T,0.059,0.284,0.0038,0.0031,0.023,0.096,0.033,0.04,0.011,0.0359,0.002,0.003,0.0079,0.0,0.004,2230.358,39.3541,1949.0,1592.0,1068.0
959,23B152736,41.4,58.0,32.99,0.0570000000298023,05CSK 625100,05CSK,05CSK,05CSK,L,T,0.059,0.284,0.0038,0.0031,0.023,0.096,0.033,0.04,0.011,0.0359,0.002,0.003,0.0079,0.0,0.004,2190.074,34.46192,1936.0,1581.0,1101.0
962,23B152744,43.9,58.6,34.32,0.109600000083447,05CSK 625100,05CSK,05CSK,05CSK,L,T,0.057,0.297,0.0039,0.0053,0.02,0.101,0.034,0.034,0.011,0.0288,0.002,0.0025,0.0083,0.0,0.004,2172.614,34.46959,1922.0,1581.0,1108.0
963,23B152747,47.4,61.2,32.94,0.109499998390675,05CSK 625100,05CSK,05CSK,05CSK,L,T,0.07,0.32,0.0036,0.0025,0.02,0.102,0.036,0.036,0.011,0.0304,0.001,0.0014,0.0095,0.001,0.003,2152.076,34.47508,1900.0,1572.0,1106.0
965,23B152757,45.8,59.5,32.99,0.109499998390675,05CSK 625100,05CSK,05CSK,05CSK,L,T,0.059,0.295,0.0037,0.0041,0.019,0.101,0.037,0.04,0.01,0.0283,0.001,0.0016,0.0083,0.001,0.003,2212.826,34.45375,1940.0,1580.0,1108.0
973,23B152794,42.3,57.2,36.82,0.179000005125999,05CSK 625100,05CSK,05CSK,05CSK,L,T,0.05,0.28,0.0055,0.0026,0.013,0.101,0.038,0.041,0.01,0.0196,0.001,0.0034,0.0092,0.0,0.004,2165.27,49.20071,1887.0,1574.0,1106.0
974,23B152804,43.0,57.3,36.0,0.179000005125999,05CSK 625100,05CSK,05CSK,05CSK,L,T,0.05,0.321,0.0048,0.0019,0.024,0.103,0.038,0.036,0.012,0.0309,0.001,0.003,0.0075,0.0,0.004,2155.712,49.21802,1886.0,1574.0,1112.0
975,23B152807,43.4,57.6,36.47,0.179000005125999,05CSK 625100,05CSK,05CSK,05CSK,L,T,0.057,0.291,0.0051,0.0029,0.032,0.101,0.037,0.038,0.013,0.0333,0.002,0.004,0.0083,0.001,0.004,2149.754,49.2196,1884.0,1574.0,1112.0
976,23B152813,42.0,58.7,34.79,0.179000005125999,05CSK 625100,05CSK,05CSK,05CSK,L,T,0.057,0.291,0.0051,0.0029,0.032,0.101,0.037,0.038,0.013,0.0333,0.002,0.004,0.0083,0.001,0.004,2116.868,49.21845,1873.0,1623.0,1124.0
977,23B152816,41.8,58.8,34.99,0.179100006818771,05CSK 625100,05CSK,05CSK,05CSK,L,T,0.052,0.338,0.0051,0.0042,0.027,0.096,0.036,0.04,0.012,0.0304,0.001,0.0004,0.0088,0.001,0.004,2135.822,59.05461,1905.0,1626.0,1099.0
978,23B152825,42.849999999999994,58.25,37.44499999999999,0.179000005125999,05CSK 625100,05CSK,05CSK,05CSK,L,T,0.062,0.335,0.0049,0.0028,0.032,0.097,0.035,0.048,0.011,0.0284,0.001,0.0032,0.008,0.001,0.004,2129.144,49.21281,1887.0,1621.0,1106.0
979,23B152831,43.9,58.7,34.61,0.179100006818771,05CSK 625100,05CSK,05CSK,05CSK,L,T,0.062,0.335,0.0049,0.0028,0.032,0.097,0.035,0.048,0.011,0.0284,0.001,0.0032,0.008,0.001,0.004,2151.104,49.20864,1909.0,1630.0,1103.0
980,23B152841,41.6,53.4,36.33,0.0740000009536743,05CSK 625100,05CSK,05CSK,03DS-B,L,T,0.06,0.317,0.0046,0.0042,0.031,0.098,0.036,0.047,0.011,0.023,0.002,0.0029,0.0098,0.001,0.004,2114.186,34.45784,1891.0,1571.0,1094.0
984,23B152863,44.0,58.9,33.12,0.11599999666214,05CSK 625100,05CSK,05CSK,05CSK,L,T,0.059,0.317,0.0041,0.0016,0.015,0.102,0.035,0.043,0.008,0.0331,0.001,0.0021,0.0087,0.001,0.004,2081.696,39.40246,1880.0,1572.0,1063.0
985,23B152866,43.5,57.6,34.77,0.11599999666214,05CSK 625100,05CSK,05CSK,05CSK,L,T,0.056,0.293,0.0047,0.0014,0.018,0.094,0.033,0.042,0.01,0.0362,0.002,0.0033,0.0073,0.001,0.004,2073.11,39.41354,1859.0,1571.0,1061.0
986,23B152875,44.7,59.1,33.94,0.0750000029802322,05CSK 625100,05CSK,05CSK,05CSK,L,T,0.053,0.295,0.0036,0.0007,0.022,0.102,0.038,0.044,0.009,0.0364,0.0,0.0018,0.0079,0.001,0.003,2060.006,39.41774,1844.0,1571.0,1052.0
987,23B152881,43.8,58.8,31.49,0.0729999989271164,05CSK 625100,05CSK,05CSK,06CSK,L,T,0.053,0.295,0.0036,0.0007,0.022,0.102,0.038,0.044,0.009,0.0364,0.0,0.0018,0.0079,0.001,0.003,2081.786,39.4182,1869.0,1578.0,1054.0
1002,23B152958,41.7,58.3,35.28,0.134499996900558,05CSK 625100,05CSK,05CSK,05CSK,L,T,0.054,0.308,0.0039,0.0035,0.021,0.099,0.038,0.038,0.01,0.0258,0.0,0.0028,0.0079,0.0,0.004,2193.98,34.44825,1922.0,1621.0,1110.0
1003,23B152961,41.9,57.0,34.75,0.130500003695488,05CSK 625100,05CSK,05CSK,05CSK,L,T,0.05,0.311,0.0047,0.0033,0.019,0.102,0.037,0.04,0.011,0.0318,0.001,0.0027,0.0069,0.0,0.004,2197.022,34.4474,1938.0,1626.0,1112.0
1004,23B152966,45.4,58.1,34.68,0.11599999666214,05CSK 625100,05CSK,05CSK,05CSK,L,T,0.05,0.311,0.0047,0.0033,0.019,0.102,0.037,0.04,0.011,0.0318,0.001,0.0027,0.0069,0.0,0.004,2156.954,34.4454,1918.0,1569.0,1056.0
1005,23B152971,47.0,60.9,28.1,0.0750000029802322,05CSK 625100,05CSK,05CSK,05CSK,L,T,0.053,0.307,0.0042,0.0022,0.032,0.113,0.041,0.034,0.01,0.0344,0.0,0.0016,0.0082,0.001,0.004,2153.714,34.46103,1914.0,1574.0,1065.0
1116,23B153323,39.2,56.8,37.33,0.175300002098083,05CSK 625100,05CSK,05CSK,03CSK,L,T,0.063,0.334,0.0039,0.0012,0.02,0.098,0.035,0.04,0.008,0.0261,0.001,0.0016,0.01,0.001,0.003,2064.974,44.34514,1873.0,1625.0,1131.0
1126,23B153351,40.9,57.9,35.29,0.12899999320507,05CSK 625100,05CSK,05CSK,05CSK,L,T,0.054,0.303,0.0038,0.002,0.02,0.097,0.035,0.038,0.008,0.0296,0.001,0.0016,0.0072,0.0,0.003,2086.016,44.32866,1878.0,1621.0,1110.0
1127,23B153354,43.2,58.7,33.87,0.12899999320507,05CSK 625100,05CSK,05CSK,05CSK,L,T,0.057,0.334,0.0037,0.0018,0.039,0.093,0.036,0.038,0.008,0.0342,0.0,0.0023,0.0075,0.001,0.003,2094.206,44.3223,1878.0,1619.0,1110.0
1128,23B153359,44.8,59.1,32.74,0.101099997758865,05CSK 625100,05CSK,05CSK,05CSK,L,T,0.057,0.334,0.0037,0.0018,0.039,0.093,0.036,0.038,0.008,0.0342,0.0,0.0023,0.0075,0.001,0.003,2048.936,39.42759,1891.0,1578.0,1104.0
1129,23B153363,43.1,57.55,32.75,0.100900001823902,05CSK 625100,05CSK,05CSK,05CSK,L,T,0.055,0.308,0.0055,0.0047,0.024,0.098,0.037,0.049,0.01,0.0373,0.001,0.0029,0.0074,0.0,0.003,2140.232,39.38833,1905.0,1574.0,1119.0
1130,23B153371,43.3,58.4,34.5,0.100900001823902,05CSK 625100,05CSK,05CSK,05CSK,L,T,0.057,0.285,0.0039,0.0028,0.027,0.094,0.036,0.038,0.008,0.0319,0.001,0.0016,0.0095,0.001,0.003,2108.876,39.38513,1889.0,1569.0,1112.0
1131,23B153376,43.0,58.7,33.43,0.100599996745586,05CSK 625100,05CSK,05CSK,05CSK,L,T,0.057,0.285,0.0039,0.0028,0.027,0.094,0.036,0.038,0.008,0.0319,0.001,0.0016,0.0095,0.001,0.003,2108.732,39.39807,1904.0,1574.0,1113.0
1132,23B153380,41.2,58.2,32.55,0.0850000008940697,05CSK 625100,05CSK,05CSK,05CSK,L,T,0.052,0.315,0.0054,0.0037,0.023,0.086,0.033,0.039,0.01,0.0333,0.001,0.0027,0.0083,0.001,0.004,2131.754,39.38464,1904.0,1571.0,1113.0
1133,23B153385,42.6,59.0,32.76,0.0850000008940697,05CSK 625100,05CSK,05CSK,06CSK,L,T,0.052,0.315,0.0054,0.0037,0.023,0.086,0.033,0.039,0.01,0.0333,0.001,0.0027,0.0083,0.001,0.004,2145.668,39.38382,1909.0,1572.0,1115.0
1165,23B153505,44.8,58.8,34.1,0.179100006818771,05CSK 625100,05CSK,06CSK,05CSK,L,T,0.056,0.316,0.0032,0.0027,0.022,0.079,0.038,0.04,0.008,0.0252,0.0,0.0022,0.0083,0.001,0.004,2201.162,49.18917,1927.0,1623.0,1104.0
1166,23B153515,48.3,59.3,31.17,0.179000005125999,05CSK 625100,05CSK,05CSK,05CSK,L,T,0.052,0.296,0.004,0.0027,0.014,0.09,0.034,0.038,0.01,0.0279,0.001,0.0023,0.0092,0.0,0.004,2187.878,49.21067,1907.0,1625.0,1112.0
1167,23B153521,44.1,58.4,33.91,0.179000005125999,05CSK 625100,05CSK,05CSK,05CSK,L,T,0.052,0.296,0.004,0.0027,0.014,0.09,0.034,0.038,0.01,0.0279,0.001,0.0023,0.0092,0.0,0.004,2182.622,49.21618,1898.0,1625.0,1101.0
1168,23B153524,44.8,57.1,36.83,0.179000005125999,05CSK 625100,05CSK,05CSK,05CSK,L,T,0.052,0.316,0.0028,0.0021,0.015,0.093,0.037,0.042,0.008,0.029,0.001,0.0014,0.0076,0.0,0.003,2184.746,49.206,1898.0,1623.0,1104.0
1169,23B153531,42.1,56.7,36.37,0.179000005125999,05CSK 625100,05CSK,05CSK,05CSK,L,T,0.052,0.316,0.0028,0.0021,0.015,0.093,0.037,0.042,0.008,0.029,0.001,0.0014,0.0076,0.0,0.003,2163.542,49.21989,1914.0,1623.0,1108.0
1248,23B153843,44.5,58.8,32.4,0.119000002741814,05CSK 625100,05CSK,03DS-B,05CSK,L,T,0.054,0.294,0.0074,0.0033,0.034,0.106,0.037,0.056,0.011,0.0327,0.002,0.0022,0.0081,0.001,0.004,2203.016,34.44747,1938.0,1623.0,1128.0
1249,23B153848,45.3,60.2,32.16,0.119000002741814,05CSK 625100,05CSK,05CSK,05CSK,L,T,0.054,0.294,0.0074,0.0033,0.034,0.106,0.037,0.056,0.011,0.0327,0.002,0.0022,0.0081,0.001,0.004,2181.596,34.4564,1925.0,1623.0,1113.0
1250,23B153851,45.6,60.0,32.67,0.119000002741814,05CSK 625100,05CSK,05CSK,05CSK,L,T,0.055,0.337,0.0066,0.0018,0.04,0.105,0.042,0.045,0.009,0.0328,0.001,0.0017,0.0069,0.001,0.004,2167.25,34.4631,1916.0,1625.0,1112.0
1251,23B153856,44.1,59.9,33.33,0.119000002741814,05CSK 625100,05CSK,05CSK,05CSK,L,T,0.055,0.337,0.0066,0.0018,0.04,0.105,0.042,0.045,0.009,0.0328,0.001,0.0017,0.0069,0.001,0.004,2167.898,34.46008,1918.0,1626.0,1113.0
1252,23B153859,43.5,58.9,33.69,0.112000003457069,05CSK 625100,05CSK,05CSK,05CSK,L,T,0.06,0.299,0.0089,0.0065,0.015,0.115,0.041,0.054,0.013,0.0284,0.001,0.0019,0.008,0.0,0.004,2163.29,34.45759,1918.0,1625.0,1115.0
1253,23B153865,43.9,59.3,31.98,0.0790999978780746,05CSK 625100,05CSK,05CSK,05CSK,L,T,0.06,0.299,0.0089,0.0065,0.015,0.115,0.041,0.054,0.013,0.0284,0.001,0.0019,0.008,0.0,0.004,2152.616,34.46431,1913.0,1630.0,1112.0
1254,23B153868,42.7,58.0,30.68,0.061999998986721,05CSK 625100,05CSK,05CSK,05CSK,L,T,0.053,0.288,0.0052,0.002,0.024,0.1,0.039,0.043,0.009,0.0283,0.0,0.0015,0.0069,0.0,0.003,2163.254,34.45742,1934.0,1625.0,1099.0
1255,23B153873,43.9,58.4,34.8,0.150000005960464,05CSK 625100,05CSK,05CSK,05CSK,L,T,0.053,0.288,0.0052,0.002,0.024,0.1,0.039,0.043,0.009,0.0283,0.0,0.0015,0.0069,0.0,0.003,2172.83,44.33382,1911.0,1626.0,1095.0
1297,23B154035,40.2,56.7,35.51,0.159099996089935,05CSK 625100,05CSK,03CSK,05CSK,L,T,0.05,0.295,0.0059,0.001,0.03,0.106,0.039,0.037,0.008,0.0302,0.001,0.0017,0.0076,0.001,0.004,2111.144,44.34203,1880.0,1601.0,1119.0
1298,23B154040,42.1,58.1,32.2,0.0747999995946884,05CSK 625100,05CSK,05CSK,05CSK,L,T,0.05,0.295,0.0059,0.001,0.03,0.106,0.039,0.037,0.008,0.0302,0.001,0.0017,0.0076,0.001,0.004,2129.324,39.41549,1887.0,1581.0,1130.0
1299,23B154043,42.7,53.9,30.6,0.0575999990105629,05CSK 625100,05CSK,05CSK,05CSK,L,T,0.056,0.317,0.0064,0.0026,0.029,0.08,0.034,0.045,0.009,0.0259,0.001,0.0025,0.0076,0.001,0.005,2147.198,39.40382,1904.0,1544.0,1099.0
1315,23B154104,40.3,58.9,34.36,0.175200000405312,05CSK 625100,05CSK,05CSK,05CSK,L,T,0.062,0.308,0.0062,0.0031,0.015,0.103,0.04,0.037,0.009,0.0259,0.002,0.0023,0.0093,0.001,0.004,2119.946,49.23686,1886.0,1644.0,1137.0
1316,23B154109,43.3,59.7,32.4,0.12899999320507,05CSK 625100,05CSK,05CSK,06CSK,L,T,0.062,0.308,0.0062,0.0031,0.015,0.103,0.04,0.037,0.009,0.0259,0.002,0.0023,0.0093,0.001,0.004,2106.482,44.32201,1880.0,1619.0,1126.0
1838,23B156190,46.2,59.3,34.23,0.0869999974966049,05CSK 625100,05CSK,05CSK,05CSK,L,T,0.056,0.328,0.0039,0.0024,0.016,0.092,0.037,0.042,0.01,0.0293,0.001,0.0026,0.0094,0.0,0.004,2208.578,34.46396,1958.0,1607.0,1110.0
1839,23B156197,46.4,59.2,34.05,0.0869999974966049,05CSK 625100,05CSK,05CSK,05CSK,L,T,0.058,0.299,0.0021,0.0026,0.029,0.094,0.034,0.03,0.007,0.0303,0.001,0.0032,0.0069,0.001,0.004,2170.958,34.47232,1938.0,1599.0,1112.0
1840,23B156202,45.5,58.6,32.42,0.119099996984005,05CSK 625100,05CSK,05CSK,05CSK,L,T,0.058,0.299,0.0021,0.0026,0.029,0.094,0.034,0.03,0.007,0.0303,0.001,0.0032,0.0069,0.001,0.004,2187.41,34.46968,1941.0,1598.0,1117.0
1841,23B156207,47.1,59.8,33.07,0.119000002741814,05CSK 625100,05CSK,05CSK,05CSK,L,T,0.061,0.301,0.0049,0.0018,0.029,0.086,0.039,0.052,0.01,0.0259,0.001,0.0026,0.0067,0.001,0.004,2187.68,34.46797,1940.0,1601.0,1108.0
1842,23B156208,46.8,58.7,35.42,0.119000002741814,05CSK 625100,05CSK,05CSK,05CSK,L,T,0.061,0.301,0.0049,0.0018,0.029,0.086,0.039,0.052,0.01,0.0259,0.001,0.0026,0.0067,0.001,0.004,2179.616,34.47141,1932.0,1599.0,1106.0
1843,23B156209,45.6,58.5,31.75,0.130500003695488,05CSK 625100,05CSK,05CSK,05CSK,L,T,0.061,0.301,0.0049,0.0018,0.029,0.086,0.039,0.052,0.01,0.0259,0.001,0.0026,0.0067,0.001,0.004,2177.384,34.47429,1931.0,1599.0,1103.0
2115,23B157366,44.8,59.5,33.82,0.131099998950958,05CSK 625100,05CSK,05CSK,05CSK,L,T,0.068,0.308,0.007,0.0012,0.011,0.106,0.041,0.037,0.01,0.0299,0.001,0.0028,0.0105,0.0,0.003,2124.644,34.47789,1938.0,1621.0,1121.0
2116,23B157369,45.4,60.2,32.59,0.131099998950958,05CSK 625100,05CSK,05CSK,05CSK,L,T,0.06,0.318,0.0065,0.0013,0.011,0.106,0.04,0.039,0.011,0.0336,0.002,0.0028,0.0083,0.0,0.004,2124.5,34.48179,1947.0,1621.0,1121.0
2117,23B157373,47.2,60.8,31.62,0.116099998354912,05CSK 625100,05CSK,05CSK,05CSK,L,T,0.06,0.318,0.0065,0.0013,0.011,0.106,0.04,0.039,0.011,0.0336,0.002,0.0028,0.0083,0.0,0.004,2151.086,34.4637,1954.0,1625.0,1119.0
2118,23B157378,47.0,59.4,33.74,0.0870999991893768,05CSK 625100,05CSK,05CSK,05CSK,L,T,0.051,0.329,0.0079,0.0008,0.031,0.119,0.041,0.04,0.009,0.0283,0.002,0.0018,0.0069,0.0,0.004,2140.25,34.47873,1947.0,1598.0,1117.0
2119,23B157379,47.0,59.1,33.97,0.0870999991893768,05CSK 625100,05CSK,05CSK,05CSK,L,T,0.051,0.329,0.0079,0.0008,0.031,0.119,0.041,0.04,0.009,0.0283,0.002,0.0018,0.0069,0.0,0.004,2137.604,34.47982,1943.0,1598.0,1108.0
2120,23B157387,47.2,59.0,32.67,0.0786999985575676,05CSK 625100,05CSK,05CSK,05CSK,L,T,0.055,0.356,0.0077,0.001,0.027,0.135,0.045,0.036,0.008,0.0332,0.002,0.0018,0.0068,0.0,0.004,2214.662,34.45831,1985.0,1601.0,1101.0
2121,23B157389,49.6,60.1,33.5,0.0750000029802322,05CSK 625100,05CSK,05CSK,05CSK,L,T,0.055,0.356,0.0077,0.001,0.027,0.135,0.045,0.036,0.008,0.0332,0.002,0.0018,0.0068,0.0,0.004,2215.058,34.43388,1968.0,1599.0,1112.0
2122,23B157393,48.7,58.8,31.82,0.0570000000298023,05CSK 625100,05CSK,05CSK,03CSK,L,T,0.055,0.356,0.0077,0.001,0.027,0.135,0.045,0.036,0.008,0.0332,0.002,0.0018,0.0068,0.0,0.004,2216.696,34.45804,1968.0,1572.0,1106.0
2133,23B157447,45.2,59.6,33.19,0.178100004792213,05CSK 625100,05CSK,03CSK,05CSK,L,T,0.053,0.284,0.0051,0.0019,0.019,0.11,0.044,0.033,0.007,0.0241,0.0,0.0019,0.0079,0.0,0.003,2156.54,49.21243,1967.0,1639.0,1099.0
2134,23B157453,41.8,56.9,32.81,0.178100004792213,05CSK 625100,05CSK,05CSK,05CSK,L,T,0.053,0.284,0.0051,0.0019,0.019,0.11,0.044,0.033,0.007,0.0241,0.0,0.0019,0.0079,0.0,0.003,2204.96,49.16124,1976.0,1625.0,1110.0
2335,23B158192,48.5,65.2,29.06,0.129099994897842,05CSK 625100,05CSK,05CSK,05CSK,L,T,0.06,0.312,0.0051,0.0034,0.023,0.115,0.041,0.032,0.012,0.0336,0.001,0.0028,0.0115,0.001,0.004,2117.102,44.30881,1929.0,1634.0,1106.0
2345,23B158226,44.45,59.95,32.57,0.131099998950958,05CSK 625100,05CSK,05CSK,05CSK,L,T,0.051,0.289,0.0055,0.0024,0.022,0.113,0.041,0.038,0.011,0.0344,0.002,0.0028,0.0065,0.001,0.004,2088.086,44.30816,1936.0,1626.0,1122.0
2346,23B158226,45.9,59.8,27.69,0.131099998950958,05CSK 625100,05CSK,05CSK,05CSK,T,T,0.051,0.289,0.0055,0.0024,0.022,0.113,0.041,0.038,0.011,0.0344,0.002,0.0028,0.0065,0.001,0.004,2088.086,44.30816,1936.0,1626.0,1122.0
2401,23B158494,42.2,61.0,29.64,0.101000003516674,05CSK 625100,05CSK,05CSK,05CSK,L,T,0.058,0.338,0.0077,0.0008,0.02,0.11,0.042,0.056,0.011,0.0322,0.002,0.0031,0.0078,0.001,0.004,2237.432,39.37569,1988.0,1634.0,1101.0
2418,23B158572,41.0,58.1,34.69,0.0568999983370304,05CSK 625100,05CSK,06CSK,05CSK,L,T,0.05,0.298,0.0046,0.0026,0.017,0.121,0.04,0.033,0.008,0.0321,0.0,0.0015,0.0065,0.0,0.003,2219.18,34.45892,1983.0,1563.0,1121.0
2419,23B158573,44.6,59.1,32.89,0.116099998354912,05CSK 625100,05CSK,06CSK,05CSK,L,T,0.05,0.298,0.0046,0.0026,0.017,0.121,0.04,0.033,0.008,0.0321,0.0,0.0015,0.0065,0.0,0.003,2227.568,34.45674,1990.0,1580.0,1085.0
2420,23B158576,52.1,56.8,38.0,0.100599996745586,05CSK 625100,05CSK,05CSK,05CSK,L,H,0.05,0.298,0.0046,0.0026,0.017,0.121,0.04,0.033,0.008,0.0321,0.0,0.0015,0.0065,0.0,0.003,2226.02,34.4369,1985.0,1607.0,1095.0
2421,23B158584,43.2,60.1,32.19,0.0617999993264675,05CSK 625100,05CSK,05CSK,05CSK,L,T,0.054,0.288,0.0059,0.0043,0.012,0.116,0.041,0.041,0.011,0.0283,0.002,0.0024,0.0093,0.0,0.004,2233.49,34.45496,1983.0,1585.0,1131.0
2422,23B158592,54.0,58.3,32.0,0.0570000000298023,05CSK 625100,05CSK,05CSK,05CSK,L,H,0.054,0.302,0.0046,0.005,0.017,0.127,0.042,0.037,0.008,0.0324,0.001,0.0019,0.0079,0.0,0.004,2232.68,34.45478,1983.0,1596.0,1128.0
2599,23B159366,49.9,62.9,31.21,0.130999997258186,05CSK 625100,05CSK,06NB50,05CSK,L,T,0.053,0.312,0.0061,0.0024,0.033,0.114,0.038,0.04,0.013,0.0291,0.004,0.0028,0.0077,0.001,0.005,2179.886,34.4679,1986.0,1652.0,1113.0
2600,23B159373,47.4,60.2,32.86,0.131099998950958,05CSK 625100,05CSK,05CSK,05CSK,L,T,0.053,0.312,0.0061,0.0024,0.033,0.114,0.038,0.04,0.013,0.0291,0.004,0.0028,0.0077,0.001,0.005,2170.472,34.46435,1983.0,1628.0,1095.0
2601,23B159375,45.5,59.2,32.78,0.13060000538826,05CSK 625100,05CSK,05CSK,05CSK,L,T,0.051,0.297,0.006,0.0032,0.026,0.11,0.042,0.04,0.008,0.0315,0.0,0.0023,0.0076,0.001,0.004,2167.466,34.46823,1983.0,1628.0,1099.0
2773,23B160015,38.2,56.5,34.0,0.175400003790855,05CSK 625100,05CSK,05CSK,05CSK,L,T,0.055,0.322,0.0055,0.0014,0.024,0.102,0.035,0.036,0.008,0.0334,0.0,0.0021,0.0087,0.0,0.004,2151.392,49.23292,1970.0,1628.0,1112.0
2774,23B160020,37.6,54.9,34.77,0.171100005507469,05CSK 625100,05CSK,05CSK,03CSK,L,T,0.055,0.322,0.0055,0.0014,0.024,0.102,0.035,0.036,0.008,0.0334,0.0,0.0021,0.0087,0.0,0.004,2105.492,49.24646,1947.0,1621.0,1117.0
2812,23B160175,42.9,54.6,35.09,0.18520000576973,05CSK 625100,05CSK,05CSK,03DS-B,L,T,0.054,0.318,0.0051,0.0019,0.024,0.112,0.042,0.046,0.013,0.0273,0.002,0.003,0.0069,0.001,0.004,2145.938,44.30175,1938.0,1628.0,1119.0
2817,23B160185,42.8,58.9,31.27,0.175400003790855,05CSK 625100,05CSK,05CSK,05CSK,L,T,0.056,0.337,0.0071,0.0009,0.037,0.085,0.032,0.044,0.006,0.0143,0.0,0.0012,0.0027,0.0,0.004,2089.562,44.3226,1909.0,1623.0,1097.0
2818,23B160189,42.6,58.6,35.41,0.171100005507469,05CSK 625100,05CSK,05CSK,05CSK,L,T,0.056,0.314,0.0055,0.0052,0.018,0.099,0.039,0.04,0.012,0.0386,0.002,0.0047,0.0077,0.001,0.004,2092.478,44.31398,1907.0,1625.0,1103.0
2819,23B160193,43.1,58.9,34.51,0.100699998438358,05CSK 625100,05CSK,05CSK,05CSK,L,T,0.056,0.314,0.0055,0.0052,0.018,0.099,0.039,0.04,0.012,0.0386,0.002,0.0047,0.0077,0.001,0.004,2199.956,39.3681,1970.0,1630.0,1101.0
2842,23B160252,44.4,59.4,32.73,0.141100004315376,05CSK 625100,05CSK,05CSK,05CSK,L,T,0.052,0.354,0.0039,0.0026,0.016,0.112,0.043,0.039,0.009,0.0208,0.0,0.0019,0.0079,0.0,0.004,2186.006,34.46766,1988.0,1630.0,1103.0
2843,23B160253,44.6,59.1,32.58,0.141100004315376,05CSK 625100,05CSK,05CSK,05CSK,L,T,0.052,0.354,0.0039,0.0026,0.016,0.112,0.043,0.039,0.009,0.0208,0.0,0.0019,0.0079,0.0,0.004,2188.472,34.46565,1988.0,1634.0,1099.0
2844,23B160260,39.8,56.8,30.86,0.141100004315376,05CSK 625100,05CSK,05CSK,05CSK,L,T,0.054,0.306,0.0037,0.0041,0.012,0.096,0.04,0.033,0.011,0.0292,0.0,0.0022,0.0073,0.0,0.003,2198.93,34.46413,1983.0,1632.0,1101.0
2845,23B160261,40.8,57.2,34.62,0.141100004315376,05CSK 625100,05CSK,05CSK,05CSK,L,T,0.054,0.306,0.0037,0.0041,0.012,0.096,0.04,0.033,0.011,0.0292,0.0,0.0022,0.0073,0.0,0.003,2200.19,34.46472,1994.0,1630.0,1103.0
2846,23B160262,40.6,57.8,33.26,0.141100004315376,05CSK 625100,05CSK,05CSK,05CSK,L,T,0.054,0.306,0.0037,0.0041,0.012,0.096,0.04,0.033,0.011,0.0292,0.0,0.0022,0.0073,0.0,0.003,2179.562,34.46866,1990.0,1632.0,1108.0
2852,23B160285,43.0,57.4,34.25,0.141100004315376,05CSK 625100,05CSK,05CSK,05CSK,L,T,0.051,0.317,0.0041,0.0023,0.031,0.104,0.041,0.039,0.008,0.0306,0.0,0.0022,0.0075,0.0,0.004,2217.074,34.46053,1995.0,1630.0,1099.0
2853,23B160292,43.3,58.4,32.08,0.141100004315376,05CSK 625100,05CSK,05CSK,05CSK,L,T,0.051,0.283,0.0048,0.0027,0.024,0.093,0.039,0.038,0.011,0.0369,0.001,0.0028,0.009,0.001,0.004,2214.14,34.46195,1997.0,1630.0,1086.0
2854,23B160294,44.7,58.9,30.2,0.141100004315376,05CSK 625100,05CSK,05CSK,05CSK,L,T,0.051,0.283,0.0048,0.0027,0.024,0.093,0.039,0.038,0.011,0.0369,0.001,0.0028,0.009,0.001,0.004,2214.392,34.46077,1999.0,1626.0,1101.0
2858,23B160309,42.5,56.0,33.06,0.170800000429153,05CSK 625100,05CSK,05CSK,05CSK,L,T,0.055,0.301,0.005,0.0042,0.014,0.092,0.038,0.041,0.011,0.032,0.0,0.0021,0.0088,0.001,0.004,2183.612,54.12458,1968.0,1625.0,1106.0
2859,23B160310,43.6,58.6,35.62,0.170800000429153,05CSK 625100,05CSK,05CSK,05CSK,L,T,0.055,0.301,0.005,0.0042,0.014,0.092,0.038,0.041,0.011,0.032,0.0,0.0021,0.0088,0.001,0.004,2132.168,54.15188,1961.0,1630.0,1131.0
2860,23B160315,41.8,57.1,33.0,0.170699998736382,05CSK 625100,05CSK,05CSK,05CSK,L,T,0.05,0.303,0.0042,0.0063,0.021,0.107,0.04,0.047,0.007,0.0211,0.0,0.0019,0.0068,0.0,0.004,2188.274,49.2177,1992.0,1625.0,1097.0
2861,23B160317,40.7,56.4,31.42,0.170800000429153,05CSK 625100,05CSK,05CSK,05CSK,L,T,0.05,0.303,0.0042,0.0063,0.021,0.107,0.04,0.047,0.007,0.0211,0.0,0.0019,0.0068,0.0,0.004,2188.67,49.2161,1994.0,1630.0,1103.0
2862,23B160318,42.8,58.0,30.29,0.170800000429153,05CSK 625100,05CSK,05CSK,05CSK,L,T,0.05,0.303,0.0042,0.0063,0.021,0.107,0.04,0.047,0.007,0.0211,0.0,0.0019,0.0068,0.0,0.004,2184.926,49.21772,1990.0,1630.0,1103.0
2863,23B160321,39.5,60.4,28.54,0.0910999998450279,05CSK 625100,05CSK,05CSK,05CSK,L,T,0.056,0.291,0.0057,0.0014,0.028,0.091,0.039,0.04,0.011,0.0373,0.001,0.0024,0.0092,0.001,0.004,2214.284,34.46338,2001.0,1626.0,1103.0
2864,23B160325,43.6,60.1,31.08,0.141100004315376,05CSK 625100,05CSK,05CSK,05CSK,L,T,0.056,0.291,0.0057,0.0014,0.028,0.091,0.039,0.04,0.011,0.0373,0.001,0.0024,0.0092,0.001,0.004,2214.734,34.46167,1995.0,1630.0,1104.0
2865,23B160326,44.6,59.7,31.03,0.141100004315376,05CSK 625100,05CSK,05CSK,05CSK,L,T,0.056,0.291,0.0057,0.0014,0.028,0.091,0.039,0.04,0.011,0.0373,0.001,0.0024,0.0092,0.001,0.004,2216.462,34.46093,1999.0,1628.0,1106.0
2896,23B160439,43.9,59.5,30.97,0.150800004601479,05CSK 625100,05CSK,05CSK,05CSK,L,T,0.057,0.3,0.0051,0.0013,0.025,0.11,0.048,0.047,0.012,0.0257,0.001,0.0027,0.0087,0.001,0.004,2224.472,39.37016,2010.0,1630.0,1099.0
2897,23B160449,43.7,59.6,34.41,0.150800004601479,05CSK 625100,05CSK,05CSK,05CSK,L,T,0.052,0.321,0.0031,0.0009,0.029,0.115,0.04,0.035,0.008,0.0205,0.0,0.0012,0.0078,0.0,0.004,2225.372,44.28487,2021.0,1626.0,1110.0
2898,23B160455,42.4,58.1,34.84,0.150800004601479,05CSK 625100,05CSK,05CSK,05CSK,L,T,0.052,0.321,0.0031,0.0009,0.029,0.115,0.04,0.035,0.008,0.0205,0.0,0.0012,0.0078,0.0,0.004,2210.54,34.47048,1968.0,1621.0,1112.0
2976,23B160663,41.5,59.199999999999996,31.756666666666664,0.131099998950958,05CSK 625100,05CSK,05CSK,05CSK,L,T,0.058,0.289,0.0051,0.0011,0.019,0.09600000000000002,0.032,0.025000000000000005,0.01,0.0233,0.001,0.0032,0.007700000000000001,0.0,0.004,2153.498,49.21509,1970.0,1628.0,1104.0
2977,23B160670,43.2,58.9,32.4,0.130999997258186,05CSK 625100,05CSK,05CSK,05CSK,L,T,0.051,0.295,0.0045,0.0013,0.023,0.1,0.037,0.035,0.007,0.0338,0.0,0.002,0.0086,0.0,0.003,2189.264,44.28906,1977.0,1628.0,1106.0
2992,23B160723,41.3,56.8,34.64,0.175500005483627,05CSK 625100,05CSK,05CSK,05CSK,L,T,0.057,0.296,0.0053,0.0018,0.018,0.12,0.048,0.034,0.009,0.0284,0.0,0.0021,0.0087,0.0,0.003,2153.714,54.15395,1981.0,1641.0,1094.0
2993,23B160729,40.9,58.1,33.96,0.129099994897842,05CSK 625100,05CSK,05CSK,05CSK,L,T,0.057,0.296,0.0053,0.0018,0.018,0.12,0.048,0.034,0.009,0.0284,0.0,0.0021,0.0087,0.0,0.003,2093.576,39.41091,1932.0,1621.0,1112.0
2994,23B160732,41.5,57.3,30.6,0.131099998950958,05CSK 625100,05CSK,05CSK,05CSK,L,T,0.052,0.297,0.0046,0.0019,0.018,0.1,0.041,0.029,0.011,0.0265,0.001,0.0032,0.0077,0.001,0.004,2106.608,39.40448,1938.0,1621.0,1106.0
2995,23B160738,41.6,58.5,32.25,0.12899999320507,05CSK 625100,05CSK,05CSK,05CSK,L,T,0.052,0.297,0.0046,0.0019,0.018,0.1,0.041,0.029,0.011,0.0265,0.001,0.0032,0.0077,0.001,0.004,2099.192,39.40787,1932.0,1621.0,1108.0
2996,23B160740,42.1,58.3,32.27,0.129099994897842,05CSK 625100,05CSK,05CSK,05CSK,L,T,0.055,0.312,0.0048,0.0021,0.02,0.101,0.041,0.028,0.011,0.0281,0.001,0.0032,0.0084,0.001,0.004,2101.352,39.40656,1938.0,1625.0,1103.0
2997,23B160746,42.2,59.3,32.62,0.116099998354912,05CSK 625100,05CSK,05CSK,05CSK,L,T,0.055,0.312,0.0048,0.0021,0.02,0.101,0.041,0.028,0.011,0.0281,0.001,0.0032,0.0084,0.001,0.004,2102.558,39.40818,1943.0,1623.0,1108.0
2998,23B160749,41.9,58.9,34.58,0.116099998354912,05CSK 625100,05CSK,05CSK,05CSK,L,T,0.055,0.313,0.0054,0.0024,0.018,0.104,0.039,0.034,0.008,0.0268,0.0,0.0018,0.0078,0.0,0.004,2124.536,39.40186,1954.0,1626.0,1106.0
2999,23B160754,43.4,59.3,31.45,0.101099997758865,05CSK 625100,05CSK,05CSK,05CSK,L,T,0.055,0.313,0.0054,0.0024,0.018,0.104,0.039,0.034,0.008,0.0268,0.0,0.0018,0.0078,0.0,0.004,2127.236,39.39922,1956.0,1623.0,1106.0
3000,23B160757,41.8,59.0,31.94,0.101099997758865,05CSK 625100,05CSK,05CSK,05CSK,L,T,0.056,0.313,0.0043,0.0047,0.017,0.096,0.038,0.027,0.013,0.0315,0.002,0.0028,0.0097,0.001,0.004,2124.374,39.40048,1956.0,1625.0,1106.0
3001,23B160762,42.6,59.3,33.0,0.100100003182888,05CSK 625100,05CSK,05CSK,05CSK,L,T,0.056,0.313,0.0043,0.0047,0.017,0.096,0.038,0.027,0.013,0.0315,0.002,0.0028,0.0097,0.001,0.004,2125.454,39.40061,1958.0,1628.0,1104.0
3002,23B160765,45.8,59.7,32.83,0.100100003182888,05CSK 625100,05CSK,05CSK,05CSK,L,T,0.052,0.322,0.0045,0.0027,0.023,0.084,0.036,0.029,0.008,0.0281,0.0,0.0019,0.0083,0.001,0.004,2125.742,39.39877,1959.0,1628.0,1104.0
3003,23B160768,44.2,59.4,31.73,0.0750999972224236,05CSK 625100,05CSK,05CSK,05CSK,L,T,0.052,0.322,0.0045,0.0027,0.023,0.084,0.036,0.029,0.008,0.0281,0.0,0.0019,0.0083,0.001,0.004,2124.248,39.40149,1956.0,1598.0,1097.0
3004,23B160773,45.4,61.5,31.77,0.0750999972224236,05CSK 625100,05CSK,05CSK,05CSK,L,T,0.052,0.309,0.0046,0.0043,0.022,0.09,0.037,0.032,0.012,0.0441,0.0,0.0036,0.0113,0.001,0.004,2133.734,39.39496,1963.0,1605.0,1110.0
3005,23B160777,45.3,60.4,29.64,0.0599999986588955,05CSK 625100,05CSK,05CSK,05CSK,L,T,0.052,0.309,0.0046,0.0043,0.022,0.09,0.037,0.032,0.012,0.0441,0.0,0.0036,0.0113,0.001,0.004,2126.732,39.40218,1963.0,1581.0,1095.0
3017,23B160832,47.0,57.6,36.53,0.179100006818771,05CSK 625100,05CSK,03CSK,05CSK,L,T,0.051,0.302,0.0059,0.0021,0.016,0.093,0.036,0.032,0.008,0.0304,0.0,0.0016,0.008,0.0,0.003,2199.848,54.10499,1999.0,1630.0,1086.0
3018,23B160836,41.2,57.9,33.05,0.179100006818771,05CSK 625100,05CSK,05CSK,05CSK,L,T,0.051,0.302,0.0059,0.0021,0.016,0.093,0.036,0.032,0.008,0.0304,0.0,0.0016,0.008,0.0,0.003,2183.234,54.12681,1983.0,1625.0,1094.0
3019,23B160841,48.6,60.3,32.1,0.179000005125999,05CSK 625100,05CSK,05CSK,05CSK,L,T,0.052,0.289,0.0051,0.0022,0.017,0.095,0.037,0.031,0.012,0.0301,0.001,0.0039,0.0088,0.001,0.004,2184.044,54.1331,1988.0,1626.0,1108.0
3020,23B160845,41.3,57.9,33.33,0.179000005125999,05CSK 625100,05CSK,05CSK,05CSK,L,T,0.052,0.289,0.0051,0.0022,0.017,0.095,0.037,0.031,0.012,0.0301,0.001,0.0039,0.0088,0.001,0.004,2220.476,54.10952,1988.0,1628.0,1113.0
3021,23B160850,39.900000000000006,59.8,29.255000000000003,0.179100006818771,05CSK 625100,05CSK,05CSK,05CSK,L,T,0.053,0.315,0.0048,0.0036,0.015,0.094,0.039,0.027,0.009,0.0268,0.0,0.0018,0.01,0.0,0.004,2227.982,54.10632,2001.0,1628.0,1113.0
3022,23B160854,42.0,58.4,34.88,0.179100006818771,05CSK 625100,05CSK,05CSK,05CSK,L,T,0.053,0.315,0.0048,0.0036,0.015,0.094,0.039,0.027,0.009,0.0268,0.0,0.0018,0.01,0.0,0.004,2226.308,54.10847,2001.0,1626.0,1104.0
3023,23B160859,42.6,58.2,32.9,0.178100004792213,05CSK 625100,05CSK,05CSK,05CSK,L,T,0.052,0.285,0.0042,0.0016,0.018,0.086,0.033,0.025,0.011,0.0296,0.001,0.0029,0.0069,0.001,0.004,2197.958,54.0778,1994.0,1628.0,1103.0
3024,23B160862,46.6,58.6,35.52,0.178100004792213,05CSK 625100,05CSK,05CSK,05CSK,L,T,0.052,0.285,0.0042,0.0016,0.018,0.086,0.033,0.025,0.011,0.0296,0.001,0.0029,0.0069,0.001,0.004,2189.714,54.12889,1979.0,1621.0,1097.0
3276,23B161567,46.1,60.4,31.2,0.101099997758865,05CSK 625100,05CSK,05CSK,05CSK,L,T,0.053,0.313,0.0044,0.0024,0.023,0.103,0.037,0.024,0.011,0.0412,0.002,0.0034,0.0111,0.001,0.004,2155.784,34.47364,1977.0,1625.0,1101.0
3282,23B161587,42.8,61.5,25.83,0.0729999989271164,05CSK 625100,05CSK,05CSK,05CSK,L,T,0.055,0.327,0.0076,0.004,0.026,0.107,0.038,0.033,0.013,0.0383,0.003,0.0057,0.011,0.001,0.004,2185.7,34.47285,1990.0,1623.0,1155.0
3283,23B161591,47.9,60.3,29.65,0.0729999989271164,05CSK 625100,05CSK,05CSK,05CSK,L,T,0.061,0.399,0.0055,0.0016,0.023,0.097,0.036,0.033,0.008,0.0303,0.0,0.0016,0.0097,0.0,0.004,2197.022,34.44207,1994.0,1625.0,1148.0
3284,23B161597,40.6,60.6,29.95,0.0729999989271164,05CSK 625100,05CSK,05CSK,05CSK,L,T,0.061,0.399,0.0055,0.0016,0.023,0.097,0.036,0.033,0.008,0.0303,0.0,0.0016,0.0097,0.0,0.004,2201.72,34.4483,1997.0,1621.0,1139.0
3285,23B161599,41.6,60.3,32.06,0.0729999989271164,05CSK 625100,05CSK,05CSK,05CSK,L,T,0.06,0.312,0.0083,0.0079,0.015,0.106,0.04,0.043,0.012,0.0291,0.001,0.0022,0.0085,0.0,0.004,2186.672,34.45508,1990.0,1617.0,1133.0
3286,23B161605,43.0,62.3,27.44,0.0729999989271164,05CSK 625100,05CSK,05CSK,06CSK,L,T,0.06,0.312,0.0083,0.0079,0.015,0.106,0.04,0.043,0.012,0.0291,0.001,0.0022,0.0085,0.0,0.004,2158.754,34.47809,1979.0,1617.0,1137.0
3351,23B161798,41.9,58.3,38.12,0.171100005507469,05CSK 625100,05CSK,05CSK,05CSK,L,T,0.052,0.313,0.0051,0.0042,0.021,0.121,0.054,0.039,0.012,0.0371,0.001,0.0036,0.0092,0.001,0.004,2095.484,39.39044,1936.0,1634.0,1128.0
3352,23B161802,44.6,59.7,33.98,0.116099998354912,05CSK 625100,05CSK,05CSK,05CSK,L,T,0.052,0.313,0.0051,0.0042,0.021,0.121,0.054,0.039,0.012,0.0371,0.001,0.0036,0.0092,0.001,0.004,2147.324,39.37284,1959.0,1623.0,1113.0
3358,23B161821,46.1,59.0,31.08,0.095100000500679,05CSK 625100,05CSK,05CSK,05CSK,L,T,0.051,0.321,0.0047,0.0025,0.03,0.122,0.046,0.038,0.012,0.029,0.001,0.0028,0.0081,0.001,0.004,2189.228,34.46898,1988.0,1630.0,1110.0
3359,23B161825,46.1,59.9,31.05,0.0617999993264675,05CSK 625100,05CSK,05CSK,06CSK,L,T,0.051,0.321,0.0047,0.0025,0.03,0.122,0.046,0.038,0.012,0.029,0.001,0.0028,0.0081,0.001,0.004,2184.314,34.4733,1981.0,1569.0,1135.0
3393,23B161995,43.7,58.8,32.8,0.131099998950958,05CSK 625100,05CSK,05CSK,05CSK,L,T,0.057,0.294,0.0065,0.0035,0.014,0.092,0.035,0.032,0.011,0.034,0.002,0.0032,0.0116,0.001,0.004,2191.802,34.46637,1994.0,1630.0,1086.0
3394,23B161999,44.1,59.2,36.42,0.13060000538826,05CSK 625100,05CSK,05CSK,05CSK,L,T,0.057,0.294,0.0065,0.0035,0.014,0.092,0.035,0.032,0.011,0.034,0.002,0.0032,0.0116,0.001,0.004,2182.604,34.468,1994.0,1632.0,1103.0
3395,23B162004,46.2,59.9,32.93,0.13060000538826,05CSK 625100,05CSK,05CSK,05CSK,L,T,0.057,0.307,0.0037,0.0016,0.025,0.106,0.036,0.028,0.007,0.0293,0.0,0.0014,0.0092,0.001,0.003,2169.176,34.46926,1992.0,1630.0,1104.0
3396,23B162005,44.9,58.7,31.29,0.13060000538826,05CSK 625100,05CSK,05CSK,05CSK,L,T,0.057,0.307,0.0037,0.0016,0.025,0.106,0.036,0.028,0.007,0.0293,0.0,0.0014,0.0092,0.001,0.003,2170.22,34.4709,1990.0,1632.0,1104.0
3422,23B162100,42.4,57.6,36.04,0.141100004315376,05CSK 625100,05CSK,05CSK,05CSK,L,T,0.056,0.322,0.0037,0.0021,0.021,0.11,0.04,0.033,0.011,0.0304,0.001,0.0033,0.0085,0.001,0.004,2116.454,34.48737,1970.0,1628.0,1104.0
3423,23B162104,43.0,58.5,31.66,0.141100004315376,05CSK 625100,05CSK,05CSK,05CSK,L,T,0.056,0.322,0.0037,0.0021,0.021,0.11,0.04,0.033,0.011,0.0304,0.001,0.0033,0.0085,0.001,0.004,2077.718,34.4964,1947.0,1625.0,1103.0
3424,23B162109,44.3,59.1,36.0,0.141100004315376,05CSK 625100,05CSK,05CSK,05CSK,L,T,0.054,0.297,0.0054,0.0022,0.034,0.098,0.041,0.042,0.012,0.0253,0.001,0.0031,0.008,0.001,0.004,2128.712,34.48226,1961.0,1632.0,1104.0
3425,23B162111,45.3,59.0,32.12,0.0860999971628189,05CSK 625100,05CSK,05CSK,05CSK,L,T,0.054,0.297,0.0054,0.0022,0.034,0.098,0.041,0.042,0.012,0.0253,0.001,0.0031,0.008,0.001,0.004,2118.83,34.48503,1954.0,1621.0,1104.0
3426,23B162115,44.7,57.5,32.49,0.0860999971628189,05CSK 625100,05CSK,05CSK,05CSK,L,T,0.054,0.3,0.0042,0.0012,0.027,0.092,0.036,0.036,0.008,0.0291,0.0,0.0017,0.0083,0.001,0.003,2052.392,34.50323,1931.0,1626.0,1106.0
3427,23B162119,45.5,57.5,33.82,0.0775000005960464,05CSK 625100,05CSK,05CSK,05CSK,L,T,0.054,0.3,0.0042,0.0012,0.027,0.092,0.036,0.036,0.008,0.0291,0.0,0.0017,0.0083,0.001,0.003,2040.206,34.5074,1914.0,1623.0,1108.0
3428,23B162125,46.6,59.1,29.51,0.0776000022888184,05CSK 625100,05CSK,05CSK,05CSK,L,T,0.054,0.297,0.0039,0.0007,0.019,0.095,0.036,0.037,0.008,0.0259,0.0,0.0016,0.0107,0.0,0.004,2070.284,34.49672,1947.0,1632.0,1117.0
3429,23B162131,45.5,57.9,32.46,0.0775000005960464,05CSK 625100,05CSK,05CSK,05CSK,L,T,0.05,0.302,0.0035,0.0013,0.027,0.091,0.034,0.03,0.007,0.0307,0.0,0.0015,0.0082,0.001,0.003,2167.772,34.47055,1988.0,1630.0,1108.0
3430,23B162133,47.1,58.3,34.37,0.0776000022888184,05CSK 625100,05CSK,05CSK,05CSK,L,T,0.05,0.302,0.0035,0.0013,0.027,0.091,0.034,0.03,0.007,0.0307,0.0,0.0015,0.0082,0.001,0.003,2181.524,34.46562,1974.0,1637.0,1117.0
3431,23B162134,45.8,57.7,31.2,0.0776000022888184,05CSK 625100,05CSK,05CSK,05CSK,L,T,0.05,0.302,0.0035,0.0013,0.027,0.091,0.034,0.03,0.007,0.0307,0.0,0.0015,0.0082,0.001,0.003,2180.066,34.45002,1997.0,1635.0,1113.0
3432,23B162140,43.7,56.7,32.01,0.0775000005960464,05CSK 625100,05CSK,05CSK,05CSK,L,T,0.053,0.316,0.0058,0.004,0.017,0.122,0.044,0.051,0.013,0.0333,0.001,0.0028,0.0079,0.001,0.004,2046.326,34.49385,1936.0,1626.0,1108.0
3433,23B162142,44.6,57.8,33.07,0.0776000022888184,05CSK 625100,05CSK,05CSK,05CSK,L,T,0.053,0.316,0.0058,0.004,0.017,0.122,0.044,0.051,0.013,0.0333,0.001,0.0028,0.0079,0.001,0.004,2076.548,34.5002,1945.0,1634.0,1113.0
3434,23B162143,43.9,57.4,30.73,0.0775000005960464,05CSK 625100,05CSK,05CSK,05CSK,L,T,0.053,0.316,0.0058,0.004,0.017,0.122,0.044,0.051,0.013,0.0333,0.001,0.0028,0.0079,0.001,0.004,2084.828,34.49642,1943.0,1632.0,1112.0
3435,23B162148,45.7,58.4,31.74,0.0776000022888184,05CSK 625100,05CSK,05CSK,05CSK,L,T,0.052,0.335,0.0041,0.0018,0.025,0.095,0.035,0.033,0.007,0.0298,0.0,0.0015,0.0081,0.001,0.004,2153.192,34.47159,1977.0,1630.0,1106.0
3436,23B162151,41.7,57.5,35.47,0.186100006103516,05CSK 625100,05CSK,05CSK,05CSK,L,T,0.052,0.335,0.0041,0.0018,0.025,0.095,0.035,0.033,0.007,0.0298,0.0,0.0015,0.0081,0.001,0.004,2088.59,34.49035,1988.0,1630.0,1097.0
3437,23B162152,42.4,57.6,34.81,0.186199992895126,05CSK 625100,05CSK,05CSK,05CSK,L,T,0.052,0.335,0.0041,0.0018,0.025,0.095,0.035,0.033,0.007,0.0298,0.0,0.0015,0.0081,0.001,0.004,2144.93,49.22993,1968.0,1639.0,1110.0
3438,23B162158,48.2,62.0,28.27,0.0776000022888184,05CSK 625100,05CSK,05CSK,05CSK,L,T,0.053,0.297,0.0045,0.001,0.024,0.111,0.041,0.036,0.011,0.0252,0.001,0.0024,0.0119,0.001,0.004,2116.598,34.48512,1959.0,1632.0,1108.0
3439,23B162169,46.9,59.2,30.95,0.0742999985814095,05CSK 625100,05CSK,05CSK,05CSK,L,T,0.052,0.288,0.0031,0.0019,0.024,0.09,0.034,0.025,0.007,0.0283,0.0,0.0018,0.0094,0.0,0.004,2155.244,34.47724,1967.0,1605.0,1097.0
3440,23B162175,42.7,58.5,35.74,0.151099994778633,05CSK 625100,05CSK,05CSK,05CSK,L,T,0.054,0.299,0.0043,0.0032,0.017,0.098,0.039,0.031,0.011,0.0223,0.001,0.0026,0.011,0.0,0.004,2171.102,34.44865,1965.0,1619.0,1081.0
3444,23B162194,46.7,59.3,31.91,0.0742999985814095,05CSK 625100,05CSK,05CSK,05CSK,L,T,0.053,0.297,0.0049,0.0022,0.025,0.094,0.036,0.032,0.011,0.026,0.001,0.0024,0.0093,0.001,0.004,2111.774,34.48647,1956.0,1607.0,1108.0
3445,23B162196,46.1,58.9,31.72,0.0742999985814095,05CSK 625100,05CSK,05CSK,05CSK,L,T,0.053,0.297,0.0049,0.0022,0.025,0.094,0.036,0.032,0.011,0.026,0.001,0.0024,0.0093,0.001,0.004,2124.5,34.48357,1952.0,1607.0,1108.0
3446,23B162197,49.4,60.3,31.26,0.0741999968886375,05CSK 625100,05CSK,05CSK,05CSK,L,T,0.053,0.297,0.0049,0.0022,0.025,0.094,0.036,0.032,0.011,0.026,0.001,0.0024,0.0093,0.001,0.004,2120.63,34.48431,1950.0,1607.0,1110.0
3447,23B162203,45.9,59.0,31.34,0.0742999985814095,05CSK 625100,05CSK,05CSK,05CSK,L,T,0.051,0.299,0.0037,0.0012,0.025,0.096,0.039,0.034,0.009,0.0313,0.0,0.0018,0.0091,0.0,0.004,2103.368,34.48906,1943.0,1607.0,1112.0
3448,23B162205,46.4,58.4,30.47,0.0742999985814095,05CSK 625100,05CSK,05CSK,05CSK,L,T,0.051,0.299,0.0037,0.0012,0.025,0.096,0.039,0.034,0.009,0.0313,0.0,0.0018,0.0091,0.0,0.004,2107.328,34.48624,1947.0,1607.0,1113.0
3449,23B162206,46.2,59.5,31.04,0.0742999985814095,05CSK 625100,05CSK,05CSK,05CSK,L,T,0.051,0.299,0.0037,0.0012,0.025,0.096,0.039,0.034,0.009,0.0313,0.0,0.0018,0.0091,0.0,0.004,2118.272,34.48463,1952.0,1608.0,1110.0
3450,23B162212,46.7,58.7,32.18,0.0742999985814095,05CSK 625100,05CSK,05CSK,05CSK,L,T,0.051,0.333,0.0055,0.0024,0.023,0.083,0.037,0.033,0.011,0.0296,0.001,0.0029,0.0087,0.001,0.004,2111.666,34.48671,1943.0,1607.0,1113.0
3451,23B162215,46.1,59.0,30.87,0.0741999968886375,05CSK 625100,05CSK,05CSK,05CSK,L,T,0.051,0.333,0.0055,0.0024,0.023,0.083,0.037,0.033,0.011,0.0296,0.001,0.0029,0.0087,0.001,0.004,2084.468,34.49256,1931.0,1605.0,1110.0
3452,23B162221,48.9,61.5,32.53,0.110100001096725,05CSK 625100,05CSK,05CSK,05CSK,L,T,0.053,0.348,0.008,0.0026,0.029,0.102,0.039,0.047,0.013,0.05,0.001,0.0022,0.0109,0.001,0.004,2146.442,34.48062,1968.0,1607.0,1113.0
