Repository: PNell/TrialTest3

File: Data/StreamlitData032524.csv (part 57 of 96)
,coil_no,YieldStrength,TensileStrength,TotalElongation,coil_thickness,steel_design_description,grade,grade_head,grade_tail,sample_direction,sample_location,c_amount,mn_amount,p_amount,s_amount,si_amount,cu_amount,ni_amount,cr_amount,mo_amount,al_amount,nb_amount,ca_amount,n_amount,ti_amount,v_amount,TF1_EXIT_AVG_BODY,TBC_thickness,TEMP_FM_ENTRY_AVG,TEMP_FM_EXIT_AVG,TEMP_COILING_AVG
3453,23B162223,48.7,61.3,31.615000000000002,0.0741999968886375,05CSK 625100,05CSK,05CSK,05CSK,L,T,0.053,0.348,0.008,0.0026,0.029,0.102,0.039,0.047,0.013,0.05,0.001,0.0022,0.0109,0.001,0.004,2139.422,34.48322,1954.0,1603.0,1103.0
3454,23B162224,49.3,61.1,29.32,0.0741999968886375,05CSK 625100,05CSK,05CSK,05CSK,L,T,0.053,0.348,0.008,0.0026,0.029,0.102,0.039,0.047,0.013,0.05,0.001,0.0022,0.0109,0.001,0.004,2123.204,34.48404,1949.0,1598.0,1101.0
3455,23B162230,49.2,60.3,33.71,0.0741999968886375,05CSK 625100,05CSK,05CSK,05CSK,L,T,0.053,0.306,0.0071,0.0003,0.042,0.095,0.036,0.044,0.008,0.0205,0.0,0.0016,0.0069,0.001,0.004,2157.116,34.47558,1977.0,1608.0,1112.0
3456,23B162232,48.0,59.7,33.81,0.0742999985814095,05CSK 625100,05CSK,05CSK,05CSK,L,T,0.053,0.306,0.0071,0.0003,0.042,0.095,0.036,0.044,0.008,0.0205,0.0,0.0016,0.0069,0.001,0.004,2172.92,34.46968,1979.0,1607.0,1117.0
3457,23B162241,47.5,60.4,32.32,0.0742999985814095,05CSK 625100,05CSK,05CSK,05CSK,L,T,0.055,0.326,0.0045,0.001,0.022,0.098,0.037,0.036,0.009,0.0269,0.0,0.0015,0.0077,0.0,0.003,2197.184,34.43842,1990.0,1608.0,1108.0
3458,23B162251,48.7,60.6,31.23,0.0776000022888184,05CSK 625100,05CSK,05CSK,05CSK,L,T,0.054,0.33,0.005,0.0049,0.017,0.097,0.037,0.037,0.012,0.0331,0.002,0.0023,0.0062,0.001,0.004,2214.284,34.4343,1997.0,1608.0,1106.0
3459,23B162257,49.6,62.4,30.84,0.0776000022888184,05CSK 625100,05CSK,05CSK,05CSK,L,T,0.054,0.301,0.004,0.0014,0.027,0.092,0.035,0.035,0.009,0.0317,0.0,0.0018,0.0034,0.001,0.004,2219.198,34.43654,1999.0,1607.0,1104.0
3460,23B162259,50.0,61.8,32.67,0.0776000022888184,05CSK 625100,05CSK,05CSK,05CSK,L,T,0.054,0.301,0.004,0.0014,0.027,0.092,0.035,0.035,0.009,0.0317,0.0,0.0018,0.0034,0.001,0.004,2221.772,34.45767,1999.0,1608.0,1106.0
3461,23B162264,50.77529880478088,62.35378486055777,30.33816733067729,0.0776000022888184,05CSK 625100,05CSK,05CSK,05CSK,L,T,0.053,0.298,0.0068,0.0035,0.017,0.095,0.039,0.047,0.012,0.025,0.001,0.0024,0.0064,0.0,0.004,2220.512,34.45654,1999.0,1608.0,1108.0
3462,23B162264,49.05,60.95,32.385,0.0776000022888184,05CSK 625100,05CSK,05CSK,05CSK,T,T,0.053,0.298,0.0068,0.0035,0.017,0.095,0.039,0.047,0.012,0.025,0.001,0.0024,0.0064,0.0,0.004,2220.512,34.45654,1999.0,1608.0,1108.0
3463,23B162265,48.8,62.4,29.02,0.0775000005960464,05CSK 625100,05CSK,05CSK,05CSK,L,T,0.053,0.298,0.0068,0.0035,0.017,0.095,0.039,0.047,0.012,0.025,0.001,0.0024,0.0064,0.0,0.004,2218.856,34.45706,1997.0,1607.0,1108.0
3464,23B162266,47.9,61.0,29.66,0.0775000005960464,05CSK 625100,05CSK,05CSK,05CSK,L,T,0.053,0.298,0.0068,0.0035,0.017,0.095,0.039,0.047,0.012,0.025,0.001,0.0024,0.0064,0.0,0.004,2219.342,34.45692,1999.0,1607.0,1104.0
3465,23B162269,47.9,61.4,31.27,0.0776000022888184,05CSK 625100,05CSK,05CSK,05CSK,L,T,0.053,0.298,0.0068,0.0035,0.017,0.095,0.039,0.047,0.012,0.025,0.001,0.0024,0.0064,0.0,0.004,2219.684,34.45755,2003.0,1610.0,1106.0
3466,23B162275,47.5,60.1,32.14,0.0776000022888184,05CSK 625100,05CSK,05CSK,05CSK,L,T,0.052,0.326,0.0031,0.0006,0.03,0.088,0.035,0.043,0.008,0.0327,0.0,0.0015,0.0087,0.001,0.004,2217.722,34.45859,1997.0,1607.0,1106.0
3467,23B162277,48.9,61.1,33.26,0.0776000022888184,05CSK 625100,05CSK,05CSK,05CSK,L,T,0.052,0.326,0.0031,0.0006,0.03,0.088,0.035,0.043,0.008,0.0327,0.0,0.0015,0.0087,0.001,0.004,2218.586,34.45849,1997.0,1607.0,1106.0
3468,23B162278,48.0,60.7,31.99,0.0775000005960464,05CSK 625100,05CSK,05CSK,05CSK,L,T,0.052,0.326,0.0031,0.0006,0.03,0.088,0.035,0.043,0.008,0.0327,0.0,0.0015,0.0087,0.001,0.004,2219.432,34.4578,1995.0,1603.0,1106.0
3469,23B162284,46.8,59.7,30.55,0.0776000022888184,05CSK 625100,05CSK,05CSK,05CSK,L,T,0.058,0.305,0.0053,0.0011,0.027,0.101,0.037,0.041,0.012,0.0293,0.001,0.0024,0.0076,0.001,0.004,2221.502,34.45729,1997.0,1605.0,1110.0
3470,23B162287,48.7,60.0,28.31,0.0775000005960464,05CSK 625100,05CSK,05CSK,05CSK,L,T,0.058,0.305,0.0053,0.0011,0.027,0.101,0.037,0.041,0.012,0.0293,0.001,0.0024,0.0076,0.001,0.004,2220.458,34.45769,1999.0,1607.0,1108.0
3471,23B162288,44.9,58.1,34.69,0.0776000022888184,05CSK 625100,05CSK,05CSK,05CSK,L,T,0.058,0.305,0.0053,0.0011,0.027,0.101,0.037,0.041,0.012,0.0293,0.001,0.0024,0.0076,0.001,0.004,2221.016,34.45846,1997.0,1607.0,1110.0
3472,23B162293,47.6,61.1,31.99,0.09009999781847,05CSK 625100,05CSK,05CSK,05CSK,L,T,0.056,0.292,0.0036,0.0007,0.031,0.091,0.034,0.031,0.007,0.0254,0.0,0.0015,0.0089,0.001,0.004,2217.992,34.45219,1997.0,1605.0,1106.0
3473,23B162295,47.8,60.9,31.7,0.0775000005960464,05CSK 625100,05CSK,05CSK,05CSK,L,T,0.056,0.292,0.0036,0.0007,0.031,0.091,0.034,0.031,0.007,0.0254,0.0,0.0015,0.0089,0.001,0.004,2190.434,34.44597,1983.0,1599.0,1112.0
3474,23B162296,53.3,63.2,29.41,0.0775000005960464,05CSK 625100,05CSK,05CSK,05CSK,L,T,0.056,0.292,0.0036,0.0007,0.031,0.091,0.034,0.031,0.007,0.0254,0.0,0.0015,0.0089,0.001,0.004,2185.664,34.44747,1983.0,1598.0,1112.0
3475,23B162304,46.2,57.8,32.34,0.0776000022888184,05CSK 625100,05CSK,05CSK,05CSK,L,T,0.055,0.284,0.0053,0.002,0.02,0.096,0.035,0.039,0.012,0.028,0.001,0.0028,0.0074,0.001,0.004,2163.812,34.47476,1977.0,1605.0,1117.0
3476,23B162305,46.2,58.7,32.98,0.0775000005960464,05CSK 625100,05CSK,05CSK,05CSK,L,T,0.055,0.284,0.0053,0.002,0.02,0.096,0.035,0.039,0.012,0.028,0.001,0.0028,0.0074,0.001,0.004,2163.218,34.4761,1981.0,1607.0,1112.0
3477,23B162312,49.1,60.6,32.12,0.0775000005960464,05CSK 625100,05CSK,05CSK,05CSK,L,T,0.054,0.324,0.0036,0.0011,0.033,0.096,0.036,0.034,0.008,0.0321,0.0,0.0017,0.0098,0.001,0.004,2185.574,34.45124,1986.0,1605.0,1119.0
3478,23B162313,46.9,61.1,29.54,0.0776000022888184,05CSK 625100,05CSK,05CSK,05CSK,L,T,0.054,0.324,0.0036,0.0011,0.033,0.096,0.036,0.034,0.008,0.0321,0.0,0.0017,0.0098,0.001,0.004,2195.276,34.46065,1986.0,1607.0,1119.0
3479,23B162314,47.6,60.7,31.24,0.0776000022888184,05CSK 625100,05CSK,05CSK,05CSK,L,T,0.054,0.324,0.0036,0.0011,0.033,0.096,0.036,0.034,0.008,0.0321,0.0,0.0017,0.0098,0.001,0.004,2189.732,34.46851,1994.0,1607.0,1113.0
3480,23B162320,44.8,58.6,30.39,0.0776000022888184,05CSK 625100,05CSK,05CSK,05CSK,L,T,0.056,0.365,0.0059,0.0036,0.017,0.093,0.034,0.036,0.011,0.0373,0.001,0.0026,0.0084,0.001,0.004,2127.848,34.48358,1961.0,1607.0,1113.0
3481,23B162323,45.3,58.8,30.88,0.0776000022888184,05CSK 625100,05CSK,05CSK,05CSK,L,T,0.056,0.365,0.0059,0.0036,0.017,0.093,0.034,0.036,0.011,0.0373,0.001,0.0026,0.0084,0.001,0.004,2105.456,34.48619,1949.0,1605.0,1106.0
3482,23B162324,47.1,61.5,32.29,0.0775000005960464,05CSK 625100,05CSK,05CSK,05CSK,L,T,0.056,0.365,0.0059,0.0036,0.017,0.093,0.034,0.036,0.011,0.0373,0.001,0.0026,0.0084,0.001,0.004,2103.818,34.48712,1947.0,1605.0,1103.0
3483,23B162329,46.3,59.5,31.4,0.0776000022888184,05CSK 625100,05CSK,05CSK,05CSK,L,T,0.052,0.302,0.0046,0.0017,0.024,0.088,0.03,0.033,0.01,0.0357,0.0,0.0025,0.0107,0.001,0.004,2104.034,34.48668,1945.0,1607.0,1101.0
3484,23B162332,45.8,59.4,35.11,0.0776000022888184,05CSK 625100,05CSK,05CSK,05CSK,L,T,0.052,0.302,0.0046,0.0017,0.024,0.088,0.03,0.033,0.01,0.0357,0.0,0.0025,0.0107,0.001,0.004,2104.844,34.48657,1945.0,1607.0,1101.0
3485,23B162338,47.0,60.2,31.11,0.0776000022888184,05CSK 625100,05CSK,05CSK,05CSK,L,T,0.06,0.375,0.003,0.0028,0.022,0.099,0.036,0.029,0.008,0.0291,0.0,0.0019,0.0084,0.001,0.004,2146.874,34.48098,1970.0,1607.0,1103.0
3486,23B162340,48.9,61.1,29.54,0.0776000022888184,05CSK 625100,05CSK,05CSK,05CSK,L,T,0.06,0.375,0.003,0.0028,0.022,0.099,0.036,0.029,0.008,0.0291,0.0,0.0019,0.0084,0.001,0.004,2163.596,34.47272,1972.0,1607.0,1104.0
3487,23B162345,42.6,58.3,31.7,0.150800004601479,05CSK 625100,05CSK,05CSK,05CSK,L,T,0.054,0.299,0.0053,0.0057,0.011,0.091,0.032,0.03,0.011,0.0329,0.001,0.0033,0.0086,0.001,0.003,2184.008,34.46672,1994.0,1605.0,1095.0
3488,23B162350,40.9,56.9,35.71,0.150800004601479,05CSK 625100,05CSK,05CSK,05CSK,L,T,0.054,0.299,0.0053,0.0057,0.011,0.091,0.032,0.03,0.011,0.0329,0.001,0.0033,0.0086,0.001,0.003,2152.364,34.46341,1976.0,1596.0,1104.0
3489,23B162351,40.7,57.0,35.54,0.150800004601479,05CSK 625100,05CSK,05CSK,05CSK,L,T,0.054,0.299,0.0053,0.0057,0.011,0.091,0.032,0.03,0.011,0.0329,0.001,0.0033,0.0086,0.001,0.003,2126.786,34.4874,1941.0,1596.0,1119.0
3501,23B162389,42.9,60.3,33.46,0.150800004601479,05CSK 625100,05CSK,06CSK,05CSK,L,T,0.056,0.315,0.0038,0.0,0.033,0.076,0.03,0.03,0.007,0.0287,0.0,0.0024,0.0094,0.001,0.004,2178.464,34.47112,1970.0,1630.0,1148.0
3502,23B162393,45.2,60.2,31.04,0.185599997639656,05CSK 625100,05CSK,05CSK,05CSK,L,T,0.056,0.315,0.0038,0.0,0.033,0.076,0.03,0.03,0.007,0.0287,0.0,0.0024,0.0094,0.001,0.004,2169.068,49.22607,1988.0,1630.0,1101.0
3503,23B162397,42.3,59.9,32.49,0.150800004601479,05CSK 625100,05CSK,05CSK,05CSK,L,T,0.067,0.325,0.0054,0.0,0.014,0.096,0.034,0.042,0.007,0.0329,0.0,0.0028,0.0083,0.0,0.004,2197.328,34.46516,1988.0,1630.0,1128.0
3504,23B162398,41.7,59.8,33.39,0.185699999332428,05CSK 625100,05CSK,05CSK,05CSK,L,T,0.067,0.325,0.0054,0.0,0.014,0.096,0.034,0.042,0.007,0.0329,0.0,0.0028,0.0083,0.0,0.004,2199.632,49.21239,2004.0,1630.0,1097.0
3505,23B162405,41.8,58.4,33.13,0.185699999332428,05CSK 625100,05CSK,05CSK,05CSK,L,T,0.052,0.288,0.004,0.0002,0.037,0.09,0.035,0.024,0.009,0.0271,0.0,0.0018,0.0074,0.0,0.004,2217.794,49.2033,1986.0,1630.0,1094.0
3506,23B162406,42.4,58.3,34.79,0.150800004601479,05CSK 625100,05CSK,05CSK,05CSK,L,T,0.052,0.288,0.004,0.0002,0.037,0.09,0.035,0.024,0.009,0.0271,0.0,0.0018,0.0074,0.0,0.004,2206.094,34.45118,1988.0,1628.0,1112.0
3507,23B162407,41.9,57.9,34.17,0.150800004601479,05CSK 625100,05CSK,05CSK,05CSK,L,T,0.052,0.288,0.004,0.0002,0.037,0.09,0.035,0.024,0.009,0.0271,0.0,0.0018,0.0074,0.0,0.004,2206.544,44.2906,2001.0,1632.0,1083.0
3508,23B162411,42.0,56.6,34.2,0.150800004601479,05CSK 625100,05CSK,05CSK,05CSK,L,T,0.052,0.288,0.004,0.0002,0.037,0.09,0.035,0.024,0.009,0.0271,0.0,0.0018,0.0074,0.0,0.004,2213.078,34.45955,1995.0,1632.0,1099.0
3520,23B162450,45.4,60.3,30.26,0.0750999972224236,05CSK 625100,05CSK,06CSK,05CSK,L,T,0.06,0.315,0.0053,0.0026,0.012,0.092,0.034,0.032,0.01,0.0261,0.001,0.0026,0.0097,0.001,0.004,2179.436,34.47336,1988.0,1607.0,1121.0
3521,23B162452,45.2,58.8,31.7,0.131099998950958,05CSK 625100,05CSK,05CSK,05CSK,L,T,0.06,0.315,0.0053,0.0026,0.012,0.092,0.034,0.032,0.01,0.0261,0.001,0.0026,0.0097,0.001,0.004,2205.284,34.465,1992.0,1608.0,1112.0
3522,23B162455,45.7,60.6,31.1,0.101099997758865,05CSK 625100,05CSK,05CSK,05CSK,L,T,0.06,0.315,0.0053,0.0026,0.012,0.092,0.034,0.032,0.01,0.0261,0.001,0.0026,0.0097,0.001,0.004,2210.792,34.46486,1988.0,1607.0,1122.0
3534,23B162500,43.5,58.4,33.01,0.131099998950958,05CSK 625100,05CSK,05CSK,05CSK,L,T,0.052,0.328,0.0031,0.0026,0.016,0.08,0.033,0.026,0.008,0.0363,0.0,0.0018,0.0084,0.0,0.004,2171.462,34.4717,1988.0,1610.0,1104.0
3535,23B162502,44.6,58.7,33.03,0.116099998354912,05CSK 625100,05CSK,05CSK,05CSK,L,T,0.052,0.328,0.0031,0.0026,0.016,0.08,0.033,0.026,0.008,0.0363,0.0,0.0018,0.0084,0.0,0.004,2169.788,34.47283,1986.0,1607.0,1104.0
3536,23B162507,42.8,58.8,31.49,0.116099998354912,05CSK 625100,05CSK,05CSK,05CSK,L,T,0.057,0.321,0.0043,0.0039,0.012,0.084,0.034,0.027,0.011,0.0275,0.0,0.0033,0.0088,0.001,0.004,2182.982,34.46921,1988.0,1607.0,1104.0
3537,23B162510,44.4,59.7,32.3,0.101000003516674,05CSK 625100,05CSK,05CSK,05CSK,L,T,0.057,0.321,0.0043,0.0039,0.012,0.084,0.034,0.027,0.011,0.0275,0.0,0.0033,0.0088,0.001,0.004,2182.208,34.47005,1986.0,1605.0,1104.0
3538,23B162515,45.4,59.0,29.01,0.0750999972224236,05CSK 625100,05CSK,05CSK,05CSK,L,T,0.056,0.311,0.0052,0.0025,0.013,0.086,0.034,0.027,0.011,0.0254,0.001,0.0023,0.0073,0.001,0.004,2196.824,34.46804,1988.0,1605.0,1113.0
3546,23B162567,41.6,57.4,32.02,0.130999997258186,05CSK 625100,05CSK,05CSK,05CSK,L,T,0.052,0.308,0.0032,0.0026,0.017,0.09,0.032,0.022,0.007,0.0316,0.0,0.0016,0.0074,0.0,0.003,2160.806,44.31232,1945.0,1628.0,1103.0
3547,23B162568,43.8,58.3,30.48,0.131099998950958,05CSK 625100,05CSK,05CSK,05CSK,L,T,0.052,0.308,0.0032,0.0026,0.017,0.09,0.032,0.022,0.007,0.0316,0.0,0.0016,0.0074,0.0,0.003,2158.25,44.31442,1947.0,1630.0,1108.0
3548,23B162569,45.3,59.1,31.95,0.131099998950958,05CSK 625100,05CSK,05CSK,05CSK,L,T,0.052,0.308,0.0032,0.0026,0.017,0.09,0.032,0.022,0.007,0.0316,0.0,0.0016,0.0074,0.0,0.003,2179.382,44.30522,1956.0,1632.0,1104.0
3549,23B162576,41.4,57.8,32.07,0.131099998950958,05CSK 625100,05CSK,05CSK,05CSK,L,T,0.049,0.28,0.0034,0.0005,0.018,0.082,0.033,0.022,0.009,0.0259,0.0,0.0023,0.0088,0.0,0.003,2161.814,44.28009,1956.0,1623.0,1106.0
3550,23B162577,41.8,58.4,30.71,0.130999997258186,05CSK 625100,05CSK,05CSK,05CSK,L,T,0.049,0.28,0.0034,0.0005,0.018,0.082,0.033,0.022,0.009,0.0259,0.0,0.0023,0.0088,0.0,0.003,2147.72,44.31779,1945.0,1625.0,1106.0
3551,23B162584,44.7,60.2,30.45,0.125100001692772,05CSK 625100,05CSK,05CSK,05CSK,L,T,0.053,0.313,0.0028,0.0036,0.023,0.084,0.031,0.02,0.01,0.0359,0.002,0.0039,0.0091,0.001,0.004,2113.592,44.33271,1941.0,1632.0,1101.0
3552,23B162587,46.8,60.7,30.75,0.101000003516674,05CSK 625100,05CSK,05CSK,05CSK,L,T,0.053,0.313,0.0028,0.0036,0.023,0.084,0.031,0.02,0.01,0.0359,0.002,0.0039,0.0091,0.001,0.004,2134.94,39.40604,1943.0,1626.0,1119.0
3553,23B162592,42.6,58.0,34.31,0.101000003516674,05CSK 625100,05CSK,05CSK,05CSK,L,T,0.05,0.318,0.0061,0.0034,0.011,0.087,0.034,0.032,0.009,0.0233,0.0,0.0017,0.0091,0.0,0.004,2115.968,39.40931,1941.0,1632.0,1101.0
3554,23B162595,42.5,57.6,33.76,0.0939999967813492,05CSK 625100,05CSK,05CSK,05CSK,L,T,0.05,0.318,0.0061,0.0034,0.011,0.087,0.034,0.032,0.009,0.0233,0.0,0.0017,0.0091,0.0,0.004,2133.77,39.40751,1958.0,1634.0,1099.0
3566,23B162631,43.9,60.1,33.78,0.175400003790855,05CSK 625100,05CSK,03CSK,05CSK,L,T,0.052,0.302,0.0039,0.0012,0.022,0.094,0.04,0.036,0.008,0.0263,0.0,0.0015,0.0099,0.0,0.003,2183.198,44.26877,1979.0,1628.0,1103.0
3567,23B162638,42.9,58.8,32.85,0.171100005507469,05CSK 625100,05CSK,05CSK,05CSK,L,T,0.054,0.339,0.0047,0.0025,0.016,0.101,0.039,0.038,0.013,0.0272,0.001,0.0032,0.0088,0.001,0.004,2178.482,44.27076,1974.0,1625.0,1101.0
3568,23B162639,43.9,59.5,32.7,0.131099998950958,05CSK 625100,05CSK,05CSK,05CSK,L,T,0.054,0.339,0.0047,0.0025,0.016,0.101,0.039,0.038,0.013,0.0272,0.001,0.0032,0.0088,0.001,0.004,2178.428,44.30504,1972.0,1625.0,1101.0
3569,23B162640,44.7,59.5,29.85,0.131099998950958,05CSK 625100,05CSK,05CSK,05CSK,L,T,0.054,0.339,0.0047,0.0025,0.016,0.101,0.039,0.038,0.013,0.0272,0.001,0.0032,0.0088,0.001,0.004,2179.958,44.27192,1974.0,1625.0,1103.0
3570,23B162641,43.9,59.2,31.48,0.131099998950958,05CSK 625100,05CSK,05CSK,05CSK,L,T,0.054,0.339,0.0047,0.0025,0.016,0.101,0.039,0.038,0.013,0.0272,0.001,0.0032,0.0088,0.001,0.004,2174.774,44.30589,1976.0,1628.0,1106.0
3571,23B162647,43.7,59.8,30.86,0.130999997258186,05CSK 625100,05CSK,05CSK,05CSK,L,T,0.053,0.287,0.0032,0.0018,0.02,0.081,0.033,0.025,0.006,0.0268,0.0,0.0017,0.0075,0.0,0.004,2140.538,44.31731,1961.0,1628.0,1103.0
3572,23B162649,44.6,59.0,28.25,0.131099998950958,05CSK 625100,05CSK,05CSK,05CSK,L,T,0.053,0.287,0.0032,0.0018,0.02,0.081,0.033,0.025,0.006,0.0268,0.0,0.0017,0.0075,0.0,0.004,2143.238,44.31665,1961.0,1628.0,1104.0
3573,23B162657,45.1,59.0,35.26,0.125100001692772,05CSK 625100,05CSK,05CSK,05CSK,L,T,0.051,0.288,0.0038,0.0049,0.018,0.095,0.037,0.034,0.012,0.0259,0.002,0.0025,0.0051,0.001,0.004,2144.498,44.31615,1961.0,1625.0,1101.0
3574,23B162658,44.3,57.9,34.26,0.125,05CSK 625100,05CSK,05CSK,05CSK,L,T,0.051,0.288,0.0038,0.0049,0.018,0.095,0.037,0.034,0.012,0.0259,0.002,0.0025,0.0051,0.001,0.004,2123.78,44.32155,1956.0,1623.0,1104.0
3575,23B162666,46.4,59.3,32.66,0.101099997758865,05CSK 625100,05CSK,05CSK,05CSK,L,T,0.056,0.318,0.0034,0.0021,0.023,0.093,0.039,0.033,0.008,0.0305,0.0,0.0027,0.0078,0.001,0.003,2125.868,39.40641,1954.0,1603.0,1103.0
3576,23B162669,44.9,58.9,33.21,0.101000003516674,05CSK 625100,05CSK,05CSK,05CSK,L,T,0.056,0.318,0.0034,0.0021,0.023,0.093,0.039,0.033,0.008,0.0305,0.0,0.0027,0.0078,0.001,0.003,2129.648,39.40555,1950.0,1601.0,1106.0
3577,23B162672,46.5,59.1,33.09,0.101099997758865,05CSK 625100,05CSK,05CSK,05CSK,L,T,0.053,0.351,0.0046,0.0029,0.025,0.097,0.04,0.038,0.012,0.0397,0.001,0.0041,0.0098,0.001,0.004,2178.482,39.36809,1965.0,1603.0,1117.0
3579,23B162674,47.0,59.2,32.65,0.0750999972224236,05CSK 625100,05CSK,05CSK,05CSK,L,T,0.053,0.351,0.0046,0.0029,0.025,0.097,0.04,0.038,0.012,0.0397,0.001,0.0041,0.0098,0.001,0.004,2099.57,39.41571,1940.0,1598.0,1124.0
3829,23B163451,47.2,60.1,33.09,0.150700002908707,05CSK 625100,05CSK,06T80L,05CSK,L,T,0.051,0.317,0.0044,0.0017,0.037,0.118,0.038,0.048,0.008,0.0414,0.0,0.0017,0.0091,0.003,0.004,2155.766,34.45355,1985.0,1625.0,1112.0
3830,23B163456,47.1,61.4,31.99,0.140100002288818,05CSK 625100,05CSK,05CSK,05CSK,L,T,0.051,0.317,0.0044,0.0017,0.037,0.118,0.038,0.048,0.008,0.0414,0.0,0.0017,0.0091,0.003,0.004,2188.13,34.45493,1983.0,1630.0,1101.0
3989,23B163897,41.9,57.1,33.01,0.125,05CSK 625100,05CSK,05CSK,05CSK,L,T,0.051,0.289,0.0053,0.0014,0.025,0.075,0.031,0.032,0.01,0.0365,0.0,0.0031,0.0072,0.001,0.004,2194.232,44.26642,1972.0,1623.0,1074.0
4109,23B164279,46.9,62.6,28.54,0.13060000538826,05CSK 625100,05CSK,05CSK,05CSK,L,T,0.059,0.328,0.0046,0.0007,0.034,0.103,0.037,0.043,0.01,0.0372,0.001,0.0042,0.0097,0.001,0.004,2132.906,44.30948,1920.0,1625.0,1097.0
4231,23B164637,45.4,59.3,30.64,0.0930999964475632,05CSK 625100,05CSK,03CSK,05CSK,L,T,0.053,0.34,0.0057,0.0021,0.024,0.124,0.044,0.035,0.01,0.0346,0.002,0.0017,0.0086,0.0,0.003,2156.882,39.38557,1981.0,1655.0,1103.0
4232,23B164640,48.5,60.3,31.72,0.0724999979138374,05CSK 625100,05CSK,05CSK,05CSK,L,T,0.053,0.34,0.0057,0.0021,0.024,0.124,0.044,0.035,0.01,0.0346,0.002,0.0017,0.0086,0.0,0.003,2169.068,39.38593,1986.0,1655.0,1094.0
4233,23B164641,50.4,61.7,31.01,0.0724999979138374,05CSK 625100,05CSK,05CSK,05CSK,L,T,0.053,0.34,0.0057,0.0021,0.024,0.124,0.044,0.035,0.01,0.0346,0.002,0.0017,0.0086,0.0,0.003,2168.546,39.38768,1983.0,1657.0,1094.0
4234,23B164646,47.5,60.4,31.45,0.0724999979138374,05CSK 625100,05CSK,05CSK,05CSK,L,T,0.053,0.299,0.008,0.001,0.027,0.113,0.044,0.066,0.013,0.0251,0.002,0.0027,0.0079,0.0,0.004,2168.78,39.38687,1979.0,1659.0,1104.0
4235,23B164647,47.4,60.1,30.0,0.0724999979138374,05CSK 625100,05CSK,05CSK,05CSK,L,T,0.053,0.299,0.008,0.001,0.027,0.113,0.044,0.066,0.013,0.0251,0.002,0.0027,0.0079,0.0,0.004,2169.194,39.38649,1981.0,1657.0,1103.0
4236,23B164653,47.5,60.6,32.11,0.0724999979138374,05CSK 625100,05CSK,05CSK,05CSK,L,T,0.053,0.299,0.008,0.001,0.027,0.113,0.044,0.066,0.013,0.0251,0.002,0.0027,0.0079,0.0,0.004,2148.53,39.39329,1977.0,1657.0,1103.0
4237,23B164656,49.6,60.4,29.25,0.150099992752075,05CSK 625100,05CSK,05CSK,05CSK,L,T,0.059,0.29,0.0066,0.0013,0.029,0.121,0.043,0.035,0.01,0.0353,0.003,0.0021,0.008,0.001,0.004,2168.6,39.40053,1990.0,1661.0,1094.0
4251,23B164707,46.2,59.6,34.67,0.181799992918968,05CSK 625100,05CSK,05CSK,05CSK,L,T,0.06,0.291,0.0053,0.0015,0.02,0.127,0.047,0.045,0.012,0.0237,0.0,0.004,0.0107,0.001,0.003,2153.012,44.29383,1934.0,1634.0,1137.0
4252,23B164713,45.7,61.7,30.58,0.13060000538826,05CSK 625100,05CSK,05CSK,06CSK,L,T,0.06,0.291,0.0053,0.0015,0.02,0.127,0.047,0.045,0.012,0.0237,0.0,0.004,0.0107,0.001,0.003,2084.054,44.33899,1900.0,1625.0,1094.0
4353,23B165054,44.1,57.3,35.39,0.185599997639656,05CSK 625100,05CSK,05CSK,05CSK,L,T,0.052,0.296,0.0051,0.0016,0.031,0.1,0.045,0.042,0.01,0.0306,0.002,0.003,0.0068,0.001,0.004,2154.146,49.23283,1967.0,1637.0,1110.0
4354,23B165058,44.1,57.8,35.89,0.185599997639656,05CSK 625100,05CSK,05CSK,05CSK,L,T,0.052,0.296,0.0051,0.0016,0.031,0.1,0.045,0.042,0.01,0.0306,0.002,0.003,0.0068,0.001,0.004,2174.468,49.22069,1965.0,1632.0,1101.0
4355,23B165060,44.9,57.9,34.78,0.185499995946884,05CSK 625100,05CSK,05CSK,05CSK,L,T,0.053,0.34,0.0057,0.0029,0.029,0.099,0.066,0.045,0.009,0.0333,0.002,0.0027,0.0078,0.001,0.004,2175.494,49.21903,1972.0,1632.0,1101.0
4356,23B165066,43.3,58.2,30.42,0.185499995946884,05CSK 625100,05CSK,05CSK,05CSK,L,T,0.053,0.34,0.0057,0.0029,0.029,0.099,0.066,0.045,0.009,0.0333,0.002,0.0027,0.0078,0.001,0.004,2163.47,49.22998,2031.0,1628.0,1108.0
4357,23B165069,46.1,58.4,35.69,0.185599997639656,05CSK 625100,05CSK,05CSK,05CSK,L,T,0.053,0.318,0.005,0.004,0.024,0.103,0.044,0.039,0.011,0.0321,0.002,0.0029,0.0079,0.001,0.004,2162.552,49.23125,2008.0,1630.0,1086.0
4358,23B165075,43.6,57.5,36.56,0.185499995946884,05CSK 625100,05CSK,05CSK,05CSK,L,T,0.053,0.318,0.005,0.004,0.024,0.103,0.044,0.039,0.011,0.0321,0.002,0.0029,0.0079,0.001,0.004,2073.362,49.26306,1979.0,1630.0,1081.0
4359,23B165077,43.0,56.2,35.18,0.185599997639656,05CSK 625100,05CSK,05CSK,05CSK,L,T,0.053,0.292,0.0057,0.0032,0.017,0.104,0.058,0.04,0.009,0.035,0.002,0.0014,0.0085,0.001,0.004,2067.134,49.26851,1889.0,1628.0,1067.0
4360,23B165078,43.4,56.6,36.11,0.185599997639656,05CSK 625100,05CSK,05CSK,05CSK,L,T,0.053,0.292,0.0057,0.0032,0.017,0.104,0.058,0.04,0.009,0.035,0.002,0.0014,0.0085,0.001,0.004,2112.422,49.25156,1922.0,1635.0,1148.0
4361,23B165084,45.2,56.7,36.7,0.185599997639656,05CSK 625100,05CSK,05CSK,05CSK,L,T,0.053,0.292,0.0057,0.0032,0.017,0.104,0.058,0.04,0.009,0.035,0.002,0.0014,0.0085,0.001,0.004,2068.898,49.2629,1898.0,1623.0,1076.0
4362,23B165087,46.7,58.8,33.73,0.185499995946884,05CSK 625100,05CSK,05CSK,05CSK,L,T,0.051,0.306,0.0054,0.0028,0.019,0.096,0.043,0.038,0.011,0.0263,0.002,0.0026,0.0076,0.001,0.004,2074.46,49.26255,1905.0,1632.0,1081.0
4363,23B165088,43.2,56.6,36.32,0.185499995946884,05CSK 625100,05CSK,05CSK,05CSK,L,T,0.051,0.306,0.0054,0.0028,0.019,0.096,0.043,0.038,0.011,0.0263,0.002,0.0026,0.0076,0.001,0.004,2077.556,49.26682,1909.0,1628.0,1079.0
4364,23B165094,40.9,56.8,37.44,0.185599997639656,05CSK 625100,05CSK,05CSK,05CSK,L,T,0.051,0.306,0.0054,0.0028,0.019,0.096,0.043,0.038,0.011,0.0263,0.002,0.0026,0.0076,0.001,0.004,2098.868,49.25438,1934.0,1632.0,1083.0
4365,23B165096,44.3,56.5,37.63,0.185499995946884,05CSK 625100,05CSK,05CSK,05CSK,L,T,0.053,0.312,0.0053,0.0015,0.025,0.097,0.048,0.032,0.008,0.0268,0.001,0.0022,0.0082,0.001,0.004,2140.43,49.2361,1950.0,1630.0,1083.0
4366,23B165098,45.3,57.3,35.55,0.185499995946884,05CSK 625100,05CSK,05CSK,05CSK,L,T,0.053,0.312,0.0053,0.0015,0.025,0.097,0.048,0.032,0.008,0.0268,0.001,0.0022,0.0082,0.001,0.004,2058.278,49.2575,1896.0,1621.0,1079.0
4367,23B165103,46.0,58.1,33.71,0.185599997639656,05CSK 625100,05CSK,05CSK,05CSK,L,T,0.053,0.312,0.0053,0.0015,0.025,0.097,0.048,0.032,0.008,0.0268,0.001,0.0022,0.0082,0.001,0.004,2104.394,49.25183,1918.0,1632.0,1081.0
4368,23B165105,44.5,57.5,36.97,0.185499995946884,05CSK 625100,05CSK,05CSK,05CSK,L,T,0.052,0.313,0.0059,0.0048,0.019,0.108,0.049,0.042,0.011,0.0269,0.002,0.003,0.0074,0.001,0.004,2110.478,49.25701,1936.0,1630.0,1086.0
4369,23B165106,45.3,59.0,32.77,0.185599997639656,05CSK 625100,05CSK,05CSK,05CSK,L,T,0.052,0.313,0.0059,0.0048,0.019,0.108,0.049,0.042,0.011,0.0269,0.002,0.003,0.0074,0.001,0.004,2146.028,49.2397,1945.0,1630.0,1085.0
4370,23B165114,45.5,57.6,37.07,0.185499995946884,05CSK 625100,05CSK,05CSK,05CSK,L,T,0.058,0.321,0.0041,0.0028,0.028,0.104,0.046,0.029,0.009,0.033,0.001,0.0024,0.0076,0.001,0.004,2176.916,49.21951,1959.0,1630.0,1085.0
4371,23B165123,47.0,58.4,35.65,0.185499995946884,05CSK 625100,05CSK,05CSK,05CSK,L,T,0.053,0.3,0.0047,0.0015,0.033,0.105,0.064,0.047,0.01,0.0319,0.001,0.0031,0.0068,0.001,0.004,2210.522,49.20731,1992.0,1625.0,1113.0
4372,23B165128,48.8,59.7,31.39,0.0775000005960464,05CSK 625100,05CSK,05CSK,05CSK,L,T,0.053,0.3,0.0047,0.0015,0.033,0.105,0.064,0.047,0.01,0.0319,0.001,0.0031,0.0068,0.001,0.004,2195.24,34.46297,1976.0,1630.0,1099.0
4373,23B165132,46.3,60.3,31.8,0.0775000005960464,05CSK 625100,05CSK,05CSK,05CSK,L,T,0.051,0.327,0.004,0.0026,0.02,0.101,0.043,0.036,0.011,0.0295,0.003,0.0029,0.0098,0.001,0.004,2211.062,34.46119,1959.0,1635.0,1077.0
4374,23B165142,42.9,57.6,34.46,0.150700002908707,05CSK 625100,05CSK,05CSK,05CSK,L,T,0.056,0.319,0.0052,0.0021,0.025,0.097,0.042,0.038,0.01,0.0354,0.001,0.0031,0.0078,0.001,0.004,2198.93,34.46208,1923.0,1619.0,1110.0
4375,23B165148,49.5,61.1,29.15,0.0724000036716461,05CSK 625100,05CSK,05CSK,05CSK,L,T,0.056,0.319,0.0052,0.0021,0.025,0.097,0.042,0.038,0.01,0.0354,0.001,0.0031,0.0078,0.001,0.004,2143.022,34.4558,1922.0,1632.0,1072.0
4376,23B165151,49.9,61.4,33.29,0.0724999979138374,05CSK 625100,05CSK,05CSK,05CSK,L,T,0.054,0.31,0.0053,0.0037,0.022,0.099,0.042,0.034,0.009,0.0212,0.001,0.0015,0.0108,0.001,0.004,2039.486,34.51302,1889.0,1607.0,1104.0
4377,23B165152,45.3,58.8,31.69,0.0724999979138374,05CSK 625100,05CSK,05CSK,05CSK,L,T,0.054,0.31,0.0053,0.0037,0.022,0.099,0.042,0.034,0.009,0.0212,0.001,0.0015,0.0108,0.001,0.004,2048.216,34.5107,1895.0,1608.0,1108.0
4378,23B165161,48.5,59.2,29.6,0.0595000013709068,05CSK 625100,05CSK,05CSK,05CSK,L,T,0.054,0.291,0.0053,0.0024,0.023,0.095,0.04,0.035,0.01,0.0231,0.0,0.0025,0.0095,0.001,0.004,2024.042,34.51335,1877.0,1605.0,1106.0
4379,23B165169,45.0,57.0,32.83,0.0595000013709068,05CSK 625100,05CSK,05CSK,05CSK,L,T,0.055,0.305,0.0059,0.0024,0.022,0.105,0.043,0.032,0.01,0.0292,0.001,0.0019,0.008,0.001,0.004,2189.516,34.46741,1950.0,1607.0,1110.0
4380,23B165171,44.5,56.8,31.53,0.0595000013709068,05CSK 625100,05CSK,05CSK,05CSK,L,T,0.055,0.305,0.0059,0.0024,0.022,0.105,0.043,0.032,0.01,0.0292,0.001,0.0019,0.008,0.001,0.004,2164.028,34.47437,1941.0,1607.0,1113.0
4381,23B165172,44.9,57.5,33.46,0.131099998950958,05CSK 625100,05CSK,05CSK,05CSK,L,T,0.055,0.305,0.0059,0.0024,0.022,0.105,0.043,0.032,0.01,0.0292,0.001,0.0019,0.008,0.001,0.004,2163.11,34.47503,1940.0,1607.0,1117.0
4709,23B166054,47.1,60.8,32.57,0.0724999979138374,05CSK 625100,05CSK,05CSK,05CSK,L,T,0.051,0.324,0.007,0.0027,0.023,0.097,0.038,0.039,0.009,0.0346,0.001,0.0011,0.0093,0.001,0.004,2134.562,39.40061,1925.0,1607.0,1128.0
4711,23B166060,46.4,61.1,33.73,0.114600002765656,05CSK 625100,05CSK,05CSK,05CSK,L,T,0.054,0.323,0.0071,0.0044,0.021,0.091,0.038,0.035,0.013,0.0279,0.003,0.0021,0.0101,0.001,0.004,2141.582,39.39807,1945.0,1607.0,1094.0
4712,23B166061,47.0,60.3,33.47,0.114500001072884,05CSK 625100,05CSK,05CSK,05CSK,L,T,0.054,0.323,0.0071,0.0044,0.021,0.091,0.038,0.035,0.013,0.0279,0.003,0.0021,0.0101,0.001,0.004,2124.554,34.48264,1941.0,1608.0,1103.0
4713,23B166067,44.8,59.6,34.48,0.114500001072884,05CSK 625100,05CSK,05CSK,05CSK,L,T,0.059,0.31,0.0063,0.0029,0.029,0.1,0.039,0.035,0.009,0.032,0.001,0.0011,0.0085,0.001,0.004,2161.472,34.47638,1916.0,1605.0,1108.0
4738,23B166134,43.5,60.1,32.84,0.160199999809265,05CSK 625100,05CSK,03DS-B,05CSK,L,T,0.051,0.307,0.0075,0.0053,0.014,0.086,0.036,0.033,0.013,0.0267,0.003,0.0027,0.0128,0.0,0.004,2138.648,49.22466,1936.0,1634.0,1085.0
4739,23B166135,42.5,59.6,34.33,0.160099998116493,05CSK 625100,05CSK,05CSK,05CSK,L,T,0.051,0.307,0.0075,0.0053,0.014,0.086,0.036,0.033,0.013,0.0267,0.003,0.0027,0.0128,0.0,0.004,2153.12,49.23102,1943.0,1626.0,1108.0
4740,23B166144,42.7,58.8,35.76,0.160199999809265,05CSK 625100,05CSK,05CSK,05CSK,L,T,0.051,0.309,0.0056,0.0017,0.031,0.081,0.037,0.033,0.008,0.0323,0.001,0.0012,0.009,0.001,0.004,2184.962,49.21126,1965.0,1632.0,1088.0
4741,23B166145,43.2,58.2,34.32,0.160199999809265,05CSK 625100,05CSK,05CSK,05CSK,L,T,0.051,0.309,0.0056,0.0017,0.031,0.081,0.037,0.033,0.008,0.0323,0.001,0.0012,0.009,0.001,0.004,2185.574,49.21037,1961.0,1626.0,1086.0
4742,23B166152,44.9,61.0,33.004999999999995,0.160099998116493,05CSK 625100,05CSK,05CSK,05CSK,L,T,0.051,0.309,0.0056,0.0017,0.031,0.081,0.037,0.033,0.008,0.0323,0.001,0.0012,0.009,0.001,0.004,2187.338,49.20882,1967.0,1632.0,1092.0
4743,23B166154,45.0,61.0,33.61,0.160099998116493,05CSK 625100,05CSK,05CSK,05CSK,L,T,0.051,0.341,0.0075,0.0043,0.026,0.082,0.036,0.036,0.011,0.0304,0.001,0.0021,0.0123,0.001,0.004,2190.308,49.20817,1970.0,1628.0,1092.0
4744,23B166157,43.9,60.6,32.45,0.140000000596046,05CSK 625100,05CSK,05CSK,05CSK,L,T,0.051,0.341,0.0075,0.0043,0.026,0.082,0.036,0.036,0.011,0.0304,0.001,0.0021,0.0123,0.001,0.004,2187.194,34.46297,1958.0,1626.0,1108.0
4745,23B166164,44.1,60.1,32.57,0.140000000596046,05CSK 625100,05CSK,05CSK,05CSK,L,T,0.051,0.292,0.0069,0.0021,0.021,0.075,0.036,0.041,0.007,0.0297,0.0,0.0015,0.0097,0.0,0.004,2165.576,34.47225,1949.0,1632.0,1099.0
4746,23B166165,43.2,60.0,32.23,0.140000000596046,05CSK 625100,05CSK,05CSK,05CSK,L,T,0.051,0.292,0.0069,0.0021,0.021,0.075,0.036,0.041,0.007,0.0297,0.0,0.0015,0.0097,0.0,0.004,2161.346,34.4708,1952.0,1632.0,1097.0
4747,23B166174,45.7,60.9,31.57,0.100599996745586,05CSK 625100,05CSK,05CSK,05CSK,L,T,0.058,0.314,0.0076,0.0036,0.021,0.083,0.036,0.038,0.012,0.0287,0.002,0.0025,0.0093,0.0,0.004,2171.516,34.47351,1941.0,1630.0,1090.0
4748,23B166176,47.9,60.2,32.35,0.0716999992728233,05CSK 625100,05CSK,05CSK,05CSK,L,T,0.058,0.314,0.0076,0.0036,0.021,0.083,0.036,0.038,0.012,0.0287,0.002,0.0025,0.0093,0.0,0.004,2183.972,34.46846,1952.0,1599.0,1112.0
4749,23B166183,46.5,59.4,32.94,0.0716999992728233,05CSK 625100,05CSK,05CSK,05CSK,L,T,0.064,0.311,0.0062,0.0047,0.023,0.079,0.037,0.041,0.008,0.028,0.001,0.0015,0.0089,0.001,0.004,2193.728,34.46569,1959.0,1605.0,1117.0
4908,23B166654,45.9,58.4,35.4,0.170800000429153,05CSK 625100,05CSK,03CSK,05CSK,L,T,0.053,0.323,0.0059,0.0032,0.011,0.099,0.044,0.042,0.012,0.0287,0.0,0.0031,0.0092,0.0,0.004,2113.844,49.24209,1884.0,1623.0,1099.0
4909,23B166663,47.0,60.7,32.8,0.0901999995112419,05CSK 625100,05CSK,05CSK,05CSK,L,T,0.057,0.303,0.0064,0.001,0.035,0.111,0.043,0.038,0.009,0.0307,0.0,0.0019,0.0056,0.001,0.004,2023.232,34.51205,1853.0,1619.0,1108.0
4910,23B166672,49.0,62.7,31.47,0.0901999995112419,05CSK 625100,05CSK,05CSK,05CSK,L,T,0.056,0.287,0.0051,0.0012,0.028,0.105,0.041,0.041,0.013,0.0263,0.002,0.0029,0.0115,0.001,0.004,1973.498,34.52327,1837.0,1598.0,1106.0
4912,23B166678,49.4,62.6,33.01,0.0901999995112419,05CSK 625100,05CSK,05CSK,05CSK,L,T,0.056,0.287,0.0051,0.0012,0.028,0.105,0.041,0.041,0.013,0.0263,0.002,0.0029,0.0115,0.001,0.004,1946.84,34.53084,1830.0,1580.0,1095.0
4913,23B166680,48.3,61.0,31.29,0.0901999995112419,05CSK 625100,05CSK,05CSK,05CSK,L,T,0.057,0.289,0.0086,0.0014,0.025,0.11,0.039,0.045,0.013,0.0289,0.002,0.0032,0.0073,0.0,0.004,1926.014,34.53614,1832.0,1578.0,1094.0
4914,23B166687,51.5,61.7,31.19,0.0901999995112419,05CSK 625100,05CSK,05CSK,05CSK,L,T,0.057,0.289,0.0086,0.0014,0.025,0.11,0.039,0.045,0.013,0.0289,0.002,0.0032,0.0073,0.0,0.004,1924.844,34.53396,1864.0,1578.0,1097.0
4915,23B166689,44.9,58.7,35.17,0.118000000715256,05CSK 625100,05CSK,05CSK,05CSK,L,T,0.053,0.315,0.0056,0.0022,0.02,0.107,0.039,0.04,0.013,0.0334,0.002,0.0034,0.0086,0.001,0.004,2049.62,34.5014,1877.0,1581.0,1106.0
4916,23B166696,47.2,60.3,32.85,0.0901999995112419,05CSK 625100,05CSK,05CSK,05CSK,L,T,0.053,0.315,0.0056,0.0022,0.02,0.107,0.039,0.04,0.013,0.0334,0.002,0.0034,0.0086,0.001,0.004,2065.424,34.49751,1889.0,1572.0,1094.0
4917,23B166698,47.2,60.0,33.93,0.118000000715256,05CSK 625100,05CSK,05CSK,05CSK,L,T,0.058,0.301,0.0131,0.0027,0.021,0.11,0.04,0.065,0.012,0.0271,0.001,0.0031,0.0086,0.001,0.004,2064.776,34.4972,1887.0,1576.0,1095.0
4919,23B166703,49.8,61.8,36.42,0.0901999995112419,05CSK 625100,05CSK,05CSK,05CSK,L,T,0.058,0.301,0.0131,0.0027,0.021,0.11,0.04,0.065,0.012,0.0271,0.001,0.0031,0.0086,0.001,0.004,2001.326,34.51493,1859.0,1576.0,1101.0
4921,23B166707,46.9,60.1,33.85,0.0901999995112419,05CSK 625100,05CSK,05CSK,05CSK,L,T,0.06,0.287,0.0117,0.0026,0.019,0.103,0.043,0.061,0.013,0.0317,0.001,0.0033,0.0084,0.001,0.004,2001.254,34.5125,1864.0,1580.0,1099.0
4922,23B166713,48.8,61.3,35.2,0.0901999995112419,05CSK 625100,05CSK,05CSK,05CSK,L,T,0.06,0.287,0.0117,0.0026,0.019,0.103,0.043,0.061,0.013,0.0317,0.001,0.0033,0.0084,0.001,0.004,1997.924,34.51137,1878.0,1583.0,1095.0
4923,23B166716,47.3,60.1,34.5,0.118100002408028,05CSK 625100,05CSK,05CSK,05CSK,L,T,0.054,0.316,0.0091,0.002,0.026,0.105,0.043,0.055,0.014,0.0271,0.002,0.0026,0.0089,0.001,0.004,2058.8,34.50334,1862.0,1581.0,1101.0
4924,23B166722,49.1,62.3,34.23,0.0901999995112419,05CSK 625100,05CSK,05CSK,05CSK,L,T,0.054,0.316,0.0091,0.002,0.026,0.105,0.043,0.055,0.014,0.0271,0.002,0.0026,0.0089,0.001,0.004,2001.776,34.51455,1855.0,1574.0,1097.0
4925,23B166725,49.1,62.9,33.33,0.0900000035762787,05CSK 625100,05CSK,05CSK,05CSK,L,T,0.06,0.294,0.0101,0.0029,0.019,0.11,0.044,0.056,0.013,0.0271,0.0,0.0025,0.0122,0.0,0.004,1995.386,34.51213,1859.0,1580.0,1108.0
4926,23B166731,48.8,61.8,32.63,0.0901999995112419,05CSK 625100,05CSK,05CSK,05CSK,L,T,0.06,0.294,0.0101,0.0029,0.019,0.11,0.044,0.056,0.013,0.0271,0.0,0.0025,0.0122,0.0,0.004,2020.1,34.51023,1880.0,1576.0,1101.0
4927,23B166735,47.5,59.5,33.93,0.0901999995112419,05CSK 625100,05CSK,05CSK,05CSK,L,T,0.053,0.311,0.0094,0.0035,0.027,0.105,0.042,0.052,0.013,0.0292,0.001,0.0042,0.0099,0.001,0.004,2016.968,34.51088,1884.0,1576.0,1103.0
4928,23B166739,47.6,59.0,34.57,0.0901999995112419,05CSK 625100,05CSK,05CSK,05CSK,L,T,0.053,0.311,0.0094,0.0035,0.027,0.105,0.042,0.052,0.013,0.0292,0.001,0.0042,0.0099,0.001,0.004,2013.386,34.51155,1871.0,1578.0,1099.0
4929,23B166744,48.4,61.9,32.22,0.0901999995112419,05CSK 625100,05CSK,05CSK,05CSK,L,T,0.056,0.298,0.0102,0.0031,0.03,0.106,0.04,0.039,0.013,0.0278,0.001,0.0023,0.0155,0.001,0.004,2015.924,34.51151,1868.0,1574.0,1095.0
4930,23B166745,49.5,62.3,30.23,0.0901999995112419,05CSK 625100,05CSK,05CSK,05CSK,L,T,0.056,0.298,0.0102,0.0031,0.03,0.106,0.04,0.039,0.013,0.0278,0.001,0.0023,0.0155,0.001,0.004,2017.508,34.51219,1887.0,1578.0,1097.0
4931,23B166753,42.3,58.4,33.19,0.185599997639656,05CSK 625100,05CSK,05CSK,05CSK,L,T,0.058,0.296,0.0062,0.0012,0.035,0.102,0.04,0.042,0.012,0.0323,0.001,0.0038,0.0093,0.001,0.004,2104.916,49.24706,1880.0,1630.0,1115.0
4934,23B166770,45.6,59.7,31.21,0.0901999995112419,05CSK 625100,05CSK,05CSK,05CSK,L,T,0.06,0.319,0.0095,0.0026,0.023,0.108,0.043,0.051,0.01,0.0288,0.0,0.002,0.0093,0.0,0.004,2006.888,34.51044,1864.0,1628.0,1104.0
4935,23B166775,47.0,59.6,30.8,0.0901999995112419,05CSK 625100,05CSK,05CSK,05CSK,L,T,0.06,0.319,0.0095,0.0026,0.023,0.108,0.043,0.051,0.01,0.0288,0.0,0.002,0.0093,0.0,0.004,2029.514,34.50872,1898.0,1625.0,1094.0
4936,23B166784,44.0,60.5,34.92,0.150800004601479,05CSK 625100,05CSK,05CSK,05CSK,L,T,0.064,0.312,0.0086,0.0013,0.033,0.105,0.044,0.046,0.013,0.0265,0.001,0.003,0.0086,0.001,0.004,1942.484,34.53105,1837.0,1634.0,1115.0
4937,23B166788,44.5,60.7,34.28,0.150700002908707,05CSK 625100,05CSK,05CSK,05CSK,L,T,0.061,0.364,0.0105,0.0028,0.029,0.102,0.044,0.046,0.011,0.0343,0.0,0.0017,0.0111,0.001,0.004,1929.38,34.5306,1794.0,1628.0,1108.0
4938,23B166794,45.4,62.1,33.02,0.150700002908707,05CSK 625100,05CSK,05CSK,05CSK,L,T,0.061,0.364,0.0105,0.0028,0.029,0.102,0.044,0.046,0.011,0.0343,0.0,0.0017,0.0111,0.001,0.004,1953.788,34.52915,1835.0,1625.0,1090.0
4939,23B166799,45.0,60.2,33.72,0.150700002908707,05CSK 625100,05CSK,05CSK,05CSK,L,T,0.059,0.316,0.0079,0.0032,0.023,0.109,0.043,0.038,0.014,0.0345,0.001,0.0025,0.0128,0.001,0.004,1924.79,34.53602,1817.0,1626.0,1103.0
4940,23B166801,44.0,59.7,34.05,0.140000000596046,05CSK 625100,05CSK,05CSK,05CSK,L,T,0.059,0.316,0.0079,0.0032,0.023,0.109,0.043,0.038,0.014,0.0345,0.001,0.0025,0.0128,0.001,0.004,1937.624,34.53293,1803.0,1623.0,1094.0
4941,23B166804,41.7,59.3,35.09,0.171000003814697,05CSK 625100,05CSK,05CSK,05CSK,L,T,0.059,0.316,0.0079,0.0032,0.023,0.109,0.043,0.038,0.014,0.0345,0.001,0.0025,0.0128,0.001,0.004,1995.728,49.29508,1824.0,1632.0,1119.0
4942,23B166807,43.3,59.9,34.2,0.13400000333786,05CSK 625100,05CSK,05CSK,05CSK,L,T,0.06,0.302,0.0061,0.0023,0.027,0.108,0.047,0.045,0.01,0.0328,0.0,0.0014,0.0103,0.001,0.003,1945.634,34.53349,1823.0,1621.0,1083.0
4943,23B166808,44.7,60.1,33.76,0.125,05CSK 625100,05CSK,05CSK,05CSK,L,T,0.06,0.302,0.0061,0.0023,0.027,0.108,0.047,0.045,0.01,0.0328,0.0,0.0014,0.0103,0.001,0.003,1961.672,34.52796,1824.0,1621.0,1115.0
4944,23B166813,45.6,60.2,33.73,0.119099996984005,05CSK 625100,05CSK,05CSK,05CSK,L,T,0.06,0.302,0.0061,0.0023,0.027,0.108,0.047,0.045,0.01,0.0328,0.0,0.0014,0.0103,0.001,0.003,1938.452,34.53185,1823.0,1623.0,1095.0
4945,23B166817,41.4,54.1,36.33,0.119000002741814,05CSK 625100,05CSK,05CSK,05CSK,L,T,0.061,0.307,0.006,0.0019,0.031,0.116,0.046,0.049,0.013,0.0311,0.001,0.0033,0.0073,0.001,0.004,1918.094,34.53614,1810.0,1623.0,1090.0
4946,23B166822,43.4,58.4,34.79,0.119000002741814,05CSK 625100,05CSK,05CSK,05CSK,L,T,0.061,0.307,0.006,0.0019,0.031,0.116,0.046,0.049,0.013,0.0311,0.001,0.0033,0.0073,0.001,0.004,1931.846,34.53315,1815.0,1623.0,1099.0
4947,23B166825,45.2,59.1,32.9,0.119000002741814,05CSK 625100,05CSK,05CSK,05CSK,L,T,0.063,0.32,0.0063,0.0026,0.024,0.127,0.048,0.052,0.014,0.0342,0.002,0.0026,0.0084,0.0,0.004,1947.668,34.53061,1814.0,1623.0,1086.0
4948,23B166831,44.3,59.4,34.06,0.119000002741814,05CSK 625100,05CSK,05CSK,05CSK,L,T,0.063,0.32,0.0063,0.0026,0.024,0.127,0.048,0.052,0.014,0.0342,0.002,0.0026,0.0084,0.0,0.004,2045.984,34.5054,1859.0,1625.0,1085.0
4949,23B166834,44.9,58.7,30.97,0.100599996745586,05CSK 625100,05CSK,05CSK,05CSK,L,T,0.055,0.313,0.005,0.0037,0.02,0.122,0.05,0.05,0.01,0.0319,0.001,0.0016,0.0081,0.001,0.004,2071.4,34.50032,1866.0,1621.0,1072.0
4950,23B166841,47.0,59.0,31.55,0.0786999985575676,05CSK 625100,05CSK,05CSK,05CSK,L,T,0.055,0.313,0.005,0.0037,0.02,0.122,0.05,0.05,0.01,0.0319,0.001,0.0016,0.0081,0.001,0.004,2073.92,34.50361,1877.0,1598.0,1112.0
4951,23B166851,51.7,60.8,29.76,0.0729999989271164,05CSK 625100,05CSK,05CSK,05CSK,L,T,0.051,0.292,0.0026,0.0008,0.026,0.095,0.037,0.039,0.011,0.0293,0.001,0.004,0.0086,0.001,0.004,2067.206,34.49912,1877.0,1598.0,1099.0
4952,23B166852,43.3,57.8,36.48,0.174999997019768,05CSK 625100,05CSK,05CSK,05CSK,L,T,0.051,0.292,0.0026,0.0008,0.026,0.095,0.037,0.039,0.011,0.0293,0.001,0.004,0.0086,0.001,0.004,2094.656,49.25565,1893.0,1632.0,1117.0
4953,23B166860,47.3,59.3,31.6,0.0939999967813492,05CSK 625100,05CSK,05CSK,05CSK,L,T,0.054,0.322,0.004,0.0021,0.025,0.108,0.036,0.046,0.011,0.0349,0.001,0.003,0.0074,0.001,0.003,2085.872,34.49726,1873.0,1621.0,1101.0
4954,23B166861,46.1,57.8,34.32,0.0769999995827675,05CSK 625100,05CSK,05CSK,05CSK,L,T,0.054,0.322,0.004,0.0021,0.025,0.108,0.036,0.046,0.011,0.0349,0.001,0.003,0.0074,0.001,0.003,2085.386,34.49732,1868.0,1601.0,1110.0
4955,23B166883,48.9,57.7,31.54,0.061999998986721,05CSK 625100,05CSK,05CSK,05CSK,L,T,0.053,0.311,0.0044,0.0009,0.033,0.098,0.035,0.049,0.01,0.0334,0.001,0.0036,0.0061,0.001,0.004,2115.626,34.48512,1929.0,1581.0,1101.0
4956,23B166887,48.2,57.9,32.5,0.061999998986721,05CSK 625100,05CSK,05CSK,05CSK,L,T,0.056,0.298,0.0045,0.0016,0.021,0.105,0.036,0.044,0.01,0.0313,0.001,0.0033,0.007,0.0,0.004,2104.25,34.49,1920.0,1581.0,1099.0
4957,23B166895,50.6,60.7,31.58,0.0599999986588955,05CSK 625100,05CSK,05CSK,05CSK,L,T,0.057,0.323,0.0058,0.001,0.025,0.111,0.037,0.054,0.011,0.0268,0.002,0.0023,0.0101,0.0,0.004,2092.154,34.49005,1880.0,1581.0,1088.0
4959,23B166911,54.1,60.7,27.62,0.0724999979138374,05CSK 625100,05CSK,05CSK,05CSK,L,T,0.055,0.29,0.0055,0.0018,0.022,0.117,0.043,0.045,0.013,0.0299,0.001,0.0032,0.0079,0.001,0.004,2141.042,34.47095,1873.0,1581.0,1097.0
4960,23B166927,43.7,58.3,35.45,0.179000005125999,05CSK 625100,05CSK,05CSK,05CSK,L,T,0.057,0.328,0.0054,0.004,0.017,0.113,0.044,0.05,0.013,0.0305,0.001,0.0029,0.007,0.0,0.004,2087.654,34.49777,1875.0,1646.0,1131.0
4961,23B166930,44.7,58.9,35.29,0.178000003099442,05CSK 625100,05CSK,05CSK,05CSK,L,T,0.05,0.308,0.0085,0.0026,0.025,0.114,0.043,0.056,0.013,0.0246,0.001,0.0025,0.0088,0.001,0.004,2064.218,34.4938,1850.0,1628.0,1099.0
4962,23B166945,48.6,60.5,35.04,0.160199999809265,05CSK 625100,05CSK,05CSK,05CSK,L,T,0.063,0.29,0.0034,0.0024,0.011,0.111,0.044,0.04,0.011,0.0221,0.001,0.0034,0.0107,0.0,0.004,2130.872,49.23384,1866.0,1630.0,1090.0
4963,23B166948,43.4,58.4,35.83,0.131099998950958,05CSK 625100,05CSK,05CSK,05CSK,L,T,0.057,0.291,0.0046,0.0021,0.016,0.154,0.05,0.04,0.014,0.0288,0.002,0.0031,0.0092,0.0,0.004,2120.972,34.48417,1880.0,1621.0,1106.0
4987,23B167026,42.9,59.8,33.76,0.179000005125999,05CSK 625100,05CSK,03CSK,05CSK,L,T,0.051,0.308,0.0064,0.002,0.032,0.104,0.038,0.03,0.011,0.0389,0.002,0.003,0.0113,0.0,0.003,2038.856,49.25612,1848.0,1626.0,1090.0
4988,23B167031,43.3,60.1,34.42,0.179100006818771,05CSK 625100,05CSK,05CSK,05CSK,L,T,0.051,0.308,0.0064,0.002,0.032,0.104,0.038,0.03,0.011,0.0389,0.002,0.003,0.0113,0.0,0.003,2084.792,39.41538,1931.0,1625.0,1097.0
