Repository: PNell/TrialTest3

File: Data/StreamlitData032524.csv (part 58 of 96)
,coil_no,YieldStrength,TensileStrength,TotalElongation,coil_thickness,steel_design_description,grade,grade_head,grade_tail,sample_direction,sample_location,c_amount,mn_amount,p_amount,s_amount,si_amount,cu_amount,ni_amount,cr_amount,mo_amount,al_amount,nb_amount,ca_amount,n_amount,ti_amount,v_amount,TF1_EXIT_AVG_BODY,TBC_thickness,TEMP_FM_ENTRY_AVG,TEMP_FM_EXIT_AVG,TEMP_COILING_AVG
4989,23B167035,43.5,58.4,34.32,0.179000005125999,05CSK 625100,05CSK,05CSK,05CSK,L,T,0.06,0.298,0.0055,0.0045,0.034,0.115,0.041,0.043,0.011,0.0254,0.001,0.0026,0.008,0.001,0.004,2108.642,34.4893,1927.0,1632.0,1095.0
4990,23B167043,42.3,59.0,35.12,0.178100004792213,05CSK 625100,05CSK,05CSK,05CSK,L,T,0.058,0.306,0.0062,0.0037,0.019,0.116,0.039,0.044,0.012,0.0299,0.0,0.0029,0.0089,0.0,0.004,2129.324,34.48181,1943.0,1630.0,1106.0
5287,23B168266,40.9,57.9,34.7,0.171000003814697,05CSK 625100,05CSK,05CSK,05CSK,L,T,0.054,0.307,0.0053,0.0018,0.021,0.127,0.057,0.046,0.012,0.0389,0.001,0.0018,0.0089,0.001,0.004,2077.502,44.34373,1833.0,1625.0,1115.0
5289,23B168279,44.7,58.5,33.63,0.125,05CSK 625100,05CSK,05CSK,05CSK,L,T,0.058,0.342,0.0097,0.0028,0.045,0.117,0.05,0.046,0.013,0.0298,0.002,0.0028,0.007,0.001,0.005,2067.548,44.34889,1842.0,1630.0,1139.0
5296,23B168298,44.5,58.1,34.98,0.119999997317791,05CSK 625100,05CSK,05CSK,05CSK,L,T,0.06,0.297,0.0051,0.0026,0.014,0.147,0.046,0.039,0.012,0.0296,0.001,0.0029,0.0103,0.0,0.004,2078.852,44.34476,1860.0,1605.0,1113.0
5297,23B168301,43.0,58.2,33.4,0.119999997317791,05CSK 625100,05CSK,05CSK,05CSK,L,T,0.06,0.297,0.0051,0.0026,0.014,0.147,0.046,0.039,0.012,0.0296,0.001,0.0029,0.0103,0.0,0.004,2077.106,44.34362,1862.0,1601.0,1099.0
5298,23B168304,43.7,58.2,36.67,0.119999997317791,05CSK 625100,05CSK,05CSK,05CSK,L,T,0.05,0.315,0.0057,0.0025,0.027,0.144,0.046,0.038,0.012,0.031,0.0,0.0034,0.0082,0.001,0.004,2087.492,44.34115,1866.0,1596.0,1101.0
5299,23B168307,45.8,59.2,35.57,0.119999997317791,05CSK 625100,05CSK,05CSK,05CSK,L,T,0.05,0.315,0.0057,0.0025,0.027,0.144,0.046,0.038,0.012,0.031,0.0,0.0034,0.0082,0.001,0.004,2075.63,44.34583,1864.0,1599.0,1106.0
5312,23B168344,45.2,59.3,33.76,0.114600002765656,05CSK 625100,05CSK,05CSK,05CSK,L,T,0.053,0.296,0.0055,0.0018,0.038,0.145,0.049,0.04,0.015,0.0309,0.001,0.0034,0.0096,0.001,0.004,2095.412,34.49984,1859.0,1608.0,1115.0
5313,23B168347,46.0,59.3,33.81,0.0729999989271164,05CSK 625100,05CSK,05CSK,05CSK,L,T,0.053,0.296,0.0055,0.0018,0.038,0.145,0.049,0.04,0.015,0.0309,0.001,0.0034,0.0096,0.001,0.004,2133.194,34.49717,1862.0,1601.0,1112.0
5323,23B168378,46.2,59.6,30.64,0.0729999989271164,05CSK 625100,05CSK,06CSK,05CSK,L,T,0.056,0.329,0.0041,0.0019,0.024,0.148,0.044,0.047,0.015,0.0311,0.001,0.0028,0.0089,0.0,0.004,2117.336,34.48899,1895.0,1578.0,1133.0
5324,23B168380,46.9,60.3,33.39,0.0729999989271164,05CSK 625100,05CSK,05CSK,05CSK,L,T,0.056,0.329,0.0041,0.0019,0.024,0.148,0.044,0.047,0.015,0.0311,0.001,0.0028,0.0089,0.0,0.004,2123.24,34.48624,1877.0,1583.0,1119.0
5325,23B168383,47.4,60.0,33.27,0.0729999989271164,05CSK 625100,05CSK,05CSK,05CSK,L,T,0.056,0.329,0.0041,0.0019,0.024,0.148,0.044,0.047,0.015,0.0311,0.001,0.0028,0.0089,0.0,0.004,2135.714,34.48185,1900.0,1581.0,1117.0
5326,23B168386,46.4,59.1,35.47,0.0729999989271164,05CSK 625100,05CSK,05CSK,05CSK,L,T,0.053,0.301,0.0078,0.0032,0.019,0.148,0.044,0.056,0.012,0.0357,0.003,0.0015,0.0076,0.001,0.004,2134.004,34.48458,1900.0,1580.0,1112.0
5327,23B168393,47.2,60.2,33.86,0.0731000006198883,05CSK 625100,05CSK,05CSK,05CSK,L,T,0.055,0.308,0.0056,0.003,0.022,0.14,0.042,0.041,0.011,0.0337,0.003,0.0018,0.0106,0.0,0.004,2133.194,34.4827,1889.0,1583.0,1113.0
5328,23B168394,46.6,60.2,33.38,0.0731000006198883,05CSK 625100,05CSK,05CSK,05CSK,L,T,0.055,0.308,0.0056,0.003,0.022,0.14,0.042,0.041,0.011,0.0337,0.003,0.0018,0.0106,0.0,0.004,2132.816,34.48252,1880.0,1581.0,1108.0
5329,23B168401,45.4,59.0,33.83,0.0729999989271164,05CSK 625100,05CSK,05CSK,05CSK,L,T,0.055,0.308,0.0056,0.003,0.022,0.14,0.042,0.041,0.011,0.0337,0.003,0.0018,0.0106,0.0,0.004,2083.064,34.4967,1877.0,1583.0,1115.0
5330,23B168403,44.1,58.3,33.48,0.0729999989271164,05CSK 625100,05CSK,05CSK,05CSK,L,T,0.058,0.31,0.0052,0.0037,0.017,0.143,0.043,0.043,0.012,0.0309,0.003,0.0016,0.0086,0.0,0.004,2088.176,34.49277,1860.0,1583.0,1115.0
5331,23B168409,46.4,59.5,34.6,0.0729999989271164,05CSK 625100,05CSK,05CSK,05CSK,L,T,0.058,0.31,0.0052,0.0037,0.017,0.143,0.043,0.043,0.012,0.0309,0.003,0.0016,0.0086,0.0,0.004,2088.824,34.49126,1886.0,1576.0,1104.0
5332,23B168412,48.5,60.7,31.98,0.0729999989271164,05CSK 625100,05CSK,05CSK,05CSK,L,T,0.058,0.3,0.0044,0.002,0.024,0.133,0.041,0.043,0.012,0.0275,0.001,0.0029,0.0079,0.001,0.004,2082.29,34.49017,1860.0,1585.0,1115.0
5333,23B168419,46.7,59.1,33.7,0.0729999989271164,05CSK 625100,05CSK,05CSK,05CSK,L,T,0.057,0.285,0.005,0.002,0.022,0.137,0.041,0.046,0.01,0.0275,0.003,0.0015,0.0091,0.0,0.004,2053.814,34.50445,1855.0,1583.0,1113.0
5335,23B168425,46.6,59.6,33.47,0.0729999989271164,05CSK 625100,05CSK,05CSK,05CSK,L,T,0.057,0.285,0.005,0.002,0.022,0.137,0.041,0.046,0.01,0.0275,0.003,0.0015,0.0091,0.0,0.004,2127.146,34.48377,1898.0,1574.0,1121.0
5336,23B168429,46.9,59.5,33.81,0.0729999989271164,05CSK 625100,05CSK,05CSK,05CSK,L,T,0.059,0.307,0.0043,0.0044,0.015,0.13,0.042,0.042,0.009,0.034,0.002,0.0014,0.009,0.0,0.004,2083.298,34.48949,1878.0,1576.0,1126.0
5337,23B168432,47.1,59.9,32.41,0.0731000006198883,05CSK 625100,05CSK,05CSK,05CSK,L,T,0.059,0.307,0.0043,0.0044,0.015,0.13,0.042,0.042,0.009,0.034,0.002,0.0014,0.009,0.0,0.004,2086.988,34.49589,1859.0,1589.0,1117.0
5338,23B168437,47.3,59.7,34.77,0.0731000006198883,05CSK 625100,05CSK,05CSK,05CSK,L,T,0.052,0.302,0.005,0.0015,0.034,0.136,0.043,0.048,0.009,0.0315,0.002,0.0016,0.0075,0.001,0.004,2148.098,34.47984,1889.0,1583.0,1103.0
5339,23B168444,45.0,58.3,36.69,0.203999996185303,05CSK 625100,05CSK,05CSK,05CSK,L,T,0.052,0.302,0.005,0.0015,0.034,0.136,0.043,0.048,0.009,0.0315,0.002,0.0016,0.0075,0.001,0.004,2042.834,34.50123,1842.0,1693.0,1157.0
5341,23B168450,44.4,57.2,35.55,0.0729999989271164,05CSK 625100,05CSK,05CSK,05CSK,L,T,0.066,0.296,0.0048,0.002,0.016,0.144,0.043,0.051,0.009,0.0289,0.002,0.0016,0.0088,0.0,0.004,2076.206,34.50229,1859.0,1578.0,1113.0
5342,23B168453,48.0,59.8,31.34,0.0729999989271164,05CSK 625100,05CSK,05CSK,05CSK,L,T,0.066,0.296,0.0048,0.002,0.016,0.144,0.043,0.051,0.009,0.0289,0.002,0.0016,0.0088,0.0,0.004,2059.142,34.50687,1862.0,1589.0,1115.0
5343,23B168455,45.8,58.5,31.26,0.0729999989271164,05CSK 625100,05CSK,05CSK,05CSK,L,T,0.059,0.301,0.0054,0.0035,0.01,0.136,0.04,0.053,0.011,0.0285,0.001,0.0032,0.006,0.0,0.004,2083.676,34.49693,1846.0,1587.0,1108.0
5542,23B169153,42.3,58.7,34.19,0.130999997258186,05CSK 625100,05CSK,05CSK,05CSK,L,T,0.056,0.298,0.0052,0.0031,0.017,0.116,0.039,0.032,0.011,0.0373,0.002,0.0019,0.0061,0.0,0.004,1984.244,39.44809,1797.0,1630.0,1113.0
5543,23B169158,43.3,58.9,33.56,0.130999997258186,05CSK 625100,05CSK,05CSK,05CSK,L,T,0.056,0.298,0.0052,0.0031,0.017,0.116,0.039,0.032,0.011,0.0373,0.002,0.0019,0.0061,0.0,0.004,2014.232,39.44131,1851.0,1634.0,1104.0
5544,23B169167,44.0,59.2,35.54,0.130999997258186,05CSK 625100,05CSK,05CSK,05CSK,L,T,0.054,0.353,0.0077,0.0032,0.015,0.156,0.041,0.049,0.012,0.0314,0.001,0.0036,0.01,0.0,0.003,2110.676,34.49148,1882.0,1634.0,1103.0
5545,23B169170,42.2,59.3,32.89,0.130500003695488,05CSK 625100,05CSK,05CSK,05CSK,L,T,0.052,0.305,0.005,0.0012,0.027,0.117,0.041,0.038,0.01,0.0199,0.001,0.0011,0.0105,0.001,0.004,2073.848,34.49535,1860.0,1630.0,1106.0
5546,23B169176,43.5,59.6,34.32,0.12899999320507,05CSK 625100,05CSK,05CSK,05CSK,L,T,0.052,0.305,0.005,0.0012,0.027,0.117,0.041,0.038,0.01,0.0199,0.001,0.0011,0.0105,0.001,0.004,2068.682,34.50518,1853.0,1626.0,1108.0
5547,23B169179,43.2,58.1,35.69,0.119000002741814,05CSK 625100,05CSK,05CSK,05CSK,L,T,0.055,0.29,0.0075,0.0028,0.017,0.157,0.043,0.045,0.012,0.0269,0.001,0.0032,0.0079,0.001,0.004,2073.812,34.50646,1864.0,1626.0,1106.0
5548,23B169185,43.5,58.9,34.0,0.115900002419949,05CSK 625100,05CSK,05CSK,05CSK,L,T,0.055,0.29,0.0075,0.0028,0.017,0.157,0.043,0.045,0.012,0.0269,0.001,0.0032,0.0079,0.001,0.004,2063.264,34.51211,1882.0,1617.0,1108.0
5549,23B169188,43.6,58.8,33.35,0.11599999666214,05CSK 625100,05CSK,05CSK,05CSK,L,T,0.057,0.314,0.0058,0.0031,0.022,0.118,0.04,0.043,0.012,0.0372,0.003,0.0016,0.0075,0.001,0.004,2052.302,34.51042,1866.0,1635.0,1122.0
5550,23B169192,43.4,57.4,34.97,0.101000003516674,05CSK 625100,05CSK,05CSK,05CSK,L,T,0.057,0.314,0.0058,0.0031,0.022,0.118,0.04,0.043,0.012,0.0372,0.003,0.0016,0.0075,0.001,0.004,2047.82,34.51154,1866.0,1626.0,1112.0
5551,23B169194,44.3,58.9,28.13,0.101000003516674,05CSK 625100,05CSK,05CSK,05CSK,L,T,0.057,0.314,0.0058,0.0031,0.022,0.118,0.04,0.043,0.012,0.0372,0.003,0.0016,0.0075,0.001,0.004,2017.778,34.52338,1828.0,1634.0,1130.0
5552,23B169196,42.9,57.3,34.62,0.150099992752075,05CSK 625100,05CSK,05CSK,05CSK,L,T,0.05,0.324,0.0052,0.0041,0.022,0.115,0.04,0.043,0.011,0.0367,0.002,0.0017,0.0071,0.001,0.004,2093.234,44.33981,1842.0,1648.0,1058.0
5553,23B169202,45.2,57.6,34.45,0.100500002503395,05CSK 625100,05CSK,05CSK,05CSK,L,T,0.05,0.324,0.0052,0.0041,0.022,0.115,0.04,0.043,0.011,0.0367,0.002,0.0017,0.0071,0.001,0.004,2054.12,34.51006,1851.0,1626.0,1117.0
5554,23B169206,45.8,60.2,33.82,0.100599996745586,05CSK 625100,05CSK,05CSK,05CSK,L,T,0.054,0.342,0.0044,0.0022,0.021,0.111,0.038,0.044,0.011,0.0285,0.001,0.0016,0.0082,0.0,0.004,2031.422,34.52,1855.0,1630.0,1108.0
5555,23B169211,44.7,59.1,32.12,0.0989999994635582,05CSK 625100,05CSK,05CSK,05CSK,L,T,0.054,0.342,0.0044,0.0022,0.021,0.111,0.038,0.044,0.011,0.0285,0.001,0.0016,0.0082,0.0,0.004,2078.348,34.50269,1886.0,1625.0,1097.0
5556,23B169215,45.2,61.0,31.09,0.0989999994635582,05CSK 625100,05CSK,05CSK,05CSK,L,T,0.059,0.297,0.0102,0.0026,0.013,0.148,0.044,0.044,0.012,0.0295,0.001,0.0026,0.0098,0.0,0.004,2081.444,34.50059,1889.0,1641.0,1101.0
5557,23B169220,46.3,60.7,31.62,0.0989999994635582,05CSK 625100,05CSK,05CSK,05CSK,L,T,0.059,0.297,0.0102,0.0026,0.013,0.148,0.044,0.044,0.012,0.0295,0.001,0.0026,0.0098,0.0,0.004,2091.74,34.49858,1905.0,1634.0,1104.0
5558,23B169223,44.7,59.8,31.95,0.0988999977707863,05CSK 625100,05CSK,05CSK,05CSK,L,T,0.054,0.306,0.0046,0.0027,0.018,0.122,0.037,0.051,0.011,0.0282,0.001,0.0025,0.0089,0.0,0.004,2075.72,34.49609,1895.0,1625.0,1090.0
5559,23B169228,44.9,59.4,33.0,0.0988999977707863,05CSK 625100,05CSK,05CSK,05CSK,L,T,0.054,0.306,0.0046,0.0027,0.018,0.122,0.037,0.051,0.011,0.0282,0.001,0.0025,0.0089,0.0,0.004,2038.55,34.51357,1875.0,1634.0,1115.0
5560,23B169232,43.5,59.4,31.51,0.0939999967813492,05CSK 625100,05CSK,05CSK,05CSK,L,T,0.06,0.294,0.0087,0.0054,0.012,0.116,0.038,0.059,0.013,0.0281,0.001,0.0025,0.0094,0.0,0.004,2056.748,34.508,1875.0,1634.0,1104.0
5561,23B169237,46.0,59.9,30.64,0.0939999967813492,05CSK 625100,05CSK,05CSK,05CSK,L,T,0.06,0.294,0.0087,0.0054,0.012,0.116,0.038,0.059,0.013,0.0281,0.001,0.0025,0.0094,0.0,0.004,2131.988,34.48584,1914.0,1635.0,1094.0
5562,23B169242,43.7,59.0,31.03,0.0939999967813492,05CSK 625100,05CSK,05CSK,05CSK,L,T,0.058,0.295,0.0058,0.0016,0.03,0.133,0.043,0.06,0.01,0.0167,0.001,0.0014,0.0084,0.001,0.004,2163.38,34.47488,1932.0,1634.0,1103.0
5563,23B169245,46.0,59.9,31.63,0.109999999403954,05CSK 625100,05CSK,05CSK,05CSK,L,T,0.058,0.295,0.0058,0.0016,0.03,0.133,0.043,0.06,0.01,0.0167,0.001,0.0014,0.0084,0.001,0.004,2079.824,34.49517,1857.0,1625.0,1094.0
5564,23B169248,41.5,58.1,35.76,0.181600004434586,05CSK 625100,05CSK,05CSK,05CSK,L,T,0.056,0.302,0.0082,0.0019,0.032,0.105,0.036,0.057,0.011,0.0345,0.001,0.0036,0.0087,0.001,0.004,2120.684,44.3201,1880.0,1634.0,1094.0
5565,23B169252,43.6,57.9,37.93,0.13400000333786,05CSK 625100,05CSK,05CSK,05CSK,L,T,0.056,0.302,0.0082,0.0019,0.032,0.105,0.036,0.057,0.011,0.0345,0.001,0.0036,0.0087,0.001,0.004,2124.014,44.32839,1902.0,1625.0,1085.0
5566,23B169256,42.8,56.5,33.17,0.130999997258186,05CSK 625100,05CSK,05CSK,05CSK,L,T,0.054,0.295,0.0055,0.0025,0.022,0.138,0.041,0.043,0.009,0.0354,0.002,0.0017,0.0071,0.001,0.004,2161.328,44.3137,1891.0,1639.0,1106.0
5567,23B169262,42.2,57.6,34.93,0.131099998950958,05CSK 625100,05CSK,05CSK,05CSK,L,T,0.054,0.295,0.0055,0.0025,0.022,0.138,0.041,0.043,0.009,0.0354,0.002,0.0017,0.0071,0.001,0.004,2171.228,44.31197,1911.0,1632.0,1099.0
5568,23B169265,41.5,57.2,34.42,0.130999997258186,05CSK 625100,05CSK,05CSK,05CSK,L,T,0.055,0.278,0.0086,0.0038,0.017,0.101,0.033,0.046,0.011,0.0309,0.002,0.0027,0.008,0.001,0.004,2172.578,44.30649,1931.0,1623.0,1133.0
5569,23B169270,41.5,57.6,31.77,0.130999997258186,05CSK 625100,05CSK,05CSK,05CSK,L,T,0.055,0.278,0.0086,0.0038,0.017,0.101,0.033,0.046,0.011,0.0309,0.002,0.0027,0.008,0.001,0.004,2172.974,44.30645,1938.0,1630.0,1097.0
5570,23B169273,42.4,57.9,32.17,0.130999997258186,05CSK 625100,05CSK,05CSK,05CSK,L,T,0.053,0.313,0.006,0.0017,0.029,0.133,0.041,0.046,0.01,0.0395,0.002,0.0016,0.0084,0.001,0.004,2168.672,44.31015,1934.0,1630.0,1097.0
5571,23B169274,41.7,57.8,36.17,0.181600004434586,05CSK 625100,05CSK,05CSK,05CSK,L,T,0.053,0.313,0.006,0.0017,0.029,0.133,0.041,0.046,0.01,0.0395,0.002,0.0016,0.0084,0.001,0.004,2153.264,44.31573,1938.0,1634.0,1113.0
5572,23B169278,42.5,58.6,34.31,0.130999997258186,05CSK 625100,05CSK,05CSK,05CSK,L,T,0.053,0.313,0.006,0.0017,0.029,0.133,0.041,0.046,0.01,0.0395,0.002,0.0016,0.0084,0.001,0.004,2183.378,44.30357,1932.0,1626.0,1095.0
5573,23B169282,43.5,59.1,33.07,0.130999997258186,05CSK 625100,05CSK,05CSK,05CSK,L,T,0.054,0.286,0.0064,0.0026,0.027,0.103,0.037,0.045,0.011,0.0338,0.001,0.0031,0.0103,0.001,0.004,2151.05,44.31564,1932.0,1632.0,1097.0
5574,23B169283,43.5,59.4,32.38,0.130999997258186,05CSK 625100,05CSK,05CSK,05CSK,L,T,0.054,0.286,0.0064,0.0026,0.027,0.103,0.037,0.045,0.011,0.0338,0.001,0.0031,0.0103,0.001,0.004,2183.396,44.30137,1929.0,1632.0,1094.0
5575,23B169288,41.8,58.2,34.43,0.175200000405312,05CSK 625100,05CSK,05CSK,05CSK,L,T,0.054,0.286,0.0064,0.0026,0.027,0.103,0.037,0.045,0.011,0.0338,0.001,0.0031,0.0103,0.001,0.004,2193.638,44.29685,1916.0,1643.0,1112.0
5576,23B169291,42.6,58.2,32.14,0.174999997019768,05CSK 625100,05CSK,05CSK,05CSK,L,T,0.051,0.289,0.008,0.0011,0.047,0.117,0.039,0.057,0.01,0.0357,0.002,0.0015,0.0081,0.001,0.004,2163.452,44.31368,1927.0,1632.0,1094.0
5577,23B169298,45.7,59.9,34.09,0.109999999403954,05CSK 625100,05CSK,05CSK,05CSK,L,T,0.051,0.289,0.008,0.0011,0.047,0.117,0.039,0.057,0.01,0.0357,0.002,0.0015,0.0081,0.001,0.004,2161.112,39.39594,1958.0,1626.0,1104.0
5578,23B169300,45.9,60.1,30.71,0.0768999978899956,05CSK 625100,05CSK,05CSK,05CSK,L,T,0.058,0.297,0.0084,0.0041,0.027,0.137,0.044,0.059,0.014,0.036,0.003,0.002,0.0089,0.001,0.004,2158.07,39.39464,1945.0,1625.0,1117.0
5579,23B169304,47.7,61.0,32.39,0.0729999989271164,05CSK 625100,05CSK,05CSK,05CSK,L,T,0.058,0.297,0.0084,0.0041,0.027,0.137,0.044,0.059,0.014,0.036,0.003,0.002,0.0089,0.001,0.004,2141.204,39.39847,1949.0,1628.0,1119.0
5580,23B169307,47.6,60.2,31.66,0.0617999993264675,05CSK 625100,05CSK,05CSK,05CSK,L,T,0.057,0.305,0.0053,0.002,0.036,0.101,0.039,0.043,0.009,0.0309,0.001,0.0015,0.0083,0.001,0.004,2123.96,39.40283,1941.0,1632.0,1124.0
5581,23B169312,43.2,58.1,34.23,0.125,05CSK 625100,05CSK,05CSK,05CSK,L,T,0.057,0.305,0.0053,0.002,0.036,0.101,0.039,0.043,0.009,0.0309,0.001,0.0015,0.0083,0.001,0.004,2128.046,44.3239,1956.0,1632.0,1097.0
5582,23B169315,46.1,60.3,31.73,0.0939999967813492,05CSK 625100,05CSK,05CSK,05CSK,L,T,0.052,0.297,0.009,0.0022,0.022,0.145,0.046,0.056,0.013,0.0278,0.001,0.0025,0.0084,0.001,0.004,2124.482,39.40044,1947.0,1626.0,1106.0
5583,23B169320,45.9,60.0,31.5,0.0939999967813492,05CSK 625100,05CSK,05CSK,05CSK,L,T,0.052,0.297,0.009,0.0022,0.022,0.145,0.046,0.056,0.013,0.0278,0.001,0.0025,0.0084,0.001,0.004,2115.824,39.40568,1945.0,1632.0,1106.0
5584,23B169323,44.9,59.4,31.59,0.100599996745586,05CSK 625100,05CSK,05CSK,05CSK,L,T,0.056,0.293,0.0071,0.0026,0.02,0.147,0.049,0.05,0.014,0.032,0.001,0.003,0.01,0.001,0.004,2123.726,39.40426,1938.0,1634.0,1104.0
5585,23B169328,44.4,59.5,32.7,0.100599996745586,05CSK 625100,05CSK,05CSK,05CSK,L,T,0.056,0.293,0.0071,0.0026,0.02,0.147,0.049,0.05,0.014,0.032,0.001,0.003,0.01,0.001,0.004,2133.05,39.4037,1941.0,1630.0,1103.0
5586,23B169331,43.9,58.5,34.96,0.100599996745586,05CSK 625100,05CSK,05CSK,05CSK,L,T,0.051,0.303,0.0079,0.006,0.016,0.131,0.047,0.052,0.011,0.0304,0.002,0.0016,0.0086,0.0,0.004,2134.904,39.39842,1940.0,1634.0,1097.0
5587,23B169335,44.3,58.3,32.85,0.100599996745586,05CSK 625100,05CSK,05CSK,05CSK,L,T,0.051,0.303,0.0079,0.006,0.016,0.131,0.047,0.052,0.011,0.0304,0.002,0.0016,0.0086,0.0,0.004,2161.742,39.39268,1941.0,1634.0,1095.0
5588,23B169338,44.2,59.4,32.51,0.101000003516674,05CSK 625100,05CSK,05CSK,05CSK,L,T,0.051,0.301,0.0069,0.0029,0.02,0.14,0.049,0.054,0.013,0.0347,0.001,0.0029,0.0091,0.001,0.004,2123.996,39.40166,1931.0,1646.0,1108.0
5589,23B169339,44.4,59.3,32.33,0.101000003516674,05CSK 625100,05CSK,05CSK,05CSK,L,T,0.051,0.301,0.0069,0.0029,0.02,0.14,0.049,0.054,0.013,0.0347,0.001,0.0029,0.0091,0.001,0.004,2148.08,39.40041,1936.0,1641.0,1099.0
5591,23B169348,41.7,57.5,35.18,0.171000003814697,05CSK 625100,05CSK,05CSK,05CSK,L,T,0.065,0.388,0.005,0.0014,0.028,0.12,0.037,0.057,0.013,0.0331,0.002,0.0025,0.0055,0.001,0.004,2154.578,44.31389,1929.0,1634.0,1139.0
5592,23B169357,46.1,60.4,34.08,0.101000003516674,05CSK 625100,05CSK,05CSK,05CSK,L,T,0.05,0.31,0.0099,0.0033,0.023,0.147,0.051,0.057,0.014,0.032,0.0,0.0031,0.0099,0.001,0.004,2112.8,39.40818,1934.0,1639.0,1101.0
5593,23B169365,45.6,59.4,33.6,0.100599996745586,05CSK 625100,05CSK,05CSK,05CSK,L,T,0.059,0.298,0.0077,0.0032,0.031,0.127,0.044,0.046,0.011,0.0291,0.004,0.0019,0.0071,0.001,0.004,2109.74,39.40978,1932.0,1634.0,1103.0
5594,23B169375,47.4,62.5,31.1,0.104599997401237,05CSK 625100,05CSK,05CSK,05CSK,L,T,0.057,0.305,0.0074,0.0006,0.039,0.141,0.046,0.049,0.012,0.0262,0.0,0.0038,0.0103,0.001,0.004,2089.688,39.42076,1902.0,1635.0,1103.0
5595,23B169381,48.1,63.0,30.49,0.100599996745586,05CSK 625100,05CSK,05CSK,05CSK,L,T,0.057,0.305,0.0074,0.0006,0.039,0.141,0.046,0.049,0.012,0.0262,0.0,0.0038,0.0103,0.001,0.004,2076.224,39.41932,1889.0,1635.0,1108.0
5596,23B169382,47.8,63.4,30.97,0.100599996745586,05CSK 625100,05CSK,05CSK,05CSK,L,T,0.056,0.345,0.0052,0.0011,0.038,0.147,0.045,0.047,0.013,0.0169,0.002,0.0018,0.0112,0.001,0.004,2076.152,39.41807,1893.0,1635.0,1106.0
5597,23B169383,47.8,63.1,28.88,0.101000003516674,05CSK 625100,05CSK,05CSK,05CSK,L,T,0.056,0.345,0.0052,0.0011,0.038,0.147,0.045,0.047,0.013,0.0169,0.002,0.0018,0.0112,0.001,0.004,2082.434,39.42166,1896.0,1635.0,1106.0
5598,23B169387,45.7,61.9,33.29,0.100599996745586,05CSK 625100,05CSK,05CSK,05CSK,L,T,0.056,0.345,0.0052,0.0011,0.038,0.147,0.045,0.047,0.013,0.0169,0.002,0.0018,0.0112,0.001,0.004,2052.068,39.41619,1900.0,1616.0,1104.0
5972,23B170661,42.7,59.0,33.69,0.140100002288818,05CSK 625100,05CSK,[],[],L,T,0.058,0.3,0.0064,0.0017,0.027,0.146,0.049,0.036,0.011,0.02,0.001,0.0028,0.0105,0.001,0.004,2189.516,34.46328,1970.0,1632.0,1079.0
6608,23B172473,45.8,59.5,34.22,0.119999997317791,05CSK 625100,05CSK,05CSK,05CSK,L,T,0.052,0.388,0.0042,0.005,0.02,0.126,0.051,0.045,0.01,0.0361,0.001,0.0027,0.0076,0.001,0.004,2103.692,34.48792,1909.0,1630.0,1112.0
6609,23B172475,44.7,58.7,33.66,0.119999997317791,05CSK 625100,05CSK,05CSK,05CSK,L,T,0.052,0.388,0.0042,0.005,0.02,0.126,0.051,0.045,0.01,0.0361,0.001,0.0027,0.0076,0.001,0.004,2078.978,34.49333,1904.0,1625.0,1106.0
6610,23B172478,43.1,57.8,35.23,0.14020000398159,05CSK 625100,05CSK,05CSK,05CSK,L,T,0.052,0.388,0.0042,0.005,0.02,0.126,0.051,0.045,0.01,0.0361,0.001,0.0027,0.0076,0.001,0.004,2148.53,34.47982,1925.0,1630.0,1097.0
6611,23B172481,48.2,61.8,31.49,0.119999997317791,05CSK 625100,05CSK,05CSK,06CSK,L,T,0.052,0.388,0.0042,0.005,0.02,0.126,0.051,0.045,0.01,0.0361,0.001,0.0027,0.0076,0.001,0.004,2151.464,34.48082,1931.0,1630.0,1112.0
6633,23B172561,49.0,60.7,36.86,0.179100006818771,05CSK 625100,05CSK,06CSK,05CSK,L,T,0.057,0.306,0.0046,0.0037,0.021,0.127,0.044,0.039,0.011,0.0328,0.002,0.0018,0.0092,0.001,0.003,2132.222,49.23445,1922.0,1621.0,1090.0
6634,23B172565,43.7,57.2,37.1,0.179000005125999,05CSK 625100,05CSK,05CSK,05CSK,L,T,0.057,0.306,0.0046,0.0037,0.021,0.127,0.044,0.039,0.011,0.0328,0.002,0.0018,0.0092,0.001,0.003,2144.012,49.23374,1893.0,1628.0,1092.0
6635,23B172570,44.1,58.5,32.29,0.179100006818771,05CSK 625100,05CSK,05CSK,05CSK,L,T,0.056,0.305,0.0077,0.0071,0.02,0.142,0.046,0.054,0.01,0.05,0.0,0.0023,0.0069,0.001,0.004,2141.096,49.23607,1909.0,1628.0,1094.0
6636,23B172573,43.9,58.1,36.4,0.179100006818771,05CSK 625100,05CSK,05CSK,05CSK,L,T,0.056,0.305,0.0077,0.0071,0.02,0.142,0.046,0.054,0.01,0.05,0.0,0.0023,0.0069,0.001,0.004,2141.438,49.23593,1920.0,1625.0,1090.0
6809,23B173150,41.5,57.0,33.61,0.125,05CSK 625100,05CSK,05CSK,05CSK,L,T,0.058,0.314,0.0043,0.0024,0.016,0.104,0.043,0.057,0.011,0.03,0.001,0.002,0.0088,0.0,0.003,2125.976,44.32549,1880.0,1619.0,1092.0
6810,23B173153,43.2,57.1,33.34,0.125,05CSK 625100,05CSK,05CSK,05CSK,L,T,0.057,0.291,0.0056,0.0008,0.025,0.111,0.045,0.04,0.009,0.0298,0.002,0.003,0.0068,0.001,0.004,2099.642,44.33734,1871.0,1621.0,1103.0
6853,23B173318,41.5,57.6,34.69,0.140000000596046,05CSK 625100,05CSK,05CSK,05CSK,L,T,0.06,0.274,0.0035,0.0062,0.017,0.142,0.043,0.038,0.011,0.0332,0.001,0.0018,0.0081,0.0,0.003,1993.982,34.52406,1873.0,1621.0,1101.0
6854,23B173320,44.5,58.8,33.2,0.140000000596046,05CSK 625100,05CSK,05CSK,05CSK,L,T,0.056,0.292,0.0042,0.0061,0.011,0.148,0.047,0.041,0.009,0.0227,0.001,0.0029,0.0066,0.0,0.004,1990.634,34.52308,1869.0,1625.0,1101.0
6855,23B173328,40.7,56.8,38.71,0.140000000596046,05CSK 625100,05CSK,05CSK,03CSK,L,T,0.056,0.292,0.0042,0.0061,0.011,0.148,0.047,0.041,0.009,0.0227,0.001,0.0029,0.0066,0.0,0.004,2000.21,34.52315,1875.0,1632.0,1099.0
7240,23B174869,44.4,58.7,35.83,0.185499995946884,05CSK 625100,05CSK,05CSK,05CSK,L,T,0.06,0.258,0.0046,0.0032,0.019,0.136,0.042,0.039,0.009,0.0272,0.003,0.0024,0.0094,0.0,0.004,2116.04,49.24194,1949.0,1632.0,1108.0
7241,23B174871,42.25,58.18,32.9,0.185499995946884,05CSK 625100,05CSK,05CSK,05CSK,L,T,0.06,0.258,0.0046,0.0032,0.019,0.136,0.042,0.039,0.009,0.0272,0.003,0.0024,0.0094,0.0,0.004,2112.08,49.24424,1965.0,1626.0,1103.0
7242,23B174874,42.0,57.2,35.37,0.185499995946884,05CSK 625100,05CSK,05CSK,05CSK,L,T,0.06,0.258,0.0046,0.0032,0.019,0.136,0.042,0.039,0.009,0.0272,0.003,0.0024,0.0094,0.0,0.004,2141.654,49.22937,1970.0,1625.0,1101.0
7243,23B174875,43.4,57.5,34.66,0.185499995946884,05CSK 625100,05CSK,05CSK,05CSK,L,T,0.06,0.258,0.0046,0.0032,0.019,0.136,0.042,0.039,0.009,0.0272,0.003,0.0024,0.0094,0.0,0.004,2142.914,49.23262,1977.0,1625.0,1104.0
7244,23B174878,43.7,57.7,36.13,0.185499995946884,05CSK 625100,05CSK,05CSK,05CSK,L,T,0.054,0.339,0.0067,0.0038,0.025,0.122,0.052,0.053,0.013,0.0315,0.001,0.0028,0.0084,0.001,0.004,2146.136,49.23112,1977.0,1630.0,1108.0
7245,23B174881,44.6,57.6,35.37,0.185599997639656,05CSK 625100,05CSK,05CSK,05CSK,L,T,0.054,0.339,0.0067,0.0038,0.025,0.122,0.052,0.053,0.013,0.0315,0.001,0.0028,0.0084,0.001,0.004,2081.516,49.25061,1945.0,1623.0,1108.0
7246,23B174885,43.5,57.3,36.75,0.185499995946884,05CSK 625100,05CSK,05CSK,05CSK,L,T,0.054,0.339,0.0067,0.0038,0.025,0.122,0.052,0.053,0.013,0.0315,0.001,0.0028,0.0084,0.001,0.004,2056.892,49.26724,1938.0,1626.0,1106.0
7247,23B174887,44.1,57.4,35.31,0.185499995946884,05CSK 625100,05CSK,05CSK,05CSK,L,T,0.06,0.329,0.0046,0.0025,0.018,0.119,0.047,0.045,0.008,0.0348,0.001,0.0032,0.008,0.0,0.004,2013.35,49.27802,1913.0,1621.0,1104.0
7248,23B174890,41.6,57.5,33.63,0.185499995946884,05CSK 625100,05CSK,05CSK,05CSK,L,T,0.06,0.329,0.0046,0.0025,0.018,0.119,0.047,0.045,0.008,0.0348,0.001,0.0032,0.008,0.0,0.004,2024.942,49.29077,1923.0,1628.0,1110.0
7249,23B174892,45.2,57.5,34.18,0.185499995946884,05CSK 625100,05CSK,[],[],L,T,0.06,0.329,0.0046,0.0025,0.018,0.119,0.047,0.045,0.008,0.0348,0.001,0.0032,0.008,0.0,0.004,1996.322,49.29855,1923.0,1630.0,1106.0
7250,23B174895,42.0,57.5,33.89,0.185499995946884,05CSK 625100,05CSK,05CSK,05CSK,L,T,0.056,0.313,0.0054,0.0045,0.03,0.128,0.047,0.044,0.012,0.0333,0.003,0.0024,0.0084,0.001,0.004,1970.222,49.30525,1918.0,1628.0,1106.0
7262,23B174997,42.2,59.0,32.56,0.160199999809265,05CSK 625100,05CSK,05CSK,05CSK,L,T,0.062,0.321,0.0035,0.0001,0.017,0.134,0.05,0.048,0.01,0.0259,0.0,0.0028,0.0111,0.0,0.004,2050.754,49.26875,1920.0,1619.0,1079.0
7263,23B175003,41.7,59.0,33.39,0.160099998116493,05CSK 625100,05CSK,05CSK,05CSK,L,T,0.062,0.321,0.0035,0.0001,0.017,0.134,0.05,0.048,0.01,0.0259,0.0,0.0028,0.0111,0.0,0.004,2066.144,49.26599,1943.0,1619.0,1110.0
7264,23B175004,41.5,58.6,35.85,0.160099998116493,05CSK 625100,05CSK,05CSK,05CSK,L,T,0.062,0.321,0.0035,0.0001,0.017,0.134,0.05,0.048,0.01,0.0259,0.0,0.0028,0.0111,0.0,0.004,2070.338,49.26452,1945.0,1619.0,1113.0
7265,23B175006,42.2,58.4,33.13,0.160099998116493,05CSK 625100,05CSK,05CSK,05CSK,L,T,0.057,0.315,0.0059,0.0011,0.031,0.145,0.041,0.037,0.012,0.0349,0.003,0.0026,0.0097,0.001,0.004,2086.34,49.2607,1945.0,1626.0,1106.0
7266,23B175013,43.0,58.4,34.5,0.160099998116493,05CSK 625100,05CSK,05CSK,05CSK,L,T,0.057,0.315,0.0059,0.0011,0.031,0.145,0.041,0.037,0.012,0.0349,0.003,0.0026,0.0097,0.001,0.004,2083.316,49.26285,1952.0,1625.0,1110.0
7267,23B175024,41.6,58.2,35.05,0.160099998116493,05CSK 625100,05CSK,05CSK,05CSK,L,T,0.058,0.298,0.0045,0.0003,0.019,0.14,0.042,0.043,0.008,0.0314,0.001,0.0029,0.0094,0.0,0.004,2044.364,49.26481,1929.0,1616.0,1117.0
7268,23B175029,42.3,59.2,34.42,0.160099998116493,05CSK 625100,05CSK,05CSK,05CSK,L,T,0.059,0.318,0.0043,0.0027,0.022,0.138,0.043,0.037,0.009,0.0333,0.001,0.0035,0.0129,0.001,0.004,2058.134,49.26805,1936.0,1621.0,1117.0
7273,23B175054,46.6,61.4,33.59,0.101000003516674,05CSK 625100,05CSK,05CSK,05CSK,L,T,0.058,0.293,0.0044,0.0074,0.017,0.116,0.036,0.042,0.007,0.036,0.003,0.0029,0.0098,0.001,0.004,2049.098,34.50583,1932.0,1623.0,1113.0
7310,23B175220,42.3,59.2,34.82,0.171000003814697,05CSK 625100,05CSK,06CSK,05CSK,L,T,0.05,0.33,0.0049,0.005,0.027,0.116,0.044,0.039,0.011,0.0449,0.001,0.0025,0.0106,0.001,0.004,1934.636,49.31697,1886.0,1628.0,1112.0
7311,23B175222,41.3,59.2,34.17,0.130999997258186,05CSK 625100,05CSK,05CSK,05CSK,L,T,0.05,0.33,0.0049,0.005,0.027,0.116,0.044,0.039,0.011,0.0449,0.001,0.0025,0.0106,0.001,0.004,1919.498,34.53582,1880.0,1623.0,1122.0
7312,23B175227,46.1,60.1,33.37,0.101000003516674,05CSK 625100,05CSK,05CSK,05CSK,L,T,0.05,0.33,0.0049,0.005,0.027,0.116,0.044,0.039,0.011,0.0449,0.001,0.0025,0.0106,0.001,0.004,2015.978,34.51378,1925.0,1616.0,1112.0
7313,23B175229,45.3,59.9,34.57,0.104999996721745,05CSK 625100,05CSK,05CSK,05CSK,L,T,0.059,0.31,0.0046,0.0044,0.018,0.112,0.046,0.041,0.011,0.0263,0.001,0.0024,0.0096,0.0,0.004,2005.736,34.5103,1934.0,1634.0,1103.0
7314,23B175236,48.1,60.6,31.95,0.0729999989271164,05CSK 625100,05CSK,05CSK,05CSK,L,T,0.059,0.31,0.0046,0.0044,0.018,0.112,0.046,0.041,0.011,0.0263,0.001,0.0024,0.0096,0.0,0.004,2007.986,34.51748,1922.0,1621.0,1113.0
7315,23B175239,50.6,61.3,31.9,0.0729999989271164,05CSK 625100,05CSK,05CSK,05CSK,L,T,0.057,0.307,0.0042,0.0026,0.025,0.121,0.044,0.04,0.013,0.0344,0.003,0.0025,0.0054,0.001,0.004,2001.326,34.51711,1922.0,1621.0,1115.0
7316,23B175246,48.8,60.5,31.95,0.0729999989271164,05CSK 625100,05CSK,05CSK,05CSK,L,T,0.057,0.307,0.0042,0.0026,0.025,0.121,0.044,0.04,0.013,0.0344,0.003,0.0025,0.0054,0.001,0.004,2006.816,34.52051,1923.0,1621.0,1110.0
7323,23B175262,41.1,58.2,34.91,0.181500002741814,05CSK 625100,05CSK,06CSK,05CSK,L,T,0.06,0.303,0.0036,0.0019,0.01,0.115,0.042,0.033,0.008,0.0287,0.002,0.0026,0.0089,0.0,0.004,2015.528,44.36969,1868.0,1625.0,1099.0
7324,23B175268,43.2,59.6,32.14,0.11599999666214,05CSK 625100,05CSK,05CSK,05CSK,L,T,0.06,0.303,0.0036,0.0019,0.01,0.115,0.042,0.033,0.008,0.0287,0.002,0.0026,0.0089,0.0,0.004,2087.006,39.41701,1895.0,1619.0,1095.0
7325,23B175271,44.9,59.6,33.28,0.101000003516674,05CSK 625100,05CSK,05CSK,05CSK,L,T,0.052,0.331,0.0043,0.0019,0.022,0.126,0.045,0.044,0.012,0.0293,0.0,0.0029,0.0089,0.001,0.004,2084.486,39.41625,1891.0,1619.0,1113.0
7326,23B175276,44.7,59.0,34.91,0.100000001490116,05CSK 625100,05CSK,05CSK,05CSK,L,T,0.052,0.331,0.0043,0.0019,0.022,0.126,0.045,0.044,0.012,0.0293,0.0,0.0029,0.0089,0.001,0.004,2073.902,39.41984,1886.0,1621.0,1112.0
7518,23B176103,43.2,58.9,34.14,0.135000005364418,05CSK 625100,05CSK,05CSK,05CSK,L,T,0.052,0.36,0.0053,0.0026,0.021,0.137,0.043,0.046,0.011,0.0324,0.003,0.0024,0.0056,0.001,0.005,2113.448,44.33005,1914.0,1621.0,1088.0
7519,23B176108,43.7,57.9,29.99,0.115599997341633,05CSK 625100,05CSK,05CSK,05CSK,L,T,0.056,0.324,0.0048,0.0025,0.021,0.156,0.039,0.053,0.008,0.03,0.002,0.0021,0.0096,0.0,0.004,2113.394,39.41609,1916.0,1625.0,1094.0
7520,23B176111,42.1,57.3,33.08,0.130500003695488,05CSK 625100,05CSK,05CSK,05CSK,L,T,0.056,0.324,0.0048,0.0025,0.021,0.156,0.039,0.053,0.008,0.03,0.002,0.0021,0.0096,0.0,0.004,2125.436,44.32844,1922.0,1625.0,1094.0
7523,23B176124,41.5,59.5,31.89,0.175300002098083,05CSK 625100,05CSK,05CSK,05CSK,L,T,0.053,0.315,0.0056,0.0018,0.02,0.13,0.039,0.065,0.007,0.0147,0.001,0.0,0.0045,0.0,0.004,2040.368,49.28291,1886.0,1621.0,1086.0
7543,23B176203,43.0,59.6,29.84,0.11599999666214,05CSK 625100,05CSK,05CSK,05CSK,L,T,0.051,0.298,0.0064,0.0033,0.024,0.169,0.048,0.05,0.012,0.0315,0.003,0.0029,0.0058,0.0,0.004,2078.006,39.42491,1891.0,1630.0,1101.0
7544,23B176206,40.2,57.8,35.0,0.131099998950958,05CSK 625100,05CSK,05CSK,05CSK,L,T,0.051,0.298,0.0064,0.0033,0.024,0.169,0.048,0.05,0.012,0.0315,0.003,0.0029,0.0058,0.0,0.004,2021.864,44.3734,1880.0,1623.0,1094.0
7545,23B176212,45.2,59.2,32.58,0.101000003516674,05CSK 625100,05CSK,05CSK,05CSK,L,T,0.055,0.292,0.0036,0.0021,0.028,0.193,0.053,0.058,0.01,0.031,0.0,0.0025,0.008,0.0,0.004,2080.616,39.4268,1893.0,1628.0,1108.0
7546,23B176217,42.5,58.6,33.64,0.171100005507469,05CSK 625100,05CSK,05CSK,05CSK,L,T,0.058,0.321,0.0072,0.003,0.031,0.165,0.048,0.059,0.01,0.0214,0.002,0.0029,0.0065,0.001,0.003,2026.184,49.29097,1871.0,1630.0,1099.0
7547,23B176222,41.4,59.8,33.52,0.171000003814697,05CSK 625100,05CSK,05CSK,05CSK,L,T,0.058,0.321,0.0072,0.003,0.031,0.165,0.048,0.059,0.01,0.0214,0.002,0.0029,0.0065,0.001,0.003,2046.182,49.28214,1880.0,1628.0,1092.0
7548,23B176225,41.0,57.0,35.17,0.171000003814697,05CSK 625100,05CSK,05CSK,05CSK,L,T,0.055,0.321,0.0046,0.0043,0.017,0.192,0.05,0.066,0.01,0.0308,0.0,0.0032,0.0057,0.001,0.003,2055.128,49.27704,1878.0,1625.0,1095.0
7549,23B176239,42.3,57.1,34.37,0.130500003695488,05CSK 625100,05CSK,05CSK,05CSK,L,T,0.057,0.299,0.005,0.0044,0.026,0.152,0.045,0.056,0.01,0.034,0.002,0.0027,0.0041,0.001,0.004,2058.71,49.27487,1884.0,1621.0,1097.0
7550,23B176247,44.2,59.6,32.79,0.130500003695488,05CSK 625100,05CSK,05CSK,05CSK,L,T,0.053,0.325,0.0023,0.0015,0.035,0.193,0.052,0.076,0.009,0.0294,0.001,0.0024,0.0107,0.001,0.004,2117.066,49.24455,1900.0,1621.0,1101.0
7551,23B176251,42.2,57.7,35.12,0.130500003695488,05CSK 625100,05CSK,05CSK,05CSK,L,T,0.058,0.314,0.0045,0.0046,0.024,0.146,0.044,0.043,0.011,0.0354,0.002,0.0049,0.0034,0.001,0.004,2068.286,44.34658,1887.0,1617.0,1117.0
7552,23B176255,43.2,57.6,33.36,0.12899999320507,05CSK 625100,05CSK,05CSK,05CSK,L,T,0.058,0.314,0.0045,0.0046,0.024,0.146,0.044,0.043,0.011,0.0354,0.002,0.0049,0.0034,0.001,0.004,2033.798,44.35822,1878.0,1621.0,1115.0
7553,23B176259,43.5,58.1,34.22,0.125,05CSK 625100,05CSK,05CSK,05CSK,L,T,0.059,0.286,0.0052,0.0018,0.02,0.166,0.047,0.075,0.01,0.0287,0.0,0.0026,0.0077,0.0,0.004,2026.418,44.36305,1905.0,1625.0,1108.0
7554,23B176264,43.2,58.2,35.07,0.104599997401237,05CSK 625100,05CSK,05CSK,05CSK,L,T,0.059,0.286,0.0052,0.0018,0.02,0.166,0.047,0.075,0.01,0.0287,0.0,0.0026,0.0077,0.0,0.004,2010.308,39.44895,1830.0,1619.0,1117.0
7555,23B176267,43.7,58.0,32.34,0.0939000025391579,05CSK 625100,05CSK,05CSK,05CSK,L,T,0.056,0.31,0.0044,0.0032,0.021,0.145,0.043,0.044,0.011,0.0335,0.002,0.0027,0.0055,0.001,0.004,2036.336,39.4388,1837.0,1621.0,1112.0
7556,23B176272,43.9,58.5,33.35,0.0939999967813492,05CSK 625100,05CSK,05CSK,05CSK,L,T,0.056,0.31,0.0044,0.0032,0.021,0.145,0.043,0.044,0.011,0.0335,0.002,0.0027,0.0055,0.001,0.004,2027.282,39.44205,1833.0,1623.0,1113.0
7557,23B176275,44.5,58.9,34.94,0.0939999967813492,05CSK 625100,05CSK,05CSK,05CSK,L,T,0.057,0.323,0.0056,0.0024,0.023,0.177,0.052,0.07,0.009,0.0269,0.001,0.0026,0.0069,0.0,0.004,2027.858,39.43859,1832.0,1619.0,1112.0
7558,23B176277,43.6,58.1,33.18,0.0939999967813492,05CSK 625100,05CSK,05CSK,05CSK,L,T,0.057,0.323,0.0056,0.0024,0.023,0.177,0.052,0.07,0.009,0.0269,0.001,0.0026,0.0069,0.0,0.004,2033.96,39.44249,1835.0,1623.0,1113.0
7559,23B176280,42.0,57.8,33.61,0.0939999967813492,05CSK 625100,05CSK,05CSK,05CSK,L,T,0.057,0.323,0.0056,0.0024,0.023,0.177,0.052,0.07,0.009,0.0269,0.001,0.0026,0.0069,0.0,0.004,2072.12,39.42517,1839.0,1621.0,1113.0
7576,23B176353,43.9,59.3,33.72,0.131099998950958,05CSK 625100,05CSK,05CSK,05CSK,L,T,0.053,0.281,0.0038,0.0034,0.019,0.126,0.04,0.036,0.011,0.0299,0.003,0.0024,0.0035,0.001,0.004,2021.144,44.35795,1778.0,1626.0,1088.0
7577,23B176362,44.6,59.2,33.92,0.130500003695488,05CSK 625100,05CSK,05CSK,05CSK,L,T,0.054,0.305,0.004,0.0032,0.029,0.112,0.039,0.041,0.008,0.0244,0.0,0.0033,0.0085,0.001,0.004,2044.112,44.35445,1819.0,1632.0,1108.0
7578,23B176372,38.2,55.8,30.0,0.125,05CSK 625100,05CSK,05CSK,05CSK,L,T,0.056,0.315,0.0051,0.0015,0.025,0.122,0.038,0.038,0.011,0.0157,0.003,0.0017,0.0036,0.001,0.004,2141.042,44.31235,1884.0,1632.0,1104.0
7579,23B176375,43.6,59.2,32.61,0.115599997341633,05CSK 625100,05CSK,05CSK,05CSK,L,T,0.056,0.315,0.0051,0.0015,0.025,0.122,0.038,0.038,0.011,0.0157,0.003,0.0017,0.0036,0.001,0.004,2131.538,39.3998,1902.0,1632.0,1103.0
7580,23B176378,42.2,55.3,34.02,0.100599996745586,05CSK 625100,05CSK,05CSK,05CSK,L,T,0.051,0.305,0.0056,0.0056,0.022,0.121,0.037,0.037,0.012,0.0335,0.003,0.0031,0.0007,0.001,0.004,2128.298,39.404,1902.0,1634.0,1097.0
7581,23B176381,39.1,56.8,26.0,0.100599996745586,05CSK 625100,05CSK,05CSK,05CSK,L,T,0.051,0.305,0.0056,0.0056,0.022,0.121,0.037,0.037,0.012,0.0335,0.003,0.0031,0.0007,0.001,0.004,2129.9,39.40365,1896.0,1632.0,1101.0
7637,23B176668,41.5,57.3,34.76,0.17509999871254,05CSK 625100,05CSK,05CSK,05CSK,L,T,0.055,0.324,0.0057,0.0026,0.011,0.101,0.045,0.038,0.01,0.0254,0.0,0.0035,0.008,0.0,0.003,2040.512,49.27515,1927.0,1630.0,1103.0
7638,23B176675,44.2,58.3,34.12,0.130500003695488,05CSK 625100,05CSK,05CSK,05CSK,L,T,0.055,0.324,0.0057,0.0026,0.011,0.101,0.045,0.038,0.01,0.0254,0.0,0.0035,0.008,0.0,0.003,2094.62,34.49401,1979.0,1628.0,1119.0
7639,23B176677,44.5,59.3,35.51,0.130999997258186,05CSK 625100,05CSK,05CSK,05CSK,L,T,0.052,0.331,0.0045,0.0004,0.051,0.129,0.044,0.041,0.009,0.0287,0.0,0.0029,0.0066,0.001,0.004,2119.154,34.48687,1988.0,1630.0,1113.0
7640,23B176682,49.3,61.7,31.82,0.0939999967813492,05CSK 625100,05CSK,05CSK,05CSK,L,T,0.052,0.331,0.0045,0.0004,0.051,0.129,0.044,0.041,0.009,0.0287,0.0,0.0029,0.0066,0.001,0.004,2121.116,34.48524,2006.0,1632.0,1103.0
7641,23B176684,49.6,62.4,31.57,0.0750000029802322,05CSK 625100,05CSK,05CSK,05CSK,L,T,0.052,0.331,0.0045,0.0004,0.051,0.129,0.044,0.041,0.009,0.0287,0.0,0.0029,0.0066,0.001,0.004,2121.512,34.48524,1976.0,1623.0,1094.0
7642,23B176686,49.0,61.3,30.83,0.0729999989271164,05CSK 625100,05CSK,05CSK,05CSK,L,T,0.064,0.344,0.0054,0.0005,0.032,0.144,0.064,0.06,0.012,0.0434,0.0,0.0019,0.01,0.001,0.004,2122.214,34.48686,1974.0,1621.0,1099.0
7643,23B176695,46.3,60.1,32.12,0.0579999983310699,05CSK 625100,05CSK,05CSK,05CSK,L,T,0.058,0.324,0.0043,0.0005,0.034,0.109,0.039,0.047,0.008,0.0341,0.0,0.0025,0.0067,0.001,0.004,2129.396,34.48348,1959.0,1623.0,1140.0
7644,23B176700,49.7,62.0,31.48,0.0579999983310699,05CSK 625100,05CSK,05CSK,05CSK,L,T,0.058,0.324,0.0043,0.0005,0.034,0.109,0.039,0.047,0.008,0.0341,0.0,0.0025,0.0067,0.001,0.004,2126.984,34.48761,1976.0,1623.0,1124.0
7645,23B176704,44.5,58.8,33.78,0.0729999989271164,05CSK 625100,05CSK,05CSK,05CSK,L,T,0.059,0.336,0.0048,0.0019,0.025,0.126,0.055,0.048,0.01,0.0322,0.0,0.0024,0.0101,0.001,0.004,2127.218,34.48328,1983.0,1632.0,1148.0
7646,23B176706,46.8,59.2,35.95,0.0729999989271164,05CSK 625100,05CSK,05CSK,05CSK,L,T,0.059,0.336,0.0048,0.0019,0.025,0.126,0.055,0.048,0.01,0.0322,0.0,0.0024,0.0101,0.001,0.004,2119.964,34.48753,1972.0,1630.0,1122.0
7647,23B176709,46.8,59.0,31.55,0.0724999979138374,05CSK 625100,05CSK,05CSK,05CSK,L,T,0.059,0.336,0.0048,0.0019,0.025,0.126,0.055,0.048,0.01,0.0322,0.0,0.0024,0.0101,0.001,0.004,2126.138,34.48454,1974.0,1630.0,1113.0
7648,23B176718,45.8,59.1,33.2,0.0850000008940697,05CSK 625100,05CSK,05CSK,05CSK,L,T,0.059,0.312,0.0034,0.0018,0.02,0.144,0.042,0.04,0.009,0.0205,0.001,0.0022,0.0066,0.0,0.004,2144.498,34.48138,1972.0,1605.0,1110.0
7649,23B176731,44.1,58.5,34.18,0.125100001692772,05CSK 625100,05CSK,05CSK,05CSK,L,T,0.054,0.298,0.0031,0.0009,0.034,0.114,0.036,0.045,0.007,0.033,0.0,0.0021,0.0074,0.001,0.004,2153.012,59.06604,1940.0,1605.0,1112.0
7650,23B176737,46.4,59.0,33.1,0.0724999979138374,05CSK 625100,05CSK,05CSK,05CSK,L,T,0.054,0.298,0.0031,0.0009,0.034,0.114,0.036,0.045,0.007,0.033,0.0,0.0021,0.0074,0.001,0.004,2055.704,34.50282,1936.0,1605.0,1110.0
7827,23B177296,45.0,60.7,31.79,0.13400000333786,05CSK 625100,05CSK,05CUSI,05CSK,L,T,0.057,0.331,0.0055,0.0012,0.039,0.122,0.039,0.046,0.007,0.0316,0.0,0.0026,0.0045,0.0,0.004,2034.662,34.50619,1952.0,1625.0,1112.0
7828,23B177297,45.1,60.4,33.32,0.130500003695488,05CSK 625100,05CSK,05CSK,05CSK,L,T,0.057,0.331,0.0055,0.0012,0.039,0.122,0.039,0.046,0.007,0.0316,0.0,0.0026,0.0045,0.0,0.004,2032.16,34.50978,1949.0,1632.0,1076.0
8026,23B178120,43.9,59.2,32.43,0.11599999666214,05CSK 625100,05CSK,05CSK,05CSK,L,T,0.057,0.313,0.0063,0.0038,0.012,0.14,0.045,0.042,0.009,0.0373,0.001,0.0022,0.0078,0.001,0.004,2045.228,34.51481,1864.0,1625.0,1090.0
8027,23B178125,44.3,60.4,33.39,0.104599997401237,05CSK 625100,05CSK,05CSK,05CSK,L,T,0.057,0.313,0.0063,0.0038,0.012,0.14,0.045,0.042,0.009,0.0373,0.001,0.0022,0.0078,0.001,0.004,2032.574,34.51514,1850.0,1623.0,1110.0
8028,23B178128,48.2,61.3,32.29,0.100599996745586,05CSK 625100,05CSK,05CSK,05CSK,L,T,0.059,0.313,0.0059,0.0019,0.025,0.141,0.045,0.048,0.013,0.0367,0.003,0.002,0.0121,0.001,0.004,2034.932,34.51465,1850.0,1625.0,1103.0
8029,23B178133,48.3,62.4,31.65,0.100000001490116,05CSK 625100,05CSK,05CSK,05CSK,L,T,0.059,0.313,0.0059,0.0019,0.025,0.141,0.045,0.048,0.013,0.0367,0.003,0.002,0.0121,0.001,0.004,2021.792,34.5156,1850.0,1630.0,1108.0
8030,23B178158,55.5,64.4,27.0,0.0716999992728233,05CSK 625100,05CSK,05CSK,05CSK,L,H,0.056,0.309,0.0062,0.0025,0.024,0.133,0.044,0.046,0.009,0.0368,0.001,0.0023,0.0086,0.001,0.004,2031.854,34.51582,1830.0,1623.0,1119.0
8031,23B178184,40.6,54.8,38.17,0.25,05CSK 625100,05CSK,05CSK,05CSK,L,T,0.053,0.291,0.0042,0.0064,0.016,0.142,0.043,0.038,0.013,0.0382,0.004,0.003,0.0094,0.0,0.004,2004.998,54.21174,1846.0,1713.0,1151.0
8032,23B178192,44.2,59.1,34.0,0.17509999871254,05CSK 625100,05CSK,05CSK,05CSK,L,T,0.066,0.352,0.0083,0.0068,0.02,0.147,0.054,0.054,0.011,0.0309,0.001,0.0024,0.0112,0.0,0.005,2031.116,34.51217,1877.0,1644.0,1101.0
8033,23B178193,44.0,59.6,31.68,0.140000000596046,05CSK 625100,05CSK,05CSK,05CSK,L,T,0.066,0.352,0.0083,0.0068,0.02,0.147,0.054,0.054,0.011,0.0309,0.001,0.0024,0.0112,0.0,0.005,2015.87,49.28915,1841.0,1625.0,1085.0
8036,23B178222,47.1,59.6,32.56,0.0750000029802322,05CSK 625100,05CSK,05CSK,05CSK,L,T,0.064,0.315,0.0048,0.0021,0.026,0.135,0.053,0.046,0.013,0.0345,0.002,0.0036,0.0123,0.001,0.004,2116.13,49.2513,1884.0,1598.0,1079.0
8140,23B178542,47.6,62.7,31.91,0.101000003516674,05CSK 625100,05CSK,05CSK,06CSK,L,T,0.058,0.304,0.0049,0.0014,0.022,0.111,0.04,0.046,0.007,0.0284,0.0,0.0034,0.0103,0.0,0.004,2035.436,39.44125,1832.0,1619.0,1090.0
8158,23B178617,43.7,57.8,34.74,0.130500003695488,05CSK 625100,05CSK,05CSK,05CSK,L,T,0.059,0.334,0.0043,0.0044,0.022,0.109,0.038,0.049,0.008,0.0302,0.0,0.0022,0.0096,0.0,0.004,2041.952,34.51136,1916.0,1621.0,1094.0
8163,23B178633,43.8,57.9,33.17,0.13060000538826,05CSK 625100,05CSK,05CSK,05CSK,L,T,0.059,0.31,0.0052,0.0016,0.029,0.117,0.038,0.048,0.008,0.0303,0.0,0.0023,0.0094,0.0,0.004,1945.04,34.53993,1902.0,1639.0,1088.0
8167,23B178646,44.9,58.6,34.03,0.130500003695488,05CSK 625100,05CSK,05CSK,05CSK,L,T,0.058,0.344,0.005,0.0036,0.022,0.114,0.041,0.046,0.008,0.0297,0.0,0.002,0.0106,0.0,0.004,1957.226,39.46276,1895.0,1625.0,1103.0
8192,23B178725,42.7,59.2,33.6,0.179100006818771,05CSK 625100,05CSK,03CSK,05CSK,L,T,0.059,0.299,0.0046,0.0021,0.026,0.096,0.037,0.04,0.007,0.0252,0.0,0.0038,0.0103,0.001,0.005,2053.67,49.26947,1887.0,1634.0,1095.0
