Repository: PNell/TrialTest3

File: Data/StreamlitData032524.csv (part 59 of 96)
,coil_no,YieldStrength,TensileStrength,TotalElongation,coil_thickness,steel_design_description,grade,grade_head,grade_tail,sample_direction,sample_location,c_amount,mn_amount,p_amount,s_amount,si_amount,cu_amount,ni_amount,cr_amount,mo_amount,al_amount,nb_amount,ca_amount,n_amount,ti_amount,v_amount,TF1_EXIT_AVG_BODY,TBC_thickness,TEMP_FM_ENTRY_AVG,TEMP_FM_EXIT_AVG,TEMP_COILING_AVG
8193,23B178731,42.3,59.1,34.24,0.179100006818771,05CSK 625100,05CSK,05CSK,05CSK,L,T,0.059,0.299,0.0046,0.0021,0.026,0.096,0.037,0.04,0.007,0.0252,0.0,0.0038,0.0103,0.001,0.005,2104.304,49.25218,1884.0,1625.0,1094.0
8194,23B178734,44.1,59.8,33.28,0.179100006818771,05CSK 625100,05CSK,05CSK,05CSK,L,T,0.05,0.33,0.0038,0.0011,0.024,0.108,0.04,0.041,0.012,0.0274,0.001,0.0021,0.0106,0.0,0.004,2112.674,49.24699,1887.0,1630.0,1097.0
8195,23B178740,44.0,59.0,33.59,0.179100006818771,05CSK 625100,05CSK,05CSK,05CSK,L,T,0.05,0.33,0.0038,0.0011,0.024,0.108,0.04,0.041,0.012,0.0274,0.001,0.0021,0.0106,0.0,0.004,2113.988,49.2464,1873.0,1626.0,1097.0
8196,23B178743,43.2,59.2,33.37,0.179100006818771,05CSK 625100,05CSK,05CSK,05CSK,L,T,0.057,0.297,0.0063,0.0044,0.012,0.101,0.04,0.044,0.01,0.034,0.001,0.0029,0.0088,0.0,0.004,2110.856,49.2413,1893.0,1623.0,1097.0
8197,23B178750,46.1,59.7,35.96,0.100000001490116,05CSK 625100,05CSK,05CSK,05CSK,L,T,0.057,0.297,0.0063,0.0044,0.012,0.101,0.04,0.044,0.01,0.034,0.001,0.0029,0.0088,0.0,0.004,2132.726,34.48253,1923.0,1601.0,1106.0
8459,23B179696,42.8,59.1,36.27,0.119000002741814,05CSK 625100,05CSK,05CSK,05CSK,L,T,0.06,0.311,0.0043,0.0037,0.018,0.144,0.047,0.045,0.01,0.0335,0.0,0.003,0.0099,0.001,0.004,2070.698,34.49717,1873.0,1617.0,1099.0
8460,23B179699,43.9,59.1,36.33,0.119000002741814,05CSK 625100,05CSK,05CSK,05CSK,L,T,0.058,0.313,0.0047,0.0044,0.014,0.138,0.045,0.052,0.01,0.0298,0.0,0.0024,0.0083,0.001,0.005,2095.61,34.49173,1889.0,1628.0,1099.0
8461,23B179704,45.1,60.0,22.955,0.116099998354912,05CSK 625100,05CSK,05CSK,05CSK,L,T,0.058,0.313,0.0047,0.0044,0.014,0.138,0.045,0.052,0.01,0.0298,0.0,0.0024,0.0083,0.001,0.005,2101.424,34.49027,1907.0,1623.0,1095.0
8464,23B179716,46.3,56.5,33.24,0.0579999983310699,05CSK 625100,05CSK,05CSK,05CSK,L,T,0.057,0.316,0.0047,0.0075,0.011,0.132,0.041,0.049,0.008,0.0334,0.0,0.0032,0.012,0.001,0.004,2076.566,34.49878,1866.0,1576.0,1113.0
8465,23B179721,49.6,59.8,32.42,0.0579999983310699,05CSK 625100,05CSK,05CSK,05CSK,L,T,0.057,0.316,0.0047,0.0075,0.011,0.132,0.041,0.049,0.008,0.0334,0.0,0.0032,0.012,0.001,0.004,2131.412,34.48611,1844.0,1563.0,1112.0
8607,23B180529,42.9,59.2,35.82,0.191599994897842,05CSK 625100,05CSK,05CSK,05CSK,L,T,0.058,0.307,0.0121,0.0018,0.031,0.127,0.043,0.041,0.009,0.03,0.004,0.0031,0.0128,0.001,0.005,2033.636,49.27085,1828.0,1628.0,1169.0
8610,23B180532,48.7,61.2,31.39,0.0979999974370003,05CSK 625100,05CSK,05CSK,05CSK,L,T,0.058,0.307,0.0121,0.0018,0.031,0.127,0.043,0.041,0.009,0.03,0.004,0.0031,0.0128,0.001,0.005,2031.026,34.50825,1850.0,1616.0,1113.0
8611,23B180535,50.6,61.1,29.95,0.0697000026702881,05CSK 625100,05CSK,05CSK,05CSK,L,T,0.058,0.307,0.0121,0.0018,0.031,0.127,0.043,0.041,0.009,0.03,0.004,0.0031,0.0128,0.001,0.005,2013.602,34.5118,1830.0,1614.0,1095.0
8612,23B180536,46.6,59.1,33.91,0.0690999999642372,05CSK 625100,05CSK,05CSK,05CSK,L,T,0.058,0.307,0.0121,0.0018,0.031,0.127,0.043,0.041,0.009,0.03,0.004,0.0031,0.0128,0.001,0.005,2005.358,34.51372,1835.0,1612.0,1099.0
8613,23B180538,44.5,57.6,35.66,0.0716999992728233,05CSK 625100,05CSK,05CSK,05CSK,L,T,0.056,0.317,0.0072,0.0015,0.017,0.14,0.041,0.059,0.012,0.0349,0.001,0.0029,0.0121,0.0,0.003,2019.794,34.51375,1833.0,1608.0,1110.0
8614,23B180542,43.0,57.4,34.57,0.0882000029087067,05CSK 625100,05CSK,05CSK,05CSK,L,T,0.056,0.317,0.0072,0.0015,0.017,0.14,0.041,0.059,0.012,0.0349,0.001,0.0029,0.0121,0.0,0.003,2012.846,34.51708,1842.0,1619.0,1108.0
8615,23B180544,43.9,58.2,30.1,0.0854000002145767,05CSK 625100,05CSK,05CSK,05CSK,L,T,0.056,0.317,0.0072,0.0015,0.017,0.14,0.041,0.059,0.012,0.0349,0.001,0.0029,0.0121,0.0,0.003,2009.156,34.51428,1833.0,1617.0,1104.0
8616,23B180547,45.1,58.9,35.57,0.0864000022411346,05CSK 625100,05CSK,05CSK,05CSK,L,T,0.06,0.301,0.0066,0.0022,0.013,0.122,0.04,0.044,0.008,0.0347,0.003,0.0026,0.0121,0.0,0.004,1990.868,34.50973,1821.0,1610.0,1112.0
8617,23B180549,44.0,58.6,34.07,0.0869999974966049,05CSK 625100,05CSK,05CSK,05CSK,L,T,0.06,0.301,0.0066,0.0022,0.013,0.122,0.04,0.044,0.008,0.0347,0.003,0.0026,0.0121,0.0,0.004,2037.344,34.51359,1855.0,1625.0,1115.0
8618,23B180551,43.1,57.1,34.08,0.0865999981760979,05CSK 625100,05CSK,05CSK,05CSK,L,T,0.06,0.301,0.0066,0.0022,0.013,0.122,0.04,0.044,0.008,0.0347,0.003,0.0026,0.0121,0.0,0.004,2038.388,34.50673,1850.0,1619.0,1112.0
8619,23B180552,44.6,58.0,33.78,0.0864000022411346,05CSK 625100,05CSK,05CSK,05CSK,L,T,0.06,0.301,0.0066,0.0022,0.013,0.122,0.04,0.044,0.008,0.0347,0.003,0.0026,0.0121,0.0,0.004,2002.64,34.50525,1797.0,1596.0,1104.0
8620,23B180553,44.7,57.0,34.36,0.0876000002026558,05CSK 625100,05CSK,05CSK,05CSK,L,T,0.06,0.301,0.0066,0.0022,0.013,0.122,0.04,0.044,0.008,0.0347,0.003,0.0026,0.0121,0.0,0.004,2066.72,34.50861,1797.0,1614.0,1115.0
8624,23B180566,44.4,58.4,34.39,0.0860000029206276,05CSK 625100,05CSK,05CSK,05CSK,L,T,0.06,0.31,0.0064,0.0008,0.02,0.123,0.038,0.057,0.007,0.0274,0.002,0.0031,0.0103,0.0,0.004,2068.412,34.50354,1868.0,1598.0,1103.0
8625,23B180571,46.150000000000006,60.05,30.259999999999998,0.0874999985098839,05CSK 625100,05CSK,05CSK,05CSK,L,T,0.057,0.302,0.0053,0.0,0.022,0.129,0.038,0.054,0.011,0.0297,0.001,0.003,0.0104,0.0,0.004,2073.794,34.50162,1891.0,1596.0,1103.0
8626,23B180578,46.6,59.9,30.47,0.0750000029802322,05CSK 625100,05CSK,05CSK,05CSK,L,T,0.057,0.302,0.0053,0.0,0.022,0.129,0.038,0.054,0.011,0.0297,0.001,0.003,0.0104,0.0,0.004,2090.552,34.49617,1873.0,1596.0,1106.0
8627,23B180580,46.1,59.5,33.72,0.0759999975562096,05CSK 625100,05CSK,05CSK,05CSK,L,T,0.06,0.288,0.0071,0.0038,0.02,0.132,0.039,0.048,0.007,0.0316,0.002,0.0028,0.0136,0.0,0.004,2073.614,34.49225,1877.0,1592.0,1104.0
8628,23B180581,47.4,60.2,31.0,0.0741999968886375,05CSK 625100,05CSK,05CSK,05CSK,L,T,0.06,0.288,0.0071,0.0038,0.02,0.132,0.039,0.048,0.007,0.0316,0.002,0.0028,0.0136,0.0,0.004,2072.93,34.49896,1877.0,1594.0,1106.0
8629,23B180585,46.4,60.3,29.4,0.0732999965548515,05CSK 625100,05CSK,05CSK,05CSK,L,T,0.06,0.288,0.0071,0.0038,0.02,0.132,0.039,0.048,0.007,0.0316,0.002,0.0028,0.0136,0.0,0.004,2008.076,34.51613,1846.0,1594.0,1106.0
8630,23B180590,45.8,60.2,32.33,0.0740000009536743,05CSK 625100,05CSK,05CSK,05CSK,L,T,0.064,0.302,0.007,0.0092,0.019,0.131,0.041,0.041,0.008,0.0258,0.003,0.0024,0.0121,0.0,0.004,2074.352,34.49922,1873.0,1598.0,1108.0
8631,23B180596,42.7,58.5,34.4,0.151500001549721,05CSK 625100,05CSK,05CSK,05CSK,L,T,0.064,0.302,0.007,0.0092,0.019,0.131,0.041,0.041,0.008,0.0258,0.003,0.0024,0.0121,0.0,0.004,2109.974,34.49297,1904.0,1605.0,1097.0
8632,23B180598,40.1,56.9,34.94,0.185599997639656,05CSK 625100,05CSK,05CSK,05CSK,L,T,0.051,0.307,0.0054,0.0006,0.016,0.122,0.042,0.048,0.012,0.0336,0.0,0.0059,0.0042,0.0,0.004,2010.686,49.29614,1794.0,1644.0,1108.0
8633,23B180603,46.3,58.8,33.57,0.0741999968886375,05CSK 625100,05CSK,05CSK,05CSK,L,T,0.051,0.307,0.0054,0.0006,0.016,0.122,0.042,0.048,0.012,0.0336,0.0,0.0059,0.0042,0.0,0.004,2079.41,34.50019,1846.0,1616.0,1124.0
8634,23B180606,45.6,58.7,33.37,0.0741999968886375,05CSK 625100,05CSK,05CSK,05CSK,L,T,0.057,0.305,0.007,0.0012,0.021,0.144,0.04,0.06,0.008,0.0262,0.001,0.0033,0.0078,0.0,0.004,2091.92,34.49869,1851.0,1617.0,1122.0
8635,23B180614,46.1,59.7,33.8,0.0741999968886375,05CSK 625100,05CSK,05CSK,05CSK,L,T,0.058,0.319,0.0077,0.0017,0.021,0.168,0.041,0.071,0.008,0.0285,0.001,0.0031,0.0078,0.0,0.004,2083.442,34.50166,1855.0,1625.0,1115.0
8636,23B180616,46.1,58.5,33.29,0.0741999968886375,05CSK 625100,05CSK,05CSK,05CSK,L,T,0.058,0.319,0.0077,0.0017,0.021,0.168,0.041,0.071,0.008,0.0285,0.001,0.0031,0.0078,0.0,0.004,2087.708,39.42338,1860.0,1625.0,1108.0
8637,23B180621,40.5,57.1,37.08,0.185499995946884,05CSK 625100,05CSK,05CSK,05CSK,L,T,0.058,0.319,0.0077,0.0017,0.021,0.168,0.041,0.071,0.008,0.0285,0.001,0.0031,0.0078,0.0,0.004,2004.26,49.29348,1806.0,1632.0,1094.0
8638,23B180636,42.5,59.0,35.45,0.185499995946884,05CSK 625100,05CSK,05CSK,05CSK,L,T,0.059,0.336,0.0094,0.0016,0.022,0.154,0.039,0.072,0.007,0.0271,0.002,0.003,0.011,0.0,0.004,2056.568,49.27761,1853.0,1625.0,1092.0
8639,23B180638,41.6,57.9,35.74,0.185499995946884,05CSK 625100,05CSK,05CSK,05CSK,L,T,0.059,0.297,0.0059,0.0013,0.023,0.131,0.041,0.048,0.008,0.0289,0.001,0.0037,0.0108,0.0,0.004,2115.302,49.25198,1869.0,1623.0,1094.0
8640,23B180643,45.9,59.5,33.47,0.0901999995112419,05CSK 625100,05CSK,05CSK,05CSK,L,T,0.059,0.297,0.0059,0.0013,0.023,0.131,0.041,0.048,0.008,0.0289,0.001,0.0037,0.0108,0.0,0.004,2168.204,34.47562,1877.0,1596.0,1099.0
8641,23B180647,46.6,59.2,33.07,0.0901999995112419,05CSK 625100,05CSK,05CSK,05CSK,L,T,0.059,0.309,0.0067,0.0014,0.029,0.151,0.04,0.054,0.007,0.0321,0.002,0.0021,0.0104,0.001,0.004,2110.964,34.49047,1877.0,1596.0,1103.0
8643,23B180652,46.2,58.6,34.76,0.0901999995112419,05CSK 625100,05CSK,05CSK,05CSK,L,T,0.059,0.309,0.0067,0.0014,0.029,0.151,0.04,0.054,0.007,0.0321,0.002,0.0021,0.0104,0.001,0.004,2064.344,34.50008,1848.0,1599.0,1103.0
8645,23B180665,44.8,58.7,34.31,0.0901999995112419,05CSK 625100,05CSK,05CSK,05CSK,L,T,0.06,0.299,0.007,0.0047,0.019,0.135,0.045,0.051,0.009,0.032,0.002,0.0024,0.0104,0.001,0.005,2081.606,34.4963,1859.0,1601.0,1101.0
8646,23B180670,46.0,59.5,32.36,0.0901999995112419,05CSK 625100,05CSK,05CSK,05CSK,L,T,0.06,0.299,0.007,0.0047,0.019,0.135,0.045,0.051,0.009,0.032,0.002,0.0024,0.0104,0.001,0.005,2032.43,34.50095,1839.0,1592.0,1103.0
8647,23B180674,44.4,58.0,32.58,0.0901999995112419,05CSK 625100,05CSK,05CSK,05CSK,L,T,0.056,0.29,0.0054,0.0074,0.013,0.139,0.04,0.059,0.007,0.0278,0.001,0.0023,0.009,0.0,0.004,2065.622,34.49827,1866.0,1598.0,1103.0
8648,23B180679,45.0,58.1,34.14,0.0901999995112419,05CSK 625100,05CSK,05CSK,05CSK,L,T,0.056,0.29,0.0054,0.0074,0.013,0.139,0.04,0.059,0.007,0.0278,0.001,0.0023,0.009,0.0,0.004,2074.64,34.50252,1875.0,1598.0,1101.0
8649,23B180688,45.8,59.1,33.32,0.0901999995112419,05CSK 625100,05CSK,05CSK,05CSK,L,T,0.053,0.311,0.0084,0.0039,0.03,0.122,0.043,0.06,0.007,0.0374,0.002,0.0019,0.0103,0.001,0.004,2080.598,34.49741,1864.0,1596.0,1101.0
8650,23B180692,46.7,59.6,32.67,0.0901999995112419,05CSK 625100,05CSK,05CSK,05CSK,L,T,0.051,0.331,0.0058,0.0032,0.027,0.149,0.039,0.049,0.01,0.0341,0.0,0.0025,0.0056,0.001,0.004,2096.276,34.49132,1891.0,1596.0,1099.0
8651,23B180698,41.4,58.1,34.84,0.150099992752075,05CSK 625100,05CSK,05CSK,05CSK,L,T,0.051,0.331,0.0058,0.0032,0.027,0.149,0.039,0.049,0.01,0.0341,0.0,0.0025,0.0056,0.001,0.004,2125.148,34.49176,1905.0,1632.0,1092.0
8652,23B180699,44.3,59.1,34.49,0.140100002288818,05CSK 625100,05CSK,05CSK,05CSK,L,T,0.056,0.285,0.0091,0.0044,0.022,0.13,0.043,0.052,0.008,0.03,0.001,0.0024,0.0001,0.0,0.004,1996.628,34.52184,1817.0,1625.0,1108.0
8653,23B180705,47.9,61.6,31.89,0.0775000005960464,05CSK 625100,05CSK,05CSK,05CSK,L,T,0.056,0.285,0.0091,0.0044,0.022,0.13,0.043,0.052,0.008,0.03,0.001,0.0024,0.0001,0.0,0.004,2119.046,34.48853,1882.0,1598.0,1103.0
8654,23B180708,43.4,59.0,36.1,0.0775000005960464,05CSK 625100,05CSK,05CSK,05CSK,L,T,0.056,0.298,0.008,0.0013,0.022,0.117,0.039,0.051,0.011,0.029,0.0,0.0028,0.0075,0.0,0.004,2126.858,34.48404,1887.0,1596.0,1103.0
8655,23B180709,48.8,61.3,29.83,0.0775000005960464,05CSK 625100,05CSK,05CSK,05CSK,L,T,0.056,0.298,0.008,0.0013,0.022,0.117,0.039,0.051,0.011,0.029,0.0,0.0028,0.0075,0.0,0.004,2126.39,34.48654,1889.0,1599.0,1108.0
8656,23B180715,46.9,60.0,34.86,0.0775000005960464,05CSK 625100,05CSK,05CSK,05CSK,L,T,0.056,0.298,0.008,0.0013,0.022,0.117,0.039,0.051,0.011,0.029,0.0,0.0028,0.0075,0.0,0.004,2123.15,34.48439,1902.0,1599.0,1106.0
8657,23B180724,45.2,58.9,32.14,0.0775000005960464,05CSK 625100,05CSK,05CSK,05CSK,L,T,0.056,0.294,0.0076,0.0034,0.028,0.127,0.044,0.051,0.008,0.0303,0.001,0.0027,0.0069,0.001,0.004,2136.938,34.4834,1889.0,1599.0,1108.0
8658,23B180733,46.3,60.7,23.7,0.0775000005960464,05CSK 625100,05CSK,05CSK,05CSK,L,T,0.057,0.316,0.0038,0.0017,0.024,0.141,0.038,0.042,0.01,0.0318,0.0,0.0026,0.0001,0.0,0.004,2146.91,34.47749,1911.0,1599.0,1110.0
8659,23B180736,48.0,61.2,31.52,0.0775000005960464,05CSK 625100,05CSK,05CSK,05CSK,L,T,0.056,0.302,0.0083,0.0037,0.029,0.135,0.041,0.061,0.008,0.0335,0.001,0.0029,0.0107,0.001,0.004,2146.802,34.48122,1902.0,1603.0,1108.0
8660,23B180745,45.2,61.5,26.75,0.0775000005960464,05CSK 625100,05CSK,05CSK,05CSK,L,T,0.059,0.32,0.0046,0.0016,0.026,0.146,0.039,0.052,0.011,0.0194,0.0,0.0024,0.0078,0.001,0.004,2082.434,34.49519,1877.0,1603.0,1112.0
8661,23B180746,47.4,61.4,30.3,0.0719999969005585,05CSK 625100,05CSK,05CSK,05CSK,L,T,0.059,0.32,0.0046,0.0016,0.026,0.146,0.039,0.052,0.011,0.0194,0.0,0.0024,0.0078,0.001,0.004,2090.75,34.49497,1871.0,1607.0,1115.0
8662,23B180750,50.9,64.0,20.38,0.0775000005960464,05CSK 625100,05CSK,05CSK,05CSK,L,T,0.059,0.32,0.0046,0.0016,0.026,0.146,0.039,0.052,0.011,0.0194,0.0,0.0024,0.0078,0.001,0.004,2092.172,34.4937,1878.0,1603.0,1112.0
8663,23B180753,45.3,60.3,30.31,0.0775000005960464,05CSK 625100,05CSK,05CSK,05CSK,L,T,0.06,0.299,0.0084,0.0042,0.012,0.138,0.042,0.054,0.009,0.0175,0.002,0.0028,0.0099,0.0,0.004,2085.08,34.49392,1882.0,1598.0,1112.0
8664,23B180759,45.2,60.3,32.49,0.0775000005960464,05CSK 625100,05CSK,05CSK,05CSK,L,T,0.06,0.299,0.0084,0.0042,0.012,0.138,0.042,0.054,0.009,0.0175,0.002,0.0028,0.0099,0.0,0.004,2145.128,34.48151,1902.0,1599.0,1113.0
8665,23B180762,46.6,60.8,31.67,0.0775000005960464,05CSK 625100,05CSK,05CSK,05CSK,L,T,0.059,0.314,0.0037,0.0042,0.023,0.14,0.042,0.041,0.012,0.0384,0.0,0.0027,0.0078,0.001,0.004,2072.768,34.50007,1880.0,1599.0,1106.0
8666,23B180771,49.5,62.5,29.66,0.100000001490116,05CSK 625100,05CSK,05CSK,05CSK,L,T,0.057,0.332,0.0069,0.0049,0.02,0.13,0.04,0.048,0.008,0.0291,0.001,0.0027,0.0109,0.0,0.004,2097.536,34.49488,1893.0,1596.0,1110.0
8667,23B180777,47.0,61.6,32.59,0.0775000005960464,05CSK 625100,05CSK,05CSK,05CSK,L,T,0.057,0.332,0.0069,0.0049,0.02,0.13,0.04,0.048,0.008,0.0291,0.001,0.0027,0.0109,0.0,0.004,2085.764,34.50483,1891.0,1601.0,1113.0
8668,23B180780,47.5,61.1,32.81,0.0640000030398369,05CSK 625100,05CSK,05CSK,05CSK,L,T,0.057,0.331,0.0042,0.003,0.028,0.127,0.041,0.041,0.012,0.0323,0.0,0.0035,0.0067,0.001,0.004,2047.478,34.50648,1871.0,1596.0,1101.0
8669,23B180786,47.8,59.7,33.1,0.119000002741814,05CSK 625100,05CSK,05CSK,05CSK,L,T,0.057,0.331,0.0042,0.003,0.028,0.127,0.041,0.041,0.012,0.0323,0.0,0.0035,0.0067,0.001,0.004,2089.778,34.49485,1875.0,1608.0,1112.0
8670,23B180789,47.5,61.1,33.97,0.115599997341633,05CSK 625100,05CSK,05CSK,05CSK,L,T,0.059,0.338,0.0067,0.0026,0.031,0.122,0.04,0.048,0.008,0.0282,0.001,0.0036,0.0102,0.001,0.004,2120.486,34.48411,1900.0,1601.0,1108.0
8671,23B180794,47.8,61.4,33.4,0.115699999034405,05CSK 625100,05CSK,05CSK,05CSK,L,T,0.059,0.338,0.0067,0.0026,0.031,0.122,0.04,0.048,0.008,0.0282,0.001,0.0036,0.0102,0.001,0.004,2061.734,34.48861,1877.0,1594.0,1108.0
8672,23B180796,47.3,61.9,33.27,0.115599997341633,05CSK 625100,05CSK,05CSK,05CSK,L,T,0.06,0.308,0.0042,0.0008,0.026,0.122,0.039,0.037,0.011,0.0314,0.0,0.0023,0.0112,0.001,0.004,2079.14,34.49459,1873.0,1601.0,1095.0
8673,23B180802,46.4,60.6,35.34,0.115599997341633,05CSK 625100,05CSK,05CSK,05CSK,L,T,0.06,0.308,0.0042,0.0008,0.026,0.122,0.039,0.037,0.011,0.0314,0.0,0.0023,0.0112,0.001,0.004,2150.762,34.47487,1905.0,1599.0,1097.0
8674,23B180805,46.2,60.0,32.75,0.115599997341633,05CSK 625100,05CSK,05CSK,05CSK,L,T,0.057,0.304,0.0069,0.0027,0.023,0.117,0.038,0.043,0.008,0.0328,0.001,0.0028,0.0093,0.001,0.004,2145.524,34.47897,1916.0,1599.0,1099.0
8675,23B180809,50.5,61.9,29.04,0.0729999989271164,05CSK 625100,05CSK,05CSK,05CSK,L,T,0.057,0.304,0.0069,0.0027,0.023,0.117,0.038,0.043,0.008,0.0328,0.001,0.0028,0.0093,0.001,0.004,2167.61,34.47135,1902.0,1594.0,1092.0
8676,23B180813,43.6,58.4,35.92,0.179100006818771,05CSK 625100,05CSK,05CSK,05CSK,L,T,0.058,0.313,0.0044,0.0024,0.026,0.113,0.039,0.036,0.011,0.0341,0.0,0.0029,0.0095,0.001,0.004,2126.84,49.23734,1873.0,1607.0,1095.0
8678,23B180826,38.8,55.7,37.61,0.179000005125999,05CSK 625100,05CSK,05CSK,05CSK,L,T,0.06,0.313,0.0074,0.0027,0.015,0.098,0.032,0.037,0.006,0.0276,0.001,0.0031,0.0074,0.0,0.004,2092.136,49.23435,1844.0,1617.0,1092.0
8800,23B181396,42.8,59.0,35.23,0.175300002098083,05CSK 625100,05CSK,05CSK,05CSK,L,T,0.06,0.304,0.0066,0.0008,0.015,0.131,0.043,0.053,0.011,0.0289,0.001,0.0024,0.0079,0.001,0.004,2050.7,44.35543,1830.0,1617.0,1092.0
8801,23B181401,44.9,59.0,34.34,0.175400003790855,05CSK 625100,05CSK,05CSK,05CSK,L,T,0.06,0.304,0.0066,0.0008,0.015,0.131,0.043,0.053,0.011,0.0289,0.001,0.0024,0.0079,0.001,0.004,2043.32,44.35787,1797.0,1623.0,1099.0
8802,23B181402,43.7,58.3,34.62,0.13060000538826,05CSK 625100,05CSK,05CSK,05CSK,L,T,0.06,0.304,0.0066,0.0008,0.015,0.131,0.043,0.053,0.011,0.0289,0.001,0.0024,0.0079,0.001,0.004,2061.032,44.34537,1794.0,1621.0,1081.0
8803,23B181403,40.3,57.8,32.59,0.135000005364418,05CSK 625100,05CSK,05CSK,05CSK,L,T,0.056,0.299,0.0061,0.0009,0.019,0.144,0.044,0.052,0.01,0.0319,0.003,0.0027,0.0107,0.0,0.005,2056.262,44.35224,1833.0,1634.0,1166.0
8804,23B181404,43.9,58.8,32.88,0.130500003695488,05CSK 625100,05CSK,05CSK,05CSK,L,T,0.056,0.299,0.0061,0.0009,0.019,0.144,0.044,0.052,0.01,0.0319,0.003,0.0027,0.0107,0.0,0.005,2055.758,44.35316,1832.0,1634.0,1106.0
8805,23B181410,44.1,58.4,34.25,0.130500003695488,05CSK 625100,05CSK,05CSK,05CSK,L,T,0.056,0.299,0.0061,0.0009,0.019,0.144,0.044,0.052,0.01,0.0319,0.003,0.0027,0.0107,0.0,0.005,2077.862,44.34295,1844.0,1626.0,1104.0
8806,23B181413,44.4,57.5,32.95,0.101000003516674,05CSK 625100,05CSK,05CSK,05CSK,L,T,0.056,0.304,0.0051,0.0,0.029,0.128,0.042,0.04,0.014,0.0302,0.002,0.0022,0.0074,0.001,0.004,2062.994,39.42952,1841.0,1628.0,1103.0
8807,23B181416,44.0,57.0,35.29,0.101000003516674,05CSK 625100,05CSK,05CSK,05CSK,L,T,0.056,0.304,0.0051,0.0,0.029,0.128,0.042,0.04,0.014,0.0302,0.002,0.0022,0.0074,0.001,0.004,2060.78,39.43179,1839.0,1625.0,1108.0
8865,23B181894,45.1,59.0,31.97,0.175400003790855,05CSK 625100,05CSK,03DS-B,05CSK,L,T,0.058,0.293,0.0057,0.0011,0.019,0.132,0.045,0.039,0.01,0.0248,0.002,0.0023,0.011,0.001,0.005,1988.618,44.36563,1814.0,1635.0,1097.0
8866,23B181895,42.9,59.0,33.45,0.175300002098083,05CSK 625100,05CSK,03DS-B,05CSK,L,T,0.058,0.293,0.0057,0.0011,0.019,0.132,0.045,0.039,0.01,0.0248,0.002,0.0023,0.011,0.001,0.005,1972.67,44.38062,1814.0,1634.0,1101.0
8867,23B181896,42.6,58.8,32.88,0.175300002098083,05CSK 625100,05CSK,05CSK,05CSK,L,T,0.058,0.293,0.0057,0.0011,0.019,0.132,0.045,0.039,0.01,0.0248,0.002,0.0023,0.011,0.001,0.005,1990.652,44.38251,1823.0,1630.0,1092.0
8868,23B181897,44.4,59.9,32.66,0.175300002098083,05CSK 625100,05CSK,05CSK,05CSK,L,T,0.058,0.293,0.0057,0.0011,0.019,0.132,0.045,0.039,0.01,0.0248,0.002,0.0023,0.011,0.001,0.005,1993.712,44.37656,1821.0,1621.0,1110.0
8869,23B181899,41.9,59.0,34.47,0.175300002098083,05CSK 625100,05CSK,05CSK,05CSK,L,T,0.058,0.293,0.0057,0.0011,0.019,0.132,0.045,0.039,0.01,0.0248,0.002,0.0023,0.011,0.001,0.005,1992.848,44.3766,1823.0,1630.0,1112.0
8870,23B181902,42.2,57.8,34.3,0.171000003814697,05CSK 625100,05CSK,05CSK,05CSK,L,T,0.054,0.32,0.0057,0.0025,0.012,0.131,0.04,0.047,0.013,0.0291,0.001,0.0023,0.0083,0.0,0.004,2010.128,44.37222,1844.0,1632.0,1110.0
8871,23B181904,42.3,57.7,34.73,0.171000003814697,05CSK 625100,05CSK,05CSK,05CSK,L,T,0.054,0.32,0.0057,0.0025,0.012,0.131,0.04,0.047,0.013,0.0291,0.001,0.0023,0.0083,0.0,0.004,2020.37,44.36513,1848.0,1630.0,1115.0
8872,23B181907,43.9,60.6,30.55,0.130999997258186,05CSK 625100,05CSK,05CSK,05CSK,L,T,0.058,0.305,0.0056,0.0033,0.016,0.13,0.044,0.043,0.009,0.0334,0.001,0.0025,0.0094,0.001,0.004,2070.23,44.34327,1869.0,1632.0,1104.0
8873,23B181910,44.1,60.2,31.63,0.131099998950958,05CSK 625100,05CSK,05CSK,05CSK,L,T,0.058,0.305,0.0056,0.0033,0.016,0.13,0.044,0.043,0.009,0.0334,0.001,0.0025,0.0094,0.001,0.004,2078.582,44.34251,1873.0,1634.0,1101.0
8874,23B181914,44.9,59.3,36.95,0.12899999320507,05CSK 625100,05CSK,05CSK,05CSK,L,T,0.055,0.293,0.0065,0.0017,0.02,0.129,0.041,0.053,0.014,0.0287,0.001,0.0023,0.0075,0.0,0.004,2083.136,44.33926,1875.0,1632.0,1101.0
8875,23B181919,47.3,61.3,30.18,0.129099994897842,05CSK 625100,05CSK,05CSK,05CSK,L,T,0.055,0.293,0.0065,0.0017,0.02,0.129,0.041,0.053,0.014,0.0287,0.001,0.0023,0.0075,0.0,0.004,2105.852,44.3306,1886.0,1635.0,1097.0
8876,23B181922,45.8,60.6,32.08,0.129099994897842,05CSK 625100,05CSK,05CSK,05CSK,L,T,0.06,0.302,0.0067,0.0012,0.024,0.141,0.043,0.046,0.009,0.0308,0.002,0.004,0.009,0.001,0.004,2107.4,44.33015,1887.0,1634.0,1101.0
8877,23B181925,46.5,61.4,26.81,0.125100001692772,05CSK 625100,05CSK,05CSK,05CSK,L,T,0.06,0.302,0.0067,0.0012,0.024,0.141,0.043,0.046,0.009,0.0308,0.002,0.004,0.009,0.001,0.004,2105.492,44.33751,1898.0,1632.0,1104.0
8878,23B181928,44.6,58.7,32.62,0.101000003516674,05CSK 625100,05CSK,05CSK,05CSK,L,T,0.052,0.288,0.0062,0.0014,0.027,0.123,0.044,0.054,0.014,0.0321,0.0,0.0026,0.0061,0.001,0.004,2118.344,39.40694,1891.0,1630.0,1108.0
8879,23B181932,45.2,58.1,34.27,0.101000003516674,05CSK 625100,05CSK,05CSK,05CSK,L,T,0.052,0.288,0.0062,0.0014,0.027,0.123,0.044,0.054,0.014,0.0321,0.0,0.0026,0.0061,0.001,0.004,2103.53,39.41403,1891.0,1634.0,1108.0
8880,23B181938,43.6,57.1,35.89,0.100500002503395,05CSK 625100,05CSK,05CSK,05CSK,L,T,0.056,0.281,0.0061,0.0017,0.02,0.138,0.041,0.053,0.009,0.0341,0.001,0.0025,0.0083,0.001,0.004,2061.896,39.42445,1866.0,1626.0,1101.0
8881,23B181942,42.8,58.4,33.54,0.100599996745586,05CSK 625100,05CSK,05CSK,05CSK,L,T,0.053,0.289,0.0063,0.0037,0.008,0.133,0.042,0.05,0.015,0.027,0.002,0.002,0.0083,0.0,0.004,2055.74,39.42634,1871.0,1628.0,1113.0
8894,23B181977,44.5,59.6,30.32,0.130300000309944,05CSK 625100,05CSK,06CSK,05CSK,L,T,0.053,0.311,0.0054,0.0023,0.017,0.137,0.042,0.049,0.009,0.0267,0.002,0.0024,0.0094,0.001,0.004,2151.464,44.31408,1868.0,1634.0,1095.0
8895,23B181983,52.8,62.7,28.75,0.100599996745586,05CSK 625100,05CSK,05CSK,05CSK,L,T,0.053,0.311,0.0054,0.0023,0.017,0.137,0.042,0.049,0.009,0.0267,0.002,0.0024,0.0094,0.001,0.004,2159.762,39.39135,1884.0,1634.0,1112.0
8896,23B181985,45.7,60.4,29.95,0.100599996745586,05CSK 625100,05CSK,05CSK,05CSK,L,T,0.058,0.313,0.0066,0.0006,0.031,0.126,0.044,0.049,0.014,0.0331,0.0,0.0049,0.0062,0.001,0.004,2147.792,39.39718,1886.0,1635.0,1095.0
8897,23B181991,46.0,59.8,30.99,0.0750000029802322,05CSK 625100,05CSK,05CSK,05CSK,L,T,0.058,0.313,0.0066,0.0006,0.031,0.126,0.044,0.049,0.014,0.0331,0.0,0.0049,0.0062,0.001,0.004,2124.752,39.40698,1875.0,1634.0,1097.0
8898,23B181999,48.0,62.8,21.68,0.0577999986708164,05CSK 625100,05CSK,05CSK,05CSK,L,T,0.054,0.309,0.0058,0.0013,0.025,0.133,0.043,0.045,0.009,0.0331,0.001,0.0034,0.0075,0.001,0.004,2129.9,39.40181,1877.0,1628.0,1095.0
8899,23B182000,43.5,58.3,31.72,0.125100001692772,05CSK 625100,05CSK,05CSK,05CSK,L,T,0.054,0.309,0.0058,0.0013,0.025,0.133,0.043,0.045,0.009,0.0331,0.001,0.0034,0.0075,0.001,0.004,2120.216,44.32941,1878.0,1630.0,1081.0
8900,23B182002,40.2,56.6,35.62,0.175400003790855,05CSK 625100,05CSK,05CSK,05CSK,L,T,0.056,0.28,0.0055,0.0065,0.015,0.121,0.045,0.042,0.009,0.0247,0.001,0.0028,0.0082,0.0,0.004,2117.786,44.32878,1859.0,1643.0,1108.0
8901,23B182007,44.0,57.8,32.25,0.101000003516674,05CSK 625100,05CSK,05CSK,05CSK,L,T,0.056,0.28,0.0055,0.0065,0.015,0.121,0.045,0.042,0.009,0.0247,0.001,0.0028,0.0082,0.0,0.004,2130.008,39.40174,1882.0,1625.0,1077.0
8902,23B182010,46.2,59.2,31.39,0.101000003516674,05CSK 625100,05CSK,05CSK,05CSK,L,T,0.058,0.292,0.0057,0.0009,0.028,0.13,0.04,0.046,0.009,0.0329,0.002,0.003,0.0073,0.001,0.004,2126.192,39.40468,1877.0,1634.0,1099.0
8914,23B182068,40.4,56.7,36.16,0.185599997639656,05CSK 625100,05CSK,05CSK,05CSK,L,T,0.051,0.298,0.0054,0.0046,0.01,0.129,0.045,0.046,0.008,0.0301,0.002,0.004,0.0063,0.0,0.004,2137.37,49.23116,1947.0,1630.0,1106.0
8915,23B182073,42.0,58.3,32.27,0.100000001490116,05CSK 625100,05CSK,05CSK,05CSK,L,T,0.051,0.298,0.0054,0.0046,0.01,0.129,0.045,0.046,0.008,0.0301,0.002,0.004,0.0063,0.0,0.004,2144.066,34.47955,1967.0,1621.0,1108.0
8916,23B182077,42.9,58.8,32.51,0.131099998950958,05CSK 625100,05CSK,05CSK,05CSK,L,T,0.058,0.302,0.0054,0.0033,0.016,0.131,0.043,0.043,0.008,0.0305,0.001,0.0024,0.0093,0.001,0.004,2075.144,34.5009,1913.0,1630.0,1104.0
8917,23B182082,47.0,60.8,28.12,0.100699998438358,05CSK 625100,05CSK,05CSK,05CSK,L,T,0.058,0.302,0.0054,0.0033,0.016,0.131,0.043,0.043,0.008,0.0305,0.001,0.0024,0.0093,0.001,0.004,2120.324,34.48609,1959.0,1639.0,1103.0
8918,23B182085,46.5,59.0,32.28,0.0729999989271164,05CSK 625100,05CSK,05CSK,05CSK,L,T,0.056,0.304,0.0058,0.0024,0.022,0.128,0.043,0.045,0.013,0.0285,0.0,0.0022,0.008,0.0,0.004,2133.14,34.48254,1956.0,1628.0,1115.0
8919,23B182100,46.4,58.4,29.77,0.0595000013709068,05CSK 625100,05CSK,05CSK,05CSK,L,T,0.055,0.299,0.0056,0.0049,0.008,0.134,0.042,0.043,0.01,0.0282,0.003,0.0021,0.0076,0.0,0.005,2123.636,34.4835,1949.0,1619.0,1063.0
8920,23B182107,46.2,59.4,33.37,0.0579999983310699,05CSK 625100,05CSK,05CSK,05CSK,L,T,0.051,0.299,0.0064,0.0025,0.021,0.13,0.043,0.043,0.009,0.0286,0.001,0.0044,0.0079,0.001,0.004,2131.16,34.48403,1947.0,1616.0,1106.0
8958,23B182235,45.05,59.1,34.56,0.250099986791611,05CSK 625100,05CSK,05CSK,05CSK,L,T,0.059,0.302,0.0078,0.0016,0.015,0.128,0.046,0.043,0.01,0.0255,0.002,0.0037,0.0093,0.0,0.004,2016.572,49.28848,1824.0,1605.0,1104.0
8959,23B182237,44.6,59.5,33.5,0.131099998950958,05CSK 625100,05CSK,05CSK,05CSK,L,T,0.059,0.302,0.0078,0.0016,0.015,0.128,0.046,0.043,0.01,0.0255,0.002,0.0037,0.0093,0.0,0.004,2025.626,44.37997,1828.0,1596.0,1124.0
8963,23B182259,44.0,58.4,32.13,0.175300002098083,05CSK 625100,05CSK,05CSK,05CSK,L,T,0.06,0.311,0.0062,0.0013,0.027,0.135,0.048,0.038,0.013,0.031,0.001,0.0022,0.0109,0.0,0.003,1985.486,44.37671,1812.0,1625.0,1101.0
8964,23B182260,41.9,54.3,36.4,0.175300002098083,05CSK 625100,05CSK,05CSK,03DS-B,L,T,0.06,0.311,0.0062,0.0013,0.027,0.135,0.048,0.038,0.013,0.031,0.001,0.0022,0.0109,0.0,0.003,2002.226,44.37599,1823.0,1619.0,1097.0
9004,23B182505,48.9,61.8,31.12,0.0900000035762787,05CSK 625100,05CSK,06CSK,05CSK,L,T,0.06,0.338,0.0072,0.0035,0.015,0.128,0.045,0.053,0.008,0.0254,0.001,0.0026,0.0095,0.001,0.004,2155.802,39.40203,1889.0,1617.0,1153.0
9005,23B182506,47.1,61.4,29.46,0.0750000029802322,05CSK 625100,05CSK,05CSK,05CSK,L,T,0.06,0.338,0.0072,0.0035,0.015,0.128,0.045,0.053,0.008,0.0254,0.001,0.0026,0.0095,0.001,0.004,2164.91,39.39533,1891.0,1610.0,1149.0
9006,23B182507,42.3,58.1,35.46,0.24210000038147,05CSK 625100,05CSK,05CSK,05CSK,L,T,0.06,0.338,0.0072,0.0035,0.015,0.128,0.045,0.053,0.008,0.0254,0.001,0.0026,0.0095,0.001,0.004,2166.44,49.233,1889.0,1646.0,1113.0
9007,23B182510,45.0,59.6,31.28,0.24210000038147,05CSK 625100,05CSK,05CSK,05CSK,L,T,0.06,0.338,0.0072,0.0035,0.015,0.128,0.045,0.053,0.008,0.0254,0.001,0.0026,0.0095,0.001,0.004,2176.214,49.22578,1886.0,1632.0,1086.0
9008,23B182513,45.2,58.2,32.32,0.24210000038147,05CSK 625100,05CSK,05CSK,05CSK,L,T,0.057,0.317,0.0075,0.0018,0.031,0.13,0.055,0.044,0.012,0.0309,0.001,0.0042,0.0078,0.001,0.004,2172.92,49.22631,1893.0,1630.0,1095.0
9009,23B182518,44.7,59.1,32.26,0.0729999989271164,05CSK 625100,05CSK,05CSK,05CSK,L,T,0.057,0.317,0.0075,0.0018,0.031,0.13,0.055,0.044,0.012,0.0309,0.001,0.0042,0.0078,0.001,0.004,2180.714,39.38774,1889.0,1616.0,1112.0
9023,23B182574,43.8,59.1,33.19,0.115599997341633,05CSK 625100,05CSK,05CSK,05CSK,L,T,0.058,0.328,0.0062,0.0053,0.017,0.128,0.054,0.044,0.011,0.0254,0.001,0.0022,0.0097,0.0,0.004,2109.47,34.49333,1931.0,1601.0,1108.0
9024,23B182578,47.9,60.9,31.05,0.0649999976158142,05CSK 625100,05CSK,05CSK,05CSK,L,T,0.058,0.328,0.0062,0.0053,0.017,0.128,0.054,0.044,0.011,0.0254,0.001,0.0022,0.0097,0.0,0.004,2153.03,39.40756,1941.0,1594.0,1113.0
9025,23B182580,53.4,62.7,29.1,0.0579000003635883,05CSK 625100,05CSK,05CSK,05CSK,L,T,0.054,0.296,0.0052,0.0024,0.028,0.145,0.046,0.039,0.009,0.0326,0.001,0.0022,0.0096,0.001,0.004,2139.188,34.48468,1936.0,1571.0,1130.0
9026,23B182585,50.4,60.6,32.37,0.0579999983310699,05CSK 625100,05CSK,05CSK,05CSK,L,T,0.054,0.296,0.0052,0.0024,0.028,0.145,0.046,0.039,0.009,0.0326,0.001,0.0022,0.0096,0.001,0.004,2157.278,34.4798,1932.0,1571.0,1135.0
9027,23B182588,47.4,59.1,29.85,0.0579999983310699,05CSK 625100,05CSK,05CSK,05CSK,L,T,0.054,0.31,0.0041,0.0021,0.021,0.123,0.056,0.039,0.011,0.0318,0.001,0.0027,0.0075,0.001,0.004,2153.984,34.4767,1938.0,1563.0,1133.0
9028,23B182594,48.0,60.0,29.48,0.0579999983310699,05CSK 625100,05CSK,05CSK,05CSK,L,T,0.054,0.31,0.0041,0.0021,0.021,0.123,0.056,0.039,0.011,0.0318,0.001,0.0027,0.0075,0.001,0.004,2136.344,34.48615,1920.0,1554.0,1133.0
9029,23B182597,46.8,60.8,29.76,0.0579999983310699,05CSK 625100,05CSK,05CSK,05CSK,L,T,0.053,0.295,0.0054,0.004,0.011,0.122,0.046,0.037,0.008,0.0307,0.001,0.0049,0.0101,0.001,0.004,2133.428,34.48733,1920.0,1553.0,1131.0
9030,23B182601,49.4,62.2,31.31,0.0579999983310699,05CSK 625100,05CSK,05CSK,05CSK,L,T,0.053,0.295,0.0054,0.004,0.011,0.122,0.046,0.037,0.008,0.0307,0.001,0.0049,0.0101,0.001,0.004,2130.332,34.49163,1922.0,1581.0,1135.0
9031,23B182602,42.5,58.4,29.3,0.100000001490116,05CSK 625100,05CSK,05CSK,03CSK,L,T,0.053,0.295,0.0054,0.004,0.011,0.122,0.046,0.037,0.008,0.0307,0.001,0.0049,0.0101,0.001,0.004,2122.484,34.49286,1943.0,1623.0,1131.0
9034,23B182635,43.3,58.5,31.05,0.179100006818771,05CSK 625100,05CSK,03CSK,05CSK,L,T,0.059,0.296,0.0061,0.0017,0.02,0.117,0.053,0.04,0.008,0.0267,0.001,0.0024,0.0074,0.001,0.004,2121.368,54.16746,1929.0,1628.0,1112.0
9035,23B182644,43.9,61.0,30.37,0.178100004792213,05CSK 625100,05CSK,05CSK,05CSK,L,T,0.054,0.323,0.0081,0.0016,0.028,0.114,0.051,0.043,0.011,0.0297,0.001,0.0026,0.0097,0.001,0.004,2137.91,54.15568,1945.0,1625.0,1099.0
9191,23B183136,48.3,60.9,31.97,0.131099998950958,05CSK 625100,05CSK,05CSK,05CSK,L,T,0.054,0.3,0.007,0.0008,0.025,0.112,0.045,0.063,0.009,0.0278,0.001,0.0031,0.0143,0.002,0.004,2060.924,49.28935,1855.0,1634.0,1151.0
9202,23B183171,50.1,61.6,36.42,0.270000010728836,05CSK 625100,05CSK,[],[],L,T,0.05,0.301,0.0053,0.0045,0.013,0.128,0.042,0.038,0.012,0.0363,0.003,0.0025,0.0071,0.001,0.004,2103.692,49.23442,1880.0,1617.0,1106.0
9205,23B183173,43.9,59.0,32.73,0.130500003695488,05CSK 625100,05CSK,05CSK,05CSK,L,T,0.05,0.301,0.0053,0.0045,0.013,0.128,0.042,0.038,0.012,0.0363,0.003,0.0025,0.0071,0.001,0.004,2081.606,44.38921,1862.0,1625.0,1133.0
9206,23B183176,42.9,57.2,34.6,0.104599997401237,05CSK 625100,05CSK,05CSK,05CSK,L,T,0.05,0.301,0.0053,0.0045,0.013,0.128,0.042,0.038,0.012,0.0363,0.003,0.0025,0.0071,0.001,0.004,2075.018,39.44053,1887.0,1628.0,1122.0
9207,23B183180,43.1,59.1,30.35,0.104599997401237,05CSK 625100,05CSK,05CSK,05CSK,L,T,0.055,0.304,0.0075,0.0019,0.02,0.124,0.047,0.053,0.009,0.0295,0.001,0.0022,0.0075,0.001,0.004,2094.998,39.41659,1886.0,1634.0,1108.0
9716,23B185031,47.2,60.9,31.03,0.0775000005960464,05CSK 625100,05CSK,05CSK,05CSK,L,T,0.058,0.299,0.0064,0.0018,0.025,0.121,0.039,0.035,0.008,0.0376,0.003,0.0023,0.0092,0.001,0.004,2130.224,34.48346,1963.0,1623.0,1124.0
9717,23B185038,46.9,60.3,29.5,0.165399998426437,05CSK 625100,05CSK,05CSK,06CSK,L,T,0.058,0.299,0.0064,0.0018,0.025,0.121,0.039,0.035,0.008,0.0376,0.003,0.0023,0.0092,0.001,0.004,2075.756,49.26545,1936.0,1623.0,1103.0
9723,23B185070,44.4,58.9,35.69,0.178100004792213,05CSK 625100,05CSK,05CSK,05CSK,L,T,0.058,0.294,0.0062,0.0045,0.021,0.121,0.037,0.038,0.008,0.0293,0.003,0.0024,0.0101,0.001,0.004,2094.62,49.25192,1947.0,1637.0,1115.0
9789,23B185410,46.4,59.2,31.21,0.130500003695488,05CSK 625100,05CSK,05CSK,05CSK,L,T,0.06,0.307,0.0046,0.0007,0.017,0.105,0.037,0.042,0.01,0.0281,0.0,0.0021,0.0099,0.0,0.004,2056.568,44.37421,1832.0,1626.0,1095.0
9790,23B185413,45.6,60.2,31.36,0.12899999320507,05CSK 625100,05CSK,05CSK,03DS-B,L,T,0.06,0.307,0.0046,0.0007,0.017,0.105,0.037,0.042,0.01,0.0281,0.0,0.0021,0.0099,0.0,0.004,2095.7,44.32477,1850.0,1626.0,1095.0
9792,23B185423,44.4,59.9,33.73,0.171100005507469,05CSK 625100,05CSK,05CSK,05CSK,L,T,0.055,0.293,0.0065,0.0007,0.021,0.12,0.048,0.051,0.009,0.0282,0.0,0.004,0.0109,0.0,0.004,2114.528,54.17985,1855.0,1641.0,1112.0
9793,23B185428,43.1,59.4,32.9,0.130500003695488,05CSK 625100,05CSK,05CSK,05CSK,L,T,0.055,0.293,0.0065,0.0007,0.021,0.12,0.048,0.051,0.009,0.0282,0.0,0.004,0.0109,0.0,0.004,2163.74,44.31584,1850.0,1625.0,1094.0
9794,23B185431,42.8,58.2,33.35,0.13060000538826,05CSK 625100,05CSK,05CSK,05CSK,L,T,0.055,0.32,0.005,0.0001,0.031,0.105,0.037,0.065,0.007,0.0233,0.0,0.0025,0.0082,0.0,0.004,2153.66,44.31842,1853.0,1625.0,1092.0
9795,23B185435,45.4,60.2,32.03,0.12899999320507,05CSK 625100,05CSK,05CSK,05CSK,L,T,0.058,0.315,0.0043,0.0,0.037,0.111,0.037,0.059,0.012,0.036,0.0,0.0029,0.0082,0.0,0.004,2012.738,44.37116,1808.0,1619.0,1103.0
9796,23B185436,44.8,59.0,32.89,0.12899999320507,05CSK 625100,05CSK,05CSK,05CSK,L,T,0.058,0.315,0.0043,0.0,0.037,0.111,0.037,0.059,0.012,0.036,0.0,0.0029,0.0082,0.0,0.004,2005.79,44.37376,1796.0,1617.0,1092.0
9797,23B185441,41.3,53.8,34.55,0.12899999320507,05CSK 625100,05CSK,05CSK,05CSK,L,T,0.058,0.315,0.0043,0.0,0.037,0.111,0.037,0.059,0.012,0.036,0.0,0.0029,0.0082,0.0,0.004,2015.186,44.37148,1788.0,1621.0,1092.0
9800,23B185458,45.3,60.1,34.36,0.179100006818771,05CSK 625100,05CSK,05CSK,05CSK,L,T,0.06,0.314,0.0062,0.0026,0.032,0.113,0.039,0.037,0.011,0.0261,0.0,0.0029,0.0169,0.001,0.004,2102.846,44.33455,1864.0,1628.0,1104.0
9809,23B185562,45.3,59.4,34.13,0.0610000006854534,05CSK 625100,05CSK,05CSK,05CSK,L,T,0.059,0.295,0.0051,0.0055,0.018,0.118,0.041,0.036,0.009,0.0406,0.002,0.0032,0.0041,0.001,0.004,2070.896,34.50496,1887.0,1598.0,1113.0
10041,23B186954,46.0,59.4,34.74,0.174899995326996,05CSK 625100,05CSK,05CSK,05CSK,L,T,0.059,0.329,0.0051,0.0,0.021,0.121,0.043,0.037,0.01,0.03,0.0,0.0027,0.0104,0.001,0.004,2085.602,44.34913,1862.0,1632.0,1090.0
10050,23B186984,43.9,58.9,34.45,0.11599999666214,05CSK 625100,05CSK,05CSK,05CSK,L,T,0.054,0.316,0.0039,0.0016,0.01,0.106,0.04,0.034,0.009,0.0323,0.0,0.0023,0.0087,0.0,0.004,2115.086,39.41286,1866.0,1621.0,1103.0
10051,23B186987,44.6,57.5,36.35,0.11599999666214,05CSK 625100,05CSK,05CSK,05CSK,L,T,0.058,0.288,0.0053,0.0024,0.017,0.106,0.04,0.033,0.009,0.0313,0.001,0.0028,0.0074,0.001,0.005,2118.146,39.4064,1875.0,1625.0,1101.0
10052,23B186990,42.4,56.9,35.99,0.112000003457069,05CSK 625100,05CSK,05CSK,05CSK,L,T,0.058,0.288,0.0053,0.0024,0.017,0.106,0.04,0.033,0.009,0.0313,0.001,0.0028,0.0074,0.001,0.005,2134.418,39.39956,1875.0,1626.0,1106.0
10053,23B186993,45.4,58.7,32.43,0.112000003457069,05CSK 625100,05CSK,05CSK,05CSK,L,T,0.054,0.298,0.0047,0.0012,0.016,0.109,0.04,0.039,0.01,0.0326,0.0,0.0028,0.0078,0.001,0.004,2118.362,39.40739,1868.0,1623.0,1104.0
10054,23B187001,45.7,60.3,31.76,0.112099997699261,05CSK 625100,05CSK,05CSK,05CSK,L,T,0.055,0.305,0.007,0.0016,0.02,0.104,0.041,0.039,0.009,0.0286,0.001,0.0025,0.0102,0.001,0.005,2115.968,34.49853,1880.0,1632.0,1108.0
10055,23B187006,47.2,60.7,31.3,0.130999997258186,05CSK 625100,05CSK,05CSK,05CSK,L,T,0.055,0.305,0.007,0.0016,0.02,0.104,0.041,0.039,0.009,0.0286,0.001,0.0025,0.0102,0.001,0.005,2128.622,39.40848,1776.0,1637.0,1085.0
10095,23B187128,47.0,60.5,32.94,0.0820000022649765,05CSK 625100,05CSK,05CSK,05CSK,L,T,0.059,0.321,0.0061,0.0021,0.014,0.107,0.039,0.045,0.011,0.0365,0.0,0.0028,0.0098,0.001,0.003,2097.356,34.48902,1893.0,1621.0,1103.0
10269,23B187729,45.4,59.7,32.77,0.129099994897842,05CSK 625100,05CSK,05CSK,06CSK,L,T,0.057,0.296,0.0072,0.0006,0.028,0.131,0.045,0.041,0.011,0.0274,0.001,0.0027,0.0089,0.001,0.003,2118.272,44.32705,1850.0,1617.0,1085.0
10288,23B187793,48.7,62.2,33.9,0.141100004315376,05CSK 625100,05CSK,05CSK,05CSK,L,T,0.055,0.339,0.0086,0.0,0.024,0.123,0.041,0.047,0.01,0.0314,0.0,0.0038,0.0087,0.001,0.004,2055.092,34.51195,1864.0,1623.0,1085.0
10289,23B187798,47.1,61.0,31.43,0.141000002622604,05CSK 625100,05CSK,05CSK,05CSK,L,T,0.055,0.339,0.0086,0.0,0.024,0.123,0.041,0.047,0.01,0.0314,0.0,0.0038,0.0087,0.001,0.004,2132.69,34.48511,1884.0,1621.0,1104.0
10290,23B187799,47.1,61.2,32.17,0.141100004315376,05CSK 625100,05CSK,05CSK,05CSK,L,T,0.056,0.303,0.0056,0.0008,0.025,0.123,0.041,0.028,0.009,0.0297,0.0,0.0028,0.0055,0.001,0.002,2118.308,34.48958,1886.0,1623.0,1103.0
10291,23B187816,52.0,64.8,30.88,0.0729999989271164,05CSK 625100,05CSK,05CSK,05CSK,L,T,0.053,0.308,0.0059,0.0006,0.011,0.117,0.037,0.036,0.011,0.0275,0.0,0.0027,0.0136,0.0,0.003,2110.532,34.48967,1907.0,1596.0,1115.0
10292,23B187817,54.9,66.6,29.66,0.0729999989271164,05CSK 625100,05CSK,05CSK,05CSK,L,T,0.053,0.308,0.0059,0.0006,0.011,0.117,0.037,0.036,0.011,0.0275,0.0,0.0027,0.0136,0.0,0.003,2108.498,34.48893,1904.0,1592.0,1115.0
10293,23B187821,50.7,64.1,32.53,0.0729999989271164,05CSK 625100,05CSK,05CSK,05CSK,L,T,0.053,0.308,0.0059,0.0006,0.011,0.117,0.037,0.036,0.011,0.0275,0.0,0.0027,0.0136,0.0,0.003,2097.41,34.49279,1904.0,1592.0,1121.0
10294,23B187825,52.4,63.7,29.86,0.0729999989271164,05CSK 625100,05CSK,05CSK,05CSK,L,T,0.056,0.29,0.0078,0.0042,0.013,0.126,0.04,0.045,0.01,0.0319,0.001,0.0027,0.0112,0.001,0.002,2101.01,34.49236,1911.0,1596.0,1110.0
10295,23B187827,51.3,63.8,31.23,0.0729999989271164,05CSK 625100,05CSK,05CSK,05CSK,L,T,0.056,0.29,0.0078,0.0042,0.013,0.126,0.04,0.045,0.01,0.0319,0.001,0.0027,0.0112,0.001,0.002,2101.568,34.4929,1907.0,1596.0,1113.0
10296,23B187831,52.3,63.8,27.8,0.0729999989271164,05CSK 625100,05CSK,05CSK,05CSK,L,T,0.058,0.299,0.0104,0.0037,0.013,0.125,0.041,0.052,0.01,0.031,0.0,0.0021,0.0114,0.001,0.003,2115.41,34.5115,1932.0,1598.0,1103.0
10297,23B187832,51.3,63.4,30.81,0.0740000009536743,05CSK 625100,05CSK,05CSK,05CSK,L,T,0.058,0.299,0.0104,0.0037,0.013,0.125,0.041,0.052,0.01,0.031,0.0,0.0021,0.0114,0.001,0.003,2125.058,34.51186,1923.0,1596.0,1110.0
10298,23B187846,48.3,60.7,32.47,0.0729999989271164,05CSK 625100,05CSK,05CSK,05CSK,L,T,0.057,0.317,0.0089,0.0041,0.009,0.126,0.038,0.056,0.009,0.034,0.001,0.0023,0.011,0.0,0.003,2068.664,34.51209,1905.0,1598.0,1110.0
10299,23B187855,45.6,60.5,31.42,0.141000002622604,05CSK 625100,05CSK,05CSK,05CSK,L,T,0.054,0.311,0.0092,0.0037,0.016,0.126,0.037,0.046,0.008,0.0328,0.001,0.0027,0.0084,0.001,0.003,2037.848,34.512,1891.0,1617.0,1104.0
10300,23B187857,44.8,59.4,33.81,0.141000002622604,05CSK 625100,05CSK,05CSK,05CSK,L,T,0.054,0.311,0.0092,0.0037,0.016,0.126,0.037,0.046,0.008,0.0328,0.001,0.0027,0.0084,0.001,0.003,2040.278,34.50613,1889.0,1616.0,1112.0
10301,23B187860,44.9,59.7,36.25,0.141100004315376,05CSK 625100,05CSK,05CSK,05CSK,L,T,0.054,0.311,0.0092,0.0037,0.016,0.126,0.037,0.046,0.008,0.0328,0.001,0.0027,0.0084,0.001,0.003,2072.876,34.50153,1904.0,1628.0,1106.0
10302,23B187863,46.3,60.9,33.59,0.141100004315376,05CSK 625100,05CSK,05CSK,05CSK,L,T,0.054,0.311,0.0092,0.0037,0.016,0.126,0.037,0.046,0.008,0.0328,0.001,0.0027,0.0084,0.001,0.003,2076.638,34.50128,1905.0,1623.0,1104.0
10303,23B187866,48.0,61.4,30.96,0.141100004315376,05CSK 625100,05CSK,05CSK,05CSK,L,T,0.055,0.316,0.0093,0.0048,0.021,0.125,0.04,0.042,0.01,0.0342,0.001,0.0022,0.0089,0.001,0.003,2085.584,34.49959,1898.0,1623.0,1103.0
10304,23B187870,45.2,60.0,34.93,0.141100004315376,05CSK 625100,05CSK,05CSK,05CSK,L,T,0.055,0.316,0.0093,0.0048,0.021,0.125,0.04,0.042,0.01,0.0342,0.001,0.0022,0.0089,0.001,0.003,2079.662,34.49708,1904.0,1621.0,1104.0
10305,23B187871,44.9,60.5,35.25,0.141100004315376,05CSK 625100,05CSK,05CSK,05CSK,L,T,0.055,0.316,0.0093,0.0048,0.021,0.125,0.04,0.042,0.01,0.0342,0.001,0.0022,0.0089,0.001,0.003,2049.8,34.50555,1898.0,1626.0,1104.0
10306,23B187874,45.0,60.2,32.39,0.141100004315376,05CSK 625100,05CSK,05CSK,05CSK,L,T,0.058,0.334,0.0113,0.0049,0.019,0.123,0.041,0.052,0.01,0.0283,0.001,0.0027,0.0097,0.001,0.003,2040.188,34.50883,1911.0,1628.0,1095.0
10307,23B187880,45.2,61.6,33.39,0.141100004315376,05CSK 625100,05CSK,05CSK,05CSK,L,T,0.058,0.334,0.0113,0.0049,0.019,0.123,0.041,0.052,0.01,0.0283,0.001,0.0027,0.0097,0.001,0.003,2160.896,34.47973,1931.0,1632.0,1079.0
10308,23B187881,45.4,61.0,35.07,0.200100004673004,05CSK 625100,05CSK,05CSK,05CSK,L,T,0.06,0.361,0.0114,0.0032,0.013,0.111,0.04,0.045,0.01,0.0277,0.0,0.0034,0.0105,0.001,0.003,2117.534,39.39968,1905.0,1625.0,1099.0
10309,23B187885,46.2,61.7,32.56,0.141000002622604,05CSK 625100,05CSK,05CSK,05CSK,L,T,0.06,0.361,0.0114,0.0032,0.013,0.111,0.04,0.045,0.01,0.0277,0.0,0.0034,0.0105,0.001,0.003,2120.378,34.48953,1913.0,1623.0,1113.0
