Repository: PNell/TrialTest3

File: Data/StreamlitData032524.csv (part 60 of 96)
,coil_no,YieldStrength,TensileStrength,TotalElongation,coil_thickness,steel_design_description,grade,grade_head,grade_tail,sample_direction,sample_location,c_amount,mn_amount,p_amount,s_amount,si_amount,cu_amount,ni_amount,cr_amount,mo_amount,al_amount,nb_amount,ca_amount,n_amount,ti_amount,v_amount,TF1_EXIT_AVG_BODY,TBC_thickness,TEMP_FM_ENTRY_AVG,TEMP_FM_EXIT_AVG,TEMP_COILING_AVG
10310,23B187890,45.4,61.0,33.63,0.191100001335144,05CSK 625100,05CSK,05CSK,05CSK,L,T,0.058,0.332,0.0117,0.0018,0.011,0.114,0.038,0.042,0.012,0.0266,0.0,0.0029,0.0103,0.001,0.004,2119.028,49.24984,1920.0,1623.0,1104.0
10311,23B187892,45.2,60.9,33.14,0.191100001335144,05CSK 625100,05CSK,05CSK,05CSK,L,T,0.058,0.332,0.0117,0.0018,0.011,0.114,0.038,0.042,0.012,0.0266,0.0,0.0029,0.0103,0.001,0.004,2119.946,49.24912,1918.0,1623.0,1103.0
10324,23B187968,47.1,60.7,31.69,0.090999998152256,05CSK 625100,05CSK,05CSK,05CSK,L,T,0.055,0.291,0.0095,0.0038,0.008,0.092,0.032,0.036,0.009,0.0345,0.0,0.0029,0.0104,0.0,0.004,2107.256,34.49274,1934.0,1632.0,1076.0
10325,23B187971,47.9,60.4,32.5,0.090999998152256,05CSK 625100,05CSK,05CSK,05CSK,L,T,0.051,0.316,0.0095,0.0083,0.009,0.099,0.035,0.04,0.008,0.0304,0.001,0.0026,0.0107,0.001,0.003,2116.13,34.48895,1938.0,1628.0,1076.0
10326,23B187976,43.3,59.0,35.18,0.125,05CSK 625100,05CSK,05CSK,05CSK,L,T,0.051,0.316,0.0095,0.0083,0.009,0.099,0.035,0.04,0.008,0.0304,0.001,0.0026,0.0107,0.001,0.003,2164.694,34.47698,1949.0,1630.0,1074.0
10364,23B188225,46.3,58.9,32.35,0.0729999989271164,05CSK 625100,05CSK,05CSK,05CSK,L,T,0.05,0.304,0.0066,0.0025,0.022,0.129,0.043,0.034,0.01,0.0358,0.001,0.0023,0.0159,0.001,0.002,2063.048,34.50419,1884.0,1623.0,1104.0
10400,23B188368,41.7,57.4,36.28,0.185599997639656,05CSK 625100,05CSK,06CSK,05CSK,L,T,0.057,0.299,0.0051,0.002,0.012,0.12,0.042,0.035,0.01,0.0317,0.0,0.0027,0.0086,0.001,0.003,2009.318,49.2957,1850.0,1648.0,1117.0
10402,23B188376,44.5,58.1,32.56,0.135000005364418,05CSK 625100,05CSK,05CSK,05CSK,L,T,0.058,0.325,0.0059,0.0013,0.016,0.118,0.038,0.037,0.011,0.0367,0.0,0.0024,0.0082,0.001,0.003,1976.396,34.51801,1851.0,1617.0,1097.0
10403,23B188382,44.8,59.3,32.49,0.135000005364418,05CSK 625100,05CSK,05CSK,05CSK,L,T,0.058,0.325,0.0059,0.0013,0.016,0.118,0.038,0.037,0.011,0.0367,0.0,0.0024,0.0082,0.001,0.003,1991.012,34.51836,1851.0,1616.0,1099.0
10404,23B188385,46.0,60.2,28.98,0.119999997317791,05CSK 625100,05CSK,05CSK,05CSK,L,T,0.059,0.307,0.0069,0.0008,0.029,0.123,0.041,0.046,0.01,0.0316,0.0,0.0027,0.0089,0.001,0.003,2005.718,34.51692,1882.0,1630.0,1101.0
10405,23B188390,48.3,59.9,33.04,0.119999997317791,05CSK 625100,05CSK,05CSK,05CSK,L,T,0.059,0.307,0.0069,0.0008,0.029,0.123,0.041,0.046,0.01,0.0316,0.0,0.0027,0.0089,0.001,0.003,1978.196,34.52115,1851.0,1619.0,1101.0
10406,23B188393,46.0,59.5,33.02,0.104999996721745,05CSK 625100,05CSK,05CSK,05CSK,L,T,0.06,0.349,0.0071,0.0028,0.013,0.118,0.04,0.045,0.01,0.0309,0.0,0.0022,0.0085,0.001,0.003,2075.558,34.49595,1929.0,1630.0,1106.0
10407,23B188398,49.9,60.6,32.53,0.0729999989271164,05CSK 625100,05CSK,05CSK,05CSK,L,T,0.06,0.349,0.0071,0.0028,0.013,0.118,0.04,0.045,0.01,0.0309,0.0,0.0022,0.0085,0.001,0.003,2100.488,34.48888,1922.0,1623.0,1108.0
10408,23B188401,46.3,58.8,32.72,0.0716999992728233,05CSK 625100,05CSK,05CSK,05CSK,L,T,0.058,0.308,0.0054,0.0031,0.012,0.12,0.042,0.039,0.01,0.0283,0.001,0.0027,0.0072,0.001,0.003,2111.756,34.4865,1931.0,1628.0,1104.0
10409,23B188407,50.0,60.7,28.18,0.0579999983310699,05CSK 625100,05CSK,05CSK,05CSK,L,T,0.058,0.308,0.0054,0.0031,0.012,0.12,0.042,0.039,0.01,0.0283,0.001,0.0027,0.0072,0.001,0.003,2100.794,34.49039,1913.0,1630.0,1097.0
10410,23B188410,43.0,59.0,30.19,0.0579999983310699,05CSK 625100,05CSK,05CSK,05CSK,L,T,0.051,0.32,0.0058,0.0011,0.02,0.111,0.038,0.036,0.011,0.031,0.0,0.0023,0.0074,0.001,0.003,2132.852,34.48369,1916.0,1630.0,1108.0
10411,23B188415,52.9,62.2,25.98,0.0610000006854534,05CSK 625100,05CSK,05CSK,05CSK,L,T,0.051,0.32,0.0058,0.0011,0.02,0.111,0.038,0.036,0.011,0.031,0.0,0.0023,0.0074,0.001,0.003,2101.676,34.49018,1909.0,1630.0,1110.0
10582,23B189075,41.1,56.2,35.94,0.179100006818771,05CSK 625100,05CSK,03CSK,05CSK,L,T,0.048,0.214,0.0049,0.0042,0.017,0.108,0.04,0.024,0.009,0.038,0.001,0.0,0.0088,0.001,0.003,2073.344,44.35251,1783.0,1650.0,1135.0
10583,23B189076,41.5,56.7,37.03,0.179100006818771,05CSK 625100,05CSK,03CSK,05CSK,L,T,0.048,0.214,0.0049,0.0042,0.017,0.108,0.04,0.024,0.009,0.038,0.001,0.0,0.0088,0.001,0.003,2090.372,44.3406,1785.0,1628.0,1110.0
10584,23B189079,43.2,56.7,36.49,0.179100006818771,05CSK 625100,05CSK,05CSK,05CSK,L,T,0.048,0.214,0.0049,0.0042,0.017,0.108,0.04,0.024,0.009,0.038,0.001,0.0,0.0088,0.001,0.003,2091.02,44.33904,1787.0,1625.0,1099.0
10585,23B189083,44.9,57.9,33.25,0.179100006818771,05CSK 625100,05CSK,05CSK,05CSK,L,T,0.054,0.348,0.0066,0.0046,0.011,0.098,0.038,0.035,0.011,0.0304,0.0,0.0024,0.0042,0.001,0.004,2144.264,44.31788,1815.0,1626.0,1104.0
10586,23B189088,44.4,58.9,36.41,0.135000005364418,05CSK 625100,05CSK,05CSK,05CSK,L,T,0.054,0.348,0.0066,0.0046,0.011,0.098,0.038,0.035,0.011,0.0304,0.0,0.0024,0.0042,0.001,0.004,2158.286,44.31461,1823.0,1630.0,1103.0
10587,23B189091,43.0,56.8,34.9,0.135000005364418,05CSK 625100,05CSK,05CSK,05CSK,L,T,0.058,0.299,0.006,0.0029,0.015,0.112,0.04,0.039,0.011,0.0345,0.001,0.0029,0.0054,0.001,0.003,2156.126,44.3141,1826.0,1630.0,1103.0
10588,23B189096,45.3,58.8,31.88,0.135000005364418,05CSK 625100,05CSK,05CSK,05CSK,L,T,0.058,0.299,0.006,0.0029,0.015,0.112,0.04,0.039,0.011,0.0345,0.001,0.0029,0.0054,0.001,0.003,2146.352,44.31771,1812.0,1626.0,1085.0
10589,23B189099,44.0,58.3,34.68,0.135000005364418,05CSK 625100,05CSK,05CSK,05CSK,L,T,0.057,0.314,0.0056,0.0025,0.017,0.112,0.041,0.039,0.011,0.0322,0.001,0.0029,0.005,0.001,0.003,2149.772,44.31712,1819.0,1625.0,1104.0
10590,23B189104,44.6,58.9,32.17,0.125,05CSK 625100,05CSK,05CSK,05CSK,L,T,0.057,0.314,0.0056,0.0025,0.017,0.112,0.041,0.039,0.011,0.0322,0.001,0.0029,0.005,0.001,0.003,2181.488,39.39234,1826.0,1614.0,1059.0
10591,23B189107,46.1,60.7,36.28,0.187199994921684,05CSK 625100,05CSK,05CSK,05CSK,L,T,0.055,0.304,0.0059,0.0003,0.028,0.123,0.044,0.042,0.011,0.0315,0.0,0.0038,0.0057,0.001,0.003,2055.83,44.3503,1826.0,1648.0,1088.0
10614,23B189201,48.7,61.3,31.87,0.141000002622604,05CSK 625100,05CSK,05CSK,05CSK,L,T,0.057,0.318,0.0058,0.0036,0.02,0.11,0.048,0.033,0.011,0.0333,0.0,0.0038,0.0102,0.001,0.003,2037.848,34.50332,1864.0,1619.0,1094.0
10615,23B189211,45.2,60.2,33.23,0.190999999642372,05CSK 625100,05CSK,05CSK,05CSK,L,T,0.059,0.31,0.0041,0.0032,0.015,0.111,0.046,0.032,0.01,0.0233,0.0,0.0031,0.0084,0.001,0.003,2058.746,49.27607,1889.0,1621.0,1101.0
10638,23B189293,43.8,57.0,35.0,0.131099998950958,05CSK 625100,05CSK,03DS-B,05CSK,L,T,0.058,0.3,0.0047,0.0036,0.011,0.106,0.042,0.034,0.009,0.0286,0.0,0.0026,0.0063,0.001,0.003,2026.832,34.50606,1911.0,1641.0,1108.0
10639,23B189294,46.5,58.2,33.01,0.115699999034405,05CSK 625100,05CSK,03DS-B,05CSK,L,T,0.058,0.3,0.0047,0.0036,0.011,0.106,0.042,0.034,0.009,0.0286,0.0,0.0026,0.0063,0.001,0.003,2065.136,34.49584,1918.0,1630.0,1104.0
10640,23B189295,49.5,60.9,31.35,0.115599997341633,05CSK 625100,05CSK,03DS-B,05CSK,L,T,0.058,0.3,0.0047,0.0036,0.011,0.106,0.042,0.034,0.009,0.0286,0.0,0.0026,0.0063,0.001,0.003,2060.636,34.49978,1911.0,1625.0,1104.0
10641,23B189296,44.8,59.3,34.02,0.115599997341633,05CSK 625100,05CSK,05CSK,05CSK,L,T,0.058,0.3,0.0047,0.0036,0.011,0.106,0.042,0.034,0.009,0.0286,0.0,0.0026,0.0063,0.001,0.003,2044.886,34.50806,1904.0,1623.0,1124.0
10642,23B189299,47.7,59.2,30.42,0.090999998152256,05CSK 625100,05CSK,05CSK,05CSK,L,T,0.058,0.3,0.0047,0.0036,0.011,0.106,0.042,0.034,0.009,0.0286,0.0,0.0026,0.0063,0.001,0.003,2040.98,34.50757,1900.0,1617.0,1099.0
10643,23B189301,50.9,60.7,24.54,0.090999998152256,05CSK 625100,05CSK,05CSK,05CSK,L,T,0.058,0.3,0.0047,0.0036,0.011,0.106,0.042,0.034,0.009,0.0286,0.0,0.0026,0.0063,0.001,0.003,2039.558,34.50808,1902.0,1621.0,1095.0
10644,23B189303,45.5,59.2,35.26,0.090999998152256,05CSK 625100,05CSK,05CSK,05CSK,L,T,0.054,0.31,0.0046,0.0029,0.01,0.107,0.041,0.035,0.009,0.0334,0.0,0.0032,0.0064,0.001,0.003,2025.014,34.51256,1898.0,1621.0,1099.0
10659,23B189443,47.9,60.0,33.18,0.119999997317791,05CSK 625100,05CSK,05CSK,05CSK,L,T,0.06,0.365,0.0032,0.002,0.024,0.131,0.042,0.028,0.01,0.0386,0.002,0.0025,0.0065,0.001,0.003,2051.636,44.35311,1814.0,1617.0,1106.0
10660,23B189445,46.6,58.3,34.51,0.104999996721745,05CSK 625100,05CSK,05CSK,05CSK,L,T,0.06,0.365,0.0032,0.002,0.024,0.131,0.042,0.028,0.01,0.0386,0.002,0.0025,0.0065,0.001,0.003,2114.132,39.4096,1824.0,1623.0,1112.0
10663,23B189455,47.7,60.9,32.72,0.104999996721745,05CSK 625100,05CSK,06CSK,05CSK,L,T,0.056,0.337,0.0043,0.0,0.017,0.106,0.041,0.033,0.01,0.0331,0.0,0.0029,0.0086,0.001,0.003,2082.056,39.42038,1860.0,1621.0,1110.0
10664,23B189460,47.4,60.5,33.18,0.104999996721745,05CSK 625100,05CSK,05CSK,05CSK,L,T,0.056,0.337,0.0043,0.0,0.017,0.106,0.041,0.033,0.01,0.0331,0.0,0.0029,0.0086,0.001,0.003,2048.216,39.43206,1855.0,1623.0,1106.0
10665,23B189463,47.1,59.6,33.53,0.104999996721745,05CSK 625100,05CSK,05CSK,05CSK,L,T,0.053,0.323,0.0043,0.0004,0.021,0.118,0.043,0.03,0.01,0.0275,0.0,0.0039,0.0076,0.001,0.003,2048.018,39.42861,1848.0,1619.0,1097.0
10666,23B189468,47.8,58.9,32.74,0.0729999989271164,05CSK 625100,05CSK,05CSK,05CSK,L,T,0.053,0.323,0.0043,0.0004,0.021,0.118,0.043,0.03,0.01,0.0275,0.0,0.0039,0.0076,0.001,0.003,2065.37,34.50153,1873.0,1614.0,1135.0
10670,23B189484,49.4,60.9,33.02,0.0729999989271164,05CSK 625100,05CSK,06CSK,05CSK,L,T,0.055,0.351,0.0046,0.0025,0.018,0.105,0.041,0.036,0.01,0.0328,0.0,0.0036,0.0093,0.001,0.003,2066.36,34.50444,1880.0,1621.0,1122.0
10686,23B189554,44.8,58.4,35.2,0.179100006818771,05CSK 625100,05CSK,05CSK,06CSK,L,T,0.06,0.321,0.0026,0.0029,0.019,0.108,0.04,0.029,0.012,0.0398,0.002,0.0027,0.0089,0.001,0.003,2093.99,49.27139,1914.0,1632.0,1115.0
10747,23B189808,44.0,58.7,33.37,0.101000003516674,05CSK 625100,05CSK,05CSK,05CSK,L,T,0.059,0.311,0.0045,0.0027,0.022,0.113,0.042,0.032,0.011,0.0323,0.003,0.0022,0.0083,0.001,0.003,2103.944,39.41628,1880.0,1625.0,1106.0
10752,23B189851,44.8,58.2,32.58,0.0740000009536743,05CSK 625100,05CSK,05CSK,05CSK,L,T,0.055,0.286,0.0059,0.0028,0.019,0.125,0.042,0.038,0.011,0.0265,0.001,0.0024,0.0081,0.001,0.003,2025.158,34.50887,1884.0,1619.0,1121.0
10769,23B189978,48.5,59.5,33.68,0.13060000538826,05CSK 625100,05CSK,03CSK,05CSK,L,T,0.053,0.315,0.0025,0.0023,0.031,0.11,0.044,0.033,0.01,0.0386,0.0,0.0024,0.0068,0.001,0.003,2079.878,34.49605,1925.0,1623.0,1101.0
10770,23B189979,48.7,60.3,32.39,0.115699999034405,05CSK 625100,05CSK,03CSK,05CSK,L,T,0.053,0.315,0.0025,0.0023,0.031,0.11,0.044,0.033,0.01,0.0386,0.0,0.0024,0.0068,0.001,0.003,2089.904,34.49183,1947.0,1625.0,1104.0
10771,23B189987,48.1,60.6,32.32,0.0910999998450279,05CSK 625100,05CSK,05CSK,05CSK,L,T,0.058,0.334,0.003,0.0042,0.014,0.109,0.042,0.042,0.009,0.0295,0.0,0.0024,0.0068,0.001,0.003,2092.262,34.49658,1950.0,1621.0,1101.0
10772,23B189989,47.7,59.6,34.77,0.0910999998450279,05CSK 625100,05CSK,05CSK,05CSK,L,T,0.058,0.334,0.003,0.0042,0.014,0.109,0.042,0.042,0.009,0.0295,0.0,0.0024,0.0068,0.001,0.003,2109.83,34.49113,1950.0,1621.0,1103.0
10773,23B189992,46.4,59.0,32.34,0.0910999998450279,05CSK 625100,05CSK,05CSK,05CSK,L,T,0.058,0.334,0.003,0.0042,0.014,0.109,0.042,0.042,0.009,0.0295,0.0,0.0024,0.0068,0.001,0.003,2110.064,34.49143,1950.0,1621.0,1104.0
10774,23B189995,47.5,58.8,28.88,0.0910999998450279,05CSK 625100,05CSK,05CSK,05CSK,L,T,0.055,0.324,0.0037,0.004,0.022,0.107,0.042,0.043,0.01,0.03,0.0,0.0024,0.005,0.001,0.003,2108.426,34.49103,1949.0,1623.0,1110.0
10775,23B190000,45.4,59.8,29.07,0.0716999992728233,05CSK 625100,05CSK,05CSK,05CSK,L,T,0.055,0.324,0.0037,0.004,0.022,0.107,0.042,0.043,0.01,0.03,0.0,0.0024,0.005,0.001,0.003,2108.012,34.49146,1954.0,1619.0,1095.0
10776,23B190004,47.8,60.1,28.88,0.0716999992728233,05CSK 625100,05CSK,05CSK,05CSK,L,T,0.055,0.322,0.0032,0.0018,0.02,0.108,0.042,0.036,0.011,0.0321,0.0,0.0025,0.0059,0.0,0.003,2100.812,34.49363,1958.0,1621.0,1092.0
10777,23B190010,50.4,61.9,28.27,0.0716999992728233,05CSK 625100,05CSK,05CSK,05CSK,L,T,0.055,0.322,0.0032,0.0018,0.02,0.108,0.042,0.036,0.011,0.0321,0.0,0.0025,0.0059,0.0,0.003,2115.77,34.48959,1956.0,1596.0,1083.0
10778,23B190013,52.6,62.9,25.51,0.0716999992728233,05CSK 625100,05CSK,05CSK,05CSK,L,T,0.053,0.318,0.0041,0.0016,0.023,0.11,0.042,0.04,0.01,0.0324,0.0,0.0024,0.0085,0.001,0.003,2110.82,34.49047,1954.0,1596.0,1086.0
10779,23B190018,52.8,62.0,28.68,0.0716999992728233,05CSK 625100,05CSK,05CSK,05CSK,L,T,0.053,0.318,0.0041,0.0016,0.023,0.11,0.042,0.04,0.01,0.0324,0.0,0.0024,0.0085,0.001,0.003,2103.224,34.49274,1949.0,1598.0,1088.0
10780,23B190019,52.6,62.7,29.04,0.0716999992728233,05CSK 625100,05CSK,05CSK,06CSK,L,T,0.053,0.318,0.0041,0.0016,0.023,0.11,0.042,0.04,0.01,0.0324,0.0,0.0024,0.0085,0.001,0.003,2099.786,34.49395,1954.0,1596.0,1088.0
10960,23B190858,44.2,58.2,34.69,0.131099998950958,05CSK 625100,05CSK,05CSK,05CSK,L,T,0.052,0.288,0.0087,0.0006,0.024,0.099,0.036,0.043,0.011,0.0302,0.0,0.0035,0.0071,0.001,0.004,2015.87,44.37229,1792.0,1625.0,1122.0
10972,23B190900,41.6,56.8,36.62,0.179100006818771,05CSK 625100,05CSK,05CSK,05CSK,L,T,0.053,0.323,0.0065,0.0018,0.014,0.115,0.037,0.037,0.012,0.0295,0.004,0.0024,0.0082,0.001,0.004,2095.916,44.33839,1821.0,1628.0,1110.0
10973,23B190905,42.6,58.3,35.75,0.179000005125999,05CSK 625100,05CSK,05CSK,05CSK,L,T,0.053,0.323,0.0065,0.0018,0.014,0.115,0.037,0.037,0.012,0.0295,0.004,0.0024,0.0082,0.001,0.004,2096.33,44.33448,1826.0,1623.0,1079.0
10974,23B190907,41.9,57.5,36.56,0.179000005125999,05CSK 625100,05CSK,05CSK,05CSK,L,T,0.054,0.313,0.008,0.0055,0.01,0.121,0.046,0.043,0.015,0.034,0.003,0.0028,0.0085,0.001,0.004,2096.24,44.33347,1830.0,1623.0,1117.0
10975,23B190912,43.9,58.5,35.43,0.12899999320507,05CSK 625100,05CSK,05CSK,05CSK,L,T,0.054,0.313,0.008,0.0055,0.01,0.121,0.046,0.043,0.015,0.034,0.003,0.0028,0.0085,0.001,0.004,2097.5,44.33173,1823.0,1623.0,1117.0
10984,23B190963,44.7,57.9,34.58,0.12899999320507,05CSK 625100,05CSK,05CSK,05CSK,L,T,0.056,0.376,0.0076,0.0045,0.012,0.112,0.04,0.038,0.013,0.0323,0.001,0.0027,0.0075,0.001,0.004,2109.596,34.49617,1905.0,1630.0,1113.0
10985,23B190968,46.9,59.4,30.94,0.114000000059605,05CSK 625100,05CSK,05CSK,05CSK,L,T,0.056,0.376,0.0076,0.0045,0.012,0.112,0.04,0.038,0.013,0.0323,0.001,0.0027,0.0075,0.001,0.004,2152.58,34.47955,1940.0,1625.0,1108.0
11092,23B191771,45.7,60.3,33.76,0.175400003790855,05CSK 625100,05CSK,05CSK,05CSK,L,T,0.056,0.316,0.0032,0.0,0.028,0.142,0.045,0.045,0.014,0.0393,0.0,0.0022,0.0096,0.001,0.002,2003.216,44.38164,1776.0,1619.0,1097.0
11093,23B191774,44.7,59.2,33.98,0.175400003790855,05CSK 625100,05CSK,05CSK,05CSK,L,T,0.056,0.294,0.0045,0.0,0.026,0.149,0.043,0.054,0.013,0.0292,0.001,0.0025,0.008,0.001,0.002,1990.67,44.38452,1799.0,1619.0,1110.0
11094,23B191779,44.4,59.1,33.07,0.175400003790855,05CSK 625100,05CSK,05CSK,05CSK,L,T,0.056,0.294,0.0045,0.0,0.026,0.149,0.043,0.054,0.013,0.0292,0.001,0.0025,0.008,0.001,0.002,1977.404,44.39255,1769.0,1617.0,1103.0
11095,23B191782,46.2,60.4,32.55,0.11599999666214,05CSK 625100,05CSK,05CSK,05CSK,L,T,0.058,0.301,0.0038,0.0027,0.015,0.142,0.043,0.045,0.013,0.0196,0.0,0.0036,0.0077,0.001,0.002,2045.084,39.44169,1821.0,1619.0,1115.0
11096,23B191787,44.1,58.1,31.97,0.116099998354912,05CSK 625100,05CSK,05CSK,05CSK,L,T,0.058,0.301,0.0038,0.0027,0.015,0.142,0.043,0.045,0.013,0.0196,0.0,0.0036,0.0077,0.001,0.002,2072.426,39.43383,1842.0,1626.0,1110.0
11097,23B191790,44.8,58.8,31.52,0.11599999666214,05CSK 625100,05CSK,05CSK,05CSK,L,T,0.055,0.3,0.0031,0.0023,0.016,0.12,0.039,0.033,0.011,0.0268,0.0,0.0024,0.008,0.001,0.001,2105.456,39.41709,1846.0,1630.0,1112.0
11098,23B191797,43.9,58.6,35.52,0.254299998283386,05CSK 625100,05CSK,05CSK,05CSK,L,T,0.054,0.322,0.0089,0.0007,0.022,0.141,0.047,0.047,0.012,0.0291,0.0,0.0025,0.0089,0.001,0.001,2061.536,49.26564,1772.0,1662.0,1086.0
11099,23B191803,45.7,59.5,31.49,0.135000005364418,05CSK 625100,05CSK,05CSK,05CSK,L,T,0.054,0.322,0.0089,0.0007,0.022,0.141,0.047,0.047,0.012,0.0291,0.0,0.0025,0.0089,0.001,0.001,2061.41,44.35389,1772.0,1619.0,1117.0
11100,23B191806,44.0,58.7,33.24,0.13510000705719,05CSK 625100,05CSK,05CSK,05CSK,L,T,0.057,0.296,0.0049,0.0,0.024,0.104,0.042,0.042,0.012,0.029,0.0,0.0026,0.0037,0.001,0.001,2032.772,44.36748,1765.0,1616.0,1094.0
11101,23B191811,43.8,57.6,36.1,0.135000005364418,05CSK 625100,05CSK,05CSK,05CSK,L,T,0.057,0.296,0.0049,0.0,0.024,0.104,0.042,0.042,0.012,0.029,0.0,0.0026,0.0037,0.001,0.001,2007.896,44.37267,1747.0,1619.0,1097.0
11102,23B191814,47.9,60.9,32.11,0.130500003695488,05CSK 625100,05CSK,05CSK,05CSK,L,T,0.055,0.295,0.0077,0.0,0.031,0.15,0.052,0.06,0.016,0.0337,0.0,0.0029,0.0109,0.001,0.002,2030.558,44.36963,1756.0,1623.0,1101.0
11105,23B191825,47.2,61.2,33.16,0.112000003457069,05CSK 625100,05CSK,05CSK,05CSK,L,T,0.053,0.289,0.0089,0.0011,0.026,0.138,0.048,0.051,0.015,0.0467,0.0,0.0024,0.0044,0.002,0.001,2048.9,39.44082,1770.0,1623.0,1113.0
11106,23B191830,48.0,60.7,32.25,0.104999996721745,05CSK 625100,05CSK,05CSK,05CSK,L,T,0.053,0.289,0.0089,0.0011,0.026,0.138,0.048,0.051,0.015,0.0467,0.0,0.0024,0.0044,0.002,0.001,2074.478,39.42711,1781.0,1621.0,1106.0
11107,23B191833,46.1,59.8,30.51,0.104999996721745,05CSK 625100,05CSK,05CSK,05CSK,L,T,0.056,0.299,0.0043,0.0007,0.018,0.091,0.039,0.043,0.012,0.0283,0.0,0.0021,0.009,0.001,0.001,2067.422,39.4314,1731.0,1619.0,1094.0
11108,23B191838,44.2,57.8,33.27,0.100599996745586,05CSK 625100,05CSK,05CSK,05CSK,L,T,0.056,0.299,0.0043,0.0007,0.018,0.091,0.039,0.043,0.012,0.0283,0.0,0.0021,0.009,0.001,0.001,2036.93,39.44461,1709.0,1614.0,1095.0
11336,23B192637,45.5,60.1,33.78,0.130999997258186,05CSK 625100,05CSK,05CSK,05CSK,L,T,0.053,0.318,0.0059,0.0006,0.025,0.127,0.053,0.031,0.014,0.0335,0.0,0.0028,0.0098,0.001,0.002,2126.912,44.3257,1832.0,1614.0,1074.0
11337,23B192643,48.2,61.0,28.78,0.12899999320507,05CSK 625100,05CSK,05CSK,05CSK,L,T,0.053,0.318,0.0059,0.0006,0.025,0.127,0.053,0.031,0.014,0.0335,0.0,0.0028,0.0098,0.001,0.002,2118.632,44.32783,1857.0,1612.0,1097.0
11338,23B192646,47.1,61.0,27.79,0.12899999320507,05CSK 625100,05CSK,05CSK,05CSK,L,T,0.058,0.307,0.0063,0.0009,0.024,0.123,0.048,0.024,0.014,0.0311,0.001,0.0029,0.0078,0.001,0.002,2146.46,44.31585,1837.0,1614.0,1058.0
11339,23B192651,46.3,59.6,33.23,0.12899999320507,05CSK 625100,05CSK,05CSK,05CSK,L,T,0.058,0.307,0.0063,0.0009,0.024,0.123,0.048,0.024,0.014,0.0311,0.001,0.0029,0.0078,0.001,0.002,2129.81,44.32535,1808.0,1610.0,1099.0
11345,23B192667,44.8,59.7,32.77,0.112000003457069,05CSK 625100,05CSK,05CSK,05CSK,L,T,0.055,0.327,0.0057,0.0012,0.02,0.104,0.037,0.037,0.011,0.0285,0.0,0.0029,0.0092,0.001,0.002,2040.62,39.45291,1803.0,1621.0,1101.0
11346,23B192672,46.7,60.1,33.71,0.112000003457069,05CSK 625100,05CSK,05CSK,05CSK,L,T,0.055,0.327,0.0057,0.0012,0.02,0.104,0.037,0.037,0.011,0.0285,0.0,0.0029,0.0092,0.001,0.002,2132.726,39.41184,1848.0,1612.0,1112.0
11347,23B192675,42.0,56.9,35.51,0.112000003457069,05CSK 625100,05CSK,05CSK,05CSK,L,T,0.053,0.28,0.0034,0.0018,0.019,0.107,0.036,0.027,0.012,0.0265,0.001,0.0034,0.0061,0.001,0.002,2104.106,39.41806,1799.0,1608.0,1101.0
11352,23B192704,44.5,60.5,32.99,0.125,05CSK 625100,05CSK,05CSK,05CSK,L,T,0.059,0.305,0.0026,0.0033,0.018,0.098,0.031,0.032,0.011,0.0296,0.0,0.0024,0.0056,0.001,0.001,2163.524,44.30991,1862.0,1617.0,1095.0
11353,23B192709,44.5,60.0,30.54,0.112000003457069,05CSK 625100,05CSK,05CSK,05CSK,L,T,0.059,0.305,0.0026,0.0033,0.018,0.098,0.031,0.032,0.011,0.0296,0.0,0.0024,0.0056,0.001,0.001,2163.704,39.39386,1875.0,1626.0,1095.0
11354,23B192712,45.0,61.4,29.3,0.112000003457069,05CSK 625100,05CSK,05CSK,05CSK,L,T,0.059,0.313,0.0061,0.0029,0.018,0.099,0.03,0.037,0.011,0.0379,0.0,0.0021,0.0078,0.001,0.001,2149.286,39.39787,1882.0,1619.0,1095.0
11355,23B192717,43.0,59.7,32.93,0.112000003457069,05CSK 625100,05CSK,05CSK,05CSK,L,T,0.059,0.313,0.0061,0.0029,0.018,0.099,0.03,0.037,0.011,0.0379,0.0,0.0021,0.0078,0.001,0.001,2159.672,39.39712,1887.0,1623.0,1099.0
11373,23B192838,44.4,58.0,30.02,0.181500002741814,05CSK 625100,05CSK,05CSK,05CSK,L,T,0.059,0.295,0.006,0.0042,0.015,0.101,0.041,0.035,0.009,0.0282,0.001,0.0029,0.0077,0.001,0.003,2184.98,49.21782,1837.0,1623.0,1139.0
11973,23B194536,43.3,59.2,33.66,0.17509999871254,05CSK 625100,05CSK,05CSK,05CSK,L,T,0.054,0.312,0.0067,0.0018,0.022,0.108,0.038,0.048,0.008,0.0374,0.0,0.004,0.0087,0.001,0.002,2079.932,44.33612,1821.0,1610.0,1124.0
11974,23B194537,42.8,59.8,31.62,0.171100005507469,05CSK 625100,05CSK,05CSK,05CSK,L,T,0.054,0.312,0.0067,0.0018,0.022,0.108,0.038,0.048,0.008,0.0374,0.0,0.004,0.0087,0.001,0.002,2082.47,44.34618,1837.0,1630.0,1131.0
11975,23B194542,43.4,58.9,34.79,0.171100005507469,05CSK 625100,05CSK,05CSK,05CSK,L,T,0.054,0.312,0.0067,0.0018,0.022,0.108,0.038,0.048,0.008,0.0374,0.0,0.004,0.0087,0.001,0.002,2118.272,44.33065,1860.0,1621.0,1115.0
11976,23B194545,43.6,58.7,35.43,0.130999997258186,05CSK 625100,05CSK,05CSK,05CSK,L,T,0.059,0.332,0.0059,0.0021,0.019,0.126,0.043,0.034,0.009,0.0327,0.001,0.0027,0.0072,0.001,0.002,2142.392,44.32058,1877.0,1623.0,1119.0
11977,23B194550,45.8,59.9,30.96,0.0939999967813492,05CSK 625100,05CSK,05CSK,05CSK,L,T,0.059,0.332,0.0059,0.0021,0.019,0.126,0.043,0.034,0.009,0.0327,0.001,0.0027,0.0072,0.001,0.002,2186.24,39.38818,1898.0,1621.0,1097.0
12110,23B195127,45.5,60.3,33.0,0.130999997258186,05CSK 625100,05CSK,05CSK,06CSK,L,T,0.059,0.35,0.0076,0.0044,0.018,0.124,0.043,0.027,0.01,0.0327,0.001,0.0034,0.011,0.001,0.003,2113.43,44.33035,1873.0,1619.0,1106.0
12121,23B195149,43.8,59.3,31.84,0.130500003695488,05CSK 625100,05CSK,05CSK,05CSK,L,T,0.06,0.332,0.0073,0.0029,0.024,0.127,0.046,0.031,0.01,0.0338,0.0,0.0029,0.009,0.001,0.003,2120.792,44.32878,1869.0,1617.0,1112.0
12127,23B195170,46.3,60.1,32.78,0.0989999994635582,05CSK 625100,05CSK,05CSK,05CSK,L,T,0.057,0.331,0.0057,0.0041,0.022,0.125,0.046,0.033,0.01,0.0333,0.0,0.0027,0.0088,0.001,0.002,2107.796,39.4155,1907.0,1623.0,1108.0
12128,23B195173,45.1,59.9,32.6,0.0989999994635582,05CSK 625100,05CSK,05CSK,05CSK,L,T,0.057,0.304,0.0051,0.0033,0.02,0.117,0.045,0.03,0.008,0.0324,0.0,0.0033,0.0088,0.001,0.002,2112.368,39.41348,1905.0,1623.0,1106.0
12129,23B195178,44.7,59.4,31.9,0.0939999967813492,05CSK 625100,05CSK,05CSK,03DS-B,L,T,0.057,0.304,0.0051,0.0033,0.02,0.117,0.045,0.03,0.008,0.0324,0.0,0.0033,0.0088,0.001,0.002,2121.062,39.4111,1895.0,1625.0,1104.0
12151,23B195239,45.6,60.5,30.43,0.112000003457069,05CSK 625100,05CSK,06CSK,05CSK,L,T,0.055,0.301,0.0056,0.0038,0.022,0.112,0.043,0.037,0.011,0.0331,0.002,0.0028,0.0052,0.001,0.003,2077.718,39.4207,1862.0,1621.0,1099.0
12152,23B195244,44.6,59.4,33.54,0.112000003457069,05CSK 625100,05CSK,05CSK,05CSK,L,T,0.055,0.301,0.0056,0.0038,0.022,0.112,0.043,0.037,0.011,0.0331,0.002,0.0028,0.0052,0.001,0.003,2098.31,39.41439,1886.0,1625.0,1099.0
12153,23B195247,43.3,58.4,30.42,0.17509999871254,05CSK 625100,05CSK,05CSK,05CSK,L,T,0.057,0.309,0.0038,0.0024,0.018,0.134,0.042,0.042,0.009,0.0356,0.0,0.0024,0.008,0.001,0.002,2072.912,39.42532,1864.0,1628.0,1119.0
12154,23B195252,44.4,58.4,33.34,0.112000003457069,05CSK 625100,05CSK,05CSK,05CSK,L,T,0.057,0.309,0.0038,0.0024,0.018,0.134,0.042,0.042,0.009,0.0356,0.0,0.0024,0.008,0.001,0.002,2054.858,39.43259,1869.0,1617.0,1113.0
12155,23B195261,43.2,56.7,31.57,0.112000003457069,05CSK 625100,05CSK,05CSK,05CSK,L,T,0.059,0.311,0.0046,0.0018,0.026,0.096,0.04,0.037,0.011,0.0385,0.002,0.003,0.006,0.002,0.003,2062.22,39.42524,1860.0,1619.0,1103.0
12651,23B197133,44.3,59.4,32.13,0.130999997258186,05CSK 625100,05CSK,05CSK,05CSK,L,T,0.06,0.302,0.0044,0.0019,0.023,0.131,0.046,0.035,0.009,0.0322,0.0,0.0033,0.0079,0.001,0.002,2007.536,34.51606,1841.0,1623.0,1110.0
12652,23B197137,45.5,60.8,33.43,0.125,05CSK 625100,05CSK,05CSK,05CSK,L,T,0.057,0.303,0.0049,0.0026,0.03,0.136,0.048,0.034,0.01,0.0437,0.0,0.0028,0.0097,0.001,0.003,2005.916,34.51496,1846.0,1625.0,1113.0
12653,23B197142,46.3,60.8,34.19,0.115599997341633,05CSK 625100,05CSK,05CSK,05CSK,L,T,0.057,0.303,0.0049,0.0026,0.03,0.136,0.048,0.034,0.01,0.0437,0.0,0.0028,0.0097,0.001,0.003,2095.862,34.49555,1873.0,1628.0,1106.0
12654,23B197145,47.6,61.4,28.21,0.0939999967813492,05CSK 625100,05CSK,05CSK,05CSK,L,T,0.057,0.31,0.0054,0.0042,0.024,0.132,0.046,0.036,0.01,0.0376,0.0,0.0027,0.0076,0.001,0.003,2081.624,34.5032,1884.0,1628.0,1103.0
13085,23B198711,42.7,59.2,32.73,0.175400003790855,05CSK 625100,05CSK,05CSK,05CSK,L,T,0.058,0.295,0.0064,0.0024,0.013,0.12,0.042,0.033,0.007,0.0257,0.0,0.0032,0.0066,0.0,0.001,2096.906,44.34295,1923.0,1625.0,1104.0
13086,23B198712,45.9,60.5,29.26,0.171000003814697,05CSK 625100,05CSK,05CSK,05CSK,L,T,0.058,0.295,0.0064,0.0024,0.013,0.12,0.042,0.033,0.007,0.0257,0.0,0.0032,0.0066,0.0,0.001,2089.886,44.33727,1938.0,1623.0,1104.0
13087,23B198714,45.2,59.8,30.86,0.171000003814697,05CSK 625100,05CSK,05CSK,05CSK,L,T,0.06,0.291,0.0064,0.0026,0.017,0.113,0.04,0.036,0.008,0.0284,0.001,0.0026,0.0082,0.001,0.002,2088.662,44.34183,1947.0,1626.0,1079.0
13088,23B198718,42.6,60.7,33.32,0.179100006818771,05CSK 625100,05CSK,05CSK,05CSK,L,T,0.058,0.294,0.0069,0.0042,0.01,0.141,0.044,0.029,0.009,0.0316,0.0,0.005,0.0105,0.0,0.003,2101.928,44.3401,1907.0,1626.0,1124.0
13089,23B198723,44.6,60.7,32.81,0.130500003695488,05CSK 625100,05CSK,05CSK,05CSK,L,T,0.058,0.294,0.0069,0.0042,0.01,0.141,0.044,0.029,0.009,0.0316,0.0,0.005,0.0105,0.0,0.003,2116.094,44.33361,1911.0,1625.0,1104.0
13090,23B198726,49.0,62.1,32.51,0.11599999666214,05CSK 625100,05CSK,05CSK,05CSK,L,T,0.058,0.327,0.0072,0.0023,0.024,0.134,0.046,0.044,0.009,0.0319,0.001,0.0023,0.0097,0.001,0.003,2150.762,39.39915,1923.0,1623.0,1094.0
13091,23B198732,48.4,64.7,28.26,0.100599996745586,05CSK 625100,05CSK,05CSK,05CSK,L,T,0.058,0.327,0.0072,0.0023,0.024,0.134,0.046,0.044,0.009,0.0319,0.001,0.0023,0.0097,0.001,0.003,2144.984,39.40038,1929.0,1625.0,1092.0
13092,23B198735,47.8,61.8,25.97,0.101000003516674,05CSK 625100,05CSK,05CSK,05CSK,L,T,0.056,0.308,0.0085,0.0006,0.024,0.13,0.045,0.041,0.007,0.0372,0.001,0.0022,0.0102,0.001,0.002,2183.558,39.38812,1965.0,1632.0,1092.0
13093,23B198740,48.4,62.9,31.31,0.0850000008940697,05CSK 625100,05CSK,05CSK,05CSK,L,T,0.056,0.308,0.0085,0.0006,0.024,0.13,0.045,0.041,0.007,0.0372,0.001,0.0022,0.0102,0.001,0.002,2181.974,39.38805,1970.0,1623.0,1110.0
13100,23B198761,46.7,61.3,29.34,0.177200004458427,05CSK 625100,05CSK,05CSK,05CSK,L,T,0.057,0.311,0.0056,0.0003,0.027,0.12,0.041,0.038,0.008,0.0335,0.0,0.0038,0.0089,0.001,0.002,2064.344,54.1921,1877.0,1630.0,1126.0
13101,23B198766,46.9,61.2,37.02,0.130999997258186,05CSK 625100,05CSK,05CSK,05CSK,L,T,0.057,0.311,0.0056,0.0003,0.027,0.12,0.041,0.038,0.008,0.0335,0.0,0.0038,0.0089,0.001,0.002,2066.522,44.34612,1855.0,1619.0,1099.0
13129,23B198992,45.4,59.5,34.644999999999996,0.115000002086163,05CSK 625100,05CSK,05CSK,05CSK,L,T,0.052,0.306,0.0035,0.0004,0.021,0.139,0.043,0.026,0.008,0.0305,0.0,0.0048,0.0,0.001,0.002,2118.686,39.42425,1895.0,1589.0,1112.0
13130,23B198994,47.0,59.9,28.64,0.11599999666214,05CSK 625100,05CSK,05CSK,05CSK,L,T,0.058,0.316,0.0077,0.002,0.024,0.126,0.044,0.055,0.009,0.0373,0.0,0.0029,0.0084,0.001,0.002,2109.614,39.41224,1904.0,1599.0,1108.0
13132,23B199000,47.2,61.5,28.4,0.130999997258186,05CSK 625100,05CSK,05CSK,05CSK,L,T,0.059,0.309,0.0042,0.0006,0.025,0.129,0.043,0.038,0.007,0.0356,0.0,0.0029,0.0098,0.001,0.001,2105.654,44.33713,1889.0,1601.0,1101.0
13133,23B199005,46.3,61.1,32.42,0.130999997258186,05CSK 625100,05CSK,05CSK,05CSK,L,T,0.059,0.309,0.0042,0.0006,0.025,0.129,0.043,0.038,0.007,0.0356,0.0,0.0029,0.0098,0.001,0.001,2123.978,44.32883,1891.0,1596.0,1092.0
13134,23B199008,46.3,60.8,24.78,0.130999997258186,05CSK 625100,05CSK,05CSK,05CSK,L,T,0.056,0.295,0.0033,0.0013,0.013,0.125,0.04,0.029,0.008,0.0316,0.0,0.0026,0.01,0.001,0.002,2129.576,44.32461,1895.0,1596.0,1094.0
13135,23B199013,44.5,60.5,30.91,0.125,05CSK 625100,05CSK,05CSK,05CSK,L,T,0.056,0.295,0.0033,0.0013,0.013,0.125,0.04,0.029,0.008,0.0316,0.0,0.0026,0.01,0.001,0.002,2142.212,44.3196,1905.0,1605.0,1088.0
13136,23B199016,47.0,60.6,28.34,0.115599997341633,05CSK 625100,05CSK,05CSK,05CSK,L,T,0.057,0.308,0.0042,0.0018,0.018,0.127,0.042,0.031,0.007,0.0295,0.0,0.0037,0.0096,0.001,0.001,2165.72,39.39234,1925.0,1601.0,1097.0
13137,23B199020,47.3,61.0,34.98,0.100599996745586,05CSK 625100,05CSK,05CSK,05CSK,L,T,0.057,0.308,0.0042,0.0018,0.018,0.127,0.042,0.031,0.007,0.0295,0.0,0.0037,0.0096,0.001,0.001,2162.318,39.39157,1932.0,1598.0,1104.0
13138,23B199023,47.4,61.3,31.0,0.100599996745586,05CSK 625100,05CSK,05CSK,05CSK,L,T,0.054,0.303,0.0062,0.0027,0.017,0.133,0.041,0.044,0.009,0.0316,0.0,0.0023,0.0087,0.001,0.003,2125.094,39.40898,1911.0,1598.0,1103.0
13139,23B199028,27.9,60.9,32.05,0.100000001490116,05CSK 625100,05CSK,05CSK,05CSK,L,T,0.054,0.303,0.0062,0.0027,0.017,0.133,0.041,0.044,0.009,0.0316,0.0,0.0023,0.0087,0.001,0.003,2132.582,39.41062,1916.0,1599.0,1104.0
13140,23B199031,47.7,61.2,29.98,0.0989999994635582,05CSK 625100,05CSK,05CSK,05CSK,L,T,0.051,0.313,0.0074,0.005,0.011,0.14,0.041,0.041,0.008,0.0355,0.0,0.0025,0.0086,0.001,0.002,2160.644,39.39719,1972.0,1608.0,1108.0
13141,23B199036,47.2,61.2,30.98,0.0939999967813492,05CSK 625100,05CSK,05CSK,05CSK,L,T,0.051,0.313,0.0074,0.005,0.011,0.14,0.041,0.041,0.008,0.0355,0.0,0.0025,0.0086,0.001,0.002,2197.976,39.38374,1952.0,1601.0,1104.0
13174,23B199217,48.0,62.8,22.95,0.0729999989271164,05CSK 625100,05CSK,05CSK,05CSK,L,T,0.056,0.32,0.007,0.0021,0.023,0.127,0.044,0.029,0.01,0.0352,0.0,0.0027,0.0094,0.001,0.003,2146.496,34.4873,1932.0,1634.0,1122.0
13175,23B199220,43.7,56.1,31.46,0.171000003814697,05CSK 625100,05CSK,05CSK,05CSK,L,T,0.06,0.316,0.0054,0.0039,0.017,0.109,0.039,0.035,0.007,0.0314,0.0,0.0033,0.0069,0.001,0.002,2169.644,49.23054,1873.0,1621.0,1095.0
13176,23B199235,45.1,58.8,33.08,0.11599999666214,05CSK 625100,05CSK,05CSK,05CSK,L,T,0.059,0.322,0.0051,0.0022,0.02,0.123,0.041,0.031,0.008,0.0348,0.0,0.0026,0.0066,0.001,0.002,2186.276,34.47132,1925.0,1639.0,1115.0
13177,23B199237,45.8,59.7,29.65,0.11599999666214,05CSK 625100,05CSK,05CSK,05CSK,L,T,0.059,0.322,0.0051,0.0022,0.02,0.123,0.041,0.031,0.008,0.0348,0.0,0.0026,0.0066,0.001,0.002,2168.564,34.4793,1925.0,1630.0,1101.0
13181,23B199257,44.0,57.5,36.17,0.179100006818771,05CSK 625100,05CSK,05CSK,05CSK,L,T,0.059,0.313,0.0037,0.0009,0.026,0.11,0.039,0.027,0.008,0.0265,0.0,0.0027,0.0064,0.001,0.004,2176.502,49.22401,1911.0,1623.0,1094.0
13182,23B199260,43.4,57.4,34.96,0.179100006818771,05CSK 625100,05CSK,05CSK,05CSK,L,T,0.059,0.313,0.0055,0.0016,0.018,0.113,0.04,0.03,0.008,0.0339,0.0,0.0034,0.007,0.0,0.001,2180.444,49.2216,1898.0,1623.0,1092.0
13183,23B199265,43.5,57.4,37.12,0.179000005125999,05CSK 625100,05CSK,05CSK,05CSK,L,T,0.059,0.313,0.0055,0.0016,0.018,0.113,0.04,0.03,0.008,0.0339,0.0,0.0034,0.007,0.0,0.001,2179.94,49.22067,1907.0,1626.0,1103.0
13184,23B199268,42.6,56.9,38.17,0.179000005125999,05CSK 625100,05CSK,05CSK,05CSK,L,T,0.059,0.314,0.0052,0.0022,0.02,0.115,0.042,0.029,0.009,0.0344,0.0,0.0036,0.0073,0.001,0.002,2180.876,49.22074,1914.0,1626.0,1103.0
13185,23B199273,45.4,58.0,38.16,0.179100006818771,05CSK 625100,05CSK,05CSK,05CSK,L,T,0.059,0.314,0.0052,0.0022,0.02,0.115,0.042,0.029,0.009,0.0344,0.0,0.0036,0.0073,0.001,0.002,2180.804,49.22143,1896.0,1625.0,1113.0
13186,23B199276,45.4,57.9,36.27,0.178100004792213,05CSK 625100,05CSK,05CSK,05CSK,L,T,0.059,0.323,0.004,0.0012,0.022,0.13,0.043,0.029,0.009,0.0293,0.0,0.0025,0.0067,0.001,0.002,2180.822,49.22092,1934.0,1623.0,1104.0
13187,23B199281,45.2,58.4,32.73,0.178100004792213,05CSK 625100,05CSK,05CSK,05CSK,L,T,0.059,0.323,0.004,0.0012,0.022,0.13,0.043,0.029,0.009,0.0293,0.0,0.0025,0.0067,0.001,0.002,2170.886,49.22013,1911.0,1617.0,1097.0
13287,23B199615,45.4,60.5,33.11,0.112000003457069,05CSK 625100,05CSK,05CSK,05CSK,L,T,0.052,0.292,0.0048,0.0013,0.026,0.111,0.043,0.033,0.01,0.0336,0.0,0.0042,0.0087,0.001,0.002,2132.06,39.40653,1941.0,1625.0,1106.0
13288,23B199617,46.9,61.8,34.05,0.112000003457069,05CSK 625100,05CSK,05CSK,05CSK,L,T,0.057,0.314,0.0042,0.0009,0.023,0.112,0.038,0.035,0.009,0.0347,0.0,0.0027,0.0111,0.001,0.003,2135.966,39.40752,1949.0,1625.0,1104.0
13289,23B199622,46.1,60.9,33.37,0.112000003457069,05CSK 625100,05CSK,05CSK,05CSK,L,T,0.057,0.314,0.0042,0.0009,0.023,0.112,0.038,0.035,0.009,0.0347,0.0,0.0027,0.0111,0.001,0.003,2130.962,39.40848,1959.0,1626.0,1104.0
13290,23B199625,44.0,59.7,31.44,0.112000003457069,05CSK 625100,05CSK,05CSK,05CSK,L,T,0.058,0.32,0.0047,0.0033,0.012,0.111,0.038,0.033,0.009,0.0308,0.0,0.0032,0.0083,0.0,0.002,2145.83,39.40261,1947.0,1626.0,1095.0
13291,23B199630,44.3,58.1,33.59,0.112000003457069,05CSK 625100,05CSK,05CSK,05CSK,L,T,0.058,0.32,0.0047,0.0033,0.012,0.111,0.038,0.033,0.009,0.0308,0.0,0.0032,0.0083,0.0,0.002,2149.088,39.40298,1941.0,1625.0,1095.0
13292,23B199634,46.3,60.8,31.78,0.112000003457069,05CSK 625100,05CSK,05CSK,05CSK,L,T,0.06,0.328,0.0043,0.0004,0.028,0.109,0.038,0.037,0.008,0.0376,0.0,0.0026,0.0071,0.002,0.003,2149.268,39.40272,1952.0,1630.0,1104.0
13495,23B200326,46.1,61.0,34.72,0.17509999871254,05CSK 625100,05CSK,05CSK,05CSK,L,T,0.06,0.32,0.0108,0.0,0.023,0.103,0.034,0.045,0.008,0.0312,0.0,0.0029,0.0097,0.001,0.003,1981.832,44.39088,1799.0,1634.0,1164.0
13496,23B200332,46.0,61.4,35.13,0.12899999320507,05CSK 625100,05CSK,05CSK,05CSK,L,T,0.06,0.32,0.0108,0.0,0.023,0.103,0.034,0.045,0.008,0.0312,0.0,0.0029,0.0097,0.001,0.003,2051.726,44.35944,1882.0,1625.0,1101.0
13497,23B200335,46.9,63.1,32.18,0.11599999666214,05CSK 625100,05CSK,05CSK,05CSK,L,T,0.06,0.316,0.0082,0.0,0.023,0.111,0.035,0.055,0.008,0.0265,0.0,0.0048,0.0103,0.001,0.003,2111.072,39.42377,1922.0,1632.0,1104.0
13498,23B200340,47.1,61.2,31.61,0.0939999967813492,05CSK 625100,05CSK,05CSK,05CSK,L,T,0.06,0.316,0.0082,0.0,0.023,0.111,0.035,0.055,0.008,0.0265,0.0,0.0048,0.0103,0.001,0.003,2130.098,39.40716,1936.0,1628.0,1092.0
13786,23B201526,43.5,58.7,30.46,0.200100004673004,05CSK 625100,05CSK,05CSK,05CSK,L,T,0.059,0.317,0.0067,0.0024,0.021,0.118,0.037,0.033,0.009,0.0313,0.002,0.0033,0.0085,0.001,0.003,2068.52,49.28209,1830.0,1630.0,1146.0
13787,23B201526,44.6,59.5,34.35,0.200100004673004,05CSK 625100,05CSK,05CSK,05CSK,T,T,0.059,0.317,0.0067,0.0024,0.021,0.118,0.037,0.033,0.009,0.0313,0.002,0.0033,0.0085,0.001,0.003,2068.52,49.28209,1830.0,1630.0,1146.0
13788,23B201531,42.9,59.5,28.55,0.130899995565414,05CSK 625100,05CSK,05CSK,05CSK,L,T,0.059,0.317,0.0067,0.0024,0.021,0.118,0.037,0.033,0.009,0.0313,0.002,0.0033,0.0085,0.001,0.003,2092.352,44.34395,1895.0,1664.0,1113.0
13789,23B201536,41.1,57.4,35.67,0.174999997019768,05CSK 625100,05CSK,05CSK,05CSK,L,T,0.055,0.312,0.0049,0.0025,0.022,0.13,0.042,0.036,0.008,0.0353,0.0,0.0027,0.0066,0.001,0.002,2070.914,44.34233,1886.0,1668.0,1135.0
13835,23B201783,45.9,58.7,37.8,0.179100006818771,05CSK 625100,05CSK,05CSK,05CSK,L,T,0.057,0.304,0.0072,0.0004,0.017,0.122,0.035,0.031,0.008,0.0336,0.002,0.0034,0.0089,0.0,0.001,2059.628,49.27932,1886.0,1630.0,1133.0
13836,23B201790,43.8,59.3,33.35,0.12899999320507,05CSK 625100,05CSK,05CSK,05CSK,L,T,0.059,0.333,0.0114,0.0017,0.029,0.13,0.039,0.043,0.009,0.0349,0.001,0.0027,0.008,0.001,0.002,2054.192,49.27462,1878.0,1621.0,1094.0
13838,23B201798,46.0,59.5,33.77,0.0716999992728233,05CSK 625100,05CSK,05CSK,05CSK,L,T,0.059,0.324,0.0072,0.0022,0.028,0.132,0.042,0.036,0.009,0.0328,0.001,0.002,0.0092,0.001,0.001,2134.832,44.32323,1927.0,1632.0,1166.0
13861,23B201925,43.4,59.2,32.75,0.12899999320507,05CSK 625100,05CSK,05CSK,05CSK,L,T,0.053,0.291,0.0054,0.0032,0.017,0.134,0.039,0.042,0.008,0.034,0.0,0.0027,0.0095,0.001,0.002,2067.602,34.50461,1896.0,1626.0,1110.0
13862,23B201932,44.65,60.4,35.510000000000005,0.0790000036358833,05CSK 625100,05CSK,05CSK,05CSK,L,T,0.053,0.291,0.0054,0.0032,0.017,0.134,0.039,0.042,0.008,0.034,0.0,0.0027,0.0095,0.001,0.002,2121.764,34.48667,1931.0,1623.0,1131.0
13863,23B201934,45.2,59.0,41.06,0.0750000029802322,05CSK 625100,05CSK,05CSK,05CSK,L,T,0.055,0.296,0.0071,0.0031,0.024,0.135,0.038,0.041,0.008,0.0365,0.0,0.0033,0.0078,0.001,0.001,2087.024,34.49113,1920.0,1625.0,1097.0
13864,23B201948,43.3,58.0,38.71,0.178000003099442,05CSK 625100,05CSK,05CSK,05CSK,L,T,0.055,0.342,0.0091,0.0027,0.027,0.135,0.037,0.045,0.008,0.0288,0.0,0.0052,0.0098,0.001,0.002,2028.956,49.28751,1866.0,1632.0,1099.0
13953,23B202225,43.4,58.8,35.93,0.130500003695488,05CSK 625100,05CSK,05CSK,05CSK,L,T,0.058,0.345,0.0069,0.0011,0.018,0.136,0.04,0.052,0.01,0.0374,0.001,0.0027,0.0067,0.001,0.004,2054.624,44.36019,1844.0,1617.0,1095.0
13954,23B202226,41.6,54.8,41.86,0.130500003695488,05CSK 625100,05CSK,05CSK,03DS-B,L,T,0.058,0.345,0.0069,0.0011,0.018,0.136,0.04,0.052,0.01,0.0374,0.001,0.0027,0.0067,0.001,0.004,2066.54,44.35581,1851.0,1623.0,1106.0
13961,23B202239,41.3,58.9,36.6,0.179000005125999,05CSK 625100,05CSK,05CSK,05CSK,L,T,0.057,0.316,0.0091,0.0024,0.013,0.133,0.042,0.057,0.01,0.0309,0.002,0.0024,0.0086,0.001,0.002,2090.066,44.34648,1896.0,1632.0,1108.0
13962,23B202240,42.3,59.9,33.01,0.179000005125999,05CSK 625100,05CSK,05CSK,05CSK,L,T,0.057,0.316,0.0091,0.0024,0.013,0.133,0.042,0.057,0.01,0.0309,0.002,0.0024,0.0086,0.001,0.002,2119.046,44.33638,1869.0,1630.0,1103.0
13963,23B202242,42.8,59.9,37.48,0.179000005125999,05CSK 625100,05CSK,05CSK,05CSK,L,T,0.05,0.318,0.0081,0.0023,0.022,0.137,0.038,0.046,0.011,0.0336,0.001,0.0029,0.0083,0.001,0.003,2109.29,44.33789,1911.0,1632.0,1099.0
13964,23B202246,44.5,60.2,36.94,0.179000005125999,05CSK 625100,05CSK,05CSK,05CSK,L,T,0.05,0.318,0.0081,0.0023,0.022,0.137,0.038,0.046,0.011,0.0336,0.001,0.0029,0.0083,0.001,0.003,2120.972,44.33236,1916.0,1630.0,1097.0
13965,23B202254,42.9,59.4,35.59,0.171000003814697,05CSK 625100,05CSK,05CSK,05CSK,L,T,0.057,0.316,0.0076,0.0034,0.015,0.134,0.045,0.047,0.01,0.033,0.002,0.002,0.0086,0.001,0.003,2143.04,44.32069,1923.0,1625.0,1088.0
13972,23B202364,46.3,59.9,37.67,0.172999992966652,05CSK 625100,05CSK,03CSK,05CSK,L,T,0.055,0.302,0.0114,0.0024,0.018,0.14,0.044,0.036,0.009,0.0375,0.001,0.0035,0.0088,0.001,0.001,2118.758,49.24906,1900.0,1632.0,1130.0
13973,23B202369,44.1,60.4,34.23,0.130999997258186,05CSK 625100,05CSK,05CSK,05CSK,L,T,0.055,0.302,0.0114,0.0024,0.018,0.14,0.044,0.036,0.009,0.0375,0.001,0.0035,0.0088,0.001,0.001,2110.01,34.49454,1871.0,1630.0,1094.0
13974,23B202373,43.9,59.6,34.09,0.130500003695488,05CSK 625100,05CSK,05CSK,05CSK,L,T,0.057,0.312,0.0072,0.0021,0.017,0.135,0.044,0.032,0.01,0.0346,0.0,0.0042,0.0091,0.001,0.001,2112.08,34.49361,1889.0,1630.0,1095.0
13975,23B202381,43.5,59.8,34.34,0.11599999666214,05CSK 625100,05CSK,05CSK,05CSK,L,T,0.056,0.317,0.007,0.0041,0.015,0.139,0.042,0.038,0.011,0.0395,0.0,0.0034,0.0086,0.001,0.001,2136.614,34.48913,1913.0,1632.0,1101.0
13976,23B202387,44.7,60.4,37.06,0.100599996745586,05CSK 625100,05CSK,05CSK,05CSK,L,T,0.056,0.317,0.007,0.0041,0.015,0.139,0.042,0.038,0.011,0.0395,0.0,0.0034,0.0086,0.001,0.001,2166.782,34.47937,1927.0,1632.0,1101.0
13977,23B202390,45.7,60.9,33.69,0.100599996745586,05CSK 625100,05CSK,05CSK,05CSK,L,T,0.05,0.29,0.007,0.0046,0.017,0.131,0.036,0.032,0.009,0.0376,0.001,0.0021,0.0104,0.001,0.002,2164.604,34.47955,1923.0,1632.0,1099.0
13978,23B202395,47.4,61.2,34.87,0.0740000009536743,05CSK 625100,05CSK,05CSK,05CSK,L,T,0.05,0.29,0.007,0.0046,0.017,0.131,0.036,0.032,0.009,0.0376,0.001,0.0021,0.0104,0.001,0.002,2123.978,34.4891,1877.0,1623.0,1106.0
14005,23B202484,44.2,60.5,36.06,0.115000002086163,05CSK 625100,05CSK,05CSK,05CSK,L,T,0.058,0.283,0.0093,0.0019,0.016,0.128,0.037,0.044,0.009,0.0326,0.0,0.0021,0.008,0.001,0.002,2025.644,34.52197,1895.0,1626.0,1115.0
14006,23B202487,44.1,60.1,35.74,0.115000002086163,05CSK 625100,05CSK,05CSK,05CSK,T,T,0.055,0.353,0.0071,0.0025,0.011,0.131,0.037,0.041,0.009,0.0289,0.0,0.0022,0.0103,0.001,0.002,2169.608,34.47633,1965.0,1625.0,1104.0
14008,23B202495,43.7,60.7,34.69,0.0617999993264675,05CSK 625100,05CSK,05CSK,05CSK,L,T,0.063,0.321,0.005,0.004,0.012,0.129,0.034,0.042,0.008,0.0358,0.0,0.0029,0.0087,0.001,0.001,2204.51,34.46813,1983.0,1607.0,1090.0
14013,23B202542,44.2,58.5,39.53,0.179000005125999,05CSK 625100,05CSK,05CSK,05CSK,L,T,0.057,0.32,0.0072,0.0028,0.014,0.123,0.037,0.045,0.008,0.0276,0.0,0.0034,0.0112,0.001,0.001,2042.33,49.27036,1880.0,1616.0,1106.0
14014,23B202544,45.0,58.9,38.28,0.179000005125999,05CSK 625100,05CSK,05CSK,05CSK,L,T,0.058,0.31,0.0062,0.0034,0.013,0.117,0.037,0.04,0.009,0.0367,0.0,0.0032,0.0097,0.001,0.002,2075.558,49.28069,1909.0,1632.0,1112.0
