Repository: PNell/TrialTest3

File: Data/StreamlitData032524.csv (part 61 of 96)
,coil_no,YieldStrength,TensileStrength,TotalElongation,coil_thickness,steel_design_description,grade,grade_head,grade_tail,sample_direction,sample_location,c_amount,mn_amount,p_amount,s_amount,si_amount,cu_amount,ni_amount,cr_amount,mo_amount,al_amount,nb_amount,ca_amount,n_amount,ti_amount,v_amount,TF1_EXIT_AVG_BODY,TBC_thickness,TEMP_FM_ENTRY_AVG,TEMP_FM_EXIT_AVG,TEMP_COILING_AVG
14015,23B202550,44.7,58.5,39.82,0.179000005125999,05CSK 625100,05CSK,05CSK,05CSK,L,T,0.058,0.31,0.0062,0.0034,0.013,0.117,0.037,0.04,0.009,0.0367,0.0,0.0032,0.0097,0.001,0.002,2126.552,49.24819,1918.0,1632.0,1106.0
14016,23B202551,44.7,58.4,41.59,0.179000005125999,05CSK 625100,05CSK,05CSK,03CSK,L,T,0.058,0.31,0.0062,0.0034,0.013,0.117,0.037,0.04,0.009,0.0367,0.0,0.0032,0.0097,0.001,0.002,2146.406,49.2372,1956.0,1623.0,1099.0
14395,23B205536,43.4,61.0,31.65,0.14300000667572,05CSK 625100,05CSK,05CSK,05CSK,L,T,0.058,0.313,0.0074,0.0027,0.018,0.12,0.042,0.053,0.008,0.0273,0.0,0.0029,0.0097,0.001,0.002,2054.606,34.51042,1886.0,1628.0,1090.0
14396,23B205542,40.4,58.2,35.68,0.130500003695488,05CSK 625100,05CSK,05CSK,05CSK,L,T,0.058,0.313,0.0074,0.0027,0.018,0.12,0.042,0.053,0.008,0.0273,0.0,0.0029,0.0097,0.001,0.002,2081.552,34.50337,1904.0,1626.0,1103.0
14397,23B205544,45.4,61.0,33.86,0.130999997258186,05CSK 625100,05CSK,05CSK,05CSK,L,T,0.06,0.308,0.0061,0.0014,0.022,0.121,0.039,0.049,0.01,0.0353,0.0,0.0024,0.0095,0.002,0.003,2082.182,34.50232,1898.0,1632.0,1108.0
14398,23B205550,47.7,61.5,33.99,0.0790000036358833,05CSK 625100,05CSK,05CSK,05CSK,L,T,0.06,0.308,0.0061,0.0014,0.022,0.121,0.039,0.049,0.01,0.0353,0.0,0.0024,0.0095,0.002,0.003,2089.202,34.50179,1923.0,1619.0,1113.0
14399,23B205552,49.4,63.0,33.49,0.0750000029802322,05CSK 625100,05CSK,05CSK,05CSK,L,T,0.054,0.289,0.0054,0.0033,0.019,0.116,0.04,0.045,0.01,0.0369,0.0,0.0029,0.0099,0.001,0.003,2086.718,34.50066,1920.0,1621.0,1119.0
14400,23B205556,50.74,61.9,29.25,0.0579999983310699,05CSK 625100,05CSK,05CSK,05CSK,L,T,0.054,0.289,0.0054,0.0033,0.019,0.116,0.04,0.045,0.01,0.0369,0.0,0.0029,0.0099,0.001,0.003,2088.734,34.50031,1916.0,1607.0,1128.0
14401,23B205560,51.14,63.4,33.05,0.0579999983310699,05CSK 625100,05CSK,05CSK,05CSK,L,T,0.055,0.293,0.0046,0.0015,0.021,0.118,0.041,0.043,0.01,0.0384,0.0,0.0026,0.0095,0.002,0.003,2084.018,34.5032,1916.0,1608.0,1133.0
14402,23B205561,55.4,64.1,24.6,0.0579999983310699,05CSK 625100,05CSK,05CSK,05CSK,L,T,0.055,0.293,0.0046,0.0015,0.021,0.118,0.041,0.043,0.01,0.0384,0.0,0.0026,0.0095,0.002,0.003,2084.558,34.50358,1920.0,1617.0,1122.0
14608,23B206217,46.8,62.9,26.75,0.130500003695488,05CSK 625100,05CSK,05CSK,05CSK,L,T,0.054,0.337,0.0053,0.0038,0.006,0.107,0.047,0.041,0.01,0.0274,0.0,0.0034,0.0101,0.0,0.003,2007.482,49.29711,1842.0,1637.0,1124.0
14609,23B206222,45.0,59.9,31.24,0.130500003695488,05CSK 625100,05CSK,05CSK,05CSK,L,T,0.054,0.337,0.0053,0.0038,0.006,0.107,0.047,0.041,0.01,0.0274,0.0,0.0034,0.0101,0.0,0.003,2068.97,44.34359,1884.0,1630.0,1086.0
14611,23B206229,47.5,61.2,31.19,0.100599996745586,05CSK 625100,05CSK,05CSK,-- -- --,L,T,0.059,0.302,0.0094,0.0024,0.022,0.124,0.046,0.056,0.01,0.0292,0.0,0.0018,0.0093,0.001,0.004,2038.208,39.43782,1862.0,1634.0,1106.0
14612,23B206232,47.5,61.6,32.68,0.100599996745586,05CSK 625100,05CSK,05CSK,-- -- --,L,T,0.054,0.326,0.0055,0.0,0.023,0.099,0.039,0.033,0.009,0.0306,0.0,0.0033,0.0106,0.0,0.002,2013.422,39.44459,1877.0,1637.0,1103.0
14613,23B206237,46.9,60.9,33.47,0.0989999994635582,05CSK 625100,05CSK,-- -- --,-- -- --,L,T,0.054,0.326,0.0055,0.0,0.023,0.099,0.039,0.033,0.009,0.0306,0.0,0.0033,0.0106,0.0,0.002,2106.41,39.41062,1923.0,1648.0,1104.0
14614,23B206240,45.8,60.8,35.11,0.0989999994635582,05CSK 625100,05CSK,-- -- --,05CSK,L,T,0.059,0.287,0.0087,0.004,0.013,0.127,0.048,0.05,0.01,0.0273,0.0,0.0019,0.0116,0.001,0.002,1990.76,39.43998,1860.0,1626.0,1095.0
14628,23B206299,44.2,57.3,33.97,0.150000005960464,05CSK 625100,05CSK,03DS-B,05CSK,L,T,0.052,0.283,0.0073,0.0024,0.022,0.126,0.043,0.039,0.011,0.0472,0.0,0.0029,0.0073,0.001,0.002,2116.742,44.32777,1907.0,1643.0,1090.0
14629,23B206300,44.5,57.8,35.22,0.130999997258186,05CSK 625100,05CSK,05CSK,05CSK,L,T,0.052,0.283,0.0073,0.0024,0.022,0.126,0.043,0.039,0.011,0.0472,0.0,0.0029,0.0073,0.001,0.002,2110.82,44.32927,1896.0,1637.0,1104.0
14630,23B206301,46.4,58.9,34.82,0.130999997258186,05CSK 625100,05CSK,05CSK,05CSK,L,T,0.052,0.283,0.0073,0.0024,0.022,0.126,0.043,0.039,0.011,0.0472,0.0,0.0029,0.0073,0.001,0.002,2070.986,44.34268,1873.0,1626.0,1085.0
14631,23B206304,44.6,58.7,34.39,0.130999997258186,05CSK 625100,05CSK,05CSK,05CSK,L,T,0.052,0.283,0.0073,0.0024,0.022,0.126,0.043,0.039,0.011,0.0472,0.0,0.0029,0.0073,0.001,0.002,2058.278,44.35173,1873.0,1621.0,1112.0
14632,23B206307,45.2,59.2,32.68,0.130999997258186,05CSK 625100,05CSK,05CSK,05CSK,L,T,0.053,0.294,0.0093,0.0034,0.015,0.114,0.046,0.056,0.012,0.0323,0.0,0.0032,0.0074,0.001,0.001,2103.602,44.3407,1904.0,1628.0,1099.0
14633,23B206322,47.2,60.7,29.27,0.130999997258186,05CSK 625100,05CSK,05CSK,05CSK,L,T,0.054,0.298,0.0075,0.002,0.026,0.123,0.043,0.048,0.011,0.0329,0.0,0.0019,0.0096,0.001,0.004,2092.01,44.33627,1904.0,1623.0,1112.0
14634,23B206325,48.0,61.2,32.01,0.130500003695488,05CSK 625100,05CSK,05CSK,05CSK,L,T,0.053,0.29,0.0105,0.0019,0.029,0.112,0.046,0.064,0.011,0.0352,0.0,0.0033,0.0079,0.001,0.002,2017.94,44.35106,1882.0,1617.0,1121.0
14635,23B206330,48.5,62.2,34.84,0.130500003695488,05CSK 625100,05CSK,05CSK,05CSK,L,T,0.053,0.29,0.0105,0.0019,0.029,0.112,0.046,0.064,0.011,0.0352,0.0,0.0033,0.0079,0.001,0.002,2047.514,44.35426,1866.0,1621.0,1101.0
14636,23B206333,47.1,60.0,30.09,0.130500003695488,05CSK 625100,05CSK,05CSK,05CSK,L,T,0.052,0.3,0.008,0.002,0.018,0.124,0.047,0.054,0.011,0.0308,0.0,0.0026,0.0085,0.001,0.004,2044.076,44.35689,1886.0,1619.0,1094.0
14637,23B206338,46.1,59.0,32.84,0.116999998688698,05CSK 625100,05CSK,05CSK,05CSK,L,T,0.052,0.3,0.008,0.002,0.018,0.124,0.047,0.054,0.011,0.0308,0.0,0.0026,0.0085,0.001,0.004,2111.288,39.41016,1925.0,1617.0,1103.0
14638,23B206341,46.8,59.4,32.41,0.116999998688698,05CSK 625100,05CSK,05CSK,05CSK,L,T,0.052,0.307,0.0116,0.0012,0.027,0.125,0.046,0.068,0.013,0.0323,0.0,0.0023,0.0074,0.001,0.004,2129.414,39.40693,1932.0,1630.0,1110.0
14639,23B206345,45.6,58.9,31.66,0.101000003516674,05CSK 625100,05CSK,05CSK,05CSK,L,T,0.052,0.307,0.0116,0.0012,0.027,0.125,0.046,0.068,0.013,0.0323,0.0,0.0023,0.0074,0.001,0.004,2051.15,39.42694,1880.0,1616.0,1101.0
14640,23B206348,46.8,59.2,32.13,0.100000001490116,05CSK 625100,05CSK,05CSK,05CSK,L,T,0.05,0.29,0.0102,0.0019,0.024,0.119,0.044,0.053,0.014,0.0247,0.0,0.0023,0.0082,0.002,0.003,2058.26,39.42525,1911.0,1630.0,1092.0
14641,23B206354,49.2,60.6,31.17,0.0750000029802322,05CSK 625100,05CSK,05CSK,05CSK,L,T,0.05,0.29,0.0102,0.0019,0.024,0.119,0.044,0.053,0.014,0.0247,0.0,0.0023,0.0082,0.002,0.003,2034.158,39.43732,1911.0,1626.0,1099.0
14654,23B206400,51.6,62.3,32.39,0.0769999995827675,05CSK 625100,05CSK,05CSK,05CSK,L,T,0.05,0.289,0.0043,0.0021,0.017,0.089,0.043,0.023,0.005,0.0396,0.003,0.0026,0.0078,0.0,0.003,2130.08,39.4035,1920.0,1623.0,1112.0
15349,23B208926,45.6,60.2,32.26,0.250200003385544,05CSK 625100,05CSK,05CSK,05CSK,L,T,0.055,0.304,0.0091,0.0008,0.024,0.148,0.045,0.06,0.009,0.0283,0.0,0.0033,0.0101,0.001,0.003,2062.616,49.27056,1860.0,1641.0,1038.0
15350,23B208927,45.3,57.8,37.25,0.17399999499321,05CSK 625100,05CSK,05CSK,05CSK,L,T,0.055,0.304,0.0091,0.0008,0.024,0.148,0.045,0.06,0.009,0.0283,0.0,0.0033,0.0101,0.001,0.003,2051.276,44.36748,1868.0,1623.0,1072.0
15351,23B208932,46.4,58.4,33.41,0.17399999499321,05CSK 625100,05CSK,05CSK,05CSK,L,T,0.055,0.304,0.0091,0.0008,0.024,0.148,0.045,0.06,0.009,0.0283,0.0,0.0033,0.0101,0.001,0.003,2089.49,44.34313,1886.0,1619.0,1113.0
15373,24B209361,45.5,59.5,36.65,0.131099998950958,05CSK 625100,05CSK,03CSK,05CSK,L,T,0.051,0.339,0.0072,0.0018,0.023,0.135,0.043,0.04,0.01,0.0311,0.0,0.002,0.0077,0.001,0.002,2151.518,34.47971,1932.0,1610.0,1090.0
15374,24B209366,49.6,63.2,32.35,0.13060000538826,05CSK 625100,05CSK,05CSK,05CSK,L,T,0.051,0.339,0.0072,0.0018,0.023,0.135,0.043,0.04,0.01,0.0311,0.0,0.002,0.0077,0.001,0.002,2169.59,34.47822,1936.0,1605.0,1095.0
15375,24B209369,47.1,60.9,33.49,0.129099994897842,05CSK 625100,05CSK,05CSK,05CSK,L,T,0.058,0.316,0.0072,0.0034,0.012,0.139,0.045,0.05,0.011,0.0312,0.0,0.0021,0.0106,0.0,0.003,2174.486,34.47611,1931.0,1605.0,1083.0
15376,24B209374,49.2,62.1,31.5,0.116099998354912,05CSK 625100,05CSK,05CSK,05CSK,L,T,0.058,0.316,0.0072,0.0034,0.012,0.139,0.045,0.05,0.011,0.0312,0.0,0.0021,0.0106,0.0,0.003,2199.434,34.46786,1959.0,1607.0,1095.0
15377,24B209378,48.6,61.2,32.64,0.115000002086163,05CSK 625100,05CSK,05CSK,05CSK,L,T,0.054,0.325,0.0069,0.0034,0.016,0.12,0.041,0.035,0.008,0.037,0.0,0.0019,0.0071,0.001,0.002,2206.868,34.46533,1970.0,1607.0,1092.0
15378,24B209383,48.5,61.0,32.1,0.100599996745586,05CSK 625100,05CSK,05CSK,05CSK,L,T,0.054,0.325,0.0069,0.0034,0.016,0.12,0.041,0.035,0.008,0.037,0.0,0.0019,0.0071,0.001,0.002,2206.22,34.46814,1970.0,1608.0,1099.0
15379,24B209386,51.5,62.4,33.51,0.100000001490116,05CSK 625100,05CSK,05CSK,05CSK,L,T,0.058,0.308,0.0068,0.0022,0.027,0.138,0.043,0.044,0.011,0.0329,0.0,0.0029,0.0067,0.001,0.004,2206.526,34.46748,1968.0,1607.0,1103.0
15380,24B209391,51.8,61.3,30.72,0.0740000009536743,05CSK 625100,05CSK,05CSK,05CSK,L,T,0.058,0.308,0.0068,0.0022,0.027,0.138,0.043,0.044,0.011,0.0329,0.0,0.0029,0.0067,0.001,0.004,2205.5,34.46777,1968.0,1605.0,1106.0
15381,24B209394,49.2,61.2,27.41,0.0579999983310699,05CSK 625100,05CSK,05CSK,05CSK,L,T,0.059,0.312,0.0068,0.003,0.015,0.135,0.042,0.035,0.01,0.037,0.0,0.0019,0.0082,0.001,0.002,2202.134,34.46748,1965.0,1623.0,1110.0
15382,24B209399,51.0,62.4,27.29,0.0579999983310699,05CSK 625100,05CSK,05CSK,05CSK,L,T,0.059,0.312,0.0068,0.003,0.015,0.135,0.042,0.035,0.01,0.037,0.0,0.0019,0.0082,0.001,0.002,2203.304,34.46792,1968.0,1621.0,1122.0
15383,24B209402,51.6,61.0,29.1,0.0579999983310699,05CSK 625100,05CSK,05CSK,05CSK,L,T,0.055,0.296,0.0065,0.0049,0.011,0.138,0.042,0.044,0.01,0.0295,0.0,0.0024,0.008,0.001,0.003,2208.38,34.46586,1965.0,1625.0,1126.0
15549,24B210085,44.3,57.0,34.7,0.17509999871254,05CSK 625100,05CSK,05CSK,05CSK,L,T,0.058,0.312,0.0062,0.0025,0.014,0.136,0.038,0.038,0.011,0.0322,0.0,0.0033,0.0074,0.001,0.003,2126.732,44.33335,1932.0,1632.0,1050.0
15550,24B210091,43.9,58.6,35.55,0.130500003695488,05CSK 625100,05CSK,05CSK,05CSK,L,T,0.058,0.312,0.0062,0.0025,0.014,0.136,0.038,0.038,0.011,0.0322,0.0,0.0033,0.0074,0.001,0.003,2110.082,44.33286,1907.0,1625.0,1110.0
15553,24B210108,45.6,58.3,33.83,0.104999996721745,05CSK 625100,05CSK,05CSK,05CSK,L,T,0.055,0.304,0.0069,0.0008,0.019,0.133,0.04,0.043,0.01,0.0342,0.0,0.0027,0.0068,0.001,0.003,2178.392,39.39104,1938.0,1628.0,1095.0
15555,24B210126,44.0,57.9,35.67,0.130500003695488,05CSK 625100,05CSK,05CSK,05CSK,L,T,0.059,0.306,0.0064,0.0043,0.014,0.138,0.052,0.041,0.01,0.0326,0.0,0.0026,0.0078,0.001,0.003,2125.958,44.32868,1914.0,1632.0,1099.0
15556,24B210129,44.1,59.3,36.69,0.128000006079674,05CSK 625100,05CSK,05CSK,05CSK,L,T,0.059,0.306,0.0064,0.0043,0.014,0.138,0.052,0.041,0.01,0.0326,0.0,0.0026,0.0078,0.001,0.003,2116.058,44.33336,1932.0,1625.0,1101.0
15557,24B210133,45.3,58.7,33.89,0.116999998688698,05CSK 625100,05CSK,05CSK,05CSK,L,T,0.057,0.315,0.0066,0.0047,0.014,0.125,0.041,0.047,0.009,0.0295,0.0,0.0025,0.0083,0.001,0.003,2145.434,39.39924,1943.0,1632.0,1095.0
15558,24B210136,46.7,59.3,32.75,0.116999998688698,05CSK 625100,05CSK,05CSK,05CSK,L,T,0.057,0.315,0.0066,0.0047,0.014,0.125,0.041,0.047,0.009,0.0295,0.0,0.0025,0.0083,0.001,0.003,2151.95,39.39718,1950.0,1632.0,1097.0
15559,24B210139,45.1,58.2,34.34,0.11599999666214,05CSK 625100,05CSK,05CSK,05CSK,L,T,0.055,0.308,0.0067,0.006,0.019,0.144,0.058,0.044,0.01,0.0397,0.0,0.0029,0.0062,0.001,0.004,2157.062,39.39723,1950.0,1632.0,1099.0
15560,24B210144,46.8,58.9,34.02,0.101000003516674,05CSK 625100,05CSK,05CSK,05CSK,L,T,0.055,0.308,0.0067,0.006,0.019,0.144,0.058,0.044,0.01,0.0397,0.0,0.0029,0.0062,0.001,0.004,2187.824,39.38637,1945.0,1634.0,1097.0
15561,24B210146,45.7,59.2,34.63,0.101000003516674,05CSK 625100,05CSK,05CSK,05CSK,L,T,0.055,0.308,0.0067,0.006,0.019,0.144,0.058,0.044,0.01,0.0397,0.0,0.0029,0.0062,0.001,0.004,2176.232,39.3919,1956.0,1628.0,1095.0
15562,24B210150,48.0,60.4,33.86,0.0750000029802322,05CSK 625100,05CSK,05CSK,05CSK,L,T,0.058,0.302,0.0098,0.0024,0.014,0.126,0.043,0.05,0.011,0.0311,0.0,0.0024,0.0075,0.0,0.003,2183.252,39.38831,1941.0,1632.0,1081.0
15563,24B210153,45.8,58.5,35.79,0.179000005125999,05CSK 625100,05CSK,05CSK,05CSK,L,T,0.058,0.302,0.0098,0.0024,0.014,0.126,0.043,0.05,0.011,0.0311,0.0,0.0024,0.0075,0.0,0.003,2152.778,44.31904,1913.0,1630.0,1068.0
15565,24B210161,45.6,59.0,34.41,0.119999997317791,05CSK 625100,05CSK,05CSK,05CSK,L,T,0.059,0.297,0.008,0.0034,0.016,0.145,0.05,0.045,0.011,0.031,0.001,0.0025,0.0065,0.001,0.003,2170.418,39.40674,1884.0,1635.0,1137.0
15566,24B210165,49.3,59.6,34.84,0.174999997019768,05CSK 625100,05CSK,05CSK,05CSK,L,T,0.06,0.319,0.0071,0.0011,0.025,0.154,0.049,0.045,0.011,0.0323,0.001,0.0027,0.0077,0.001,0.004,2129.846,44.32505,1891.0,1630.0,1122.0
15567,24B210170,48.6,61.4,34.07,0.115599997341633,05CSK 625100,05CSK,05CSK,05CSK,L,T,0.06,0.319,0.0071,0.0011,0.025,0.154,0.049,0.045,0.011,0.0323,0.001,0.0027,0.0077,0.001,0.004,2141.996,39.40349,1902.0,1632.0,1130.0
15568,24B210172,48.1,60.9,33.23,0.11599999666214,05CSK 625100,05CSK,05CSK,05CSK,L,T,0.057,0.325,0.0094,0.001,0.026,0.142,0.045,0.06,0.01,0.0314,0.0,0.0031,0.0092,0.001,0.003,2156.738,39.39777,1914.0,1632.0,1126.0
15569,24B210178,48.2,59.8,31.59,0.0750000029802322,05CSK 625100,05CSK,05CSK,05CSK,L,T,0.057,0.325,0.0094,0.001,0.026,0.142,0.045,0.06,0.01,0.0314,0.0,0.0031,0.0092,0.001,0.003,2154.56,39.39595,1929.0,1626.0,1068.0
15570,24B210181,46.9,59.1,25.84,0.0750000029802322,05CSK 625100,05CSK,05CSK,05CSK,L,T,0.06,0.296,0.0081,0.0025,0.014,0.148,0.045,0.048,0.011,0.0304,0.0,0.0024,0.008,0.001,0.003,2152.634,39.39733,1931.0,1628.0,1101.0
15571,24B210186,46.4,58.5,29.74,0.0750000029802322,05CSK 625100,05CSK,05CSK,05CSK,L,T,0.06,0.296,0.0081,0.0025,0.014,0.148,0.045,0.048,0.011,0.0304,0.0,0.0024,0.008,0.001,0.003,2169.122,39.39326,1931.0,1634.0,1086.0
16009,24B211712,49.5,62.95,32.535,0.12899999320507,05CSK 625100,05CSK,05CSK,05CSK,L,T,0.056,0.325,0.01,0.0001,0.038,0.155,0.048,0.056,0.011,0.032,0.0,0.003,0.0099,0.002,0.003,2127.128,44.34227,1869.0,1623.0,1117.0
16011,24B211718,50.1,64.0,35.96,0.100000001490116,05CSK 625100,05CSK,05CSK,05CSK,L,T,0.06,0.315,0.0078,0.0002,0.031,0.135,0.043,0.054,0.011,0.0312,0.0,0.0028,0.0093,0.001,0.003,2142.878,39.41449,1893.0,1632.0,1092.0
16012,24B211722,48.3,62.7,31.57,0.129099994897842,05CSK 625100,05CSK,05CSK,05CSK,L,T,0.057,0.303,0.0072,0.0004,0.025,0.139,0.043,0.06,0.011,0.0273,0.0,0.0032,0.0088,0.001,0.004,2103.116,44.34562,1884.0,1634.0,1106.0
16013,24B211725,48.7,63.1,34.09,0.12899999320507,05CSK 625100,05CSK,05CSK,05CSK,L,T,0.057,0.303,0.0072,0.0004,0.025,0.139,0.043,0.06,0.011,0.0273,0.0,0.0032,0.0088,0.001,0.004,2126.75,44.34226,1895.0,1634.0,1099.0
16022,24B211789,45.7,57.9,36.5,0.179000005125999,05CSK 625100,05CSK,03CSK,05CSK,L,T,0.052,0.318,0.0075,0.0023,0.021,0.132,0.044,0.041,0.012,0.0401,0.001,0.0027,0.0055,0.001,0.003,2084.054,44.34237,1853.0,1634.0,1099.0
16023,24B211795,47.5,61.5,33.51,0.11599999666214,05CSK 625100,05CSK,05CSK,06CSK,L,T,0.052,0.318,0.0075,0.0023,0.021,0.132,0.044,0.041,0.012,0.0401,0.001,0.0027,0.0055,0.001,0.003,2140.808,39.4039,1873.0,1634.0,1108.0
16441,24B213249,44.8,58.4,37.31,0.179100006818771,05CSK 625100,05CSK,03CSK,03CSK,L,T,0.058,0.28,0.0054,0.0029,0.013,0.128,0.039,0.034,0.012,0.0315,0.0,0.003,0.0081,0.001,0.003,2142.518,49.23414,1911.0,1630.0,1085.0
16442,24B213255,46.1,60.9,28.67,0.179100006818771,05CSK 625100,05CSK,03CSK,03CSK,L,T,0.058,0.28,0.0054,0.0029,0.013,0.128,0.039,0.034,0.012,0.0315,0.0,0.003,0.0081,0.001,0.003,2152.616,49.22877,1907.0,1628.0,1103.0
16443,24B213258,47.0,61.6,30.13,0.179100006818771,05CSK 625100,05CSK,03CSK,05CSK,L,T,0.057,0.287,0.0067,0.0045,0.014,0.122,0.038,0.04,0.011,0.0324,0.001,0.0026,0.009,0.001,0.003,2167.448,49.22383,1916.0,1625.0,1104.0
16444,24B213264,44.1,58.5,34.96,0.179000005125999,05CSK 625100,05CSK,05CSK,05CSK,L,T,0.057,0.287,0.0067,0.0045,0.014,0.122,0.038,0.04,0.011,0.0324,0.001,0.0026,0.009,0.001,0.003,2171.174,49.21639,1913.0,1628.0,1101.0
16709,24B214284,44.4,58.2,36.11,0.150000005960464,05CSK 625100,05CSK,05CSK,05CSK,L,T,0.053,0.352,0.009,0.0,0.032,0.103,0.035,0.041,0.008,0.0317,0.0,0.0032,0.0067,0.0,0.003,2085.044,39.42486,1902.0,1628.0,1086.0
16710,24B214290,44.1,58.6,27.56,0.112999998033047,05CSK 625100,05CSK,05CSK,05CSK,L,T,0.053,0.352,0.009,0.0,0.032,0.103,0.035,0.041,0.008,0.0317,0.0,0.0032,0.0067,0.0,0.003,2141.582,39.40883,1938.0,1630.0,1113.0
16711,24B214292,44.4,60.0,31.83,0.112999998033047,05CSK 625100,05CSK,05CSK,05CSK,L,T,0.052,0.288,0.0059,0.0003,0.031,0.105,0.035,0.038,0.009,0.029,0.0,0.0035,0.0055,0.0,0.003,2127.524,39.4094,1932.0,1623.0,1110.0
16712,24B214298,47.7,59.2,34.48,0.119000002741814,05CSK 625100,05CSK,05CSK,01EDDS-P,L,T,0.052,0.288,0.0059,0.0003,0.031,0.105,0.035,0.038,0.009,0.029,0.0,0.0035,0.0055,0.0,0.003,2007.05,44.3773,1823.0,1621.0,1103.0
16758,24B214692,46.5,62.7,39.99,0.119000002741814,05CSK 625100,05CSK,05CSK,05CSK,L,T,0.056,0.302,0.0079,0.0025,0.022,0.101,0.033,0.038,0.009,0.0448,0.0,0.0026,0.0089,0.001,0.003,2150.384,34.47999,1950.0,1630.0,1099.0
16762,24B214709,49.2,63.099999999999994,31.08,0.11599999666214,05CSK 625100,05CSK,05CSK,05CSK,L,T,0.06,0.313,0.0106,0.0021,0.016,0.11,0.036,0.054,0.009,0.0295,0.0,0.0025,0.0082,0.001,0.003,2184.782,34.46797,1968.0,1632.0,1095.0
16763,24B214712,47.7,61.1,32.26,0.101000003516674,05CSK 625100,05CSK,05CSK,05CSK,L,T,0.058,0.303,0.0063,0.0019,0.015,0.113,0.037,0.043,0.009,0.029,0.0,0.0029,0.0072,0.001,0.003,2188.184,34.46558,1949.0,1625.0,1103.0
16765,24B214721,46.3,61.6,32.52,0.129099994897842,05CSK 625100,05CSK,05CSK,05CSK,L,T,0.059,0.295,0.0107,0.0025,0.016,0.108,0.035,0.048,0.008,0.0217,0.0,0.0027,0.008,0.0,0.003,2169.104,34.4768,1947.0,1626.0,1092.0
16766,24B214726,46.9,60.0,33.42,0.116099998354912,05CSK 625100,05CSK,05CSK,05CSK,L,T,0.059,0.295,0.0107,0.0025,0.016,0.108,0.035,0.048,0.008,0.0217,0.0,0.0027,0.008,0.0,0.003,2175.332,54.14512,1918.0,1626.0,1110.0
16767,24B214727,47.6,60.3,31.65,0.11599999666214,05CSK 625100,05CSK,05CSK,05CSK,L,T,0.056,0.295,0.0075,0.0024,0.012,0.1,0.035,0.041,0.008,0.0297,0.0,0.0027,0.0074,0.001,0.003,2173.37,54.14254,1947.0,1628.0,1104.0
16768,24B214734,44.9,62.1,29.36,0.0716999992728233,05CSK 625100,05CSK,05CSK,05CSK,L,T,0.056,0.295,0.0075,0.0024,0.012,0.1,0.035,0.041,0.008,0.0297,0.0,0.0027,0.0074,0.001,0.003,2109.2,34.49029,1918.0,1637.0,1099.0
16769,24B214736,45.0,60.8,34.29,0.0716999992728233,05CSK 625100,05CSK,05CSK,05CSK,L,T,0.053,0.297,0.0069,0.0041,0.015,0.097,0.035,0.039,0.008,0.0389,0.0,0.0027,0.0036,0.0,0.003,2086.016,34.49328,1914.0,1634.0,1094.0
16770,24B214738,46.8,61.2,31.08,0.0716999992728233,05CSK 625100,05CSK,05CSK,05CSK,L,T,0.053,0.297,0.0069,0.0041,0.015,0.097,0.035,0.039,0.008,0.0389,0.0,0.0027,0.0036,0.0,0.003,2099.426,34.4932,1916.0,1634.0,1097.0
16771,24B214742,45.0,61.3,30.91,0.0998999997973442,05CSK 625100,05CSK,05CSK,06CSK,L,T,0.053,0.297,0.0069,0.0041,0.015,0.097,0.035,0.039,0.008,0.0389,0.0,0.0027,0.0036,0.0,0.003,2170.868,34.47561,1875.0,1634.0,1108.0
17451,24B217267,42.9,59.6,34.74,0.172000005841255,05CSK 625100,05CSK,05CSK,05CSK,L,T,0.058,0.316,0.0051,0.0034,0.012,0.111,0.04,0.038,0.01,0.0308,0.0,0.0026,0.007,0.001,0.002,2078.42,44.34563,1911.0,1628.0,1085.0
17452,24B217274,46.5,62.1,32.76,0.130999997258186,05CSK 625100,05CSK,05CSK,05CSK,L,T,0.058,0.316,0.0051,0.0034,0.012,0.111,0.04,0.038,0.01,0.0308,0.0,0.0026,0.007,0.001,0.002,2092.964,44.33947,1936.0,1621.0,1101.0
17466,24B217351,42.7,58.0,37.52,0.239999994635582,05CSK 625100,05CSK,06CSK,05CSK,L,T,0.059,0.323,0.0084,0.0019,0.014,0.103,0.034,0.049,0.009,0.0283,0.0,0.0023,0.0081,0.001,0.003,2105.222,54.17925,1918.0,1619.0,1077.0
17467,24B217359,49.6,62.3,33.24,0.100599996745586,05CSK 625100,05CSK,05CSK,05CSK,L,T,0.06,0.285,0.0062,0.0014,0.013,0.105,0.036,0.052,0.009,0.028,0.0,0.0029,0.0081,0.001,0.003,2133.554,39.40409,1947.0,1621.0,1108.0
17468,24B217364,48.8,61.4,30.69,0.100000001490116,05CSK 625100,05CSK,05CSK,05CSK,L,T,0.06,0.285,0.0062,0.0014,0.013,0.105,0.036,0.052,0.009,0.028,0.0,0.0029,0.0081,0.001,0.003,2157.422,39.39497,1963.0,1623.0,1095.0
17778,24B219103,44.9,59.9,38.57,0.175200000405312,05CSK 625100,05CSK,05CSK,05CSK,L,T,0.051,0.283,0.0086,0.0009,0.02,0.107,0.04,0.036,0.0,0.0272,0.002,0.0036,0.0093,0.001,0.003,2128.55,44.33179,1914.0,1655.0,1103.0
17779,24B219107,44.3,59.1,38.66,0.130999997258186,05CSK 625100,05CSK,05CSK,05CSK,L,T,0.051,0.283,0.0086,0.0009,0.02,0.107,0.04,0.036,0.0,0.0272,0.002,0.0036,0.0093,0.001,0.003,2138.468,44.32244,1929.0,1623.0,1095.0
17780,24B219110,45.2,60.5,39.25,0.17509999871254,05CSK 625100,05CSK,05CSK,05CSK,L,T,0.057,0.298,0.0081,0.0013,0.017,0.1,0.035,0.036,0.0,0.03,0.003,0.0034,0.0094,0.001,0.003,2128.226,44.32379,1923.0,1634.0,1103.0
17884,24B219591,48.2,60.4,36.55,0.200299993157387,05CSK 625100,05CSK,05CSK,05CSK,L,T,0.051,0.299,0.0144,0.0008,0.027,0.119,0.036,0.079,0.0,0.0291,0.001,0.0028,0.0088,0.001,0.003,2078.204,54.19377,1868.0,1655.0,1097.0
17885,24B219595,47.6,61.9,35.26,0.131099998950958,05CSK 625100,05CSK,05CSK,05CSK,L,T,0.051,0.299,0.0144,0.0008,0.027,0.119,0.036,0.079,0.0,0.0291,0.001,0.0028,0.0088,0.001,0.003,2083.658,44.35473,1868.0,1626.0,1103.0
18105,24B220240,50.7,63.8,25.01,0.11599999666214,05CSK 625100,05CSK,03CSK,05CSK,L,T,0.058,0.29,0.0137,0.0004,0.03,0.111,0.045,0.074,0.0,0.0287,0.0,0.0041,0.0073,0.002,0.003,2095.79,34.49075,1913.0,1632.0,1126.0
18106,24B220244,49.7,63.0,29.94,0.100599996745586,05CSK 625100,05CSK,05CSK,05CSK,L,T,0.058,0.29,0.0137,0.0004,0.03,0.111,0.045,0.074,0.0,0.0287,0.0,0.0041,0.0073,0.002,0.003,2119.838,34.48763,1934.0,1632.0,1112.0
18107,24B220248,53.0,64.8,29.16,0.0740000009536743,05CSK 625100,05CSK,05CSK,05CSK,L,T,0.06,0.298,0.0068,0.0003,0.031,0.111,0.041,0.038,0.0,0.0229,0.0,0.0028,0.0099,0.001,0.003,2123.816,34.48525,1925.0,1625.0,1101.0
18108,24B220253,43.2,54.8,30.57,0.0729999989271164,05CSK 625100,05CSK,05CSK,05CSK,L,T,0.06,0.298,0.0068,0.0003,0.031,0.111,0.041,0.038,0.0,0.0229,0.0,0.0028,0.0099,0.001,0.003,2096.906,34.49507,1914.0,1632.0,1101.0
18390,24B221043,46.7,62.8,35.05,0.250299990177155,05CSK 625100,05CSK,05CSK,05CSK,L,T,0.06,0.326,0.0069,0.0003,0.019,0.1,0.036,0.035,0.0,0.0353,0.001,0.0025,0.0091,0.001,0.003,2085.872,49.26885,1913.0,1670.0,1113.0
18391,24B221048,47.5,62.0,29.35,0.130500003695488,05CSK 625100,05CSK,05CSK,05CSK,L,T,0.06,0.326,0.0069,0.0003,0.019,0.1,0.036,0.035,0.0,0.0353,0.001,0.0025,0.0091,0.001,0.003,2045.354,44.3616,1886.0,1632.0,1110.0
18414,24B221149,48.6,61.9,32.64,0.0729999989271164,05CSK 625100,05CSK,05CSK,05CSK,L,T,0.058,0.295,0.0064,0.0012,0.023,0.118,0.039,0.035,0.0,0.0356,0.0,0.0024,0.01,0.001,0.003,2135.858,34.48212,1940.0,1630.0,1121.0
18415,24B221155,52.7,63.7,32.04,0.0729999989271164,05CSK 625100,05CSK,05CSK,05CSK,L,T,0.058,0.295,0.0064,0.0012,0.023,0.118,0.039,0.035,0.0,0.0356,0.0,0.0024,0.01,0.001,0.003,2187.122,34.47154,1968.0,1607.0,1099.0
18416,24B221191,50.8,62.8,27.72,0.0729999989271164,05CSK 625100,05CSK,05CSK,05CSK,L,T,0.059,0.309,0.0081,0.004,0.008,0.111,0.035,0.035,0.0,0.0291,0.001,0.0018,0.0074,0.001,0.003,2130.908,34.48636,1954.0,1607.0,1106.0
18562,24B221715,49.4,61.8,30.84,0.0729999989271164,05CSK 625100,05CSK,05CSK,05CSK,L,T,0.058,0.344,0.0079,0.0034,0.017,0.133,0.049,0.063,0.0,0.03,0.0,0.0034,0.007,0.001,0.004,2116.562,34.49194,1895.0,1634.0,1097.0
18563,24B221715,48.7,60.7,31.22,0.0729999989271164,05CSK 625100,05CSK,05CSK,05CSK,T,T,0.058,0.344,0.0079,0.0034,0.017,0.133,0.049,0.063,0.0,0.03,0.0,0.0034,0.007,0.001,0.004,2116.562,34.49194,1895.0,1634.0,1097.0
18564,24B221717,49.4,61.8,29.09,0.0729999989271164,05CSK 625100,05CSK,05CSK,05CSK,L,T,0.056,0.302,0.0076,0.0034,0.012,0.117,0.045,0.05,0.0,0.0297,0.0,0.0026,0.0073,0.001,0.003,2121.53,34.48902,1904.0,1632.0,1094.0
18565,24B221722,44.9,59.3,34.38,0.120099999010563,05CSK 625100,05CSK,05CSK,05CSK,L,T,0.056,0.302,0.0076,0.0034,0.012,0.117,0.045,0.05,0.0,0.0297,0.0,0.0026,0.0073,0.001,0.003,2101.946,34.49528,1898.0,1637.0,1094.0
18566,24B221730,47.6,62.4,30.41,0.0729999989271164,05CSK 625100,05CSK,05CSK,05CSK,L,T,0.059,0.324,0.0099,0.0016,0.018,0.127,0.046,0.056,0.0,0.0288,0.0,0.0028,0.0047,0.001,0.002,2122.322,34.48579,1907.0,1634.0,1115.0
18568,24B221738,51.7,63.3,27.74,0.0729999989271164,05CSK 625100,05CSK,05CSK,05CSK,L,T,0.056,0.325,0.0088,0.0011,0.023,0.134,0.051,0.052,0.0,0.0404,0.0,0.0029,0.007,0.002,0.003,2159.438,34.47258,1941.0,1632.0,1099.0
18569,24B221742,53.9,65.1,25.59,0.0729999989271164,05CSK 625100,05CSK,05CSK,05CSK,L,T,0.059,0.321,0.0106,0.0024,0.018,0.132,0.046,0.08,0.0,0.0343,0.0,0.0031,0.0052,0.001,0.004,2163.578,34.47424,1950.0,1630.0,1094.0
18570,24B221747,50.5,61.9,29.99,0.0729999989271164,05CSK 625100,05CSK,05CSK,05CSK,L,T,0.059,0.321,0.0106,0.0024,0.018,0.132,0.046,0.08,0.0,0.0343,0.0,0.0031,0.0052,0.001,0.004,2151.806,34.47764,1945.0,1634.0,1099.0
18571,24B221750,47.6,60.7,29.25,0.0729999989271164,05CSK 625100,05CSK,05CSK,05CSK,L,T,0.055,0.305,0.0069,0.0023,0.014,0.131,0.048,0.049,0.0,0.0337,0.0,0.0031,0.0093,0.001,0.003,2152.994,34.47656,1947.0,1632.0,1088.0
18572,24B221755,52.7,66.1,23.03,0.0729999989271164,05CSK 625100,05CSK,05CSK,05CSK,L,T,0.055,0.305,0.0069,0.0023,0.014,0.131,0.048,0.049,0.0,0.0337,0.0,0.0031,0.0093,0.001,0.003,2135.588,34.48363,1936.0,1632.0,1094.0
18573,24B221758,51.0,64.8,23.97,0.0729999989271164,05CSK 625100,05CSK,05CSK,05CSK,L,T,0.053,0.305,0.01,0.0016,0.014,0.118,0.044,0.074,0.0,0.0358,0.0,0.0027,0.0069,0.001,0.003,2145.794,34.48138,1940.0,1630.0,1092.0
18574,24B221766,49.4,62.6,28.57,0.0729999989271164,05CSK 625100,05CSK,05CSK,05CSK,L,T,0.051,0.314,0.0063,0.0002,0.021,0.125,0.044,0.039,0.0,0.0283,0.0,0.0026,0.0058,0.001,0.003,2169.41,34.46837,1941.0,1635.0,1092.0
18576,24B221771,56.6,68.0,27.85,0.0750000029802322,05CSK 625100,05CSK,05CSK,05CSK,L,T,0.051,0.314,0.0063,0.0002,0.021,0.125,0.044,0.039,0.0,0.0283,0.0,0.0026,0.0058,0.001,0.003,2168.096,34.46637,1938.0,1628.0,1106.0
18595,24B221916,43.9,60.6,32.66,0.179100006818771,05CSK 625100,05CSK,05CSK,05CSK,L,T,0.059,0.303,0.0074,0.001,0.013,0.125,0.044,0.043,0.0,0.0332,0.0,0.0031,0.008,0.001,0.003,2066.162,49.26401,1871.0,1625.0,1104.0
18596,24B221917,44.1,60.2,33.39,0.179000005125999,05CSK 625100,05CSK,05CSK,05CSK,L,T,0.059,0.303,0.0074,0.001,0.013,0.125,0.044,0.043,0.0,0.0332,0.0,0.0031,0.008,0.001,0.003,2070.032,49.3151,1871.0,1626.0,1106.0
18597,24B221918,57.2,60.4,24.96,0.179000005125999,05CSK 625100,05CSK,05CSK,05CSK,L,T,0.059,0.303,0.0074,0.001,0.013,0.125,0.044,0.043,0.0,0.0332,0.0,0.0031,0.008,0.001,0.003,2093.648,49.3158,1875.0,1628.0,1106.0
18598,24B221923,45.9,61.9,33.46,0.179100006818771,05CSK 625100,05CSK,05CSK,05CSK,L,T,0.059,0.303,0.0074,0.001,0.013,0.125,0.044,0.043,0.0,0.0332,0.0,0.0031,0.008,0.001,0.003,2074.838,49.29809,1860.0,1628.0,1103.0
18763,24B222369,47.1,62.1,35.22,0.174899995326996,05CSK 625100,05CSK,05CSK,05CSK,L,T,0.055,0.344,0.0074,0.0035,0.012,0.12,0.038,0.056,0.0,0.0363,0.0,0.0033,0.009,0.001,0.003,2090.426,44.35036,1844.0,1643.0,1104.0
18782,24B222574,45.2,60.2,33.43,0.168400004506111,05CSK 625100,05CSK,03CSK,05CSK,L,T,0.056,0.311,0.0057,0.0009,0.018,0.131,0.038,0.032,0.0,0.0306,0.002,0.0028,0.0083,0.001,0.003,2122.556,49.24415,1918.0,1630.0,1101.0
18863,24B222993,50.1,62.7,31.25,0.0729999989271164,05CSK 625100,05CSK,03CSK,05CSK,L,T,0.06,0.311,0.0044,0.0018,0.016,0.115,0.037,0.044,0.0,0.0303,0.0,0.0027,0.0102,0.001,0.003,2157.116,34.47655,1927.0,1626.0,1101.0
18864,24B222998,51.9,63.3,33.45,0.0729999989271164,05CSK 625100,05CSK,05CSK,05CSK,L,T,0.06,0.311,0.0044,0.0018,0.016,0.115,0.037,0.044,0.0,0.0303,0.0,0.0027,0.0102,0.001,0.003,2131.61,34.47713,1941.0,1626.0,1103.0
19050,24B223766,44.0,59.9,36.57,0.168400004506111,05CSK 625100,05CSK,06CSK,05CSK,L,T,0.058,0.321,0.0104,0.0018,0.017,0.128,0.042,0.061,0.0,0.0324,0.0,0.0026,0.0078,0.001,0.002,2072.048,49.27136,1875.0,1628.0,1101.0
19051,24B223771,46.5,61.2,37.18,0.101000003516674,05CSK 625100,05CSK,05CSK,05CSK,L,T,0.058,0.321,0.0104,0.0018,0.017,0.128,0.042,0.061,0.0,0.0324,0.0,0.0026,0.0078,0.001,0.002,2100.848,34.49539,1871.0,1632.0,1115.0
19387,24B224875,46.2,61.6,35.94,0.12899999320507,05CSK 625100,05CSK,05CSK,05CSK,L,T,0.056,0.302,0.007,0.0015,0.015,0.118,0.051,0.05,0.0,0.0233,0.0,0.0024,0.0098,0.001,0.002,2151.86,44.31721,1934.0,1621.0,1095.0
19388,24B224878,43.3,60.4,33.38,0.12899999320507,05CSK 625100,05CSK,05CSK,05CSK,L,T,0.056,0.285,0.0058,0.0027,0.014,0.124,0.046,0.039,0.0,0.0289,0.0,0.0022,0.0115,0.001,0.001,2142.014,44.31894,1929.0,1628.0,1097.0
19389,24B224883,45.0,60.2,34.05,0.119999997317791,05CSK 625100,05CSK,05CSK,05CSK,L,T,0.056,0.285,0.0058,0.0027,0.014,0.124,0.046,0.039,0.0,0.0289,0.0,0.0022,0.0115,0.001,0.001,2128.406,44.31639,1918.0,1621.0,1153.0
19390,24B224886,45.3,59.9,35.54,0.119999997317791,05CSK 625100,05CSK,05CSK,05CSK,L,T,0.053,0.294,0.0068,0.0034,0.012,0.107,0.046,0.043,0.0,0.0273,0.0,0.0023,0.0089,0.001,0.002,2175.098,44.31476,1977.0,1632.0,1104.0
19391,24B224891,46.4,61.2,31.88,0.104900002479553,05CSK 625100,05CSK,05CSK,05CSK,L,T,0.053,0.294,0.0068,0.0034,0.012,0.107,0.046,0.043,0.0,0.0273,0.0,0.0023,0.0089,0.001,0.002,2187.176,39.38366,1974.0,1630.0,1101.0
19411,24B224963,45.8,60.8,32.86,0.135000005364418,05CSK 625100,05CSK,06CSK,05CSK,L,T,0.059,0.364,0.0056,0.0017,0.016,0.125,0.049,0.041,0.0,0.0366,0.0,0.0034,0.0072,0.001,0.001,2162.588,44.31668,1923.0,1601.0,1106.0
19412,24B224965,45.1,60.0,31.43,0.135000005364418,05CSK 625100,05CSK,05CSK,05CSK,L,T,0.059,0.364,0.0056,0.0017,0.016,0.125,0.049,0.041,0.0,0.0366,0.0,0.0034,0.0072,0.001,0.001,2164.046,44.31503,1931.0,1605.0,1103.0
19413,24B224968,46.5,59.9,29.26,0.130999997258186,05CSK 625100,05CSK,05CSK,05CSK,L,T,0.059,0.364,0.0056,0.0017,0.016,0.125,0.049,0.041,0.0,0.0366,0.0,0.0034,0.0072,0.001,0.001,2170.472,44.31107,1914.0,1601.0,1103.0
19414,24B224971,46.2,59.7,35.44,0.130999997258186,05CSK 625100,05CSK,05CSK,05CSK,L,T,0.059,0.323,0.0064,0.0019,0.015,0.128,0.051,0.048,0.0,0.0243,0.0,0.0028,0.0069,0.001,0.002,2171.894,44.31107,1913.0,1605.0,1101.0
19415,24B224976,47.8,60.3,35.14,0.119999997317791,05CSK 625100,05CSK,05CSK,05CSK,L,T,0.059,0.323,0.0064,0.0019,0.015,0.128,0.051,0.048,0.0,0.0243,0.0,0.0028,0.0069,0.001,0.002,2178.986,44.30854,1909.0,1601.0,1104.0
19416,24B224979,46.4,59.8,36.06,0.11599999666214,05CSK 625100,05CSK,05CSK,05CSK,L,T,0.058,0.313,0.0069,0.0024,0.011,0.11,0.045,0.036,0.0,0.03,0.0,0.0026,0.0088,0.001,0.002,2193.134,39.38529,1934.0,1601.0,1103.0
19417,24B224986,46.1,59.9,32.08,0.100599996745586,05CSK 625100,05CSK,05CSK,05CSK,L,T,0.058,0.313,0.0069,0.0024,0.011,0.11,0.045,0.036,0.0,0.03,0.0,0.0026,0.0088,0.001,0.002,2174.54,39.39316,1941.0,1608.0,1112.0
19418,24B224988,45.7,59.7,34.21,0.100599996745586,05CSK 625100,05CSK,05CSK,05CSK,L,T,0.053,0.282,0.0063,0.0024,0.01,0.126,0.046,0.039,0.0,0.0336,0.0,0.0026,0.0079,0.001,0.001,2176.412,39.39149,1938.0,1603.0,1117.0
19419,24B224993,49.8,61.9,29.03,0.0790000036358833,05CSK 625100,05CSK,05CSK,06CSK,L,T,0.053,0.282,0.0063,0.0024,0.01,0.126,0.046,0.039,0.0,0.0336,0.0,0.0026,0.0079,0.001,0.001,2119.442,39.41094,1927.0,1605.0,1133.0
19534,24B225370,41.7,58.8,34.33,0.179000005125999,05CSK 625100,05CSK,05CSK,05CSK,L,T,0.05,0.301,0.0102,0.001,0.016,0.094,0.041,0.042,0.0,0.0261,0.0,0.0031,0.0091,0.001,0.002,2045.66,44.35396,1891.0,1617.0,1101.0
19535,24B225374,43.8,59.3,37.11,0.179000005125999,05CSK 625100,05CSK,05CSK,05CSK,L,T,0.05,0.301,0.0102,0.001,0.016,0.094,0.041,0.042,0.0,0.0261,0.0,0.0031,0.0091,0.001,0.002,2076.728,44.34597,1920.0,1626.0,1099.0
19536,24B225376,43.6,58.7,37.89,0.135000005364418,05CSK 625100,05CSK,05CSK,05CSK,L,T,0.05,0.301,0.0102,0.001,0.016,0.094,0.041,0.042,0.0,0.0261,0.0,0.0031,0.0091,0.001,0.002,2085.206,44.34102,1925.0,1621.0,1101.0
19537,24B225378,41.4,57.7,35.88,0.135000005364418,05CSK 625100,05CSK,05CSK,05CSK,L,T,0.058,0.295,0.0078,0.0015,0.012,0.096,0.035,0.034,0.0,0.0306,0.001,0.003,0.0074,0.001,0.002,2095.052,44.33998,1925.0,1621.0,1103.0
19538,24B225383,43.8,59.3,36.11,0.135000005364418,05CSK 625100,05CSK,05CSK,05CSK,L,T,0.058,0.295,0.0078,0.0015,0.012,0.096,0.035,0.034,0.0,0.0306,0.001,0.003,0.0074,0.001,0.002,2088.374,44.34047,1931.0,1621.0,1104.0
19539,24B225386,44.4,60.1,34.54,0.11599999666214,05CSK 625100,05CSK,05CSK,05CSK,L,T,0.055,0.284,0.0088,0.0018,0.015,0.095,0.04,0.043,0.0,0.0293,0.0,0.001,0.0108,0.001,0.002,2102.792,39.41739,1941.0,1621.0,1101.0
19540,24B225391,45.2,59.3,36.58,0.104999996721745,05CSK 625100,05CSK,05CSK,05CSK,L,T,0.055,0.284,0.0088,0.0018,0.015,0.095,0.04,0.043,0.0,0.0293,0.0,0.001,0.0108,0.001,0.002,2098.148,39.43814,1880.0,1637.0,1117.0
19683,24B225752,43.5,60.4,34.37,0.179000005125999,05CSK 625100,05CSK,05CSK,05CSK,L,T,0.06,0.297,0.0081,0.0018,0.01,0.097,0.041,0.041,0.0,0.0306,0.0,0.0026,0.0086,0.0,0.002,2098.994,44.33061,1859.0,1637.0,1094.0
19684,24B225753,44.0,59.8,38.11,0.112899996340275,05CSK 625100,05CSK,05CSK,05CSK,L,T,0.06,0.297,0.0081,0.0018,0.01,0.097,0.041,0.041,0.0,0.0306,0.0,0.0026,0.0086,0.0,0.002,2089.418,39.42131,1850.0,1619.0,1110.0
19685,24B225755,43.55,59.099999999999994,34.545,0.112899996340275,05CSK 625100,05CSK,05CSK,05CSK,L,T,0.06,0.297,0.0081,0.0018,0.01,0.097,0.041,0.041,0.0,0.0306,0.0,0.0026,0.0086,0.0,0.002,2098.166,39.41731,1859.0,1621.0,1117.0
19686,24B225757,44.8,58.8,34.48,0.112899996340275,05CSK 625100,05CSK,05CSK,05CSK,L,T,0.06,0.297,0.0081,0.0018,0.01,0.097,0.041,0.041,0.0,0.0306,0.0,0.0026,0.0086,0.0,0.002,2085.26,39.42451,1869.0,1626.0,1115.0
19721,24B225910,46.9,59.7,34.59,0.0790000036358833,05CSK 625100,05CSK,06CSK,05CSK,L,T,0.059,0.305,0.0093,0.0029,0.018,0.106,0.041,0.039,0.0,0.036,0.0,0.0022,0.0077,0.001,0.001,2157.512,34.47788,1940.0,1652.0,1158.0
19722,24B225920,53.7,63.4,28.12,0.0568000003695488,05CSK 625100,05CSK,05CSK,05CSK,L,T,0.055,0.293,0.0112,0.0028,0.014,0.1,0.037,0.04,0.0,0.0277,0.0,0.0025,0.008,0.001,0.002,2163.38,34.478,1927.0,1646.0,1101.0
19723,24B225925,45.8,60.7,36.13,0.135000005364418,05CSK 625100,05CSK,05CSK,05CSK,L,T,0.055,0.293,0.0112,0.0028,0.014,0.1,0.037,0.04,0.0,0.0277,0.0,0.0025,0.008,0.001,0.002,2127.632,34.48331,1925.0,1641.0,1128.0
19724,24B225928,47.3,60.5,32.09,0.129999995231628,05CSK 625100,05CSK,05CSK,05CSK,L,T,0.058,0.312,0.0082,0.0023,0.02,0.109,0.04,0.039,0.0,0.0333,0.001,0.002,0.0078,0.001,0.002,2114.024,34.49076,1925.0,1626.0,1083.0
19725,24B225933,45.4,59.6,31.58,0.119999997317791,05CSK 625100,05CSK,05CSK,05CSK,L,T,0.058,0.312,0.0082,0.0023,0.02,0.109,0.04,0.039,0.0,0.0333,0.001,0.002,0.0078,0.001,0.002,2131.88,34.48396,1916.0,1623.0,1088.0
19726,24B225937,47.9,61.6,35.06,0.11599999666214,05CSK 625100,05CSK,05CSK,05CSK,L,T,0.056,0.317,0.0097,0.0027,0.023,0.098,0.038,0.045,0.0,0.0383,0.001,0.0026,0.0081,0.001,0.002,2152.724,34.47628,1929.0,1623.0,1090.0
19727,24B225941,49.3,61.5,34.24,0.11599999666214,05CSK 625100,05CSK,05CSK,05CSK,L,T,0.056,0.317,0.0097,0.0027,0.023,0.098,0.038,0.045,0.0,0.0383,0.001,0.0026,0.0081,0.001,0.002,2148.692,34.47603,1931.0,1623.0,1092.0
19728,24B225942,47.3,62.1,33.27,0.11599999666214,05CSK 625100,05CSK,05CSK,06CSK,L,T,0.056,0.317,0.0097,0.0027,0.023,0.098,0.038,0.045,0.0,0.0383,0.001,0.0026,0.0081,0.001,0.002,2145.596,34.4756,1932.0,1628.0,1094.0
19918,24B226567,43.1,59.7,35.06,0.179199993610382,05CSK 625100,05CSK,05CSK,05CSK,L,T,0.056,0.306,0.01,0.0025,0.01,0.108,0.044,0.038,0.0,0.0239,0.0,0.0025,0.008,0.0,0.002,2137.172,44.32457,1918.0,1639.0,1099.0
19919,24B226574,47.1,61.5,32.42,0.104999996721745,05CSK 625100,05CSK,05CSK,05CSK,L,T,0.056,0.306,0.01,0.0025,0.01,0.108,0.044,0.038,0.0,0.0239,0.0,0.0025,0.008,0.0,0.002,2160.482,44.31086,1929.0,1621.0,1126.0
20045,24B227227,45.3,60.6,34.87,0.156900003552437,05CSK 625100,05CSK,05CSK,05CSK,L,T,0.053,0.303,0.0051,0.0004,0.019,0.083,0.036,0.028,0.0,0.0329,0.0,0.0032,0.014,0.001,0.001,2080.652,39.42764,1862.0,1652.0,1094.0
20046,24B227232,38.9,50.5,33.165,0.112899996340275,05CSK 625100,05CSK,05CSK,05CSK,L,T,0.053,0.303,0.0051,0.0004,0.019,0.083,0.036,0.028,0.0,0.0329,0.0,0.0032,0.014,0.001,0.001,2087.744,39.4225,1880.0,1632.0,1088.0
20051,24B227259,45.7,62.5,31.24,0.174099996685982,05CSK 625100,05CSK,05CSK,05CSK,L,T,0.059,0.308,0.0121,0.0002,0.02,0.093,0.041,0.044,0.0,0.0307,0.0,0.0013,0.0121,0.001,0.002,2113.088,44.33651,1889.0,1625.0,1112.0
20052,24B227262,47.8,62.6,35.1,0.17399999499321,05CSK 625100,05CSK,05CSK,05CSK,L,T,0.059,0.308,0.0121,0.0002,0.02,0.093,0.041,0.044,0.0,0.0307,0.0,0.0013,0.0121,0.001,0.002,2054.012,44.35997,1891.0,1628.0,1092.0
20053,24B227266,48.1,62.1,31.31,0.174099996685982,05CSK 625100,05CSK,05CSK,05CSK,L,T,0.059,0.336,0.0112,0.0,0.051,0.08,0.036,0.048,0.0,0.0235,0.0,0.0022,0.0067,0.002,0.002,2062.328,44.35258,1909.0,1626.0,1097.0
20054,24B227271,46.9,61.3,31.73,0.174099996685982,05CSK 625100,05CSK,05CSK,05CSK,L,T,0.059,0.336,0.0112,0.0,0.051,0.08,0.036,0.048,0.0,0.0235,0.0,0.0022,0.0067,0.002,0.002,2054.048,44.35478,1909.0,1625.0,1101.0
4708,23B166052,44.9,59.8,32.76,0.129600003361702,05CSK 650050 25,05CSK,05CSK,05CSK,L,T,0.051,0.324,0.007,0.0027,0.023,0.097,0.038,0.039,0.009,0.0346,0.001,0.0011,0.0093,0.001,0.004,2133.788,39.40674,1923.0,1601.0,1045.0
11371,23B192831,48.1,61.9,30.16,0.100000001490116,05CSK 650050 25,05CSK,05CSK,05CSK,L,T,0.054,0.308,0.0046,0.001,0.014,0.107,0.039,0.035,0.01,0.027,0.0,0.0027,0.0073,0.001,0.001,2138.126,34.48204,1824.0,1619.0,1052.0
11372,23B192834,48.2,61.0,28.48,0.100000001490116,05CSK 650050 25,05CSK,05CSK,05CSK,L,T,0.059,0.295,0.006,0.0042,0.015,0.101,0.041,0.035,0.009,0.0282,0.001,0.0029,0.0077,0.001,0.003,2177.78,34.47549,1853.0,1625.0,1058.0
12179,23B195430,45.3,59.8,31.51,0.100100003182888,05CSK 650050 25,05CSK,03CSK,05CSK,L,T,0.051,0.298,0.0041,0.0056,0.013,0.133,0.052,0.042,0.012,0.0329,0.002,0.0023,0.0061,0.001,0.003,2109.812,34.48828,1875.0,1666.0,1052.0
12483,23B196559,42.9,60.4,33.5,0.128299996256828,05CSK 650050 25,05CSK,05CSK,05CSK,L,T,0.057,0.289,0.004,0.003,0.025,0.125,0.044,0.035,0.008,0.0296,0.0,0.003,0.0019,0.001,0.002,2172.2,44.30701,1911.0,1675.0,1063.0
13960,23B202237,45.8,61.1,35.63,0.100000001490116,05CSK 650050 25,05CSK,05CSK,05CSK,L,T,0.057,0.316,0.0091,0.0024,0.013,0.133,0.042,0.057,0.01,0.0309,0.002,0.0024,0.0086,0.001,0.002,2090.282,39.42017,1902.0,1652.0,1079.0
15554,24B210117,43.7,59.0,32.73,0.128199994564056,05CSK 650050 25,05CSK,05CSK,05CSK,L,T,0.06,0.31,0.0087,0.0033,0.016,0.136,0.054,0.051,0.01,0.03,0.0,0.0032,0.0077,0.0,0.003,2122.736,44.3307,1896.0,1657.0,1049.0
18845,24B222870,47.4,63.5,33.79,0.128199994564056,05CSK 650050 25,05CSK,03DS-B,05CSK,L,T,0.058,0.348,0.0078,0.0011,0.019,0.117,0.041,0.048,0.0,0.0334,0.0,0.0031,0.0041,0.001,0.003,2162.228,44.30684,1938.0,1655.0,1094.0
18862,24B222968,51.1,62.8,36.63,0.100000001490116,05CSK 650050 25,05CSK,05CSK,05CSK,L,T,0.053,0.317,0.0048,0.0018,0.02,0.108,0.041,0.046,0.0,0.0337,0.0,0.0029,0.0081,0.001,0.003,2196.284,34.46828,1950.0,1626.0,1059.0
3281,23B161584,44.8,62.8,34.14,0.120099999010563,05CSK 650050 40,05CSK,05CSK,05CSK,L,T,0.055,0.327,0.0076,0.004,0.026,0.107,0.038,0.033,0.013,0.0383,0.003,0.0057,0.011,0.001,0.004,2178.752,39.39869,1992.0,1652.0,1059.0
4710,23B166058,46.2,60.4,31.89,0.120099999010563,05CSK 650050 40,05CSK,05CSK,05CSK,L,T,0.054,0.323,0.0071,0.0044,0.021,0.091,0.038,0.035,0.013,0.0279,0.003,0.0021,0.0101,0.001,0.004,2126.318,39.404,1941.0,1601.0,1047.0
8882,23B181947,50.9,64.7,17.73,0.100000001490116,05CSK 650050 40,05CSK,[],[],L,T,0.053,0.289,0.0063,0.0037,0.008,0.133,0.042,0.05,0.015,0.027,0.002,0.002,0.0083,0.0,0.004,2093.864,39.39785,1902.0,1662.0,1045.0
8976,23B182327,47.0,62.3,27.15,0.100000001490116,05CSK 650050 40,05CSK,06CSK,05CSK,L,T,0.06,0.319,0.006,0.0022,0.019,0.132,0.042,0.04,0.007,0.0244,0.001,0.0024,0.0079,0.001,0.004,2167.304,34.47249,1958.0,1632.0,1056.0
8977,23B182331,46.2,62.2,30.46,0.100000001490116,05CSK 650050 40,05CSK,05CSK,05CSK,L,T,0.06,0.319,0.006,0.0022,0.019,0.132,0.042,0.04,0.007,0.0244,0.001,0.0024,0.0079,0.001,0.004,2174.918,34.47472,1965.0,1634.0,1049.0
9709,23B184931,47.6,64.7,28.5,0.100100003182888,05CSK 650050 40,05CSK,05CSK,05CSK,L,T,0.051,0.352,0.0036,0.0005,0.025,0.116,0.035,0.034,0.012,0.0273,0.0,0.0026,0.0096,0.0,0.003,2116.58,34.48983,1922.0,1653.0,1056.0
