Repository: PNell/TrialTest3

File: Data/StreamlitData032524.csv (part 62 of 96)
,coil_no,YieldStrength,TensileStrength,TotalElongation,coil_thickness,steel_design_description,grade,grade_head,grade_tail,sample_direction,sample_location,c_amount,mn_amount,p_amount,s_amount,si_amount,cu_amount,ni_amount,cr_amount,mo_amount,al_amount,nb_amount,ca_amount,n_amount,ti_amount,v_amount,TF1_EXIT_AVG_BODY,TBC_thickness,TEMP_FM_ENTRY_AVG,TEMP_FM_EXIT_AVG,TEMP_COILING_AVG
9710,23B184935,46.8,63.9,30.36,0.100100003182888,05CSK 650050 40,05CSK,05CSK,05CSK,L,T,0.051,0.352,0.0036,0.0005,0.025,0.116,0.035,0.034,0.012,0.0273,0.0,0.0026,0.0096,0.0,0.003,2132.798,34.48727,1938.0,1657.0,1045.0
10425,23B188478,45.7,58.7,32.7,0.125100001692772,05CSK 650050 40,05CSK,05CSK,05CSK,L,T,0.055,0.295,0.0045,0.0006,0.019,0.105,0.043,0.028,0.01,0.0307,0.0,0.0026,0.0074,0.001,0.003,2094.584,49.24867,1833.0,1641.0,1036.0
10671,23B189487,49.0,61.8,31.75,0.100000001490116,05CSK 650050 40,05CSK,05CSK,05CSK,L,T,0.055,0.351,0.0046,0.0025,0.018,0.105,0.041,0.036,0.01,0.0328,0.0,0.0036,0.0093,0.001,0.003,2061.608,34.50103,1891.0,1625.0,1059.0
10751,23B189846,44.7,58.8,29.37,0.0881000012159348,05CSK 650050 40,05CSK,03DS-B,05CSK,L,T,0.055,0.286,0.0059,0.0028,0.019,0.125,0.042,0.038,0.011,0.0265,0.001,0.0024,0.0081,0.001,0.003,2050.52,34.50067,1864.0,1648.0,1061.0
10961,23B190861,43.5,59.7,32.33,0.100000001490116,05CSK 650050 40,05CSK,05CSK,05CSK,L,T,0.052,0.288,0.0087,0.0006,0.024,0.099,0.036,0.043,0.011,0.0302,0.0,0.0035,0.0071,0.001,0.004,2104.628,39.41515,1851.0,1643.0,1052.0
13549,23B200654,45.2,62.4,31.37,0.119999997317791,05CSK 650050 40,05CSK,05CSK,05CSK,L,T,0.06,0.34,0.0081,0.0014,0.021,0.131,0.038,0.041,0.009,0.0377,0.0,0.0028,0.0097,0.001,0.003,2159.24,39.40667,1931.0,1657.0,1045.0
13550,23B200656,47.6,62.1,25.2,0.119999997317791,05CSK 650050 40,05CSK,05CSK,05CSK,L,T,0.058,0.31,0.0093,0.0013,0.026,0.143,0.042,0.04,0.01,0.0335,0.0,0.0025,0.0088,0.002,0.003,2161.274,39.40297,1938.0,1657.0,1045.0
189,23B100676,44.2,58.5,33.96,0.120099999010563,05CSK 650100,05CSK,05CSK,05CSK,L,T,0.052,0.317,0.0106,0.0035,0.031,0.109,0.044,0.047,0.009,0.0269,0.002,0.002,0.0083,0.001,0.004,2095.538,44.3668,1864.0,1574.0,1103.0
246,23B150149,43.2,57.6,37.02,0.216100007295609,05CSK 650100,05CSK,05CSK,05CSK,L,T,0.058,0.369,0.0063,0.0089,0.011,0.104,0.04,0.038,0.011,0.0404,0.001,0.0027,0.008,0.0,0.004,2212.538,49.20868,1927.0,1657.0,1122.0
471,23B151031,43.4,58.6,34.55,0.119999997317791,05CSK 650100,05CSK,06CSK,05CSK,L,T,0.051,0.315,0.0052,0.0039,0.012,0.113,0.04,0.041,0.01,0.0289,0.002,0.0018,0.0086,0.0,0.004,2093.684,44.30595,1889.0,1601.0,1103.0
960,23B152740,41.9,58.2,34.67,0.0758000016212463,05CSK 650100,05CSK,05CSK,05CSK,L,T,0.057,0.297,0.0039,0.0053,0.02,0.101,0.034,0.034,0.011,0.0288,0.002,0.0025,0.0083,0.0,0.004,2155.73,34.45318,1916.0,1585.0,1112.0
961,23B152742,45.3,59.2,34.23,0.0747999995946884,05CSK 650100,05CSK,05CSK,05CSK,L,T,0.057,0.297,0.0039,0.0053,0.02,0.101,0.034,0.034,0.011,0.0288,0.002,0.0025,0.0083,0.0,0.004,2180.354,34.4523,1927.0,1587.0,1117.0
972,23B152788,42.0,56.7,35.8,0.120600000023842,05CSK 650100,05CSK,03DS-B,05CSK,L,T,0.05,0.28,0.0055,0.0026,0.013,0.101,0.038,0.041,0.01,0.0196,0.001,0.0034,0.0092,0.0,0.004,2163.2,34.45799,1895.0,1574.0,1106.0
1483,23B154826,39.7,57.6,35.13,0.121100001037121,05CSK 650100,05CSK,05CSK,05CSK,L,T,0.055,0.311,0.004,0.0017,0.021,0.095,0.036,0.034,0.008,0.0318,0.0,0.0016,0.0072,0.0,0.003,2176.592,34.47085,1956.0,1605.0,1106.0
1484,23B154827,40.9,57.6,35.59,0.121100001037121,05CSK 650100,05CSK,05CSK,05CSK,L,T,0.055,0.311,0.004,0.0017,0.021,0.095,0.036,0.034,0.008,0.0318,0.0,0.0016,0.0072,0.0,0.003,2184.314,34.44491,1956.0,1605.0,1104.0
1485,23B154833,39.2,58.0,35.51,0.120999999344349,05CSK 650100,05CSK,05CSK,05CSK,L,T,0.051,0.316,0.0033,0.0031,0.018,0.099,0.042,0.036,0.012,0.0314,0.0,0.0025,0.0067,0.0,0.004,2216.3,34.44247,1963.0,1603.0,1103.0
1549,23B155149,44.7,60.6,33.12,0.121100001037121,05CSK 650100,05CSK,05CSK,05CSK,L,T,0.056,0.296,0.0081,0.0025,0.024,0.112,0.043,0.042,0.014,0.0278,0.002,0.0022,0.0112,0.0,0.004,2224.886,34.44463,1941.0,1607.0,1115.0
1550,23B155150,45.4,60.9,35.0,0.120999999344349,05CSK 650100,05CSK,05CSK,05CSK,L,T,0.056,0.296,0.0081,0.0025,0.024,0.112,0.043,0.042,0.014,0.0278,0.002,0.0022,0.0112,0.0,0.004,2202.8,34.44821,1934.0,1601.0,1112.0
1551,23B155153,43.6,60.0,33.88,0.140100002288818,05CSK 650100,05CSK,05CSK,05CSK,L,T,0.056,0.296,0.0081,0.0025,0.024,0.112,0.043,0.042,0.014,0.0278,0.002,0.0022,0.0112,0.0,0.004,2156.18,34.46121,1909.0,1607.0,1113.0
2332,23B158179,48.6,64.3,25.83,0.119099996984005,05CSK 650100,05CSK,05CSK,05CSK,L,T,0.054,0.323,0.0045,0.0,0.024,0.097,0.041,0.044,0.01,0.0283,0.001,0.0032,0.0066,0.001,0.004,2101.55,44.31978,1902.0,1646.0,1110.0
2333,23B158181,48.7,63.3,29.36,0.119099996984005,05CSK 650100,05CSK,05CSK,05CSK,L,T,0.054,0.323,0.0045,0.0,0.024,0.097,0.041,0.044,0.01,0.0283,0.001,0.0032,0.0066,0.001,0.004,2104.988,44.32732,1911.0,1650.0,1108.0
2402,23B158497,42.1,60.9,34.37,0.0750999972224236,05CSK 650100,05CSK,05CSK,05CSK,L,T,0.058,0.338,0.0077,0.0008,0.02,0.11,0.042,0.056,0.011,0.0322,0.002,0.0031,0.0078,0.001,0.004,2213.456,39.38117,1979.0,1653.0,1124.0
2403,23B158500,46.0,60.7,31.94,0.119099996984005,05CSK 650100,05CSK,05CSK,05CSK,L,T,0.053,0.306,0.0055,0.001,0.025,0.11,0.04,0.041,0.009,0.032,0.001,0.0019,0.0076,0.0,0.004,2211.26,44.30408,1977.0,1650.0,1104.0
2602,23B159384,43.7,59.8,31.64,0.119000002741814,05CSK 650100,05CSK,05CSK,05CSK,L,T,0.053,0.305,0.0049,0.0027,0.023,0.102,0.04,0.038,0.011,0.0329,0.001,0.0032,0.0089,0.001,0.004,2171.264,34.46465,1977.0,1648.0,1106.0
2603,23B159388,45.4,58.7,33.21,0.0720999985933304,05CSK 650100,05CSK,05CSK,05CSK,L,T,0.053,0.305,0.0049,0.0027,0.023,0.102,0.04,0.038,0.011,0.0329,0.001,0.0032,0.0089,0.001,0.004,2168.402,39.38562,1985.0,1603.0,1099.0
2604,23B159392,49.6,61.4,30.51,0.0700000002980232,05CSK 650100,05CSK,05CSK,05CSK,L,T,0.06,0.305,0.0054,0.0019,0.035,0.097,0.039,0.038,0.007,0.0156,0.0,0.0023,0.01,0.0,0.004,2160.194,39.36732,1979.0,1578.0,1094.0
2605,23B159398,49.3,59.5,31.1,0.0701000019907951,05CSK 650100,05CSK,05CSK,05CSK,L,T,0.062,0.304,0.0057,0.0031,0.022,0.096,0.038,0.036,0.01,0.0267,0.001,0.0032,0.0072,0.001,0.004,2164.514,39.38853,1983.0,1578.0,1099.0
2607,23B159403,50.2,58.8,30.79,0.062100000679493,05CSK 650100,05CSK,05CSK,05CSK,L,T,0.057,0.3,0.0052,0.0032,0.028,0.097,0.037,0.031,0.007,0.0335,0.0,0.0018,0.0074,0.0,0.004,2165.738,39.38958,1977.0,1578.0,1104.0
2608,23B159406,47.3,58.1,33.73,0.061999998986721,05CSK 650100,05CSK,05CSK,05CSK,L,T,0.057,0.3,0.0052,0.0032,0.028,0.097,0.037,0.031,0.007,0.0335,0.0,0.0018,0.0074,0.0,0.004,2167.7,39.36031,1976.0,1578.0,1101.0
2609,23B159407,57.6,66.8,31.29,0.115099996328354,05CSK 650100,05CSK,05CSK,06NB50,L,T,0.057,0.3,0.0052,0.0032,0.028,0.097,0.037,0.031,0.007,0.0335,0.0,0.0018,0.0074,0.0,0.004,2185.034,39.35525,1986.0,1610.0,1103.0
3008,23B160790,44.1,60.3,31.82,0.121100001037121,05CSK 650100,05CSK,05CSK,05CSK,L,T,0.05,0.348,0.0072,0.004,0.02,0.116,0.043,0.061,0.013,0.0303,0.0,0.0025,0.01,0.001,0.004,2208.326,44.28825,1992.0,1653.0,1101.0
3009,23B160795,43.4,60.8,31.86,0.140100002288818,05CSK 650100,05CSK,05CSK,05CSK,L,T,0.05,0.348,0.0072,0.004,0.02,0.116,0.043,0.061,0.013,0.0303,0.0,0.0025,0.01,0.001,0.004,2190.29,34.46159,1986.0,1655.0,1110.0
3010,23B160800,40.2,54.6,35.1,0.140000000596046,05CSK 650100,05CSK,05CSK,05CSK,L,T,0.056,0.313,0.0046,0.0041,0.02,0.089,0.036,0.03,0.008,0.0222,0.0,0.0024,0.0095,0.001,0.004,2140.394,34.47814,1963.0,1655.0,1110.0
3011,23B160803,42.7,58.2,31.46,0.120600000023842,05CSK 650100,05CSK,05CSK,05CSK,L,T,0.056,0.313,0.0046,0.0041,0.02,0.089,0.036,0.03,0.008,0.0222,0.0,0.0024,0.0095,0.001,0.004,2213.87,34.45726,1999.0,1650.0,1094.0
3025,23B160868,42.5,58.6,31.23,0.0790999978780746,05CSK 650100,05CSK,05CSK,05CSK,L,T,0.058,0.288,0.0043,0.0037,0.013,0.098,0.036,0.025,0.008,0.0269,0.0,0.0024,0.0092,0.0,0.003,2204.096,34.45825,1997.0,1608.0,1104.0
3026,23B160872,41.8,58.6,30.13,0.0790999978780746,05CSK 650100,05CSK,05CSK,05CSK,L,T,0.058,0.288,0.0043,0.0037,0.013,0.098,0.036,0.025,0.008,0.0269,0.0,0.0024,0.0092,0.0,0.003,2120.468,34.48544,1963.0,1607.0,1110.0
3275,23B161564,43.6,58.2,34.8,0.194100007414818,05CSK 650100,05CSK,05CSK,05CSK,L,T,0.053,0.313,0.0044,0.0024,0.023,0.103,0.037,0.024,0.011,0.0412,0.002,0.0034,0.0111,0.001,0.004,2160.32,44.29548,1981.0,1650.0,1103.0
3344,23B161788,44.2,58.5,34.76,0.119000002741814,05CSK 650100,05CSK,06CSK,05CSK,L,T,0.051,0.309,0.0054,0.0009,0.032,0.096,0.037,0.044,0.008,0.0283,0.001,0.0019,0.0073,0.0,0.004,2181.632,44.31015,1974.0,1628.0,1101.0
3345,23B161789,44.0,57.4,36.93,0.119000002741814,05CSK 650100,05CSK,05CSK,05CSK,L,T,0.051,0.309,0.0054,0.0009,0.032,0.096,0.037,0.044,0.008,0.0283,0.001,0.0019,0.0073,0.0,0.004,2179.67,44.29541,1977.0,1628.0,1099.0
3346,23B161791,43.9,58.7,32.86,0.119000002741814,05CSK 650100,05CSK,05CSK,05CSK,L,T,0.051,0.309,0.0054,0.0009,0.032,0.096,0.037,0.044,0.008,0.0283,0.001,0.0019,0.0073,0.0,0.004,2107.238,44.31369,1929.0,1623.0,1104.0
3347,23B161792,42.3,58.3,36.21,0.119099996984005,05CSK 650100,05CSK,05CSK,05CSK,L,T,0.051,0.298,0.0057,0.0016,0.02,0.115,0.04,0.037,0.012,0.0322,0.002,0.0027,0.0088,0.0,0.003,2106.806,44.3211,1925.0,1625.0,1104.0
3348,23B161793,43.0,58.0,32.27,0.119099996984005,05CSK 650100,05CSK,05CSK,05CSK,L,T,0.051,0.298,0.0057,0.0016,0.02,0.115,0.04,0.037,0.012,0.0322,0.002,0.0027,0.0088,0.0,0.003,2115.122,44.31497,1932.0,1626.0,1106.0
3349,23B161794,42.5,58.2,33.55,0.119099996984005,05CSK 650100,05CSK,05CSK,05CSK,L,T,0.051,0.298,0.0057,0.0016,0.02,0.115,0.04,0.037,0.012,0.0322,0.002,0.0027,0.0088,0.0,0.003,2104.16,44.31672,1923.0,1625.0,1104.0
3350,23B161796,44.5,59.3,33.46,0.119099996984005,05CSK 650100,05CSK,05CSK,05CSK,L,T,0.051,0.298,0.0057,0.0016,0.02,0.115,0.04,0.037,0.012,0.0322,0.002,0.0027,0.0088,0.0,0.003,2097.122,39.40416,1932.0,1626.0,1108.0
3578,23B162673,47.8,59.6,33.01,0.0900000035762787,05CSK 650100,05CSK,05CSK,05CSK,L,T,0.053,0.351,0.0046,0.0029,0.025,0.097,0.04,0.038,0.012,0.0397,0.001,0.0041,0.0098,0.001,0.004,2143.616,39.38074,1956.0,1596.0,1113.0
4750,23B166184,50.1,59.9,32.1,0.061999998986721,05CSK 650100,05CSK,05CSK,05CSK,L,T,0.064,0.311,0.0062,0.0047,0.023,0.079,0.037,0.041,0.008,0.028,0.001,0.0015,0.0089,0.001,0.004,2204.51,39.38326,1945.0,1601.0,1097.0
4958,23B166904,49.3,61.0,32.89,0.0719999969005585,05CSK 650100,05CSK,05CSK,05CSK,L,T,0.055,0.314,0.0055,0.0022,0.018,0.115,0.041,0.046,0.013,0.0254,0.002,0.0023,0.011,0.0,0.004,2044.4,39.4348,1871.0,1581.0,1099.0
4991,23B167049,44.8,58.9,32.72,0.119599997997284,05CSK 650100,05CSK,05CSK,05CSK,L,T,0.058,0.306,0.0062,0.0037,0.019,0.116,0.039,0.044,0.012,0.0299,0.0,0.0029,0.0089,0.0,0.004,2119.874,34.47668,1941.0,1643.0,1092.0
5285,23B168259,44.9,58.0,35.29,0.215200006961823,05CSK 650100,05CSK,05CSK,05CSK,L,T,0.054,0.352,0.0056,0.0015,0.025,0.14,0.058,0.033,0.011,0.0295,0.001,0.0022,0.0092,0.0,0.004,2109.146,49.24459,1832.0,1671.0,1126.0
5286,23B168262,41.7,58.1,34.71,0.119000002741814,05CSK 650100,05CSK,05CSK,05CSK,L,T,0.054,0.352,0.0056,0.0015,0.025,0.14,0.058,0.033,0.011,0.0295,0.001,0.0022,0.0092,0.0,0.004,2078.762,44.3416,1830.0,1641.0,1121.0
5288,23B168275,48.2,60.1,34.93,0.0750999972224236,05CSK 650100,05CSK,05CSK,05CSK,L,T,0.058,0.342,0.0097,0.0028,0.045,0.117,0.05,0.046,0.013,0.0298,0.002,0.0028,0.007,0.001,0.005,2069.726,39.42825,1832.0,1585.0,1113.0
5590,23B169345,45.3,58.4,35.08,0.194000005722046,05CSK 650100,05CSK,05CSK,05CSK,L,T,0.051,0.301,0.0069,0.0029,0.02,0.14,0.049,0.054,0.013,0.0347,0.001,0.0029,0.0091,0.001,0.004,2122.106,44.32447,1925.0,1661.0,1117.0
6808,23B173146,43.2,56.4,37.04,0.215200006961823,05CSK 650100,05CSK,05CSK,05CSK,L,T,0.058,0.314,0.0043,0.0024,0.016,0.104,0.043,0.057,0.011,0.03,0.001,0.002,0.0088,0.0,0.003,2045.57,49.27608,1851.0,1650.0,1137.0
6885,23B173442,43.6,58.1,36.86,0.0790000036358833,05CSK 650100,05CSK,05CSK,05CSK,L,T,0.056,0.308,0.0066,0.0057,0.014,0.139,0.047,0.055,0.013,0.0283,0.003,0.0012,0.0067,0.001,0.004,2099.318,34.49111,1934.0,1646.0,1119.0
6886,23B173444,44.5,57.7,34.47,0.0790000036358833,05CSK 650100,05CSK,05CSK,05CSK,L,T,0.056,0.357,0.0064,0.0038,0.024,0.133,0.045,0.051,0.012,0.0358,0.003,0.0011,0.0076,0.001,0.004,2088.986,34.49643,1938.0,1650.0,1106.0
6887,23B173452,43.5,56.7,34.43,0.0790000036358833,05CSK 650100,05CSK,05CSK,03CSK,L,T,0.056,0.357,0.0064,0.0038,0.024,0.133,0.045,0.051,0.012,0.0358,0.003,0.0011,0.0076,0.001,0.004,2108.336,34.49125,1882.0,1657.0,1099.0
7251,23B174898,42.7,58.0,33.05,0.10700000077486,05CSK 650100,05CSK,05CSK,05CSK,L,T,0.056,0.313,0.0054,0.0045,0.03,0.128,0.047,0.044,0.012,0.0333,0.003,0.0024,0.0084,0.001,0.004,2025.104,34.51025,1916.0,1650.0,1115.0
7252,23B174901,45.2,59.5,34.31,0.10700000077486,05CSK 650100,05CSK,05CSK,05CSK,L,T,0.056,0.313,0.0054,0.0045,0.03,0.128,0.047,0.044,0.012,0.0333,0.003,0.0024,0.0084,0.001,0.004,2029.676,34.50839,1925.0,1653.0,1110.0
7255,23B174924,48.9,59.9,31.66,0.0719999969005585,05CSK 650100,05CSK,06CSK,05CSK,L,T,0.054,0.313,0.004,0.0014,0.036,0.147,0.043,0.049,0.007,0.0368,0.001,0.0028,0.0075,0.001,0.004,2126.912,34.48857,1959.0,1607.0,1097.0
7256,23B174928,46.8,58.8,32.52,0.0719999969005585,05CSK 650100,05CSK,05CSK,05CSK,L,T,0.054,0.313,0.004,0.0014,0.036,0.147,0.043,0.049,0.007,0.0368,0.001,0.0028,0.0075,0.001,0.004,2127.704,34.4831,1956.0,1608.0,1099.0
7257,23B174930,46.3,58.9,33.0,0.0719999969005585,05CSK 650100,05CSK,05CSK,05CSK,L,T,0.054,0.313,0.004,0.0014,0.036,0.147,0.043,0.049,0.007,0.0368,0.001,0.0028,0.0075,0.001,0.004,2125.22,34.48244,1959.0,1607.0,1101.0
7258,23B174933,47.2,59.3,32.45,0.0719999969005585,05CSK 650100,05CSK,05CSK,05CSK,L,T,0.059,0.319,0.0044,0.002,0.028,0.129,0.054,0.039,0.01,0.0334,0.0,0.0031,0.0067,0.001,0.004,2127.236,34.48279,1961.0,1607.0,1099.0
7259,23B174934,43.7,57.1,28.69,0.0790000036358833,05CSK 650100,05CSK,05CSK,05CSK,L,T,0.059,0.319,0.0044,0.002,0.028,0.129,0.054,0.039,0.01,0.0334,0.0,0.0031,0.0067,0.001,0.004,2132.942,34.48414,1956.0,1607.0,1099.0
7272,23B175047,43.4,58.6,35.39,0.141000002622604,05CSK 650100,05CSK,06CSK,05CSK,L,T,0.058,0.293,0.0044,0.0074,0.017,0.116,0.036,0.042,0.007,0.036,0.003,0.0029,0.0098,0.001,0.004,2052.284,39.42808,1938.0,1644.0,1103.0
7317,23B175249,46.4,59.4,28.53,0.0719999969005585,05CSK 650100,05CSK,05CSK,05CSK,L,T,0.056,0.321,0.0036,0.0027,0.024,0.118,0.045,0.041,0.012,0.0362,0.001,0.0022,0.0051,0.001,0.004,2072.696,39.4237,1947.0,1648.0,1117.0
7318,23B175252,43.7,59.1,32.88,0.0719999969005585,05CSK 650100,05CSK,05CSK,05CSK,L,T,0.056,0.321,0.0036,0.0027,0.024,0.118,0.045,0.041,0.012,0.0362,0.001,0.0022,0.0051,0.001,0.004,2028.272,39.42894,1936.0,1644.0,1115.0
7334,23B175301,47.0,61.5,30.89,0.0710000023245811,05CSK 650100,05CSK,06CSK,05CSK,L,T,0.063,0.294,0.0051,0.005,0.016,0.142,0.042,0.051,0.011,0.0325,0.001,0.0025,0.01,0.0,0.004,2081.246,34.49688,1934.0,1592.0,1113.0
7335,23B175307,46.4,60.3,33.36,0.0649999976158142,05CSK 650100,05CSK,05CSK,05CSK,L,T,0.063,0.294,0.0051,0.005,0.016,0.142,0.042,0.051,0.011,0.0325,0.001,0.0025,0.01,0.0,0.004,2079.23,34.49624,1934.0,1592.0,1097.0
7336,23B175310,47.9,60.5,33.6,0.0649000033736229,05CSK 650100,05CSK,05CSK,05CSK,L,T,0.055,0.296,0.0056,0.0033,0.025,0.122,0.043,0.052,0.008,0.0304,0.001,0.0031,0.008,0.001,0.004,2068.448,34.501,1923.0,1589.0,1099.0
7337,23B175315,48.8,61.1,31.35,0.0649999976158142,05CSK 650100,05CSK,05CSK,05CSK,L,T,0.055,0.296,0.0056,0.0033,0.025,0.122,0.043,0.052,0.008,0.0304,0.001,0.0031,0.008,0.001,0.004,2084.288,34.49445,1941.0,1590.0,1101.0
7338,23B175317,53.5,62.0,27.89,0.0649999976158142,05CSK 650100,05CSK,05CSK,05CSK,L,T,0.059,0.33,0.0064,0.0018,0.031,0.119,0.044,0.058,0.012,0.0342,0.001,0.0025,0.0089,0.001,0.004,2071.094,39.42251,1925.0,1596.0,1094.0
7339,23B175318,49.8,60.2,31.35,0.0710000023245811,05CSK 650100,05CSK,05CSK,05CSK,L,T,0.059,0.33,0.0064,0.0018,0.031,0.119,0.044,0.058,0.012,0.0342,0.001,0.0025,0.0089,0.001,0.004,2068.988,39.42326,1922.0,1598.0,1113.0
7340,23B175323,49.9,61.9,34.34,0.0710000023245811,05CSK 650100,05CSK,05CSK,06CSK,L,T,0.059,0.33,0.0064,0.0018,0.031,0.119,0.044,0.058,0.012,0.0342,0.001,0.0025,0.0089,0.001,0.004,1958.63,39.45529,1904.0,1592.0,1112.0
7522,23B176121,42.1,57.3,34.73,0.100000001490116,05CSK 650100,05CSK,05CSK,05CSK,L,T,0.056,0.293,0.0051,0.006,0.013,0.143,0.041,0.066,0.008,0.0367,0.001,0.0035,0.0032,0.0,0.004,2153.408,39.40132,1927.0,1650.0,1103.0
7524,23B176131,46.6,59.0,32.65,0.0700000002980232,05CSK 650100,05CSK,05CSK,05CSK,L,T,0.056,0.316,0.0051,0.0025,0.025,0.16,0.041,0.046,0.012,0.0317,0.005,0.0025,0.0026,0.001,0.004,2096.6,39.42141,1891.0,1639.0,1113.0
7525,23B176133,44.1,57.5,32.69,0.0700000002980232,05CSK 650100,05CSK,05CSK,05CSK,L,T,0.056,0.316,0.0051,0.0025,0.025,0.16,0.041,0.046,0.012,0.0317,0.005,0.0025,0.0026,0.001,0.004,2101.19,39.42135,1902.0,1644.0,1119.0
7526,23B176136,42.6,57.6,30.11,0.0700000002980232,05CSK 650100,05CSK,05CSK,05CSK,L,T,0.059,0.287,0.0061,0.0024,0.023,0.137,0.038,0.05,0.006,0.0322,0.001,0.0026,0.0094,0.0,0.003,2072.462,39.42771,1893.0,1641.0,1121.0
7527,23B176138,42.5,57.6,30.33,0.0700000002980232,05CSK 650100,05CSK,05CSK,05CSK,L,T,0.059,0.287,0.0061,0.0024,0.023,0.137,0.038,0.05,0.006,0.0322,0.001,0.0026,0.0094,0.0,0.003,2077.016,39.42636,1896.0,1644.0,1121.0
7528,23B176142,44.4,58.5,31.44,0.0900000035762787,05CSK 650100,05CSK,05CSK,05CSK,L,T,0.055,0.303,0.0054,0.0022,0.018,0.173,0.041,0.05,0.012,0.0319,0.005,0.0025,0.0041,0.001,0.004,2126.912,39.39684,1916.0,1652.0,1104.0
8034,23B178214,46.5,59.6,24.11,0.0590000003576279,05CSK 650100,05CSK,05CSK,05CSK,L,T,0.053,0.31,0.0044,0.0025,0.015,0.135,0.044,0.049,0.008,0.0279,0.0,0.0025,0.0089,0.0,0.004,2099.93,39.41444,1922.0,1599.0,1097.0
8035,23B178218,44.3,60.2,33.45,0.0590000003576279,05CSK 650100,05CSK,05CSK,05CSK,L,T,0.064,0.315,0.0048,0.0021,0.026,0.135,0.053,0.046,0.013,0.0345,0.002,0.0036,0.0123,0.001,0.004,2089.202,39.423,1904.0,1605.0,1103.0
8139,23B178536,44.6,58.5,35.4,0.250200003385544,05CSK 650100,05CSK,05CSK,05CSK,T,T,0.058,0.304,0.0049,0.0014,0.022,0.111,0.04,0.046,0.007,0.0284,0.0,0.0034,0.0103,0.0,0.004,2027.804,49.28285,1815.0,1657.0,1086.0
8143,23B178550,47.6,60.2,31.43,0.0820000022649765,05CSK 650100,05CSK,05CSK,05CSK,L,T,0.057,0.315,0.0058,0.0038,0.012,0.116,0.043,0.047,0.01,0.0325,0.001,0.0023,0.0129,0.0,0.004,2047.568,39.43304,1837.0,1621.0,1097.0
8144,23B178552,46.9,59.6,32.57,0.0820000022649765,05CSK 650100,05CSK,05CSK,05CSK,L,T,0.057,0.315,0.0058,0.0038,0.012,0.116,0.043,0.047,0.01,0.0325,0.001,0.0023,0.0129,0.0,0.004,2044.022,39.43459,1837.0,1623.0,1101.0
8145,23B178554,45.5,58.9,32.39,0.0820000022649765,05CSK 650100,05CSK,05CSK,05CSK,L,T,0.06,0.285,0.0049,0.0038,0.013,0.108,0.042,0.046,0.008,0.0286,0.0,0.0021,0.0108,0.0,0.004,2044.652,39.43516,1839.0,1623.0,1108.0
8146,23B178556,45.7,59.2,32.05,0.0820000022649765,05CSK 650100,05CSK,05CSK,05CSK,L,T,0.06,0.285,0.0049,0.0038,0.013,0.108,0.042,0.046,0.008,0.0286,0.0,0.0021,0.0108,0.0,0.004,2045.606,39.43441,1837.0,1621.0,1110.0
8148,23B178567,46.8,59.8,32.82,0.0670000016689301,05CSK 650100,05CSK,06CSK,05CSK,L,T,0.058,0.338,0.0049,0.0035,0.031,0.11,0.041,0.055,0.008,0.0364,0.0,0.0029,0.0092,0.001,0.004,2050.25,34.51182,1895.0,1617.0,1131.0
8149,23B178573,46.6,59.6,31.68,0.0649999976158142,05CSK 650100,05CSK,05CSK,05CSK,L,T,0.058,0.338,0.0049,0.0035,0.031,0.11,0.041,0.055,0.008,0.0364,0.0,0.0029,0.0092,0.001,0.004,2040.422,34.51252,1896.0,1608.0,1097.0
8150,23B178576,45.9,57.1,31.4,0.0649000033736229,05CSK 650100,05CSK,05CSK,05CSK,L,T,0.052,0.321,0.006,0.0056,0.006,0.117,0.043,0.051,0.011,0.0252,0.0,0.0021,0.011,0.0,0.004,2042.906,34.51056,1895.0,1607.0,1088.0
8159,23B178622,48.4,60.8,28.37,0.061999998986721,05CSK 650100,05CSK,05CSK,05CSK,L,T,0.059,0.334,0.0043,0.0044,0.022,0.109,0.038,0.049,0.008,0.0302,0.0,0.0022,0.0096,0.0,0.004,1964.93,34.52981,1871.0,1612.0,1119.0
8160,23B178624,48.5,60.1,31.87,0.061999998986721,05CSK 650100,05CSK,05CSK,05CSK,L,T,0.06,0.338,0.0048,0.0028,0.025,0.116,0.04,0.035,0.01,0.0314,0.001,0.0024,0.0098,0.0,0.004,1958.288,34.53946,1911.0,1598.0,1110.0
8161,23B178628,49.1,60.6,32.62,0.0590000003576279,05CSK 650100,05CSK,05CSK,05CSK,L,T,0.06,0.338,0.0048,0.0028,0.025,0.116,0.04,0.035,0.01,0.0314,0.001,0.0024,0.0098,0.0,0.004,1969.394,39.46439,1932.0,1594.0,1104.0
8162,23B178631,47.4,59.3,32.11,0.0590000003576279,05CSK 650100,05CSK,05CSK,05CSK,L,T,0.059,0.31,0.0052,0.0016,0.029,0.117,0.038,0.048,0.008,0.0303,0.0,0.0023,0.0094,0.0,0.004,1949.666,39.46858,1927.0,1592.0,1106.0
8164,23B178637,46.7,59.0,30.55,0.0590000003576279,05CSK 650100,05CSK,05CSK,05CSK,L,T,0.058,0.329,0.006,0.0029,0.022,0.121,0.042,0.035,0.01,0.0332,0.001,0.0025,0.0104,0.0,0.004,2010.938,34.51699,1932.0,1603.0,1108.0
8165,23B178640,47.3,58.9,32.89,0.0590000003576279,05CSK 650100,05CSK,05CSK,05CSK,L,T,0.058,0.329,0.006,0.0029,0.022,0.121,0.042,0.035,0.01,0.0332,0.001,0.0025,0.0104,0.0,0.004,1950.458,39.46657,1916.0,1594.0,1097.0
8166,23B178643,49.0,60.2,32.17,0.0590000003576279,05CSK 650100,05CSK,05CSK,05CSK,L,T,0.058,0.344,0.005,0.0036,0.022,0.114,0.041,0.046,0.008,0.0297,0.0,0.002,0.0106,0.0,0.004,1951.646,39.4676,1925.0,1596.0,1097.0
8168,23B178649,45.5,59.3,33.59,0.0860000029206276,05CSK 650100,05CSK,05CSK,05CSK,L,T,0.059,0.318,0.0055,0.0035,0.021,0.124,0.043,0.038,0.01,0.0316,0.001,0.0025,0.011,0.0,0.004,2020.388,39.4398,1927.0,1646.0,1104.0
8169,23B178652,45.4,59.8,32.28,0.0860000029206276,05CSK 650100,05CSK,05CSK,05CSK,L,T,0.059,0.318,0.0055,0.0035,0.021,0.124,0.043,0.038,0.01,0.0316,0.001,0.0025,0.011,0.0,0.004,2107.076,39.41775,1940.0,1632.0,1099.0
8172,23B178659,47.8,61.4,30.52,0.0900000035762787,05CSK 650100,05CSK,05CSK,06CSK,L,T,0.06,0.333,0.004,0.003,0.023,0.109,0.042,0.04,0.008,0.0295,0.0,0.0027,0.0115,0.0,0.004,2181.884,39.37815,1945.0,1646.0,1104.0
8183,23B178687,44.4,60.8,31.26,0.119599997997284,05CSK 650100,05CSK,06CSK,05CSK,L,T,0.055,0.31,0.0058,0.0018,0.024,0.102,0.037,0.037,0.007,0.0322,0.0,0.0023,0.0102,0.0,0.004,2076.044,34.50442,1902.0,1644.0,1108.0
8184,23B178688,47.0,60.0,33.0,0.0719999969005585,05CSK 650100,05CSK,06CSK,05CSK,L,T,0.055,0.31,0.0058,0.0018,0.024,0.102,0.037,0.037,0.007,0.0322,0.0,0.0023,0.0102,0.0,0.004,2085.476,34.49904,1920.0,1603.0,1112.0
8185,23B178694,46.3,60.7,31.86,0.0719999969005585,05CSK 650100,05CSK,05CSK,05CSK,L,T,0.055,0.31,0.0058,0.0018,0.024,0.102,0.037,0.037,0.007,0.0322,0.0,0.0023,0.0102,0.0,0.004,2075.108,34.50602,1938.0,1607.0,1122.0
8186,23B178697,46.9,59.2,33.07,0.0719999969005585,05CSK 650100,05CSK,05CSK,05CSK,L,T,0.055,0.342,0.0047,0.0011,0.027,0.115,0.044,0.035,0.01,0.0266,0.001,0.0023,0.009,0.001,0.004,2086.844,34.4976,1918.0,1603.0,1119.0
8187,23B178704,49.9,61.1,30.07,0.0719999969005585,05CSK 650100,05CSK,05CSK,05CSK,L,T,0.055,0.342,0.0047,0.0011,0.027,0.115,0.044,0.035,0.01,0.0266,0.001,0.0023,0.009,0.001,0.004,2089.526,34.49643,1911.0,1605.0,1113.0
8188,23B178708,46.0,59.7,31.49,0.0719999969005585,05CSK 650100,05CSK,05CSK,05CSK,L,T,0.059,0.337,0.0045,0.0036,0.012,0.093,0.037,0.034,0.006,0.031,0.0,0.0022,0.0102,0.0,0.005,2102.99,34.49206,1918.0,1605.0,1110.0
8198,23B178753,49.0,59.6,31.61,0.0790000036358833,05CSK 650100,05CSK,05CSK,05CSK,L,T,0.056,0.318,0.0046,0.0011,0.022,0.111,0.04,0.042,0.011,0.0251,0.001,0.0028,0.0088,0.0,0.004,2152.778,34.47664,1934.0,1608.0,1106.0
8199,23B178763,48.8,60.1,32.42,0.0790000036358833,05CSK 650100,05CSK,05CSK,05CSK,L,T,0.057,0.282,0.004,0.0016,0.027,0.103,0.042,0.047,0.007,0.0261,0.0,0.0023,0.0086,0.001,0.004,2047.226,34.50824,1889.0,1596.0,1113.0
8200,23B178769,44.6,59.9,31.0,0.0790000036358833,05CSK 650100,05CSK,05CSK,05CSK,L,T,0.057,0.282,0.004,0.0016,0.027,0.103,0.042,0.047,0.007,0.0261,0.0,0.0023,0.0086,0.001,0.004,2134.922,34.48333,1922.0,1601.0,1101.0
8201,23B178773,48.5,60.4,33.05,0.0790000036358833,05CSK 650100,05CSK,05CSK,05CSK,L,T,0.055,0.315,0.0058,0.0007,0.037,0.108,0.042,0.044,0.012,0.0288,0.001,0.0027,0.011,0.001,0.004,2160.788,34.47759,1920.0,1601.0,1106.0
8202,23B178780,45.4,58.4,33.7,0.0790000036358833,05CSK 650100,05CSK,05CSK,03CSK,L,T,0.055,0.315,0.0058,0.0007,0.037,0.108,0.042,0.044,0.012,0.0288,0.001,0.0027,0.011,0.001,0.004,2130.8,34.48361,1934.0,1605.0,1106.0
8203,23B178781,47.1,58.6,32.89,0.0790000036358833,05CSK 650100,05CSK,05CSK,03CSK,L,T,0.055,0.315,0.0058,0.0007,0.037,0.108,0.042,0.044,0.012,0.0288,0.001,0.0027,0.011,0.001,0.004,2123.51,34.48675,1911.0,1599.0,1099.0
8596,23B180356,46.2,58.0,32.63,0.0719999969005585,05CSK 650100,05CSK,05CSK,05CSK,L,T,0.056,0.301,0.0052,0.0005,0.026,0.128,0.041,0.043,0.011,0.0296,0.001,0.0027,0.0114,0.001,0.004,2137.46,39.39994,1875.0,1648.0,1122.0
8597,23B180359,44.9,57.1,33.31,0.0719999969005585,05CSK 650100,05CSK,05CSK,05CSK,L,T,0.056,0.301,0.0052,0.0005,0.026,0.128,0.041,0.043,0.011,0.0296,0.001,0.0027,0.0114,0.001,0.004,2119.532,39.40779,1869.0,1643.0,1113.0
8608,23B180530,44.6,60.1,35.06,0.152899995446205,05CSK 650100,05CSK,05CSK,05CSK,L,T,0.058,0.307,0.0121,0.0018,0.031,0.127,0.043,0.041,0.009,0.03,0.004,0.0031,0.0128,0.001,0.005,2055.704,34.51747,1832.0,1657.0,1153.0
8609,23B180531,44.9,60.0,34.15,0.139699995517731,05CSK 650100,05CSK,05CSK,05CSK,L,T,0.058,0.307,0.0121,0.0018,0.031,0.127,0.043,0.041,0.009,0.03,0.004,0.0031,0.0128,0.001,0.005,2062.544,34.50694,1848.0,1657.0,1115.0
8677,23B180819,48.8,61.4,30.86,0.0790000036358833,05CSK 650100,05CSK,05CSK,05CSK,L,T,0.058,0.313,0.0044,0.0024,0.026,0.113,0.039,0.036,0.011,0.0341,0.0,0.0029,0.0095,0.001,0.004,2158.988,34.46971,1896.0,1599.0,1104.0
10986,23B190970,45.8,58.8,31.62,0.104000002145767,05CSK 650100,05CSK,05CSK,05CSK,L,T,0.055,0.302,0.0072,0.004,0.018,0.119,0.038,0.038,0.013,0.0331,0.004,0.0032,0.0096,0.001,0.004,2134.886,34.48492,1936.0,1648.0,1088.0
10987,23B190975,49.5,61.4,29.03,0.104000002145767,05CSK 650100,05CSK,05CSK,05CSK,L,T,0.055,0.302,0.0072,0.004,0.018,0.119,0.038,0.038,0.013,0.0331,0.004,0.0032,0.0096,0.001,0.004,2147.36,34.48286,1949.0,1650.0,1103.0
10988,23B190976,46.2,60.5,30.54,0.104000002145767,05CSK 650100,05CSK,05CSK,06CSK,L,T,0.055,0.302,0.0072,0.004,0.018,0.119,0.038,0.038,0.013,0.0331,0.004,0.0032,0.0096,0.001,0.004,2155.352,34.47909,1943.0,1650.0,1106.0
11103,23B191817,42.2,55.5,33.95,0.119000002741814,05CSK 650100,05CSK,05CSK,05CSK,L,T,0.055,0.295,0.0077,0.0,0.031,0.15,0.052,0.06,0.016,0.0337,0.0,0.0029,0.0109,0.001,0.002,2052.014,44.35387,1761.0,1643.0,1108.0
11104,23B191820,44.1,58.2,32.22,0.119000002741814,05CSK 650100,05CSK,05CSK,05CSK,L,T,0.053,0.31,0.005,0.0014,0.018,0.096,0.04,0.048,0.013,0.0339,0.0,0.0024,0.0077,0.001,0.002,2045.624,44.34865,1763.0,1644.0,1104.0
11334,23B192628,43.8,60.0,33.25,0.194100007414818,05CSK 650100,05CSK,03CSK,05CSK,L,T,0.058,0.286,0.005,0.0002,0.028,0.117,0.042,0.037,0.011,0.0398,0.0,0.0031,0.0174,0.001,0.002,2119.01,44.32775,1826.0,1639.0,1088.0
11335,23B192630,45.2,59.7,33.84,0.194100007414818,05CSK 650100,05CSK,05CSK,05CSK,L,T,0.058,0.286,0.005,0.0002,0.028,0.117,0.042,0.037,0.011,0.0398,0.0,0.0031,0.0174,0.001,0.002,2143.994,44.31729,1823.0,1625.0,1103.0
11340,23B192653,41.8,57.2,33.97,0.119000002741814,05CSK 650100,05CSK,05CSK,05CSK,L,T,0.059,0.298,0.006,0.0,0.038,0.102,0.039,0.039,0.011,0.0371,0.001,0.0033,0.0002,0.002,0.002,2121.296,44.33032,1805.0,1643.0,1113.0
11341,23B192655,41.9,58.2,32.58,0.119000002741814,05CSK 650100,05CSK,05CSK,05CSK,L,T,0.059,0.298,0.006,0.0,0.038,0.102,0.039,0.039,0.011,0.0371,0.001,0.0033,0.0002,0.002,0.002,2125.166,44.32721,1824.0,1646.0,1108.0
11342,23B192658,42.8,58.2,34.77,0.250099986791611,05CSK 650100,05CSK,05CSK,05CSK,L,T,0.06,0.311,0.0058,0.0043,0.024,0.112,0.042,0.039,0.011,0.0308,0.0,0.0038,0.0173,0.001,0.002,2151.248,59.07005,1758.0,1711.0,1148.0
11343,23B192660,43.6,61.3,33.32,0.180099993944168,05CSK 650100,05CSK,05CSK,05CSK,L,T,0.06,0.311,0.0058,0.0043,0.024,0.112,0.042,0.039,0.011,0.0308,0.0,0.0038,0.0173,0.001,0.002,2189.57,44.29637,1877.0,1648.0,1103.0
11344,23B192662,45.4,59.4,34.16,0.140000000596046,05CSK 650100,05CSK,05CSK,05CSK,L,T,0.051,0.32,0.0049,0.0033,0.02,0.113,0.041,0.025,0.012,0.0373,0.001,0.0024,0.0028,0.001,0.002,2131.07,44.31568,1832.0,1646.0,1104.0
11664,23B193694,45.3,59.4,35.76,0.215100005269051,05CSK 650100,05CSK,05CSK,05CSK,L,T,0.055,0.321,0.0035,0.0004,0.022,0.107,0.041,0.037,0.01,0.0314,0.0,0.0024,0.0094,0.001,0.001,2161.436,49.23387,1934.0,1653.0,1115.0
11665,23B193694,45.2,59.3,35.72,0.215100005269051,05CSK 650100,05CSK,05CSK,05CSK,T,T,0.055,0.321,0.0035,0.0004,0.022,0.107,0.041,0.037,0.01,0.0314,0.0,0.0024,0.0094,0.001,0.001,2161.436,49.23387,1934.0,1653.0,1115.0
11666,23B193700,50.0,60.2,29.64,0.0746999979019165,05CSK 650100,05CSK,05CSK,05CSK,L,T,0.055,0.321,0.0035,0.0004,0.022,0.107,0.041,0.037,0.01,0.0314,0.0,0.0024,0.0094,0.001,0.001,2195.996,34.46659,1938.0,1607.0,1104.0
11667,23B193700,52.4,62.0,26.74,0.0746999979019165,05CSK 650100,05CSK,05CSK,05CSK,T,T,0.055,0.321,0.0035,0.0004,0.022,0.107,0.041,0.037,0.01,0.0314,0.0,0.0024,0.0094,0.001,0.001,2195.996,34.46659,1938.0,1607.0,1104.0
11669,23B193710,41.8,55.0,36.2,0.150099992752075,05CSK 650100,05CSK,[],[],L,T,0.059,0.304,0.0062,0.0035,0.018,0.136,0.047,0.033,0.01,0.0294,0.001,0.0029,0.0082,0.001,0.002,2118.83,39.44858,1909.0,1605.0,1115.0
12124,23B195160,43.1,58.5,35.01,0.119099996984005,05CSK 650100,05CSK,05CSK,05CSK,L,T,0.055,0.328,0.0069,0.0039,0.016,0.124,0.044,0.027,0.01,0.0284,0.0,0.0018,0.0096,0.0,0.002,2087.834,44.33973,1893.0,1617.0,1085.0
12125,23B195162,42.5,58.5,35.29,0.119099996984005,05CSK 650100,05CSK,05CSK,05CSK,L,T,0.055,0.328,0.0069,0.0039,0.016,0.124,0.044,0.027,0.01,0.0284,0.0,0.0018,0.0096,0.0,0.002,2087.942,44.34071,1868.0,1623.0,1106.0
13131,23B198996,46.0,59.4,33.78,0.194000005722046,05CSK 650100,05CSK,05CSK,05CSK,L,T,0.058,0.316,0.0077,0.002,0.024,0.126,0.044,0.055,0.009,0.0373,0.0,0.0029,0.0084,0.001,0.002,2078.51,44.35129,1889.0,1603.0,1106.0
13178,23B199240,43.1,57.3,35.23,0.215000003576279,05CSK 650100,05CSK,05CSK,05CSK,L,T,0.059,0.322,0.0051,0.0022,0.02,0.123,0.041,0.031,0.008,0.0348,0.0,0.0026,0.0066,0.001,0.002,2168.078,49.22611,1902.0,1635.0,1113.0
13179,23B199242,43.4,57.4,36.66,0.215100005269051,05CSK 650100,05CSK,05CSK,05CSK,L,T,0.059,0.313,0.0057,0.0012,0.022,0.123,0.044,0.024,0.009,0.0349,0.0,0.0026,0.0064,0.001,0.002,2151.554,49.23604,1891.0,1652.0,1099.0
13180,23B199249,45.5,59.5,27.35,0.119599997997284,05CSK 650100,05CSK,05CSK,05CSK,L,T,0.059,0.313,0.0057,0.0012,0.022,0.123,0.044,0.024,0.009,0.0349,0.0,0.0026,0.0064,0.001,0.002,2169.608,34.47558,1893.0,1646.0,1115.0
13293,23B199637,47.0,59.4,33.56,0.215000003576279,05CSK 650100,05CSK,05CSK,05CSK,L,T,0.06,0.328,0.0043,0.0004,0.028,0.109,0.038,0.037,0.008,0.0376,0.0,0.0026,0.0071,0.002,0.003,2057.306,49.28035,1895.0,1664.0,1099.0
13839,23B201803,42.7,60.5,34.59,0.215100005269051,05CSK 650100,05CSK,05CSK,05CSK,L,T,0.059,0.324,0.0072,0.0022,0.028,0.132,0.042,0.036,0.009,0.0328,0.001,0.002,0.0092,0.001,0.001,2067.512,54.19277,1887.0,1657.0,1112.0
13840,23B201806,41.5,59.1,34.86,0.194100007414818,05CSK 650100,05CSK,05CSK,05CSK,L,T,0.057,0.301,0.0075,0.0035,0.014,0.136,0.04,0.037,0.01,0.031,0.002,0.0023,0.0112,0.001,0.002,2079.23,49.26607,1887.0,1639.0,1094.0
13841,23B201810,42.4,58.7,30.58,0.119000002741814,05CSK 650100,05CSK,05CSK,05CSK,L,T,0.057,0.301,0.0075,0.0035,0.014,0.136,0.04,0.037,0.01,0.031,0.002,0.0023,0.0112,0.001,0.002,2115.662,44.32784,1902.0,1637.0,1106.0
13842,23B201814,44.1,59.0,30.05,0.119000002741814,05CSK 650100,05CSK,05CSK,05CSK,L,T,0.053,0.319,0.0076,0.0046,0.013,0.14,0.04,0.033,0.008,0.0358,0.001,0.0032,0.011,0.0,0.001,2069.924,34.51844,1893.0,1652.0,1104.0
13843,23B201818,46.3,60.2,26.1,0.0747999995946884,05CSK 650100,05CSK,05CSK,05CSK,L,T,0.053,0.319,0.0076,0.0046,0.013,0.14,0.04,0.033,0.008,0.0358,0.001,0.0032,0.011,0.0,0.001,2061.806,34.51877,1891.0,1637.0,1115.0
15384,24B209408,46.2,59.7,37.6,0.119599997997284,05CSK 650100,05CSK,05CSK,05CSK,L,T,0.055,0.296,0.0065,0.0049,0.011,0.138,0.042,0.044,0.01,0.0295,0.0,0.0024,0.008,0.001,0.003,2170.184,34.4772,1941.0,1634.0,1103.0
15551,24B210099,43.9,57.7,31.52,0.119000002741814,05CSK 650100,05CSK,05CSK,05CSK,L,T,0.058,0.286,0.009,0.0016,0.019,0.113,0.041,0.046,0.01,0.0327,0.0,0.0033,0.0061,0.001,0.004,2165.936,44.30993,1941.0,1657.0,1101.0
15552,24B210103,42.2,57.2,37.56,0.119000002741814,05CSK 650100,05CSK,05CSK,05CSK,L,T,0.055,0.304,0.0069,0.0008,0.019,0.133,0.04,0.043,0.01,0.0342,0.0,0.0027,0.0068,0.001,0.003,2164.406,44.31149,1945.0,1655.0,1097.0
16010,24B211715,49.1,65.0,30.71,0.119000002741814,05CSK 650100,05CSK,05CSK,05CSK,L,T,0.06,0.315,0.0078,0.0002,0.031,0.135,0.043,0.054,0.011,0.0312,0.0,0.0028,0.0093,0.001,0.003,2138.558,44.34036,1895.0,1652.0,1108.0
142,23B100498,65.0,73.2,25.31,0.123599998652935,06NC51 600050,06NC51,06NC51,06NC51,L,T,0.054,0.851,0.01,0.0016,0.021,0.27,0.044,0.046,0.01,0.0333,0.02,0.002,0.0086,0.0,0.004,2085.962,44.35035,1891.0,1599.0,1054.0
143,23B100508,66.5,75.9,27.58,0.175300002098083,06NC51 600050,06NC51,06NC51,06NC51,L,T,0.056,0.935,0.0109,0.0004,0.028,0.271,0.042,0.043,0.015,0.0307,0.02,0.0025,0.0097,0.001,0.004,2135.174,54.13515,1916.0,1607.0,1058.0
144,23B100514,61.4,75.2,24.49,0.17509999871254,06NC51 600050,06NC51,06NC51,06NC51,L,T,0.062,0.861,0.007,0.0004,0.021,0.285,0.038,0.038,0.015,0.037,0.019,0.0043,0.0088,0.001,0.005,2107.058,54.18873,1900.0,1603.0,1032.0
145,23B100521,65.5,74.3,25.08,0.123599998652935,06NC51 600050,06NC51,06NC51,06NC51,L,T,0.062,0.861,0.007,0.0004,0.021,0.285,0.038,0.038,0.015,0.037,0.019,0.0043,0.0088,0.001,0.005,2046.578,44.36673,1880.0,1599.0,1058.0
146,23B100523,64.4,73.6,24.77,0.123599998652935,06NC51 600050,06NC51,06NC51,06NC51,L,T,0.058,0.866,0.0095,0.0015,0.02,0.26,0.044,0.042,0.01,0.0354,0.02,0.0015,0.0085,0.0,0.004,2034.086,44.3696,1873.0,1598.0,1056.0
147,23B100530,70.5,76.1,25.0,0.11599999666214,06NC51 600050,06NC51,06NC51,06NC51,L,T,0.058,0.866,0.0095,0.0015,0.02,0.26,0.044,0.042,0.01,0.0354,0.02,0.0015,0.0085,0.0,0.004,2100.884,39.41967,1893.0,1605.0,1054.0
148,23B100533,67.4,76.2,24.0,0.11599999666214,06NC51 600050,06NC51,06NC51,06NC51,L,T,0.054,1.001,0.0069,0.0,0.026,0.238,0.037,0.048,0.012,0.037,0.021,0.0027,0.0083,0.001,0.005,2105.024,39.42913,1877.0,1601.0,1061.0
149,23B100536,68.2,76.5,24.05,0.116099998354912,06NC51 600050,06NC51,06NC51,06NC51,L,T,0.054,1.001,0.0069,0.0,0.026,0.238,0.037,0.048,0.012,0.037,0.021,0.0027,0.0083,0.001,0.005,2114.186,39.42689,1873.0,1605.0,1050.0
150,23B100539,66.8,74.1,26.71,0.243100002408028,06NC51 600050,06NC51,06NC51,06NC51,T,T,0.058,0.903,0.0122,0.0018,0.019,0.265,0.043,0.051,0.009,0.0281,0.02,0.0015,0.0095,0.0,0.004,2137.28,49.24282,1889.0,1605.0,1040.0
151,23B100545,67.2,73.8,31.39,0.254099994897842,06NC51 600050,06NC51,06NC51,06NC51,T,T,0.058,0.903,0.0122,0.0018,0.019,0.265,0.043,0.051,0.009,0.0281,0.02,0.0015,0.0095,0.0,0.004,2197.148,49.21544,1902.0,1598.0,1049.0
152,23B100547,65.6,72.6,28.35,0.254000008106232,06NC51 600050,06NC51,06NC51,06NC51,T,T,0.052,0.915,0.0091,0.0029,0.005,0.264,0.039,0.038,0.013,0.0263,0.017,0.0018,0.0071,0.0,0.005,2197.076,49.21805,1898.0,1601.0,1058.0
153,23B100552,65.4,71.9,29.43,0.254099994897842,06NC51 600050,06NC51,06NC51,06NC51,T,T,0.052,0.915,0.0091,0.0029,0.005,0.264,0.039,0.038,0.013,0.0263,0.017,0.0018,0.0071,0.0,0.005,2196.392,49.21749,1916.0,1603.0,1052.0
154,23B100558,64.4,72.3,33.86,0.36710000038147,06NC51 600050,06NC51,06NC51,06NC51,T,T,0.054,0.891,0.0116,0.0042,0.026,0.273,0.038,0.051,0.009,0.0355,0.021,0.0016,0.0081,0.001,0.005,2202.08,54.15663,1918.0,1601.0,1041.0
155,23B100559,66.8,73.8,29.805,0.250099986791611,06NC51 600050,06NC51,06NC51,06NC51,T,T,0.054,0.891,0.0116,0.0042,0.026,0.273,0.038,0.051,0.009,0.0355,0.021,0.0016,0.0081,0.001,0.005,2175.494,49.23404,1914.0,1603.0,1052.0
156,23B100561,64.5,71.7,32.51,0.36710000038147,06NC51 600050,06NC51,06NC51,06NC51,T,T,0.058,0.887,0.0075,0.0037,0.012,0.265,0.036,0.038,0.012,0.0206,0.017,0.0022,0.007,0.001,0.005,2161.454,54.16734,1914.0,1603.0,1045.0
157,23B100563,63.0,71.4,32.56,0.36710000038147,06NC51 600050,06NC51,06NC51,06NC51,T,T,0.058,0.887,0.0075,0.0037,0.012,0.265,0.036,0.038,0.012,0.0206,0.017,0.0022,0.007,0.001,0.005,2164.298,54.14986,1911.0,1598.0,1045.0
158,23B100566,64.7,72.4,32.29,0.36710000038147,06NC51 600050,06NC51,06NC51,06NC51,T,T,0.051,0.935,0.0108,0.0054,0.018,0.269,0.041,0.047,0.008,0.0324,0.019,0.0014,0.0077,0.001,0.004,2180.912,54.14649,1913.0,1605.0,1050.0
159,23B100571,62.9,71.7,27.79,0.25,06NC51 600050,06NC51,06NC51,06NC51,T,T,0.051,0.935,0.0108,0.0054,0.018,0.269,0.041,0.047,0.008,0.0324,0.019,0.0014,0.0077,0.001,0.004,2177.204,49.22457,1905.0,1601.0,1056.0
160,23B100574,62.6,70.8,29.42,0.250099986791611,06NC51 600050,06NC51,06NC51,06NC51,L,T,0.05,0.934,0.0089,0.0048,0.007,0.274,0.038,0.042,0.013,0.03,0.017,0.0023,0.0071,0.001,0.005,2163.992,49.22354,1900.0,1599.0,1056.0
161,23B100574,65.4,72.4,28.44,0.250099986791611,06NC51 600050,06NC51,06NC51,06NC51,T,T,0.05,0.934,0.0089,0.0048,0.007,0.274,0.038,0.042,0.013,0.03,0.017,0.0023,0.0071,0.001,0.005,2163.992,49.22354,1900.0,1599.0,1056.0
162,23B100583,67.0,75.3,25.9,0.123599998652935,06NC51 600050,06NC51,06NC51,06NC51,L,T,0.055,0.955,0.0107,0.0031,0.017,0.287,0.037,0.046,0.012,0.028,0.019,0.0022,0.0082,0.001,0.005,2201.072,34.47424,1932.0,1605.0,1052.0
220,23B150070,63.4,72.0,28.62,0.13850000500679,06NC51 600050,06NC51,06NC51,06NC51,L,T,0.056,0.802,0.0107,0.0046,0.018,0.267,0.042,0.05,0.009,0.0337,0.017,0.0013,0.0082,0.001,0.004,2193.836,34.47373,1920.0,1601.0,1063.0
221,23B150077,66.8,74.9,25.43,0.13850000500679,06NC51 600050,06NC51,06NC51,06NC51,L,T,0.056,0.802,0.0107,0.0046,0.018,0.267,0.042,0.05,0.009,0.0337,0.017,0.0013,0.0082,0.001,0.004,2166.494,34.47547,1914.0,1603.0,1056.0
222,23B150079,67.0,74.3,25.11,0.134499996900558,06NC51 600050,06NC51,06NC51,06NC51,L,T,0.059,0.938,0.0089,0.0029,0.017,0.272,0.046,0.05,0.015,0.027,0.019,0.0023,0.008,0.001,0.005,2168.042,34.47358,1905.0,1601.0,1054.0
223,23B150085,68.2,74.9,25.47,0.134499996900558,06NC51 600050,06NC51,06NC51,06NC51,L,T,0.059,0.938,0.0089,0.0029,0.017,0.272,0.046,0.05,0.015,0.027,0.019,0.0023,0.008,0.001,0.005,2157.602,34.4666,1905.0,1598.0,1054.0
445,23B150924,69.0,77.4,24.63,0.123700000345707,06NC51 600050,06NC51,06NV65,06NC51,L,T,0.063,0.882,0.0063,0.0,0.046,0.273,0.042,0.068,0.01,0.0335,0.023,0.0016,0.0099,0.001,0.007,2029.1,44.33575,1862.0,1599.0,1045.0
604,23B151477,70.3,78.1,28.7,0.250200003385544,06NC51 600050,06NC51,06NC51,06NC51,L,T,0.068,0.909,0.0118,0.0037,0.037,0.256,0.039,0.068,0.014,0.0194,0.018,0.0027,0.01,0.001,0.006,2034.806,54.17577,1873.0,1571.0,1023.0
605,23B151477,71.7,79.1,25.86,0.250200003385544,06NC51 600050,06NC51,06NC51,06NC51,T,T,0.068,0.909,0.0118,0.0037,0.037,0.256,0.039,0.068,0.014,0.0194,0.018,0.0027,0.01,0.001,0.006,2034.806,54.17577,1873.0,1571.0,1023.0
748,23B152057,64.1,73.2,25.91,0.123499996960163,06NC51 600050,06NC51,06NB50,06NC51,L,T,0.056,0.899,0.0067,0.0023,0.029,0.261,0.037,0.044,0.008,0.0253,0.017,0.0013,0.0084,0.001,0.005,2046.398,44.35121,1832.0,1590.0,1070.0
749,23B152063,64.3,72.5,27.0,0.160199999809265,06NC51 600050,06NC51,06NC51,06NC51,L,T,0.056,0.899,0.0067,0.0023,0.029,0.261,0.037,0.044,0.008,0.0253,0.017,0.0013,0.0084,0.001,0.005,2181.974,44.30473,1875.0,1607.0,1059.0
754,23B152086,67.4,75.6,25.51,0.119599997997284,06NC51 600050,06NC51,06NC51,06NC51,L,T,0.062,0.936,0.0066,0.0005,0.045,0.257,0.043,0.049,0.013,0.0298,0.016,0.002,0.0101,0.001,0.005,2133.068,44.32729,1884.0,1596.0,1077.0
755,23B152086,71.4,77.0,22.4,0.119599997997284,06NC51 600050,06NC51,06NC51,06NC51,T,T,0.062,0.936,0.0066,0.0005,0.045,0.257,0.043,0.049,0.013,0.0298,0.016,0.002,0.0101,0.001,0.005,2133.068,44.32729,1884.0,1596.0,1077.0
756,23B152091,68.7,77.1,28.42,0.25,06NC51 600050,06NC51,06NC51,06NC51,L,T,0.062,0.936,0.0066,0.0005,0.045,0.257,0.043,0.049,0.013,0.0298,0.016,0.002,0.0101,0.001,0.005,2154.308,49.24045,1893.0,1599.0,1059.0
757,23B152091,68.7,77.1,28.42,0.25,06NC51 600050,06NC51,06NC51,06NC51,T,T,0.062,0.936,0.0066,0.0005,0.045,0.257,0.043,0.049,0.013,0.0298,0.016,0.002,0.0101,0.001,0.005,2154.308,49.24045,1893.0,1599.0,1059.0
758,23B152093,71.6,77.9,26.29,0.250099986791611,06NC51 600050,06NC51,06NC51,06NC51,T,T,0.066,0.922,0.0093,0.0,0.05,0.277,0.046,0.058,0.01,0.0265,0.022,0.0014,0.0091,0.001,0.005,2139.314,49.23869,1900.0,1598.0,1067.0
759,23B152098,71.1,76.8,26.76,0.25,06NC51 600050,06NC51,06NC51,06NB50,T,T,0.066,0.922,0.0093,0.0,0.05,0.277,0.046,0.058,0.01,0.0265,0.022,0.0014,0.0091,0.001,0.005,2145.47,49.23558,1896.0,1598.0,1059.0
