Repository: PNell/TrialTest3

File: Data/StreamlitData032524.csv (part 63 of 96)
,coil_no,YieldStrength,TensileStrength,TotalElongation,coil_thickness,steel_design_description,grade,grade_head,grade_tail,sample_direction,sample_location,c_amount,mn_amount,p_amount,s_amount,si_amount,cu_amount,ni_amount,cr_amount,mo_amount,al_amount,nb_amount,ca_amount,n_amount,ti_amount,v_amount,TF1_EXIT_AVG_BODY,TBC_thickness,TEMP_FM_ENTRY_AVG,TEMP_FM_EXIT_AVG,TEMP_COILING_AVG
831,23B152338,71.3,76.9,27.11,0.180999994277954,06NC51 600050,06NC51,06NB50,06NC51,T,T,0.055,0.909,0.0077,0.0024,0.018,0.257,0.034,0.048,0.011,0.0305,0.02,0.0026,0.0093,0.0,0.004,2157.422,44.31604,1891.0,1598.0,1045.0
832,23B152341,71.2,77.2,28.98,0.181099995970726,06NC51 600050,06NC51,06NC51,06NC51,T,T,0.055,0.909,0.0077,0.0024,0.018,0.257,0.034,0.048,0.011,0.0305,0.02,0.0026,0.0093,0.0,0.004,2146.19,44.31487,1891.0,1601.0,1052.0
845,23B152373,70.0,75.7,25.1,0.180099993944168,06NC51 600050,06NC51,06NB55,06NC51,L,T,0.052,0.865,0.0067,0.0023,0.032,0.274,0.038,0.04,0.01,0.0233,0.02,0.0013,0.0091,0.001,0.004,2119.748,49.23914,1905.0,1603.0,1016.0
846,23B152373,73.9,77.6,26.02,0.180099993944168,06NC51 600050,06NC51,06NB55,06NC51,T,T,0.052,0.865,0.0067,0.0023,0.032,0.274,0.038,0.04,0.01,0.0233,0.02,0.0013,0.0091,0.001,0.004,2119.748,49.23914,1905.0,1603.0,1016.0
847,23B152374,69.3,75.5,25.78,0.120099999010563,06NC51 600050,06NC51,06NC51,06NC51,L,T,0.052,0.865,0.0067,0.0023,0.032,0.274,0.038,0.04,0.01,0.0233,0.02,0.0013,0.0091,0.001,0.004,2113.808,34.4866,1925.0,1601.0,1058.0
848,23B152381,69.0,76.3,25.73,0.104599997401237,06NC51 600050,06NC51,06NC51,06NC51,L,T,0.051,0.877,0.0081,0.0031,0.024,0.273,0.032,0.046,0.013,0.0263,0.018,0.0022,0.0087,0.0,0.004,2155.064,34.48476,1896.0,1572.0,1059.0
849,23B152386,66.6,75.6,24.71,0.123599998652935,06NC51 600050,06NC51,06NC51,06NC51,L,T,0.051,0.877,0.0081,0.0031,0.024,0.273,0.032,0.046,0.013,0.0263,0.018,0.0022,0.0087,0.0,0.004,2169.572,34.47266,1909.0,1578.0,1052.0
850,23B152387,67.0,75.4,24.68,0.123599998652935,06NC51 600050,06NC51,06NC51,06NC51,L,T,0.051,0.877,0.0081,0.0031,0.024,0.273,0.032,0.046,0.013,0.0263,0.018,0.0022,0.0087,0.0,0.004,2169.428,34.47061,1907.0,1574.0,1052.0
851,23B152389,68.8,75.5,26.62,0.104599997401237,06NC51 600050,06NC51,06NC51,06NC51,L,T,0.054,0.877,0.0071,0.0036,0.032,0.263,0.037,0.043,0.011,0.0273,0.019,0.0011,0.0109,0.001,0.004,2166.926,34.46801,1902.0,1574.0,1058.0
852,23B152395,69.3,76.5,26.35,0.104599997401237,06NC51 600050,06NC51,06NC51,06NC51,L,T,0.054,0.877,0.0071,0.0036,0.032,0.263,0.037,0.043,0.011,0.0273,0.019,0.0011,0.0109,0.001,0.004,2183.954,34.4651,1905.0,1576.0,1056.0
861,23B152411,64.1,72.4,25.83,0.134499996900558,06NC51 600050,06NC51,06NC51,06NC51,L,T,0.053,0.885,0.0074,0.0027,0.024,0.276,0.033,0.042,0.012,0.0284,0.018,0.0023,0.0083,0.001,0.004,2162.03,34.47265,1904.0,1572.0,1052.0
862,23B152411,69.0,76.9,27.27,0.134499996900558,06NC51 600050,06NC51,06NC51,06NC51,T,T,0.053,0.885,0.0074,0.0027,0.024,0.276,0.033,0.042,0.012,0.0284,0.018,0.0023,0.0083,0.001,0.004,2162.03,34.47265,1904.0,1572.0,1052.0
863,23B152414,66.7,73.1,29.56,0.211099997162819,06NC51 600050,06NC51,06NC51,06NC51,L,T,0.053,0.885,0.0074,0.0027,0.024,0.276,0.033,0.042,0.012,0.0284,0.018,0.0023,0.0083,0.001,0.004,2158.898,49.2163,1900.0,1576.0,1056.0
864,23B152414,70.3,75.5,27.86,0.211099997162819,06NC51 600050,06NC51,06NC51,06NC51,T,T,0.053,0.885,0.0074,0.0027,0.024,0.276,0.033,0.042,0.012,0.0284,0.018,0.0023,0.0083,0.001,0.004,2158.898,49.2163,1900.0,1576.0,1056.0
1103,23B153266,58.7,67.8,26.82,0.104599997401237,06NC51 600050,06NC51,06T80L,06NC51,L,T,0.055,0.881,0.0066,0.0024,0.03,0.245,0.04,0.053,0.011,0.039,0.019,0.0013,0.0087,0.005,0.004,2065.298,34.49079,1918.0,1603.0,1050.0
1104,23B153273,64.8,73.6,24.48,0.101899996399879,06NC51 600050,06NC51,06NC51,06-V50,L,T,0.055,0.881,0.0066,0.0024,0.03,0.245,0.04,0.053,0.011,0.039,0.019,0.0013,0.0087,0.005,0.004,2055.074,34.48889,1873.0,1596.0,1061.0
1749,23B155854,70.0,77.7,24.28,0.123700000345707,06NC51 600050,06NC51,06NC51,06NC51,L,T,0.054,0.888,0.0082,0.0005,0.045,0.263,0.047,0.045,0.015,0.0345,0.027,0.0022,0.0101,0.001,0.004,2115.086,44.31934,1882.0,1596.0,1040.0
2700,23B159744,69.8,77.0,26.76,0.243100002408028,06NC51 600050,06NC51,06NC51,06NC51,T,T,0.06,0.903,0.0075,0.0028,0.026,0.273,0.051,0.051,0.017,0.0223,0.021,0.0039,0.0092,0.001,0.005,2099.102,49.20553,1931.0,1598.0,1081.0
2701,23B159746,73.2,77.3,23.5,0.181099995970726,06NC51 600050,06NC51,06NC51,06NC51,T,T,0.06,0.903,0.0075,0.0028,0.026,0.273,0.051,0.051,0.017,0.0223,0.021,0.0039,0.0092,0.001,0.005,2102.45,44.29949,1929.0,1601.0,1058.0
2702,23B159750,69.2,76.4,27.29,0.181099995970726,06NC51 600050,06NC51,06NC51,06NC51,L,T,0.053,0.955,0.0063,0.002,0.016,0.251,0.045,0.047,0.01,0.0203,0.02,0.0017,0.0084,0.001,0.005,2105.852,44.30676,1913.0,1603.0,1068.0
2703,23B159750,70.1,78.8,23.91,0.181099995970726,06NC51 600050,06NC51,06NC51,06NC51,T,T,0.053,0.955,0.0063,0.002,0.016,0.251,0.045,0.047,0.01,0.0203,0.02,0.0017,0.0084,0.001,0.005,2105.852,44.30676,1913.0,1603.0,1068.0
2704,23B159757,67.9,75.6,25.69,0.123599998652935,06NC51 600050,06NC51,06NC51,06NC51,L,T,0.059,0.862,0.0079,0.0016,0.024,0.263,0.043,0.046,0.016,0.0287,0.02,0.0032,0.0078,0.001,0.005,2096.96,44.31127,1913.0,1598.0,1065.0
2705,23B159762,66.7,74.9,26.39,0.123599998652935,06NC51 600050,06NC51,06NC51,06NC51,L,T,0.059,0.862,0.0079,0.0016,0.024,0.263,0.043,0.046,0.016,0.0287,0.02,0.0032,0.0078,0.001,0.005,2095.952,44.29922,1923.0,1601.0,1079.0
2706,23B159766,67.9,74.9,25.1,0.123599998652935,06NC51 600050,06NC51,06NC51,06NC51,L,T,0.048,0.867,0.005,0.001,0.019,0.231,0.041,0.036,0.009,0.0292,0.018,0.0016,0.0077,0.0,0.004,2095.754,44.30541,1934.0,1599.0,1058.0
2707,23B159775,66.7,75.5,25.58,0.123700000345707,06NC51 600050,06NC51,06NC51,06NC51,L,T,0.059,0.853,0.0071,0.0036,0.028,0.248,0.043,0.046,0.016,0.0342,0.022,0.0025,0.0109,0.001,0.005,2112.926,44.3084,1938.0,1628.0,1058.0
2708,23B159781,66.69999999999999,75.19999999999999,24.025,0.123599998652935,06NC51 600050,06NC51,06NC51,06NC51,L,T,0.059,0.853,0.0071,0.0036,0.028,0.248,0.043,0.046,0.016,0.0342,0.022,0.0025,0.0109,0.001,0.005,2130.962,44.29741,1936.0,1625.0,1052.0
2709,23B159784,66.7,76.1,23.65,0.123599998652935,06NC51 600050,06NC51,06NC51,06NC51,L,T,0.057,0.876,0.0064,0.0019,0.027,0.266,0.04,0.033,0.009,0.0395,0.019,0.0023,0.0088,0.001,0.004,2132.816,44.30089,1947.0,1626.0,1054.0
2710,23B159789,69.6,76.2,24.64,0.123700000345707,06NC51 600050,06NC51,06NC51,06NC51,L,T,0.057,0.876,0.0064,0.0019,0.027,0.266,0.04,0.033,0.009,0.0395,0.019,0.0023,0.0088,0.001,0.004,2160.248,44.29175,1950.0,1603.0,1025.0
2711,23B159792,68.2,76.0,25.4,0.119599997997284,06NC51 600050,06NC51,06NC51,06NC51,L,T,0.058,0.902,0.0065,0.0054,0.015,0.265,0.049,0.055,0.018,0.0319,0.019,0.0025,0.0077,0.001,0.005,2164.568,44.28664,1956.0,1598.0,1052.0
2712,23B159797,68.6,75.6,25.19,0.119699999690056,06NC51 600050,06NC51,06NC51,06NC51,L,T,0.058,0.902,0.0065,0.0054,0.015,0.265,0.049,0.055,0.018,0.0319,0.019,0.0025,0.0077,0.001,0.005,2103.188,44.30862,1920.0,1603.0,1061.0
2713,23B159800,67.4,75.0,25.14,0.119599997997284,06NC51 600050,06NC51,06NC51,06NC51,L,T,0.052,0.746,0.0053,0.0069,0.027,0.279,0.041,0.045,0.009,0.0566,0.019,0.0019,0.0083,0.001,0.004,2097.932,44.3043,1914.0,1596.0,1054.0
2714,23B159806,64.2,75.3,26.14,0.200299993157387,06NC51 600050,06NC51,06NC51,06NC51,L,T,0.052,0.746,0.0053,0.0069,0.027,0.279,0.041,0.045,0.009,0.0566,0.019,0.0019,0.0083,0.001,0.004,2137.82,44.2932,1877.0,1626.0,1027.0
2715,23B159809,68.1,75.3,24.96,0.119599997997284,06NC51 600050,06NC51,06NC51,06NC51,L,T,0.053,0.938,0.0077,0.0037,0.019,0.264,0.042,0.049,0.016,0.0353,0.019,0.0029,0.0074,0.001,0.005,2208.65,44.28199,1972.0,1599.0,1052.0
2717,23B159819,65.9,74.2,25.16,0.119599997997284,06NC51 600050,06NC51,06NC51,06NC51,L,T,0.06,0.881,0.0094,0.0022,0.015,0.269,0.041,0.049,0.016,0.0303,0.019,0.0035,0.0087,0.001,0.005,2084.738,44.30357,1931.0,1623.0,1065.0
2718,23B159823,65.6,74.2,26.06,0.119599997997284,06NC51 600050,06NC51,06NC51,06NC51,L,T,0.046,0.854,0.006,0.0022,0.021,0.302,0.047,0.057,0.011,0.0311,0.019,0.0015,0.0078,0.001,0.004,2079.248,44.30657,1913.0,1626.0,1065.0
2719,23B159823,67.5,76.5,23.57,0.119599997997284,06NC51 600050,06NC51,06NC51,06NC51,T,T,0.046,0.854,0.006,0.0022,0.021,0.302,0.047,0.057,0.011,0.0311,0.019,0.0015,0.0078,0.001,0.004,2079.248,44.30657,1913.0,1626.0,1065.0
2720,23B159829,65.1,74.2,28.22,0.254000008106232,06NC51 600050,06NC51,06NC51,06NC51,L,T,0.046,0.854,0.006,0.0022,0.021,0.302,0.047,0.057,0.011,0.0311,0.019,0.0015,0.0078,0.001,0.004,2139.728,49.20819,1961.0,1626.0,1049.0
2721,23B159829,68.0,74.7,27.68,0.254000008106232,06NC51 600050,06NC51,06NC51,06NC51,T,T,0.046,0.854,0.006,0.0022,0.021,0.302,0.047,0.057,0.011,0.0311,0.019,0.0015,0.0078,0.001,0.004,2139.728,49.20819,1961.0,1626.0,1049.0
2722,23B159831,68.0,75.5,28.19,0.254099994897842,06NC51 600050,06NC51,06NC51,06NC51,T,T,0.055,0.861,0.0088,0.0017,0.011,0.277,0.041,0.054,0.017,0.0281,0.019,0.0029,0.0088,0.001,0.005,2114.546,49.21831,1958.0,1625.0,1061.0
2723,23B159833,68.9,76.0,28.32,0.254099994897842,06NC51 600050,06NC51,06NC51,06NC51,T,T,0.055,0.861,0.0088,0.0017,0.011,0.277,0.041,0.054,0.017,0.0281,0.019,0.0029,0.0088,0.001,0.005,2111.846,49.21909,1949.0,1625.0,1068.0
2724,23B159834,68.5,75.8,27.41,0.254099994897842,06NC51 600050,06NC51,06NC51,06NC51,T,T,0.055,0.861,0.0088,0.0017,0.011,0.277,0.041,0.054,0.017,0.0281,0.019,0.0029,0.0088,0.001,0.005,2131.574,49.19947,1967.0,1628.0,1063.0
2725,23B159839,71.5,79.3,27.28,0.254099994897842,06NC51 600050,06NC51,06NC51,06NC51,T,T,0.061,0.851,0.0066,0.0016,0.014,0.281,0.043,0.055,0.009,0.0302,0.02,0.002,0.0113,0.0,0.004,2177.906,49.19325,1979.0,1625.0,1058.0
2726,23B159841,71.0,79.1,26.79,0.254099994897842,06NC51 600050,06NC51,06NC51,06NC51,T,T,0.061,0.851,0.0066,0.0016,0.014,0.281,0.043,0.055,0.009,0.0302,0.02,0.002,0.0113,0.0,0.004,2122.232,49.20157,1952.0,1621.0,1056.0
2727,23B159846,70.4,76.8,26.43,0.250099986791611,06NC51 600050,06NC51,06NC51,06NC51,T,T,0.063,0.903,0.0078,0.0045,0.02,0.258,0.044,0.053,0.016,0.0406,0.019,0.0035,0.0106,0.001,0.005,2069.69,49.26006,1929.0,1623.0,1061.0
2728,23B159849,68.9,76.9,26.09,0.25,06NC51 600050,06NC51,06NC51,06NC51,T,T,0.063,0.903,0.0078,0.0045,0.02,0.258,0.044,0.053,0.016,0.0406,0.019,0.0035,0.0106,0.001,0.005,2165.054,49.19446,1979.0,1619.0,1034.0
2729,23B159853,67.5,76.9,24.95,0.243100002408028,06NC51 600050,06NC51,06NC51,06NC51,T,T,0.061,0.862,0.0056,0.0075,0.012,0.265,0.047,0.045,0.01,0.0316,0.016,0.0016,0.0105,0.0,0.004,2163.65,49.19475,1983.0,1626.0,1063.0
2730,23B159855,70.1,76.5,28.09,0.243100002408028,06NC51 600050,06NC51,06NC51,06NC51,T,T,0.061,0.862,0.0056,0.0075,0.012,0.265,0.047,0.045,0.01,0.0316,0.016,0.0016,0.0105,0.0,0.004,2173.532,49.1869,1988.0,1628.0,1063.0
2731,23B159856,68.3,76.7,26.31,0.243100002408028,06NC51 600050,06NC51,06NC51,06NC51,T,T,0.061,0.862,0.0056,0.0075,0.012,0.265,0.047,0.045,0.01,0.0316,0.016,0.0016,0.0105,0.0,0.004,2172.506,49.18721,1988.0,1626.0,1063.0
2732,23B159860,68.8,75.6,27.63,0.243100002408028,06NC51 600050,06NC51,06NC51,06NC51,T,T,0.051,0.907,0.0086,0.0036,0.022,0.27,0.044,0.063,0.017,0.0313,0.019,0.0031,0.0088,0.001,0.005,2167.088,49.18706,1985.0,1625.0,1065.0
2737,23B159874,68.3,75.8,26.03,0.250099986791611,06NC51 600050,06NC51,06NC51,06NC51,T,T,0.059,0.863,0.0061,0.0046,0.019,0.258,0.045,0.047,0.017,0.0374,0.021,0.0026,0.0088,0.001,0.005,2132.33,49.20505,1963.0,1623.0,1067.0
2738,23B159877,68.0,74.6,26.19,0.181099995970726,06NC51 600050,06NC51,06NC51,06NC51,L,T,0.053,0.874,0.0061,0.0043,0.022,0.27,0.047,0.051,0.01,0.0303,0.018,0.0014,0.0082,0.0,0.004,2147.144,44.29688,1968.0,1628.0,1047.0
2739,23B159877,68.6,74.2,25.69,0.181099995970726,06NC51 600050,06NC51,06NC51,06NC51,T,T,0.053,0.874,0.0061,0.0043,0.022,0.27,0.047,0.051,0.01,0.0303,0.018,0.0014,0.0082,0.0,0.004,2147.144,44.29688,1968.0,1628.0,1047.0
2740,23B159878,68.2,74.5,26.42,0.181099995970726,06NC51 600050,06NC51,06NC51,06NC51,L,T,0.053,0.874,0.0061,0.0043,0.022,0.27,0.047,0.051,0.01,0.0303,0.018,0.0014,0.0082,0.0,0.004,2135.264,44.27801,1965.0,1625.0,1056.0
2741,23B159878,70.1,76.4,26.3,0.181099995970726,06NC51 600050,06NC51,06NC51,06NC51,T,T,0.053,0.874,0.0061,0.0043,0.022,0.27,0.047,0.051,0.01,0.0303,0.018,0.0014,0.0082,0.0,0.004,2135.264,44.27801,1965.0,1625.0,1056.0
2742,23B159881,66.1,76.1,25.09,0.121500000357628,06NC51 600050,06NC51,06NC51,06NC51,L,T,0.053,0.874,0.0061,0.0043,0.022,0.27,0.047,0.051,0.01,0.0303,0.018,0.0014,0.0082,0.0,0.004,2134.94,44.28411,1961.0,1621.0,1047.0
2743,23B159881,71.6,77.7,23.42,0.121500000357628,06NC51 600050,06NC51,06NC51,06NC51,T,T,0.053,0.874,0.0061,0.0043,0.022,0.27,0.047,0.051,0.01,0.0303,0.018,0.0014,0.0082,0.0,0.004,2134.94,44.28411,1961.0,1621.0,1047.0
2745,23B159891,65.3,75.3,25.0,0.123599998652935,06NC51 600050,06NC51,06NC51,06NC51,L,T,0.054,0.87,0.0065,0.0066,0.017,0.263,0.045,0.044,0.011,0.0343,0.02,0.0016,0.0082,0.0,0.004,2134.112,39.37106,1961.0,1625.0,1072.0
2746,23B159897,73.1,79.2,26.25,0.104599997401237,06NC51 600050,06NC51,06NC51,06NC51,L,T,0.052,0.885,0.0087,0.0017,0.014,0.256,0.04,0.042,0.015,0.0242,0.019,0.0029,0.0095,0.0,0.005,2150.474,34.4787,1961.0,1623.0,1063.0
5973,23B170668,70.2,77.3,27.83,0.243100002408028,06NC51 600050,06NC51,[],[],T,T,0.068,0.89,0.0082,0.0017,0.02,0.274,0.038,0.033,0.013,0.0277,0.021,0.0024,0.0119,0.001,0.005,2155.694,49.22416,1920.0,1603.0,1036.0
5974,23B170671,68.3,75.8,27.46,0.243100002408028,06NC51 600050,06NC51,[],[],T,T,0.068,0.89,0.0082,0.0017,0.02,0.274,0.038,0.033,0.013,0.0277,0.021,0.0024,0.0119,0.001,0.005,2104.97,49.24751,1907.0,1599.0,1043.0
5975,23B170673,65.7,73.8,29.68,0.243100002408028,06NC51 600050,06NC51,[],[],T,T,0.058,0.902,0.0089,0.0038,0.022,0.32,0.048,0.043,0.014,0.0349,0.018,0.0014,0.0094,0.001,0.005,2126.21,49.23963,1909.0,1601.0,1047.0
5976,23B170675,66.5,74.1,29.3,0.243100002408028,06NC51 600050,06NC51,[],[],T,T,0.058,0.902,0.0089,0.0038,0.022,0.32,0.048,0.043,0.014,0.0349,0.018,0.0014,0.0094,0.001,0.005,2125.202,49.23865,1907.0,1601.0,1049.0
5977,23B170677,67.5,75.7,26.29,0.243000000715256,06NC51 600050,06NC51,[],[],T,T,0.055,0.943,0.0075,0.0046,0.012,0.293,0.041,0.041,0.016,0.0324,0.017,0.0026,0.0079,0.001,0.005,2128.856,49.24021,1909.0,1605.0,1047.0
5978,23B170679,67.1,74.6,26.97,0.243100002408028,06NC51 600050,06NC51,[],[],T,T,0.055,0.943,0.0075,0.0046,0.012,0.293,0.041,0.041,0.016,0.0324,0.017,0.0026,0.0079,0.001,0.005,2128.694,49.24063,1907.0,1605.0,1045.0
5979,23B170681,63.6,72.6,30.67,0.243100002408028,06NC51 600050,06NC51,[],[],L,T,0.059,0.925,0.0076,0.0031,0.017,0.285,0.046,0.046,0.014,0.0377,0.018,0.0017,0.0088,0.001,0.005,2123.618,49.24427,1902.0,1605.0,1043.0
5980,23B170681,66.5,74.6,29.03,0.243100002408028,06NC51 600050,06NC51,[],[],T,T,0.059,0.925,0.0076,0.0031,0.017,0.285,0.046,0.046,0.014,0.0377,0.018,0.0017,0.0088,0.001,0.005,2123.618,49.24427,1902.0,1605.0,1043.0
5981,23B170691,67.6,74.5,26.64,0.150000005960464,06NC51 600050,06NC51,[],[],L,T,0.058,0.872,0.0111,0.0031,0.02,0.273,0.047,0.051,0.014,0.0361,0.018,0.0013,0.0098,0.001,0.005,2098.292,44.31913,1817.0,1626.0,1038.0
5982,23B170696,65.3,74.4,26.32,0.123400002717972,06NC51 600050,06NC51,[],[],L,T,0.058,0.872,0.0111,0.0031,0.02,0.273,0.047,0.051,0.014,0.0361,0.018,0.0013,0.0098,0.001,0.005,2128.208,44.31808,1808.0,1661.0,1063.0
5983,23B170706,67.9,76.7,24.99,0.123499996960163,06NC51 600050,06NC51,[],[],L,T,0.063,0.937,0.0073,0.0008,0.02,0.268,0.053,0.067,0.018,0.0354,0.018,0.0029,0.0071,0.001,0.005,2114.348,44.32787,1833.0,1635.0,1047.0
5984,23B170712,67.3,76.5,24.0,0.123599998652935,06NC51 600050,06NC51,[],[],L,T,0.063,0.937,0.0073,0.0008,0.02,0.268,0.053,0.067,0.018,0.0354,0.018,0.0029,0.0071,0.001,0.005,2076.494,44.34148,1833.0,1630.0,1054.0
5985,23B170714,65.2,74.1,25.8,0.123599998652935,06NC51 600050,06NC51,[],[],L,T,0.062,0.896,0.0118,0.0026,0.021,0.287,0.057,0.067,0.019,0.0436,0.019,0.0014,0.008,0.001,0.005,2076.458,44.34173,1821.0,1634.0,1040.0
5986,23B170716,65.4,73.5,27.17,0.123599998652935,06NC51 600050,06NC51,[],[],L,T,0.062,0.896,0.0118,0.0026,0.021,0.287,0.057,0.067,0.019,0.0436,0.019,0.0014,0.008,0.001,0.005,2075.072,44.34108,1824.0,1632.0,1052.0
5987,23B170723,70.5,78.4,24.44,0.123599998652935,06NC51 600050,06NC51,[],[],L,T,0.061,0.888,0.0122,0.0009,0.026,0.285,0.05,0.091,0.018,0.0347,0.024,0.0041,0.0095,0.001,0.006,2073.65,44.34361,1833.0,1630.0,1045.0
5988,23B170728,65.9,74.7,26.35,0.123700000345707,06NC51 600050,06NC51,[],[],L,T,0.061,0.888,0.0122,0.0009,0.026,0.285,0.05,0.091,0.018,0.0347,0.024,0.0041,0.0095,0.001,0.006,2069.276,44.34619,1823.0,1608.0,1043.0
5989,23B170735,68.7,74.3,27.15,0.123599998652935,06NC51 600050,06NC51,[],[],L,T,0.052,0.891,0.0124,0.0025,0.018,0.281,0.062,0.072,0.017,0.033,0.022,0.0021,0.0093,0.001,0.005,2108.822,44.3298,1839.0,1605.0,1043.0
5990,23B170739,67.9,75.1,26.38,0.123599998652935,06NC51 600050,06NC51,[],[],L,T,0.063,0.89,0.0082,0.0053,0.021,0.27,0.058,0.066,0.018,0.041,0.019,0.0028,0.0109,0.001,0.005,2116.904,44.33038,1839.0,1599.0,1047.0
5991,23B170743,65.7,74.4,28.02,0.123599998652935,06NC51 600050,06NC51,[],[],L,T,0.063,0.89,0.0082,0.0053,0.021,0.27,0.058,0.066,0.018,0.041,0.019,0.0028,0.0109,0.001,0.005,2109.398,44.3296,1850.0,1607.0,1041.0
5992,23B170747,70.1,75.4,26.05,0.123700000345707,06NC51 600050,06NC51,[],[],L,T,0.067,0.896,0.0089,0.0043,0.024,0.265,0.057,0.062,0.016,0.0347,0.018,0.0016,0.0107,0.001,0.004,2095.592,44.33144,1859.0,1605.0,1045.0
5993,23B170748,66.5,74.9,25.71,0.123599998652935,06NC51 600050,06NC51,[],[],L,T,0.067,0.896,0.0089,0.0043,0.024,0.265,0.057,0.062,0.016,0.0347,0.018,0.0016,0.0107,0.001,0.004,2095.556,44.33148,1862.0,1607.0,1045.0
5994,23B170753,65.9,75.4,27.3,0.123599998652935,06NC51 600050,06NC51,[],[],L,T,0.067,0.896,0.0089,0.0043,0.024,0.265,0.057,0.062,0.016,0.0347,0.018,0.0016,0.0107,0.001,0.004,2096.186,44.33357,1884.0,1598.0,1049.0
5995,23B170756,65.5,72.8,27.86,0.123599998652935,06NC51 600050,06NC51,[],[],L,T,0.063,0.865,0.0091,0.0047,0.022,0.262,0.058,0.058,0.019,0.0331,0.021,0.0017,0.0115,0.001,0.005,2108.912,44.33439,1900.0,1607.0,1041.0
5996,23B170763,68.4,73.9,24.91,0.119499996304512,06NC51 600050,06NC51,[],[],L,T,0.063,0.865,0.0091,0.0047,0.022,0.262,0.058,0.058,0.019,0.0331,0.021,0.0017,0.0115,0.001,0.005,2136.74,44.31821,1914.0,1625.0,1050.0
5997,23B170765,64.8,74.1,25.27,0.119599997997284,06NC51 600050,06NC51,[],[],L,T,0.057,0.911,0.0066,0.0016,0.031,0.262,0.056,0.061,0.018,0.0336,0.018,0.0024,0.0145,0.001,0.005,2138.288,44.31609,1913.0,1626.0,1054.0
5998,23B170765,67.7,75.7,27.71,0.119599997997284,06NC51 600050,06NC51,[],[],T,T,0.057,0.911,0.0066,0.0016,0.031,0.262,0.056,0.061,0.018,0.0336,0.018,0.0024,0.0145,0.001,0.005,2138.288,44.31609,1913.0,1626.0,1054.0
5999,23B170770,64.6,75.6,28.04,0.254000008106232,06NC51 600050,06NC51,[],[],T,T,0.057,0.911,0.0066,0.0016,0.031,0.262,0.056,0.061,0.018,0.0336,0.018,0.0024,0.0145,0.001,0.005,2144.03,49.229,1923.0,1632.0,1056.0
6000,23B170772,66.8,75.2,28.43,0.254099994897842,06NC51 600050,06NC51,[],[],T,T,0.065,0.885,0.009,0.0047,0.027,0.277,0.058,0.057,0.019,0.0222,0.02,0.002,0.0105,0.001,0.005,2141.708,49.23425,1913.0,1630.0,1054.0
6001,23B170775,68.5,74.0,29.5,0.254099994897842,06NC51 600050,06NC51,[],[],T,T,0.065,0.885,0.009,0.0047,0.027,0.277,0.058,0.057,0.019,0.0222,0.02,0.002,0.0105,0.001,0.005,2135.642,49.23491,1904.0,1601.0,1043.0
6002,23B170779,68.2,73.8,25.9,0.250099986791611,06NC51 600050,06NC51,[],[],T,T,0.065,0.885,0.009,0.0047,0.027,0.277,0.058,0.057,0.019,0.0222,0.02,0.002,0.0105,0.001,0.005,2139.08,49.23339,1909.0,1603.0,1047.0
6003,23B170781,66.9,74.5,29.6,0.25,06NC51 600050,06NC51,[],[],T,T,0.056,0.945,0.0058,0.0016,0.027,0.265,0.055,0.059,0.017,0.0343,0.016,0.0023,0.0095,0.001,0.004,2140.862,49.23274,1907.0,1599.0,1040.0
6004,23B170787,66.0,71.3,30.46,0.250099986791611,06NC51 600050,06NC51,[],[],T,T,0.056,0.945,0.0058,0.0016,0.027,0.265,0.055,0.059,0.017,0.0343,0.016,0.0023,0.0095,0.001,0.004,2140.772,49.23235,1902.0,1599.0,1052.0
6005,23B170789,65.0,72.2,31.37,0.250099986791611,06NC51 600050,06NC51,[],[],T,T,0.058,0.854,0.0081,0.0039,0.03,0.262,0.056,0.061,0.018,0.0338,0.02,0.0017,0.0081,0.001,0.005,2138.594,49.23439,1911.0,1605.0,1043.0
6006,23B170795,65.1,71.9,29.75,0.250099986791611,06NC51 600050,06NC51,[],[],T,T,0.058,0.854,0.0081,0.0039,0.03,0.262,0.056,0.061,0.018,0.0338,0.02,0.0017,0.0081,0.001,0.005,2104.484,49.25349,1900.0,1598.0,1043.0
6007,23B170797,65.7,72.7,29.49,0.250099986791611,06NC51 600050,06NC51,[],[],T,T,0.051,0.85,0.0043,0.0041,0.021,0.272,0.055,0.057,0.018,0.0353,0.016,0.0034,0.0136,0.001,0.005,2107.544,49.24515,1891.0,1599.0,1049.0
6008,23B170803,71.1,76.2,28.64,0.25,06NC51 600050,06NC51,[],[],T,T,0.051,0.85,0.0043,0.0041,0.021,0.272,0.055,0.057,0.018,0.0353,0.016,0.0034,0.0136,0.001,0.005,2062.22,49.27774,1871.0,1605.0,1056.0
6009,23B170805,67.7,75.4,30.42,0.250099986791611,06NC51 600050,06NC51,[],[],T,T,0.063,0.92,0.0102,0.0042,0.037,0.273,0.055,0.066,0.016,0.0357,0.02,0.0016,0.0095,0.001,0.004,2114.798,49.24412,1869.0,1603.0,1054.0
6010,23B170810,64.7,71.9,29.15,0.25,06NC51 600050,06NC51,[],[],T,T,0.063,0.92,0.0102,0.0042,0.037,0.273,0.055,0.066,0.016,0.0357,0.02,0.0016,0.0095,0.001,0.004,2066.45,49.27652,1769.0,1572.0,1050.0
6011,23B170813,65.6,71.9,30.51,0.243100002408028,06NC51 600050,06NC51,[],[],L,T,0.052,0.878,0.0074,0.0007,0.031,0.269,0.059,0.052,0.017,0.0347,0.018,0.0021,0.009,0.001,0.004,2091.056,49.24164,1898.0,1605.0,1034.0
6012,23B170813,68.8,73.7,28.83,0.243100002408028,06NC51 600050,06NC51,[],[],T,T,0.052,0.878,0.0074,0.0007,0.031,0.269,0.059,0.052,0.017,0.0347,0.018,0.0021,0.009,0.001,0.004,2091.056,49.24164,1898.0,1605.0,1034.0
6013,23B170815,66.9,72.0,28.61,0.180999994277954,06NC51 600050,06NC51,[],[],L,T,0.052,0.878,0.0074,0.0007,0.031,0.269,0.059,0.052,0.017,0.0347,0.018,0.0021,0.009,0.001,0.004,2066.144,44.34234,1877.0,1598.0,1052.0
6014,23B170815,69.4,73.3,27.68,0.180999994277954,06NC51 600050,06NC51,[],[],T,T,0.052,0.878,0.0074,0.0007,0.031,0.269,0.059,0.052,0.017,0.0347,0.018,0.0021,0.009,0.001,0.004,2066.144,44.34234,1877.0,1598.0,1052.0
6015,23B170818,67.3,73.5,28.32,0.181099995970726,06NC51 600050,06NC51,[],[],L,T,0.054,0.867,0.0083,0.0006,0.023,0.268,0.055,0.081,0.018,0.0215,0.017,0.0027,0.0075,0.001,0.004,2061.158,44.34485,1842.0,1598.0,1043.0
6016,23B170818,68.5,74.3,26.55,0.181099995970726,06NC51 600050,06NC51,[],[],T,T,0.054,0.867,0.0083,0.0006,0.023,0.268,0.055,0.081,0.018,0.0215,0.017,0.0027,0.0075,0.001,0.004,2061.158,44.34485,1842.0,1598.0,1043.0
6017,23B170823,66.3,73.8,25.52,0.123499996960163,06NC51 600050,06NC51,[],[],L,T,0.054,0.867,0.0083,0.0006,0.023,0.268,0.055,0.081,0.018,0.0215,0.017,0.0027,0.0075,0.001,0.004,2041.25,44.35436,1860.0,1628.0,1068.0
6018,23B170823,69.1,75.8,26.55,0.123499996960163,06NC51 600050,06NC51,[],[],T,T,0.054,0.867,0.0083,0.0006,0.023,0.268,0.055,0.081,0.018,0.0215,0.017,0.0027,0.0075,0.001,0.004,2041.25,44.35436,1860.0,1628.0,1068.0
6019,23B170825,67.0,74.6,26.0,0.123599998652935,06NC51 600050,06NC51,[],[],L,T,0.056,0.869,0.0097,0.0009,0.024,0.278,0.058,0.084,0.021,0.0307,0.017,0.0029,0.0098,0.001,0.005,2044.31,44.35645,1862.0,1634.0,1058.0
6020,23B170831,65.8,75.0,27.16,0.123599998652935,06NC51 600050,06NC51,[],[],L,T,0.056,0.869,0.0097,0.0009,0.024,0.278,0.058,0.084,0.021,0.0307,0.017,0.0029,0.0098,0.001,0.005,2028.524,44.35984,1869.0,1634.0,1052.0
6021,23B170834,70.2,76.2,25.63,0.123599998652935,06NC51 600050,06NC51,[],[],L,T,0.055,0.925,0.0105,0.0016,0.026,0.301,0.067,0.073,0.02,0.0377,0.019,0.0014,0.0106,0.001,0.005,2089.814,44.33464,1895.0,1641.0,1041.0
6022,23B170839,70.5,76.7,24.89,0.123599998652935,06NC51 600050,06NC51,[],[],L,T,0.055,0.925,0.0105,0.0016,0.026,0.301,0.067,0.073,0.02,0.0377,0.019,0.0014,0.0106,0.001,0.005,2040.764,44.35976,1868.0,1630.0,1074.0
6023,23B170842,71.5,77.3,24.77,0.123599998652935,06NC51 600050,06NC51,[],[],L,T,0.057,0.86,0.0072,0.0033,0.014,0.281,0.056,0.065,0.019,0.0294,0.018,0.0023,0.0098,0.0,0.004,2031.296,44.36236,1860.0,1634.0,1058.0
6024,23B170853,66.0,76.3,26.9,0.174999997019768,06NC51 600050,06NC51,[],[],L,T,0.073,0.864,0.009,0.0041,0.028,0.276,0.058,0.057,0.018,0.0305,0.018,0.0015,0.0106,0.001,0.005,2102.576,44.3206,1895.0,1643.0,1092.0
6025,23B170859,69.6,79.2,24.0,0.123599998652935,06NC51 600050,06NC51,[],[],L,T,0.073,0.864,0.009,0.0041,0.028,0.276,0.058,0.057,0.018,0.0305,0.018,0.0015,0.0106,0.001,0.005,2087.636,44.33509,1893.0,1637.0,1059.0
6026,23B170862,66.8,76.3,24.41,0.123599998652935,06NC51 600050,06NC51,[],[],L,T,0.056,0.872,0.0096,0.0009,0.02,0.277,0.044,0.099,0.017,0.0296,0.018,0.0028,0.0099,0.001,0.005,2078.348,44.3431,1893.0,1637.0,1056.0
6027,23B170866,64.6,73.9,26.26,0.123599998652935,06NC51 600050,06NC51,[],[],L,T,0.056,0.872,0.0096,0.0009,0.02,0.277,0.044,0.099,0.017,0.0296,0.018,0.0028,0.0099,0.001,0.005,2087.978,44.33893,1891.0,1641.0,1052.0
6028,23B170870,65.55,75.35,23.65,0.123599998652935,06NC51 600050,06NC51,[],[],L,T,0.051,0.87,0.0076,0.0027,0.012,0.261,0.056,0.062,0.019,0.023,0.019,0.0011,0.009,0.0,0.005,2086.106,44.33904,1893.0,1637.0,1043.0
6029,23B170874,63.9,73.55,24.84,0.123499996960163,06NC51 600050,06NC51,[],[],L,T,0.051,0.87,0.0076,0.0027,0.012,0.261,0.056,0.062,0.019,0.023,0.019,0.0011,0.009,0.0,0.005,2084.54,44.34331,1893.0,1635.0,1043.0
6030,23B170878,66.7,75.9,25.85,0.150099992752075,06NC51 600050,06NC51,[],[],L,T,0.053,0.888,0.008,0.0023,0.01,0.264,0.049,0.086,0.018,0.0391,0.018,0.0026,0.0086,0.0,0.005,2116.508,44.32958,1880.0,1641.0,1040.0
6031,23B170884,64.5,75.2,25.45,0.123599998652935,06NC51 600050,06NC51,[],[],L,T,0.053,0.888,0.008,0.0023,0.01,0.264,0.049,0.086,0.018,0.0391,0.018,0.0026,0.0086,0.0,0.005,2117.732,44.32772,1904.0,1635.0,1049.0
6032,23B170886,66.4,74.75,25.415,0.123499996960163,06NC51 600050,06NC51,[],[],L,T,0.057,0.848,0.007,0.0043,0.018,0.275,0.065,0.065,0.019,0.0331,0.017,0.0013,0.0094,0.0,0.004,2085.584,44.33753,1904.0,1630.0,1050.0
6034,23B170888,63.1,72.8,29.67,0.25,06NC51 600050,06NC51,[],[],L,T,0.057,0.848,0.007,0.0043,0.018,0.275,0.065,0.065,0.019,0.0331,0.017,0.0013,0.0094,0.0,0.004,2081.516,49.26556,1902.0,1635.0,1063.0
6035,23B170888,65.35,73.85,28.565,0.25,06NC51 600050,06NC51,[],[],T,T,0.057,0.848,0.007,0.0043,0.018,0.275,0.065,0.065,0.019,0.0331,0.017,0.0013,0.0094,0.0,0.004,2081.516,49.26556,1902.0,1635.0,1063.0
6036,23B170894,68.5,76.2,27.26,0.243100002408028,06NC51 600050,06NC51,[],[],T,T,0.055,0.879,0.006,0.0045,0.015,0.275,0.052,0.062,0.019,0.0306,0.019,0.0021,0.0109,0.001,0.005,2126.12,49.24624,1913.0,1639.0,1045.0
6039,23B170907,68.2,76.2,26.35,0.243100002408028,06NC51 600050,06NC51,[],[],L,T,0.056,0.995,0.0064,0.0016,0.029,0.266,0.05,0.061,0.019,0.0342,0.02,0.0019,0.01,0.001,0.005,2118.83,49.2328,1911.0,1653.0,1031.0
6040,23B170907,69.8,78.3,26.67,0.243100002408028,06NC51 600050,06NC51,[],[],T,T,0.056,0.995,0.0064,0.0016,0.029,0.266,0.05,0.061,0.019,0.0342,0.02,0.0019,0.01,0.001,0.005,2118.83,49.2328,1911.0,1653.0,1031.0
6041,23B170910,68.0,75.3,27.47,0.181099995970726,06NC51 600050,06NC51,[],[],L,T,0.056,0.995,0.0064,0.0016,0.029,0.266,0.05,0.061,0.019,0.0342,0.02,0.0019,0.01,0.001,0.005,2115.05,44.32175,1905.0,1641.0,1056.0
6042,23B170910,69.5,77.7,24.5,0.181099995970726,06NC51 600050,06NC51,[],[],T,T,0.056,0.995,0.0064,0.0016,0.029,0.266,0.05,0.061,0.019,0.0342,0.02,0.0019,0.01,0.001,0.005,2115.05,44.32175,1905.0,1641.0,1056.0
6043,23B170915,68.4,76.5,25.5,0.104599997401237,06NC51 600050,06NC51,[],[],L,T,0.055,0.873,0.0056,0.0034,0.024,0.262,0.057,0.062,0.018,0.0364,0.017,0.0014,0.0102,0.001,0.004,2120.018,34.48146,1909.0,1644.0,1058.0
6044,23B170921,70.8,77.0,25.0,0.104599997401237,06NC51 600050,06NC51,[],[],L,T,0.055,0.873,0.0056,0.0034,0.024,0.262,0.057,0.062,0.018,0.0364,0.017,0.0014,0.0102,0.001,0.004,2127.83,34.48026,1907.0,1644.0,1052.0
6045,23B170923,68.3,76.7,24.5,0.104599997401237,06NC51 600050,06NC51,[],[],L,T,0.062,0.858,0.0047,0.0016,0.02,0.265,0.049,0.046,0.016,0.0283,0.015,0.0023,0.01,0.001,0.004,2119.244,34.48417,1918.0,1644.0,1045.0
6046,23B170930,67.175,76.7,23.115000000000002,0.104599997401237,06NC51 600050,06NC51,[],[],L,T,0.062,0.858,0.0047,0.0016,0.02,0.265,0.049,0.046,0.016,0.0283,0.015,0.0023,0.01,0.001,0.004,2116.58,34.48598,1913.0,1644.0,1043.0
6047,23B170932,70.8,79.3,24.36,0.104599997401237,06NC51 600050,06NC51,[],[],L,T,0.063,0.877,0.0073,0.0029,0.024,0.274,0.058,0.067,0.016,0.0278,0.019,0.0013,0.0103,0.001,0.004,2117.552,34.48425,1914.0,1644.0,1043.0
6048,23B170938,67.1,77.0,24.26,0.123599998652935,06NC51 600050,06NC51,[],[],L,T,0.063,0.877,0.0073,0.0029,0.024,0.274,0.058,0.067,0.016,0.0278,0.019,0.0013,0.0103,0.001,0.004,2139.314,34.47537,1945.0,1643.0,1043.0
6049,23B170940,72.7,80.43333333333334,23.733333333333334,0.12359999865293499,06NC51 600050,06NC51,[],[],L,T,0.06,0.9010000000000001,0.0055000000000000005,0.0046,0.02,0.276,0.051,0.052,0.017,0.0421,0.018,0.0026,0.007700000000000001,0.001,0.005,2147.054,34.47147,1947.0,1643.0,1045.0
6050,23B170942,66.3,75.3,24.85,0.123599998652935,06NC51 600050,06NC51,[],[],L,T,0.06,0.901,0.0055,0.0046,0.02,0.276,0.051,0.052,0.017,0.0421,0.018,0.0026,0.0077,0.001,0.005,2147.792,34.47263,1943.0,1644.0,1043.0
6051,23B170946,66.0,75.4,24.65,0.123599998652935,06NC51 600050,06NC51,[],[],L,T,0.06,0.901,0.0055,0.0046,0.02,0.276,0.051,0.052,0.017,0.0421,0.018,0.0026,0.0077,0.001,0.005,2142.986,34.47157,1945.0,1643.0,1049.0
6052,23B170951,67.1,75.1,24.16,0.123599998652935,06NC51 600050,06NC51,[],[],L,T,0.058,0.928,0.0076,0.0041,0.025,0.295,0.06,0.063,0.018,0.0392,0.018,0.0017,0.008,0.001,0.004,2160.662,34.4675,1961.0,1643.0,1045.0
6053,23B170955,65.8,76.7,24.01,0.104599997401237,06NC51 600050,06NC51,[],[],L,T,0.058,0.928,0.0076,0.0041,0.025,0.295,0.06,0.063,0.018,0.0392,0.018,0.0017,0.008,0.001,0.004,2072.642,34.50358,1931.0,1641.0,1045.0
6054,23B170957,68.5,76.45,23.905,0.104599997401237,06NC51 600050,06NC51,[],[],L,T,0.053,0.921,0.006,0.0044,0.023,0.278,0.061,0.064,0.017,0.0286,0.02,0.0014,0.0081,0.001,0.004,2139.854,34.47955,1956.0,1644.0,1047.0
6055,23B170961,69.7,75.6,24.22,0.104599997401237,06NC51 600050,06NC51,[],[],L,T,0.053,0.921,0.006,0.0044,0.023,0.278,0.061,0.064,0.017,0.0286,0.02,0.0014,0.0081,0.001,0.004,2129.036,34.4797,1947.0,1644.0,1045.0
6056,23B170966,67.75,75.75,23.895,0.104599997401237,06NC51 600050,06NC51,[],[],L,T,0.06,0.906,0.0056,0.0022,0.018,0.281,0.053,0.055,0.018,0.0305,0.018,0.0025,0.0078,0.001,0.005,2142.374,34.47538,1950.0,1644.0,1045.0
6057,23B170969,67.3,75.4,25.07,0.108599998056889,06NC51 600050,06NC51,[],[],L,T,0.06,0.906,0.0056,0.0022,0.018,0.281,0.053,0.055,0.018,0.0305,0.018,0.0025,0.0078,0.001,0.005,2145.506,34.47609,1954.0,1644.0,1049.0
6058,23B170974,66.1,74.2,24.34,0.108599998056889,06NC51 600050,06NC51,[],[],L,T,0.053,0.878,0.0072,0.0049,0.018,0.275,0.054,0.051,0.015,0.0319,0.016,0.0014,0.0089,0.001,0.004,2145.884,34.47749,1956.0,1643.0,1045.0
6059,23B170977,64.80000000000001,74.85,23.605,0.123599998652935,06NC51 600050,06NC51,[],[],L,T,0.053,0.878,0.0072,0.0049,0.018,0.275,0.054,0.051,0.015,0.0319,0.016,0.0014,0.0089,0.001,0.004,2146.46,34.4769,1954.0,1644.0,1045.0
6060,23B170981,65.3,74.3,25.1,0.123599998652935,06NC51 600050,06NC51,[],[],L,T,0.053,0.878,0.0072,0.0049,0.018,0.275,0.054,0.051,0.015,0.0319,0.016,0.0014,0.0089,0.001,0.004,2140.07,34.47847,1954.0,1643.0,1043.0
6061,23B170984,66.9,75.5,24.8,0.104599997401237,06NC51 600050,06NC51,[],[],L,T,0.058,0.866,0.0062,0.0031,0.015,0.277,0.052,0.051,0.018,0.035,0.019,0.0025,0.0091,0.001,0.005,2147.45,34.47631,1952.0,1644.0,1045.0
6062,23B170984,66.9,75.7,24.125,0.104599997401237,06NC51 600050,06NC51,[],[],T,T,0.058,0.866,0.0062,0.0031,0.015,0.277,0.052,0.051,0.018,0.035,0.019,0.0025,0.0091,0.001,0.005,2147.45,34.47631,1952.0,1644.0,1045.0
6063,23B170985,66.4,75.6,24.87,0.104500003159046,06NC51 600050,06NC51,[],[],L,T,0.058,0.866,0.0062,0.0031,0.015,0.277,0.052,0.051,0.018,0.035,0.019,0.0025,0.0091,0.001,0.005,2148.98,34.50953,1952.0,1643.0,1043.0
6064,23B170985,69.85,77.5,23.405,0.104500003159046,06NC51 600050,06NC51,[],[],T,T,0.058,0.866,0.0062,0.0031,0.015,0.277,0.052,0.051,0.018,0.035,0.019,0.0025,0.0091,0.001,0.005,2148.98,34.50953,1952.0,1643.0,1043.0
6065,23B170988,67.5,75.1,26.69,0.243100002408028,06NC51 600050,06NC51,[],[],L,T,0.058,0.866,0.0062,0.0031,0.015,0.277,0.052,0.051,0.018,0.035,0.019,0.0025,0.0091,0.001,0.005,2145.326,49.22999,1950.0,1639.0,1050.0
6066,23B170988,67.6,75.4,26.42,0.243100002408028,06NC51 600050,06NC51,[],[],T,T,0.058,0.866,0.0062,0.0031,0.015,0.277,0.052,0.051,0.018,0.035,0.019,0.0025,0.0091,0.001,0.005,2145.326,49.22999,1950.0,1639.0,1050.0
6067,23B170991,68.7,74.2,28.99,0.243100002408028,06NC51 600050,06NC51,[],[],L,T,0.061,0.861,0.0069,0.0038,0.024,0.264,0.049,0.047,0.016,0.036,0.022,0.0019,0.0091,0.001,0.005,2150.42,49.22396,1949.0,1637.0,1049.0
6068,23B170991,67.3,75.5,26.88,0.243100002408028,06NC51 600050,06NC51,[],[],T,T,0.061,0.861,0.0069,0.0038,0.024,0.264,0.049,0.047,0.016,0.036,0.022,0.0019,0.0091,0.001,0.005,2150.42,49.22396,1949.0,1637.0,1049.0
6069,23B170993,70.8,76.3,26.21,0.13850000500679,06NC51 600050,06NC51,[],[],L,T,0.061,0.861,0.0069,0.0038,0.024,0.264,0.049,0.047,0.016,0.036,0.022,0.0019,0.0091,0.001,0.005,2151.086,34.46931,1945.0,1639.0,1052.0
6070,23B170993,67.8,77.4,25.93,0.13850000500679,06NC51 600050,06NC51,[],[],T,T,0.061,0.861,0.0069,0.0038,0.024,0.264,0.049,0.047,0.016,0.036,0.022,0.0019,0.0091,0.001,0.005,2151.086,34.46931,1945.0,1639.0,1052.0
6071,23B170995,68.2,76.4,24.27,0.13850000500679,06NC51 600050,06NC51,[],[],L,T,0.061,0.861,0.0069,0.0038,0.024,0.264,0.049,0.047,0.016,0.036,0.022,0.0019,0.0091,0.001,0.005,2143.724,34.47216,1950.0,1643.0,1049.0
6072,23B170995,69.4,77.6,25.37,0.13850000500679,06NC51 600050,06NC51,[],[],T,T,0.061,0.861,0.0069,0.0038,0.024,0.264,0.049,0.047,0.016,0.036,0.022,0.0019,0.0091,0.001,0.005,2143.724,34.47216,1950.0,1643.0,1049.0
6073,23B170999,65.6,75.0,25.28,0.13850000500679,06NC51 600050,06NC51,[],[],L,T,0.058,0.895,0.0063,0.0032,0.021,0.269,0.046,0.042,0.016,0.0326,0.018,0.0024,0.0082,0.001,0.005,2145.902,34.47127,1952.0,1643.0,1043.0
6074,23B171004,66.3,75.8,24.85,0.13850000500679,06NC51 600050,06NC51,[],[],L,T,0.058,0.895,0.0063,0.0032,0.021,0.269,0.046,0.042,0.016,0.0326,0.018,0.0024,0.0082,0.001,0.005,2147.738,34.46886,1952.0,1643.0,1043.0
6075,23B171007,65.0,74.6,26.1,0.13850000500679,06NC51 600050,06NC51,[],[],L,T,0.058,0.872,0.0083,0.0026,0.026,0.275,0.052,0.045,0.016,0.0358,0.018,0.0015,0.0094,0.001,0.004,2147.144,34.47171,1952.0,1643.0,1041.0
6076,23B171008,65.2,75.3,25.54,0.13850000500679,06NC51 600050,06NC51,[],[],L,T,0.058,0.872,0.0083,0.0026,0.026,0.275,0.052,0.045,0.016,0.0358,0.018,0.0015,0.0094,0.001,0.004,2150.456,34.47241,1952.0,1643.0,1041.0
6077,23B171015,66.0,75.0,26.76,0.13850000500679,06NC51 600050,06NC51,[],[],L,T,0.052,0.876,0.0083,0.0029,0.023,0.275,0.048,0.048,0.009,0.0389,0.018,0.0024,0.0087,0.001,0.005,2147.666,34.47197,1949.0,1643.0,1043.0
6078,23B171016,65.9,75.75,25.6,0.13850000500679,06NC51 600050,06NC51,[],[],L,T,0.052,0.876,0.0083,0.0029,0.023,0.275,0.048,0.048,0.009,0.0389,0.018,0.0024,0.0087,0.001,0.005,2148.692,34.4698,1956.0,1643.0,1043.0
6079,23B171019,67.5,75.1,25.21,0.134499996900558,06NC51 600050,06NC51,[],[],L,T,0.052,0.876,0.0083,0.0029,0.023,0.275,0.048,0.048,0.009,0.0389,0.018,0.0024,0.0087,0.001,0.005,2179.382,34.45978,1958.0,1643.0,1043.0
6080,23B171021,66.19999999999999,75.30000000000001,24.595,0.123599998652935,06NC51 600050,06NC51,[],[],L,T,0.052,0.876,0.0083,0.0029,0.023,0.275,0.048,0.048,0.009,0.0389,0.018,0.0024,0.0087,0.001,0.005,2122.178,34.50112,1880.0,1628.0,1034.0
7763,23B177102,65.7,73.1,29.41,0.2432000041008,06NC51 600050,06NC51,05CUSI,06NC51,L,T,0.057,0.801,0.0063,0.0038,0.06,0.274,0.054,0.082,0.009,0.0312,0.014,0.0035,0.0076,0.001,0.004,2167.124,49.20515,1891.0,1623.0,1023.0
7764,23B177102,66.8,74.5,25.82,0.2432000041008,06NC51 600050,06NC51,05CUSI,06NC51,T,T,0.057,0.801,0.0063,0.0038,0.06,0.274,0.054,0.082,0.009,0.0312,0.014,0.0035,0.0076,0.001,0.004,2167.124,49.20515,1891.0,1623.0,1023.0
7769,23B177110,67.8,76.0,25.67,0.123599998652935,06NC51 600050,06NC51,06NC51,06NC51,L,T,0.065,0.877,0.0056,0.0011,0.037,0.283,0.054,0.056,0.018,0.0299,0.017,0.0034,0.0029,0.001,0.004,2036.948,44.34917,1850.0,1596.0,1032.0
7770,23B177110,67.05,75.75,23.225,0.123599998652935,06NC51 600050,06NC51,06NC51,06NC51,T,T,0.065,0.877,0.0056,0.0011,0.037,0.283,0.054,0.056,0.018,0.0299,0.017,0.0034,0.0029,0.001,0.004,2036.948,44.34917,1850.0,1596.0,1032.0
7771,23B177112,68.94999999999999,76.0,23.905,0.123599998652935,06NC51 600050,06NC51,06NC51,06NC51,L,T,0.059,0.885,0.0063,0.0026,0.013,0.268,0.058,0.088,0.011,0.032,0.015,0.002,0.004,0.0,0.005,2002.586,44.37131,1837.0,1592.0,1038.0
7772,23B177118,70.8,76.9,24.89,0.123599998652935,06NC51 600050,06NC51,06NC51,06NC51,L,T,0.059,0.885,0.0063,0.0026,0.013,0.268,0.058,0.088,0.011,0.032,0.015,0.002,0.004,0.0,0.005,2034.23,44.35587,1850.0,1598.0,1054.0
7773,23B177121,68.7,76.05,24.455,0.123599998652935,06NC51 600050,06NC51,06NC51,06NC51,L,T,0.057,0.877,0.0059,0.0003,0.035,0.266,0.052,0.06,0.017,0.033,0.021,0.0021,0.0032,0.001,0.004,2029.658,44.35775,1841.0,1596.0,1047.0
7774,23B177126,68.55000000000001,75.55,25.14,0.123599998652935,06NC51 600050,06NC51,06NC51,06NC51,L,T,0.057,0.877,0.0059,0.0003,0.035,0.266,0.052,0.06,0.017,0.033,0.021,0.0021,0.0032,0.001,0.004,2025.176,44.35992,1839.0,1596.0,1047.0
7775,23B177129,60.400000000000006,70.9,28.700000000000003,0.123599998652935,06NC51 600050,06NC51,06NC51,06NC51,L,T,0.056,0.9,0.0068,0.0011,0.028,0.261,0.059,0.091,0.011,0.029,0.017,0.0019,0.0062,0.001,0.004,2021.63,44.36394,1853.0,1596.0,1047.0
7776,23B177134,70.1,77.3,25.04,0.123599998652935,06NC51 600050,06NC51,06NC51,06NC51,L,T,0.056,0.9,0.0068,0.0011,0.028,0.261,0.059,0.091,0.011,0.029,0.017,0.0019,0.0062,0.001,0.004,2024.564,44.36211,1848.0,1596.0,1047.0
7777,23B177138,65.1,73.7,27.61,0.123599998652935,06NC51 600050,06NC51,06NC51,06NC51,L,T,0.056,0.889,0.0057,0.0018,0.027,0.278,0.055,0.062,0.016,0.0291,0.018,0.002,0.0021,0.001,0.005,2024.582,44.36048,1851.0,1596.0,1045.0
7778,23B177143,67.4,75.2,25.66,0.123599998652935,06NC51 600050,06NC51,06NC51,06NC51,L,T,0.056,0.889,0.0057,0.0018,0.027,0.278,0.055,0.062,0.016,0.0291,0.018,0.002,0.0021,0.001,0.005,2026.454,44.35949,1862.0,1601.0,1043.0
7779,23B177146,67.6,76.5,24.79,0.123599998652935,06NC51 600050,06NC51,06NC51,06NC51,L,T,0.064,0.916,0.0079,0.0042,0.012,0.27,0.061,0.08,0.018,0.0298,0.02,0.002,0.0045,0.0,0.005,2024.132,44.36179,1855.0,1598.0,1045.0
7780,23B177151,65.6,73.8,25.27,0.123599998652935,06NC51 600050,06NC51,06NC51,06NC51,L,T,0.064,0.916,0.0079,0.0042,0.012,0.27,0.061,0.08,0.018,0.0298,0.02,0.002,0.0045,0.0,0.005,2019.524,44.36304,1846.0,1596.0,1047.0
7781,23B177159,69.4,75.5,24.58,0.123599998652935,06NC51 600050,06NC51,06NC51,06NC51,L,T,0.058,0.913,0.0064,0.0036,0.014,0.266,0.053,0.062,0.018,0.0297,0.02,0.002,0.0034,0.0,0.005,2025.968,44.36346,1851.0,1598.0,1041.0
7782,23B177161,67.8,76.7,25.94,0.123599998652935,06NC51 600050,06NC51,06NC51,06NC51,L,T,0.055,0.935,0.0068,0.0022,0.024,0.275,0.056,0.074,0.018,0.027,0.021,0.0022,0.004,0.001,0.005,2026.526,44.36009,1851.0,1596.0,1047.0
7783,23B177166,69.4,76.4,25.55,0.123599998652935,06NC51 600050,06NC51,06NC51,06NC51,L,T,0.055,0.935,0.0068,0.0022,0.024,0.275,0.056,0.074,0.018,0.027,0.021,0.0022,0.004,0.001,0.005,2027.732,44.36132,1859.0,1596.0,1043.0
7784,23B177170,64.0,72.2,25.76,0.123599998652935,06NC51 600050,06NC51,06NC51,06NC51,L,T,0.062,0.92,0.0067,0.0028,0.023,0.261,0.058,0.059,0.018,0.031,0.015,0.0023,0.0046,0.0,0.004,2031.656,44.35882,1855.0,1598.0,1045.0
7785,23B177175,66.2,74.4,26.89,0.123599998652935,06NC51 600050,06NC51,06NC51,06NC51,L,T,0.062,0.92,0.0067,0.0028,0.023,0.261,0.058,0.059,0.018,0.031,0.015,0.0023,0.0046,0.0,0.004,2031.674,44.36044,1851.0,1598.0,1045.0
7786,23B177178,69.1,76.6,25.02,0.123599998652935,06NC51 600050,06NC51,06NC51,06NC51,L,T,0.058,0.917,0.0059,0.0038,0.018,0.266,0.057,0.067,0.011,0.0343,0.02,0.0017,0.0076,0.001,0.005,2038.766,44.35581,1859.0,1598.0,1043.0
7787,23B177183,68.0,75.7,24.52,0.123599998652935,06NC51 600050,06NC51,06NC51,06NC51,L,T,0.058,0.917,0.0059,0.0038,0.018,0.266,0.057,0.067,0.011,0.0343,0.02,0.0017,0.0076,0.001,0.005,2036.84,44.35736,1859.0,1596.0,1045.0
7788,23B177186,65.9,73.8,27.31,0.243100002408028,06NC51 600050,06NC51,06NC51,06NC51,T,T,0.059,0.891,0.0064,0.0043,0.009,0.274,0.057,0.053,0.018,0.0281,0.017,0.0018,0.0063,0.0,0.004,2023.574,49.28001,1875.0,1599.0,1056.0
