Repository: PNell/TrialTest3

File: Data/StreamlitData032524.csv (part 64 of 96)
,coil_no,YieldStrength,TensileStrength,TotalElongation,coil_thickness,steel_design_description,grade,grade_head,grade_tail,sample_direction,sample_location,c_amount,mn_amount,p_amount,s_amount,si_amount,cu_amount,ni_amount,cr_amount,mo_amount,al_amount,nb_amount,ca_amount,n_amount,ti_amount,v_amount,TF1_EXIT_AVG_BODY,TBC_thickness,TEMP_FM_ENTRY_AVG,TEMP_FM_EXIT_AVG,TEMP_COILING_AVG
7789,23B177188,68.4,73.9,29.72,0.243100002408028,06NC51 600050,06NC51,06NC51,06NC51,T,T,0.059,0.891,0.0064,0.0043,0.009,0.274,0.057,0.053,0.018,0.0281,0.017,0.0018,0.0063,0.0,0.004,2040.296,49.27904,1886.0,1601.0,1043.0
7790,23B177191,68.1,76.3,27.43,0.250099986791611,06NC51 600050,06NC51,06NC51,06NC51,T,T,0.056,0.89,0.0054,0.0021,0.022,0.271,0.055,0.071,0.01,0.0349,0.017,0.0026,0.0058,0.001,0.004,2033.204,49.27869,1869.0,1598.0,1047.0
7791,23B177195,69.5,76.8,28.37,0.250099986791611,06NC51 600050,06NC51,06NC51,06NC51,T,T,0.056,0.89,0.0054,0.0021,0.022,0.271,0.055,0.071,0.01,0.0349,0.017,0.0026,0.0058,0.001,0.004,2037.56,49.27832,1869.0,1601.0,1050.0
7792,23B177196,71.9,79.7,27.65,0.250099986791611,06NC51 600050,06NC51,06NC51,06NC51,T,T,0.056,0.89,0.0054,0.0021,0.022,0.271,0.055,0.071,0.01,0.0349,0.017,0.0026,0.0058,0.001,0.004,2028.29,49.28137,1873.0,1601.0,1052.0
7793,23B177197,75.9,84.2,24.48,0.25,06NC51 600050,06NC51,06NC51,06-W65,T,T,0.056,0.89,0.0054,0.0021,0.022,0.271,0.055,0.071,0.01,0.0349,0.017,0.0026,0.0058,0.001,0.004,2053.886,49.27431,1878.0,1616.0,1040.0
7810,23B177235,66.3,74.0,29.87,0.250200003385544,06NC51 600050,06NC51,05CUSI,06NC51,L,T,0.065,0.875,0.0056,0.0028,0.025,0.277,0.054,0.065,0.011,0.0262,0.014,0.0022,0.0068,0.001,0.004,2087.33,49.25218,1896.0,1641.0,1045.0
7811,23B177235,65.8,75.0,26.97,0.250200003385544,06NC51 600050,06NC51,05CUSI,06NC51,T,T,0.065,0.875,0.0056,0.0028,0.025,0.277,0.054,0.065,0.011,0.0262,0.014,0.0022,0.0068,0.001,0.004,2087.33,49.25218,1896.0,1641.0,1045.0
7812,23B177240,70.9,76.8,25.12,0.108599998056889,06NC51 600050,06NC51,06NC51,06NC51,L,T,0.065,0.875,0.0056,0.0028,0.025,0.277,0.054,0.065,0.011,0.0262,0.014,0.0022,0.0068,0.001,0.004,2091.902,34.49553,1909.0,1605.0,1050.0
7813,23B177240,70.0,78.3,25.78,0.108599998056889,06NC51 600050,06NC51,06NC51,06NC51,T,T,0.065,0.875,0.0056,0.0028,0.025,0.277,0.054,0.065,0.011,0.0262,0.014,0.0022,0.0068,0.001,0.004,2091.902,34.49553,1909.0,1605.0,1050.0
7814,23B177243,68.85,77.85,23.009999999999998,0.108599998056889,06NC51 600050,06NC51,06NC51,06NC51,L,T,0.051,0.93,0.0041,0.0029,0.033,0.257,0.053,0.051,0.013,0.022,0.019,0.0012,0.0062,0.001,0.005,2096.438,34.4944,1902.0,1598.0,1047.0
7815,23B177248,71.7,77.0,25.02,0.108599998056889,06NC51 600050,06NC51,06NC51,06NC51,L,T,0.051,0.93,0.0041,0.0029,0.033,0.257,0.053,0.051,0.013,0.022,0.019,0.0012,0.0062,0.001,0.005,2019.02,34.51985,1882.0,1598.0,1047.0
7816,23B177251,69.1,76.5,24.77,0.108499996364117,06NC51 600050,06NC51,06NC51,06NC51,L,T,0.053,0.888,0.0056,0.0021,0.028,0.272,0.052,0.074,0.012,0.0295,0.018,0.002,0.0073,0.001,0.005,2023.52,34.52113,1868.0,1598.0,1049.0
7817,23B177257,71.9,78.0,23.42,0.108599998056889,06NC51 600050,06NC51,06NC51,06NC51,L,T,0.053,0.888,0.0056,0.0021,0.028,0.272,0.052,0.074,0.012,0.0295,0.018,0.002,0.0073,0.001,0.005,2049.746,34.52295,1875.0,1603.0,1049.0
7819,23B177272,70.2,77.25,24.009999999999998,0.108599998056889,06NC51 600050,06NC51,06NC51,06NC51,L,T,0.06,0.904,0.0063,0.0038,0.031,0.29,0.062,0.053,0.018,0.0339,0.019,0.0031,0.0067,0.001,0.005,2090.462,34.50453,2024.0,1605.0,1052.0
7820,23B177274,67.4,75.3,24.95,0.108599998056889,06NC51 600050,06NC51,06NC51,06NC51,L,T,0.051,0.893,0.0046,0.0022,0.03,0.271,0.047,0.044,0.012,0.03,0.019,0.005,0.0049,0.001,0.006,2103.314,34.49092,2022.0,1598.0,1043.0
7821,23B177275,65.0,73.9,28.38,0.243100002408028,06NC51 600050,06NC51,06NC51,06NC51,L,T,0.051,0.893,0.0046,0.0022,0.03,0.271,0.047,0.044,0.012,0.03,0.019,0.005,0.0049,0.001,0.006,2081.444,49.26085,2021.0,1601.0,1065.0
7822,23B177275,66.8,75.5,26.68,0.243100002408028,06NC51 600050,06NC51,06NC51,06NC51,T,T,0.051,0.893,0.0046,0.0022,0.03,0.271,0.047,0.044,0.012,0.03,0.019,0.005,0.0049,0.001,0.006,2081.444,49.26085,2021.0,1601.0,1065.0
8417,23B179577,67.6,77.4,29.13,0.123599998652935,06NC51 600050,06NC51,06NC51,06NC51,L,T,0.064,0.906,0.0059,0.0002,0.03,0.283,0.052,0.068,0.011,0.0317,0.019,0.0022,0.0137,0.001,0.005,2049.89,44.35401,1799.0,1587.0,1049.0
8418,23B179577,74.7,79.2,24.27,0.123599998652935,06NC51 600050,06NC51,06NC51,06NC51,T,T,0.064,0.906,0.0059,0.0002,0.03,0.283,0.052,0.068,0.011,0.0317,0.019,0.0022,0.0137,0.001,0.005,2049.89,44.35401,1799.0,1587.0,1049.0
8419,23B179580,68.2,75.7,27.04,0.123599998652935,06NC51 600050,06NC51,06NC51,06NC51,L,T,0.062,0.889,0.0059,0.0,0.03,0.274,0.056,0.071,0.02,0.0332,0.018,0.0024,0.009,0.0,0.005,2050.718,44.3534,1797.0,1589.0,1049.0
8420,23B179585,66.7,74.6,25.11,0.123599998652935,06NC51 600050,06NC51,06NC51,06NC51,L,T,0.062,0.889,0.0059,0.0,0.03,0.274,0.056,0.071,0.02,0.0332,0.018,0.0024,0.009,0.0,0.005,2023.538,44.36044,1778.0,1589.0,1054.0
8421,23B179594,67.9,77.0,25.34,0.123599998652935,06NC51 600050,06NC51,06NC51,06NC51,L,T,0.062,0.863,0.0053,0.0006,0.016,0.279,0.048,0.054,0.011,0.028,0.016,0.0027,0.0134,0.001,0.005,2035.688,44.36388,1787.0,1590.0,1047.0
8424,23B179605,62.55,74.75,26.48,0.123599998652935,06NC51 600050,06NC51,06NC51,06NC51,L,T,0.061,0.949,0.0056,0.005,0.015,0.265,0.053,0.049,0.012,0.0313,0.018,0.0021,0.0126,0.001,0.006,2030.666,44.36051,1779.0,1589.0,1047.0
8425,23B179611,67.6,75.6,27.2,0.123599998652935,06NC51 600050,06NC51,06NC51,06NC51,L,T,0.061,0.949,0.0056,0.005,0.015,0.265,0.053,0.049,0.012,0.0313,0.018,0.0021,0.0126,0.001,0.006,2008.76,44.37891,1776.0,1596.0,1045.0
8432,23B179626,63.7,72.5,34.12,0.430599987506866,06NC51 600050,06NC51,05CUSI,06NC51,L,T,0.056,0.866,0.0059,0.0037,0.03,0.257,0.051,0.068,0.011,0.0284,0.016,0.0021,0.0097,0.001,0.005,2078.564,54.18047,1821.0,1626.0,1058.0
8433,23B179626,65.7,72.8,34.33,0.430599987506866,06NC51 600050,06NC51,05CUSI,06NC51,T,T,0.056,0.866,0.0059,0.0037,0.03,0.257,0.051,0.068,0.011,0.0284,0.016,0.0021,0.0097,0.001,0.005,2078.564,54.18047,1821.0,1626.0,1058.0
8434,23B179634,67.8,76.1,25.14,0.123599998652935,06NC51 600050,06NC51,06NC51,06NC51,L,T,0.05,0.881,0.0073,0.0091,0.008,0.263,0.052,0.076,0.012,0.0314,0.019,0.0,0.0055,0.001,0.005,2081.336,44.33662,1819.0,1598.0,1043.0
8435,23B179634,69.0,77.0,23.03,0.123599998652935,06NC51 600050,06NC51,06NC51,06NC51,T,T,0.05,0.881,0.0073,0.0091,0.008,0.263,0.052,0.076,0.012,0.0314,0.019,0.0,0.0055,0.001,0.005,2081.336,44.33662,1819.0,1598.0,1043.0
8436,23B179638,67.30000000000001,75.1,26.82,0.123599998652935,06NC51 600050,06NC51,06NC51,06NC51,L,T,0.05,0.881,0.0073,0.0091,0.008,0.263,0.052,0.076,0.012,0.0314,0.019,0.0,0.0055,0.001,0.005,2080.886,34.48786,1893.0,1598.0,1052.0
8437,23B179640,65.0,73.8,27.29,0.123599998652935,06NC51 600050,06NC51,06NC51,06NC51,L,T,0.051,0.863,0.0048,0.0004,0.043,0.261,0.063,0.042,0.014,0.032,0.016,0.0025,0.0081,0.001,0.005,2068.97,34.49867,1884.0,1599.0,1052.0
8438,23B179646,65.7,73.9,26.12,0.123599998652935,06NC51 600050,06NC51,06NC51,06NC51,L,T,0.051,0.863,0.0048,0.0004,0.043,0.261,0.063,0.042,0.014,0.032,0.016,0.0025,0.0081,0.001,0.005,2118.83,34.48096,1902.0,1599.0,1049.0
8439,23B179651,69.1,74.9,24.85,0.108599998056889,06NC51 600050,06NC51,06NC51,06NC51,L,T,0.052,0.876,0.0052,0.002,0.018,0.263,0.05,0.058,0.011,0.0291,0.017,0.0022,0.0096,0.001,0.005,2130.368,34.48062,1909.0,1599.0,1052.0
8440,23B179651,72.8,76.9,25.49,0.108599998056889,06NC51 600050,06NC51,06NC51,06NC51,T,T,0.052,0.876,0.0052,0.002,0.018,0.263,0.05,0.058,0.011,0.0291,0.017,0.0022,0.0096,0.001,0.005,2130.368,34.48062,1909.0,1599.0,1052.0
8441,23B179654,63.6,75.2,29.21,0.211099997162819,06NC51 600050,06NC51,06NC51,06NC51,L,T,0.052,0.876,0.0052,0.002,0.018,0.263,0.05,0.058,0.011,0.0291,0.017,0.0022,0.0096,0.001,0.005,2129.702,49.2347,1907.0,1601.0,1052.0
8442,23B179654,69.2,75.4,30.22,0.211099997162819,06NC51 600050,06NC51,06NC51,06NC51,T,T,0.052,0.876,0.0052,0.002,0.018,0.263,0.05,0.058,0.011,0.0291,0.017,0.0022,0.0096,0.001,0.005,2129.702,49.2347,1907.0,1601.0,1052.0
8443,23B179658,66.7,74.7,30.4,0.211099997162819,06NC51 600050,06NC51,06NC51,06NC51,L,T,0.051,0.898,0.0068,0.0055,0.009,0.265,0.052,0.077,0.012,0.0267,0.019,0.0018,0.0118,0.001,0.005,2101.712,49.24662,1893.0,1598.0,1052.0
8444,23B179658,69.4,74.9,29.63,0.211099997162819,06NC51 600050,06NC51,06NC51,06NC51,T,T,0.051,0.898,0.0068,0.0055,0.009,0.265,0.052,0.077,0.012,0.0267,0.019,0.0018,0.0118,0.001,0.005,2101.712,49.24662,1893.0,1598.0,1052.0
8445,23B179663,69.1,77.1,26.56,0.123599998652935,06NC51 600050,06NC51,06NC51,06NC51,L,T,0.051,0.898,0.0068,0.0055,0.009,0.265,0.052,0.077,0.012,0.0267,0.019,0.0018,0.0118,0.001,0.005,2105.636,34.48654,1905.0,1599.0,1050.0
8446,23B179663,72.2,78.1,25.56,0.123599998652935,06NC51 600050,06NC51,06NC51,06NC51,T,T,0.051,0.898,0.0068,0.0055,0.009,0.265,0.052,0.077,0.012,0.0267,0.019,0.0018,0.0118,0.001,0.005,2105.636,34.48654,1905.0,1599.0,1050.0
8447,23B179666,66.5,75.8,26.45,0.123599998652935,06NC51 600050,06NC51,06NC51,06NC51,L,T,0.053,0.906,0.0048,0.0016,0.035,0.274,0.056,0.052,0.014,0.031,0.017,0.0022,0.0084,0.001,0.005,2107.292,34.48435,1904.0,1599.0,1047.0
8448,23B179671,67.2,76.2,26.22,0.123599998652935,06NC51 600050,06NC51,06NC51,06NC51,L,T,0.053,0.906,0.0048,0.0016,0.035,0.274,0.056,0.052,0.014,0.031,0.017,0.0022,0.0084,0.001,0.005,2110.478,34.48355,1902.0,1599.0,1045.0
8449,23B179672,63.6,72.5,30.32,0.123599998652935,06NC51 600050,06NC51,06NC51,05CUSI,L,T,0.053,0.906,0.0048,0.0016,0.035,0.274,0.056,0.052,0.014,0.031,0.017,0.0022,0.0084,0.001,0.005,2106.266,34.48524,1898.0,1598.0,1047.0
10220,23B187527,67.1,74.6,25.52,0.180000007152557,06NC51 600050,06NC51,06NC51,06NC51,L,T,0.061,0.924,0.0047,0.0,0.03,0.295,0.051,0.046,0.02,0.0367,0.017,0.003,0.009,0.001,0.005,2123.87,44.33127,1837.0,1594.0,1041.0
10221,23B187527,65.6,73.3,27.38,0.180000007152557,06NC51 600050,06NC51,06NC51,06NC51,T,T,0.061,0.924,0.0047,0.0,0.03,0.295,0.051,0.046,0.02,0.0367,0.017,0.003,0.009,0.001,0.005,2123.87,44.33127,1837.0,1594.0,1041.0
10223,23B187538,68.3,74.4,25.23,0.123599998652935,06NC51 600050,06NC51,06NC51,06NC51,L,T,0.06,0.891,0.0082,0.0022,0.02,0.313,0.054,0.067,0.012,0.0344,0.019,0.0023,0.0111,0.001,0.004,2115.536,44.32446,1833.0,1598.0,1041.0
10224,23B187543,68.9,74.9,25.4,0.123700000345707,06NC51 600050,06NC51,06NC51,06NC51,L,T,0.06,0.891,0.0082,0.0022,0.02,0.313,0.054,0.067,0.012,0.0344,0.019,0.0023,0.0111,0.001,0.004,2092.388,44.3283,1823.0,1616.0,1029.0
10225,23B187546,66.5,74.4,25.49,0.123599998652935,06NC51 600050,06NC51,06NC51,06NC51,L,T,0.061,0.863,0.0071,0.0025,0.012,0.297,0.05,0.051,0.011,0.0344,0.017,0.0039,0.0101,0.001,0.004,2076.872,44.3418,1828.0,1596.0,1043.0
10226,23B187552,67.8,75.1,24.2,0.123599998652935,06NC51 600050,06NC51,06NC51,06NC51,L,T,0.061,0.863,0.0071,0.0025,0.012,0.297,0.05,0.051,0.011,0.0344,0.017,0.0039,0.0101,0.001,0.004,2085.422,44.33746,1833.0,1598.0,1043.0
10227,23B187555,68.0,75.5,26.19,0.123599998652935,06NC51 600050,06NC51,06NC51,06NC51,L,T,0.055,0.912,0.0071,0.0023,0.011,0.278,0.048,0.059,0.018,0.0316,0.017,0.0021,0.0102,0.001,0.004,2086.268,44.339,1835.0,1599.0,1041.0
10228,23B187561,67.4,75.4,24.86,0.123599998652935,06NC51 600050,06NC51,06NC51,06NC51,L,T,0.055,0.912,0.0071,0.0023,0.011,0.278,0.048,0.059,0.018,0.0316,0.017,0.0021,0.0102,0.001,0.004,2058.44,44.34671,1824.0,1596.0,1041.0
10229,23B187564,69.1,76.2,25.13,0.123599998652935,06NC51 600050,06NC51,06NC51,06NC51,L,T,0.056,0.918,0.0068,0.002,0.022,0.297,0.053,0.046,0.011,0.0342,0.019,0.0024,0.0084,0.001,0.004,2068.862,44.34011,1828.0,1594.0,1043.0
10230,23B187572,66.8,74.6,27.0,0.123599998652935,06NC51 600050,06NC51,06NC51,06NC51,L,T,0.057,0.869,0.0069,0.0036,0.021,0.299,0.052,0.045,0.011,0.034,0.019,0.002,0.009,0.001,0.003,2055.758,44.34525,1853.0,1598.0,1034.0
10231,23B187577,67.4,74.8,27.41,0.127900004386902,06NC51 600050,06NC51,06NC51,06NC51,L,T,0.057,0.869,0.0069,0.0036,0.021,0.299,0.052,0.045,0.011,0.034,0.019,0.002,0.009,0.001,0.003,2051.456,44.34964,1824.0,1598.0,1059.0
10232,23B187586,69.6,75.8,25.72,0.123599998652935,06NC51 600050,06NC51,06NC51,06NC51,L,T,0.052,0.865,0.007,0.0072,0.014,0.283,0.049,0.057,0.017,0.0358,0.017,0.002,0.0097,0.001,0.004,2058.206,44.34501,1823.0,1594.0,1050.0
10233,23B187589,67.9,75.6,25.94,0.123599998652935,06NC51 600050,06NC51,06NC51,06NC51,L,T,0.063,0.878,0.0067,0.0053,0.018,0.286,0.049,0.045,0.011,0.0308,0.017,0.0021,0.0101,0.001,0.004,2126.012,44.31565,1848.0,1598.0,1041.0
10234,23B187594,67.5,75.3,25.09,0.123599998652935,06NC51 600050,06NC51,06NC51,06NC51,L,T,0.063,0.878,0.0067,0.0053,0.018,0.286,0.049,0.045,0.011,0.0308,0.017,0.0021,0.0101,0.001,0.004,2064.776,44.34655,1819.0,1598.0,1041.0
10235,23B187596,68.4,76.1,27.51,0.123599998652935,06NC51 600050,06NC51,06NC51,06NC51,L,T,0.062,0.905,0.0075,0.0029,0.025,0.297,0.053,0.047,0.013,0.0326,0.022,0.002,0.0103,0.001,0.004,2076.278,44.34611,1828.0,1601.0,1041.0
10236,23B187596,71.2,77.1,24.78,0.123599998652935,06NC51 600050,06NC51,06NC51,06NC51,T,T,0.062,0.905,0.0075,0.0029,0.025,0.297,0.053,0.047,0.013,0.0326,0.022,0.002,0.0103,0.001,0.004,2076.278,44.34611,1828.0,1601.0,1041.0
10237,23B187597,67.6,75.3,29.47,0.243100002408028,06NC51 600050,06NC51,06NC51,06NC51,L,T,0.062,0.905,0.0075,0.0029,0.025,0.297,0.053,0.047,0.013,0.0326,0.022,0.002,0.0103,0.001,0.004,2070.932,49.26312,1830.0,1610.0,1050.0
10238,23B187597,68.6,75.8,27.12,0.243100002408028,06NC51 600050,06NC51,06NC51,06NC51,T,T,0.062,0.905,0.0075,0.0029,0.025,0.297,0.053,0.047,0.013,0.0326,0.022,0.002,0.0103,0.001,0.004,2070.932,49.26312,1830.0,1610.0,1050.0
10243,23B187608,65.2,74.3,27.14,0.180999994277954,06NC51 600050,06NC51,06NC51,06NC51,L,T,0.061,0.918,0.0083,0.0039,0.021,0.299,0.052,0.062,0.012,0.0325,0.02,0.0023,0.0102,0.001,0.004,2039.882,44.35538,1817.0,1599.0,1043.0
10244,23B187608,66.5,75.1,27.84,0.180999994277954,06NC51 600050,06NC51,06NC51,06NC51,T,T,0.061,0.918,0.0083,0.0039,0.021,0.299,0.052,0.062,0.012,0.0325,0.02,0.0023,0.0102,0.001,0.004,2039.882,44.35538,1817.0,1599.0,1043.0
10245,23B187613,67.8,74.5,25.6,0.108499996364117,06NC51 600050,06NC51,06NC51,06NC51,L,T,0.063,0.875,0.0081,0.0017,0.023,0.277,0.056,0.056,0.011,0.0372,0.018,0.0035,0.0081,0.001,0.003,2135.642,34.48538,1868.0,1599.0,1050.0
10246,23B187622,67.3,74.8,24.03,0.123599998652935,06NC51 600050,06NC51,06NC51,06NC51,L,T,0.053,0.912,0.0053,0.0014,0.008,0.269,0.051,0.053,0.016,0.04,0.017,0.003,0.0084,0.0,0.003,2164.604,34.47289,1947.0,1598.0,1054.0
10247,23B187625,67.0,75.1,25.7,0.123599998652935,06NC51 600050,06NC51,06NC51,06NC51,L,T,0.06,0.889,0.0074,0.0011,0.016,0.277,0.053,0.044,0.011,0.0367,0.018,0.0028,0.0084,0.001,0.004,2175.116,34.46782,1943.0,1599.0,1047.0
10248,23B187630,67.3,75.1,26.73,0.123599998652935,06NC51 600050,06NC51,06NC51,06NC51,L,T,0.06,0.889,0.0074,0.0011,0.016,0.277,0.053,0.044,0.011,0.0367,0.018,0.0028,0.0084,0.001,0.004,2175.836,34.46839,1936.0,1601.0,1045.0
10249,23B187634,68.9,75.8,24.85,0.123599998652935,06NC51 600050,06NC51,06NC51,06NC51,L,T,0.057,0.892,0.0074,0.0018,0.02,0.278,0.054,0.044,0.011,0.0312,0.019,0.0019,0.0099,0.001,0.004,2177.006,34.46925,1949.0,1601.0,1045.0
10250,23B187640,67.6,75.8,24.63,0.123599998652935,06NC51 600050,06NC51,06NC51,06NC51,L,T,0.057,0.892,0.0074,0.0018,0.02,0.278,0.054,0.044,0.011,0.0312,0.019,0.0019,0.0099,0.001,0.004,2178.086,34.46864,1965.0,1598.0,1047.0
10251,23B187642,67.1,75.7,25.95,0.123599998652935,06NC51 600050,06NC51,06NC51,06NC51,L,T,0.061,0.926,0.0054,0.0018,0.013,0.259,0.05,0.047,0.017,0.032,0.016,0.0027,0.0088,0.001,0.004,2181.02,34.46716,1967.0,1601.0,1047.0
10252,23B187648,70.1,77.7,24.19,0.123599998652935,06NC51 600050,06NC51,06NC51,06NC51,L,T,0.061,0.926,0.0054,0.0018,0.013,0.259,0.05,0.047,0.017,0.032,0.016,0.0027,0.0088,0.001,0.004,2188.976,34.46338,1970.0,1599.0,1050.0
10253,23B187656,67.8,75.5,26.45,0.13850000500679,06NC51 600050,06NC51,06NC51,06NC51,L,T,0.061,0.875,0.0068,0.0046,0.014,0.269,0.055,0.043,0.011,0.0312,0.018,0.0022,0.0093,0.001,0.003,2111.45,34.48813,1943.0,1603.0,1045.0
10254,23B187657,68.2,75.3,25.13,0.13850000500679,06NC51 600050,06NC51,06NC51,06NC51,L,T,0.061,0.875,0.0068,0.0046,0.014,0.269,0.055,0.043,0.011,0.0312,0.018,0.0022,0.0093,0.001,0.003,2139.17,34.48332,1956.0,1605.0,1047.0
10255,23B187659,67.4,75.5,26.22,0.13850000500679,06NC51 600050,06NC51,06NC51,06NC51,L,T,0.055,0.942,0.0057,0.0017,0.015,0.257,0.05,0.049,0.017,0.0336,0.017,0.0024,0.0096,0.001,0.004,2182.658,34.46715,1967.0,1603.0,1045.0
10256,23B187663,67.9,76.4,26.27,0.13850000500679,06NC51 600050,06NC51,06NC51,06NC51,L,T,0.055,0.942,0.0057,0.0017,0.015,0.257,0.05,0.049,0.017,0.0336,0.017,0.0024,0.0096,0.001,0.004,2178.536,34.46705,1970.0,1605.0,1049.0
10257,23B187667,67.85,75.45,26.09,0.13850000500679,06NC51 600050,06NC51,06NC51,06NC51,L,T,0.056,0.904,0.0072,0.0043,0.012,0.265,0.054,0.057,0.01,0.0343,0.018,0.0019,0.005,0.001,0.004,2179.652,34.46764,1970.0,1603.0,1049.0
10258,23B187672,67.9,76.3,25.88,0.13850000500679,06NC51 600050,06NC51,06NC51,06NC51,L,T,0.056,0.904,0.0072,0.0043,0.012,0.265,0.054,0.057,0.01,0.0343,0.018,0.0019,0.005,0.001,0.004,2179.706,34.46668,1970.0,1601.0,1047.0
10259,23B187675,67.2,75.5,24.78,0.13850000500679,06NC51 600050,06NC51,06NC51,06NC51,L,T,0.053,0.91,0.0056,0.0015,0.016,0.252,0.051,0.058,0.016,0.0336,0.016,0.0033,0.0084,0.001,0.004,2175.998,34.46874,1968.0,1603.0,1043.0
10260,23B187680,67.1,75.6,24.51,0.13850000500679,06NC51 600050,06NC51,06NC51,06NC51,L,T,0.053,0.91,0.0056,0.0015,0.016,0.252,0.051,0.058,0.016,0.0336,0.016,0.0033,0.0084,0.001,0.004,2178.14,34.4688,1972.0,1603.0,1047.0
10261,23B187684,67.6,76.0,26.26,0.13850000500679,06NC51 600050,06NC51,06NC51,06NC51,L,T,0.057,0.883,0.0096,0.0015,0.026,0.292,0.045,0.052,0.009,0.0327,0.019,0.0021,0.0093,0.001,0.003,2181.92,34.46636,1972.0,1601.0,1045.0
10262,23B187689,68.5,76.2,26.06,0.13850000500679,06NC51 600050,06NC51,06NC51,06NC51,L,T,0.057,0.883,0.0096,0.0015,0.026,0.292,0.045,0.052,0.009,0.0327,0.019,0.0021,0.0093,0.001,0.003,2181.344,34.46516,1972.0,1603.0,1045.0
10263,23B187692,66.8,75.2,25.15,0.13850000500679,06NC51 600050,06NC51,06NC51,06NC51,L,T,0.061,0.898,0.0091,0.0048,0.016,0.272,0.044,0.049,0.01,0.0336,0.019,0.0024,0.01,0.001,0.004,2177.456,34.46733,1979.0,1605.0,1050.0
10264,23B187697,67.3,75.9,25.2,0.13850000500679,06NC51 600050,06NC51,06NC51,06NC51,L,T,0.061,0.898,0.0091,0.0048,0.016,0.272,0.044,0.049,0.01,0.0336,0.019,0.0024,0.01,0.001,0.004,2175.836,34.46783,1977.0,1603.0,1045.0
10265,23B187700,68.7,76.9,24.61,0.123599998652935,06NC51 600050,06NC51,06NC51,06NC51,L,T,0.059,0.91,0.0068,0.0016,0.009,0.26,0.045,0.055,0.014,0.0376,0.018,0.0024,0.0094,0.001,0.004,2174.612,34.46945,1976.0,1601.0,1052.0
10266,23B187705,68.9,76.7,24.79,0.123599998652935,06NC51 600050,06NC51,06NC51,06NC51,L,T,0.059,0.91,0.0068,0.0016,0.009,0.26,0.045,0.055,0.014,0.0376,0.018,0.0024,0.0094,0.001,0.004,2170.238,34.4688,1970.0,1599.0,1045.0
10267,23B187714,69.7,77.4,26.45,0.123599998652935,06NC51 600050,06NC51,06NC51,06NC51,L,T,0.054,0.876,0.0079,0.0032,0.015,0.264,0.044,0.046,0.01,0.0309,0.02,0.0027,0.0086,0.001,0.003,2096.132,34.49411,1950.0,1601.0,1043.0
10268,23B187717,70.1,78.2,24.08,0.123599998652935,06NC51 600050,06NC51,06NC51,06NC51,L,T,0.057,0.935,0.0068,0.0044,0.013,0.267,0.043,0.04,0.015,0.0365,0.019,0.0027,0.0087,0.001,0.004,2177.204,34.4684,1968.0,1605.0,1041.0
12208,23B195642,68.5,75.2,26.82,0.123599998652935,06NC51 600050,06NC51,06-W65,06NC51,L,T,0.053,0.89,0.006,0.0,0.054,0.293,0.055,0.07,0.008,0.033,0.019,0.0029,0.0076,0.001,0.003,2118.722,44.26316,1893.0,1590.0,1079.0
12209,23B195648,62.7,72.1,29.96,0.180000007152557,06NC51 600050,06NC51,06NC51,06NC51,L,T,0.053,0.89,0.006,0.0,0.054,0.293,0.055,0.07,0.008,0.033,0.019,0.0029,0.0076,0.001,0.003,2126.894,44.31689,1902.0,1601.0,1074.0
12210,23B195651,66.9,73.9,27.87,0.150000005960464,06NC51 600050,06NC51,06NC51,06NC51,L,T,0.056,0.89,0.0066,0.0014,0.024,0.269,0.051,0.082,0.01,0.0309,0.02,0.0023,0.007,0.001,0.004,2157.422,39.3935,1909.0,1605.0,1050.0
12211,23B195656,70.0,76.5,24.95,0.123599998652935,06NC51 600050,06NC51,06NC51,06NC51,L,T,0.056,0.89,0.0066,0.0014,0.024,0.269,0.051,0.082,0.01,0.0309,0.02,0.0023,0.007,0.001,0.004,2091.596,39.43104,1875.0,1598.0,1043.0
12212,23B195658,67.1,74.5,26.75,0.123700000345707,06NC51 600050,06NC51,06NC51,06NC51,L,T,0.063,0.882,0.0076,0.0035,0.022,0.317,0.054,0.044,0.008,0.0365,0.019,0.0028,0.0086,0.0,0.002,2076.998,39.43462,1882.0,1607.0,1052.0
12213,23B195662,68.9,74.9,28.02,0.123599998652935,06NC51 600050,06NC51,06NC51,06NC51,L,T,0.063,0.882,0.0076,0.0035,0.022,0.317,0.054,0.044,0.008,0.0365,0.019,0.0028,0.0086,0.0,0.002,2034.014,39.45533,1842.0,1607.0,1047.0
12214,23B195663,66.7,75.6,26.08,0.150099992752075,06NC51 600050,06NC51,06NC51,06NC51,L,T,0.063,0.882,0.0076,0.0035,0.022,0.317,0.054,0.044,0.008,0.0365,0.019,0.0028,0.0086,0.0,0.002,2146.406,39.40515,1882.0,1626.0,1076.0
12215,23B195666,65.5,75.0,26.26,0.123700000345707,06NC51 600050,06NC51,06NC51,06NC51,L,T,0.056,0.861,0.0078,0.0032,0.017,0.286,0.072,0.108,0.01,0.0284,0.018,0.0022,0.0092,0.0,0.004,2109.506,39.42053,1853.0,1598.0,1065.0
12216,23B195670,59.9,66.2,25.76,0.123599998652935,06NC51 600050,06NC51,06NC51,06NC51,L,T,0.056,0.861,0.0078,0.0032,0.017,0.286,0.072,0.108,0.01,0.0284,0.018,0.0022,0.0092,0.0,0.004,2067.134,39.43965,1823.0,1599.0,1063.0
12217,23B195674,65.0,74.8,27.36,0.200100004673004,06NC51 600050,06NC51,06NC51,06NC51,L,T,0.06,0.926,0.0084,0.0035,0.026,0.28,0.045,0.065,0.008,0.0336,0.017,0.0022,0.0096,0.001,0.003,2225.84,44.28571,1913.0,1605.0,1038.0
12218,23B195680,66.0,73.1,26.38,0.123599998652935,06NC51 600050,06NC51,06NC51,06NC51,L,T,0.054,0.869,0.0055,0.0036,0.028,0.267,0.058,0.069,0.009,0.0347,0.018,0.0026,0.0095,0.001,0.004,2126.786,39.40486,1853.0,1594.0,1068.0
12219,23B195683,61.5,72.7,28.03,0.305000007152557,06NC51 600050,06NC51,06NC51,06NC51,L,T,0.054,0.903,0.0066,0.0026,0.015,0.273,0.055,0.074,0.01,0.0295,0.017,0.0027,0.0061,0.001,0.004,2149.844,49.22995,1862.0,1610.0,1115.0
12220,23B195683,64.6,73.9,29.54,0.305000007152557,06NC51 600050,06NC51,06NC51,06NC51,T,T,0.054,0.903,0.0066,0.0026,0.015,0.273,0.055,0.074,0.01,0.0295,0.017,0.0027,0.0061,0.001,0.004,2149.844,49.22995,1862.0,1610.0,1115.0
12221,23B195687,65.5,73.9,28.11,0.180999994277954,06NC51 600050,06NC51,06NC51,06NC51,L,T,0.054,0.903,0.0066,0.0026,0.015,0.273,0.055,0.074,0.01,0.0295,0.017,0.0027,0.0061,0.001,0.004,2089.868,44.3299,1835.0,1603.0,1079.0
12222,23B195687,60.1,67.0,26.33,0.180999994277954,06NC51 600050,06NC51,06NC51,06NC51,T,T,0.054,0.903,0.0066,0.0026,0.015,0.273,0.055,0.074,0.01,0.0295,0.017,0.0027,0.0061,0.001,0.004,2089.868,44.3299,1835.0,1603.0,1079.0
12223,23B195690,57.2,65.2,24.0,0.123599998652935,06NC51 600050,06NC51,06NC51,06NC51,L,T,0.055,0.905,0.0095,0.0018,0.029,0.278,0.046,0.068,0.009,0.0359,0.02,0.001,0.0063,0.001,0.003,2085.26,44.33344,1817.0,1596.0,1058.0
12227,23B195703,66.2,73.2,30.43,0.312599986791611,06NC51 600050,06NC51,06NC51,06NC51,L,T,0.062,0.879,0.0062,0.0021,0.021,0.275,0.052,0.062,0.01,0.0335,0.018,0.0021,0.0059,0.001,0.003,2065.442,49.26245,1841.0,1599.0,1056.0
12228,23B195703,68.6,75.0,28.31,0.312599986791611,06NC51 600050,06NC51,06NC51,06NC51,T,T,0.062,0.879,0.0062,0.0021,0.021,0.275,0.052,0.062,0.01,0.0335,0.018,0.0021,0.0059,0.001,0.003,2065.442,49.26245,1841.0,1599.0,1056.0
12229,23B195705,69.1,75.1,27.94,0.312599986791611,06NC51 600050,06NC51,06NC51,06NC51,T,T,0.064,0.892,0.0082,0.0023,0.023,0.272,0.049,0.058,0.009,0.0303,0.021,0.0021,0.0079,0.001,0.003,2075.432,49.25579,1850.0,1598.0,1049.0
12230,23B195711,69.8,75.3,30.17,0.3125,06NC51 600050,06NC51,06NC51,06NC51,T,T,0.064,0.892,0.0082,0.0023,0.023,0.272,0.049,0.058,0.009,0.0303,0.021,0.0021,0.0079,0.001,0.003,2074.406,49.25874,1848.0,1601.0,1041.0
12231,23B195713,62.1,73.4,27.04,0.312599986791611,06NC51 600050,06NC51,06NC51,06NC51,L,T,0.058,0.888,0.0089,0.0025,0.018,0.268,0.048,0.055,0.007,0.029,0.019,0.0025,0.0068,0.001,0.003,2074.964,49.26044,1848.0,1610.0,1049.0
12232,23B195713,64.8,74.0,29.18,0.312599986791611,06NC51 600050,06NC51,06NC51,06NC51,T,T,0.058,0.888,0.0089,0.0025,0.018,0.268,0.048,0.055,0.007,0.029,0.019,0.0025,0.0068,0.001,0.003,2074.964,49.26044,1848.0,1610.0,1049.0
12233,23B195719,62.1,72.0,30.52,0.180999994277954,06NC51 600050,06NC51,06NC51,06NC51,L,T,0.058,0.888,0.0089,0.0025,0.018,0.268,0.048,0.055,0.007,0.029,0.019,0.0025,0.0068,0.001,0.003,2091.002,39.40657,1868.0,1612.0,1056.0
12234,23B195719,57.6,65.2,27.0,0.180999994277954,06NC51 600050,06NC51,06NC51,06NC51,T,T,0.058,0.888,0.0089,0.0025,0.018,0.268,0.048,0.055,0.007,0.029,0.019,0.0025,0.0068,0.001,0.003,2091.002,39.40657,1868.0,1612.0,1056.0
12240,23B195742,66.3,75.2,25.38,0.108599998056889,06NC51 600050,06NC51,05CUSI,06NC51,L,T,0.057,0.887,0.0119,0.0021,0.025,0.275,0.046,0.054,0.01,0.031,0.019,0.0014,0.0082,0.0,0.003,2151.554,34.46945,1880.0,1650.0,1097.0
12241,23B195742,69.1,76.6,25.66,0.108599998056889,06NC51 600050,06NC51,05CUSI,06NC51,T,T,0.057,0.887,0.0119,0.0021,0.025,0.275,0.046,0.054,0.01,0.031,0.019,0.0014,0.0082,0.0,0.003,2151.554,34.46945,1880.0,1650.0,1097.0
12242,23B195749,64.9,74.0,27.63,0.187600001692772,06NC51 600050,06NC51,06NC51,06NC51,L,T,0.057,0.887,0.0119,0.0021,0.025,0.275,0.046,0.054,0.01,0.031,0.019,0.0014,0.0082,0.0,0.003,2175.314,44.30101,1891.0,1626.0,1085.0
12243,23B195752,65.7,74.1,26.25,0.123599998652935,06NC51 600050,06NC51,06NC51,06NC51,L,T,0.058,0.852,0.0077,0.0045,0.019,0.279,0.05,0.061,0.01,0.0266,0.019,0.002,0.0081,0.001,0.003,2174.936,34.46753,1886.0,1619.0,1054.0
12244,23B195757,66.4,74.7,26.84,0.123599998652935,06NC51 600050,06NC51,06NC51,06NC51,L,T,0.058,0.852,0.0077,0.0045,0.019,0.279,0.05,0.061,0.01,0.0266,0.019,0.002,0.0081,0.001,0.003,2152.742,34.47283,1868.0,1617.0,1052.0
12245,23B195760,65.8,74.5,26.48,0.123599998652935,06NC51 600050,06NC51,06NC51,06NC51,L,T,0.056,0.88,0.0088,0.0029,0.032,0.281,0.044,0.05,0.009,0.0311,0.018,0.0024,0.0074,0.001,0.003,2154.794,34.47198,1869.0,1621.0,1050.0
12246,23B195766,65.8,74.2,24.9,0.123599998652935,06NC51 600050,06NC51,06NC51,06NC51,L,T,0.056,0.88,0.0088,0.0029,0.032,0.281,0.044,0.05,0.009,0.0311,0.018,0.0024,0.0074,0.001,0.003,2156.234,34.46666,1868.0,1621.0,1050.0
12247,23B195769,68.6,77.1,26.46,0.123599998652935,06NC51 600050,06NC51,06NC51,06NC51,L,T,0.055,0.907,0.0092,0.0043,0.016,0.28,0.048,0.063,0.009,0.0309,0.017,0.0021,0.0084,0.001,0.003,2165.288,34.46823,1868.0,1619.0,1045.0
12248,23B195774,65.4,74.5,25.22,0.123599998652935,06NC51 600050,06NC51,06NC51,06NC51,L,T,0.055,0.907,0.0092,0.0043,0.016,0.28,0.048,0.063,0.009,0.0309,0.017,0.0021,0.0084,0.001,0.003,2153.912,34.47025,1873.0,1630.0,1050.0
12249,23B195777,66.7,73.3,29.47,0.250099986791611,06NC51 600050,06NC51,06NC51,06NC51,T,T,0.055,0.864,0.0087,0.0026,0.027,0.274,0.045,0.053,0.011,0.0343,0.017,0.0019,0.0052,0.001,0.004,2136.866,44.31177,1857.0,1596.0,1054.0
12250,23B195783,67.1,74.4,29.48,0.250099986791611,06NC51 600050,06NC51,06NC51,06NC51,T,T,0.055,0.864,0.0087,0.0026,0.027,0.274,0.045,0.053,0.011,0.0343,0.017,0.0019,0.0052,0.001,0.004,2119.928,44.33602,1887.0,1601.0,1049.0
13725,23B201317,65.0,75.4,28.91,0.250099986791611,06NC51 600050,06NC51,06NC51,06NC51,L,T,0.056,0.871,0.0084,0.0015,0.171,0.268,0.042,0.045,0.008,0.0366,0.019,0.0031,0.0082,0.002,0.003,2076.17,49.25285,1886.0,1623.0,1119.0
13726,23B201317,68.3,75.8,30.55,0.250099986791611,06NC51 600050,06NC51,06NC51,06NC51,T,T,0.056,0.871,0.0084,0.0015,0.171,0.268,0.042,0.045,0.008,0.0366,0.019,0.0031,0.0082,0.002,0.003,2076.17,49.25285,1886.0,1623.0,1119.0
13727,23B201322,67.3,76.6,27.15,0.250099986791611,06NC51 600050,06NC51,06NC51,06NC51,L,T,0.056,0.871,0.0084,0.0015,0.171,0.268,0.042,0.045,0.008,0.0366,0.019,0.0031,0.0082,0.002,0.003,2184.206,49.19649,1925.0,1619.0,1067.0
13728,23B201322,66.1,76.7,22.27,0.250099986791611,06NC51 600050,06NC51,06NC51,06NC51,T,T,0.056,0.871,0.0084,0.0015,0.171,0.268,0.042,0.045,0.008,0.0366,0.019,0.0031,0.0082,0.002,0.003,2184.206,49.19649,1925.0,1619.0,1067.0
13729,23B201326,66.0,75.6,26.37,0.180999994277954,06NC51 600050,06NC51,06NC51,06NC51,L,T,0.055,0.915,0.0072,0.0017,0.168,0.28,0.043,0.048,0.009,0.0372,0.019,0.0038,0.0076,0.002,0.004,2177.654,44.28808,1938.0,1607.0,1036.0
13730,23B201326,66.6,78.7,22.49,0.180999994277954,06NC51 600050,06NC51,06NC51,06NC51,T,T,0.055,0.915,0.0072,0.0017,0.168,0.28,0.043,0.048,0.009,0.0372,0.019,0.0038,0.0076,0.002,0.004,2177.654,44.28808,1938.0,1607.0,1036.0
13731,23B201331,65.2,74.9,29.14,0.123599998652935,06NC51 600050,06NC51,06NC51,06NC51,L,T,0.055,0.915,0.0072,0.0017,0.168,0.28,0.043,0.048,0.009,0.0372,0.019,0.0038,0.0076,0.002,0.004,2179.292,44.28497,1941.0,1599.0,1061.0
13732,23B201331,60.0,77.4,25.9,0.123599998652935,06NC51 600050,06NC51,06NC51,06NC51,T,T,0.055,0.915,0.0072,0.0017,0.168,0.28,0.043,0.048,0.009,0.0372,0.019,0.0038,0.0076,0.002,0.004,2179.292,44.28497,1941.0,1599.0,1061.0
13733,23B201334,67.35,77.6,22.695,0.123599998652935,06NC51 600050,06NC51,06NC51,06NC51,L,T,0.058,0.938,0.0062,0.0,0.183,0.273,0.044,0.054,0.008,0.0376,0.023,0.0027,0.0089,0.002,0.003,2142.59,44.29515,1922.0,1599.0,1056.0
13734,23B201339,68.2,78.4,28.0,0.123599998652935,06NC51 600050,06NC51,06NC51,06NC51,L,T,0.058,0.938,0.0062,0.0,0.183,0.273,0.044,0.054,0.008,0.0376,0.023,0.0027,0.0089,0.002,0.003,2181.128,44.28098,1950.0,1668.0,1043.0
13735,23B201343,62.2,75.2,27.0,0.123599998652935,06NC51 600050,06NC51,06NC51,06NC51,L,T,0.054,0.881,0.0127,0.0011,0.174,0.271,0.047,0.06,0.011,0.0331,0.017,0.0043,0.0069,0.002,0.004,2177.15,44.28387,1949.0,1670.0,1052.0
13736,23B201349,64.0,75.9,27.18,0.123599998652935,06NC51 600050,06NC51,06NC51,06NC51,L,T,0.054,0.881,0.0127,0.0011,0.174,0.271,0.047,0.06,0.011,0.0331,0.017,0.0043,0.0069,0.002,0.004,2157.35,44.28977,1934.0,1670.0,1052.0
13737,23B201352,69.6,79.8,27.41,0.123599998652935,06NC51 600050,06NC51,06NC51,06NC51,L,T,0.063,0.899,0.0066,0.0011,0.196,0.273,0.044,0.049,0.008,0.0367,0.021,0.004,0.0075,0.002,0.002,2157.296,44.28991,1932.0,1673.0,1036.0
13739,23B201360,67.3,76.2,26.0,0.123599998652935,06NC51 600050,06NC51,06NC51,06NC51,L,T,0.054,0.91,0.0079,0.0014,0.173,0.286,0.048,0.05,0.011,0.0394,0.019,0.0029,0.0081,0.002,0.004,2170.886,44.2858,1943.0,1661.0,1047.0
13740,23B201360,66.5,76.75,25.049999999999997,0.123599998652935,06NC51 600050,06NC51,06NC51,06NC51,T,T,0.054,0.91,0.0079,0.0014,0.173,0.286,0.048,0.05,0.011,0.0394,0.019,0.0029,0.0081,0.002,0.004,2170.886,44.2858,1943.0,1661.0,1047.0
13741,23B201364,64.7,75.6,31.51,0.250099986791611,06NC51 600050,06NC51,06NC51,06NC51,L,T,0.054,0.91,0.0079,0.0014,0.173,0.286,0.048,0.05,0.011,0.0394,0.019,0.0029,0.0081,0.002,0.004,2152.076,49.20725,1938.0,1695.0,1103.0
13742,23B201364,66.9,76.7,27.71,0.250099986791611,06NC51 600050,06NC51,06NC51,06NC51,T,T,0.054,0.91,0.0079,0.0014,0.173,0.286,0.048,0.05,0.011,0.0394,0.019,0.0029,0.0081,0.002,0.004,2152.076,49.20725,1938.0,1695.0,1103.0
13743,23B201367,69.6,79.0,24.75,0.25,06NC51 600050,06NC51,06NC51,06NC51,T,T,0.064,0.95,0.0086,0.0012,0.196,0.304,0.045,0.056,0.009,0.0365,0.023,0.0042,0.0069,0.002,0.003,2168.276,49.20186,1949.0,1671.0,1054.0
13744,23B201372,69.4,78.7,28.55,0.25,06NC51 600050,06NC51,06NC51,06NC51,T,T,0.064,0.95,0.0086,0.0012,0.196,0.304,0.045,0.056,0.009,0.0365,0.023,0.0042,0.0069,0.002,0.003,2183.18,49.19107,1950.0,1670.0,1036.0
13745,23B201375,66.4,76.1,28.49,0.25,06NC51 600050,06NC51,06NC51,06NC51,T,T,0.059,0.894,0.0072,0.0049,0.175,0.29,0.048,0.051,0.01,0.0512,0.018,0.0024,0.0088,0.002,0.003,2181.992,49.19745,1954.0,1664.0,1041.0
13746,23B201381,67.0,76.2,31.84,0.25,06NC51 600050,06NC51,06NC51,06NC51,T,T,0.059,0.894,0.0072,0.0049,0.175,0.29,0.048,0.051,0.01,0.0512,0.018,0.0024,0.0088,0.002,0.003,2185.304,49.19367,1952.0,1671.0,1043.0
13747,23B201384,68.7,77.4,29.15,0.25,06NC51 600050,06NC51,06NC51,06NC51,T,T,0.063,0.91,0.0075,0.0006,0.205,0.284,0.048,0.052,0.008,0.0389,0.019,0.0034,0.0085,0.002,0.002,2181.83,49.19415,1949.0,1675.0,1036.0
13748,23B201389,68.1,77.6,30.44,0.25,06NC51 600050,06NC51,06NC51,06NC51,T,T,0.063,0.91,0.0075,0.0006,0.205,0.284,0.048,0.052,0.008,0.0389,0.019,0.0034,0.0085,0.002,0.002,2180.84,49.1921,1940.0,1668.0,1036.0
13749,23B201392,71.7,77.6,28.78,0.250099986791611,06NC51 600050,06NC51,06NC51,06NC51,T,T,0.057,0.891,0.0089,0.0019,0.166,0.279,0.048,0.051,0.011,0.0346,0.018,0.0028,0.0085,0.002,0.004,2187.644,49.19509,1952.0,1671.0,1038.0
13750,23B201397,65.4,76.3,32.71,0.3125,06NC51 600050,06NC51,06NC51,06NC51,T,T,0.057,0.891,0.0089,0.0019,0.166,0.279,0.048,0.051,0.011,0.0346,0.018,0.0028,0.0085,0.002,0.004,2177.924,49.19883,1940.0,1670.0,1050.0
13751,23B201400,66.7,77.7,25.52,0.3125,06NC51 600050,06NC51,06NC51,06NC51,T,T,0.06,0.975,0.0089,0.0026,0.2,0.317,0.048,0.051,0.009,0.0407,0.022,0.0018,0.0077,0.002,0.003,2154.308,49.20295,1947.0,1666.0,1050.0
13752,23B201407,65.8,75.1,32.09,0.3125,06NC51 600050,06NC51,06NC51,06NC51,T,T,0.059,0.896,0.0077,0.004,0.202,0.288,0.052,0.054,0.01,0.0308,0.018,0.0029,0.008,0.002,0.004,2165.702,49.20632,1943.0,1673.0,1052.0
13753,23B201413,64.5,74.4,31.45,0.312599986791611,06NC51 600050,06NC51,06NC51,06NC51,T,T,0.059,0.896,0.0077,0.004,0.202,0.288,0.052,0.054,0.01,0.0308,0.018,0.0029,0.008,0.002,0.004,2158.754,49.20969,1961.0,1668.0,1049.0
13754,23B201416,66.0,75.9,32.18,0.3125,06NC51 600050,06NC51,06NC51,06NC51,T,T,0.059,0.888,0.0103,0.0014,0.186,0.289,0.047,0.055,0.01,0.0347,0.018,0.0044,0.0086,0.002,0.003,2159.402,49.21051,1949.0,1673.0,1058.0
13755,23B201421,66.7,76.6,24.65,0.3125,06NC51 600050,06NC51,06NC51,06NC51,T,T,0.059,0.888,0.0103,0.0014,0.186,0.289,0.047,0.055,0.01,0.0347,0.018,0.0044,0.0086,0.002,0.003,2078.528,49.25095,1896.0,1673.0,1054.0
13756,23B201425,68.3,76.5,29.68,0.3125,06NC51 600050,06NC51,06NC51,06NC51,T,T,0.055,0.918,0.0077,0.002,0.168,0.283,0.048,0.047,0.011,0.0349,0.018,0.0046,0.0076,0.002,0.004,2187.104,49.19977,1898.0,1653.0,1117.0
13757,23B201430,65.5,75.5,28.38,0.312599986791611,06NC51 600050,06NC51,06NC51,06NC51,T,T,0.059,0.879,0.0074,0.0008,0.168,0.267,0.046,0.045,0.01,0.0336,0.017,0.0032,0.0077,0.002,0.004,2098.274,49.24807,1900.0,1684.0,1054.0
13758,23B201436,68.3,77.2,27.68,0.250099986791611,06NC51 600050,06NC51,06NC51,06NC51,T,T,0.059,0.879,0.0074,0.0008,0.168,0.267,0.046,0.045,0.01,0.0336,0.017,0.0032,0.0077,0.002,0.004,2163.776,49.20911,1916.0,1679.0,1061.0
13759,23B201438,69.8,78.7,29.69,0.25,06NC51 600050,06NC51,06NC51,06NC51,T,T,0.063,0.896,0.0082,0.0,0.176,0.263,0.05,0.05,0.01,0.0335,0.016,0.0031,0.0086,0.002,0.003,2059.214,49.24313,1886.0,1657.0,1063.0
13760,23B201443,67.4,77.7,25.64,0.250099986791611,06NC51 600050,06NC51,06NC51,06NC51,T,T,0.063,0.896,0.0082,0.0,0.176,0.263,0.05,0.05,0.01,0.0335,0.016,0.0031,0.0086,0.002,0.003,2148.224,49.21925,1936.0,1680.0,1054.0
13761,23B201445,69.8,77.9,30.26,0.25,06NC51 600050,06NC51,06NC51,06NC51,T,T,0.058,0.912,0.009,0.0009,0.178,0.265,0.047,0.047,0.011,0.029,0.017,0.0029,0.0085,0.002,0.004,2159.276,49.21102,1940.0,1666.0,1040.0
13762,23B201450,67.2,76.7,28.73,0.250099986791611,06NC51 600050,06NC51,06NC51,06NC51,T,T,0.058,0.912,0.009,0.0009,0.178,0.265,0.047,0.047,0.011,0.029,0.017,0.0029,0.0085,0.002,0.004,2144.624,49.21515,1943.0,1670.0,1054.0
13763,23B201452,65.5,75.5,32.77,0.25,06NC51 600050,06NC51,06NC51,06NC51,L,T,0.057,0.884,0.0066,0.0007,0.195,0.265,0.048,0.037,0.009,0.0339,0.02,0.0055,0.0076,0.001,0.003,2154.956,49.21103,1945.0,1677.0,1052.0
13764,23B201452,67.9,77.6,30.09,0.25,06NC51 600050,06NC51,06NC51,06NC51,T,T,0.057,0.884,0.0066,0.0007,0.195,0.265,0.048,0.037,0.009,0.0339,0.02,0.0055,0.0076,0.001,0.003,2154.956,49.21103,1945.0,1677.0,1052.0
13767,23B201459,67.2,77.4,26.99,0.108599998056889,06NC51 600050,06NC51,06NC51,06NC51,L,T,0.054,0.909,0.0066,0.0034,0.178,0.267,0.047,0.04,0.01,0.0354,0.02,0.0032,0.0109,0.002,0.004,2166.062,34.46668,1945.0,1662.0,1052.0
13768,23B201461,63.3,74.6,28.55,0.1875,06NC51 600050,06NC51,06NC51,06NC51,L,T,0.054,0.909,0.0066,0.0034,0.178,0.267,0.047,0.04,0.01,0.0354,0.02,0.0032,0.0109,0.002,0.004,2158.988,49.21313,1947.0,1673.0,1059.0
13771,23B201476,69.1,77.3,30.78,0.25,06NC51 600050,06NC51,06NC51,06NC51,T,T,0.058,0.932,0.0089,0.0,0.187,0.276,0.049,0.045,0.009,0.031,0.021,0.004,0.0089,0.001,0.003,2170.742,49.20264,1943.0,1607.0,1040.0
13772,23B201481,69.4,78.3,26.59,0.25,06NC51 600050,06NC51,06NC51,06NC51,T,T,0.058,0.932,0.0089,0.0,0.187,0.276,0.049,0.045,0.009,0.031,0.021,0.004,0.0089,0.001,0.003,2171.426,49.19853,1938.0,1603.0,1052.0
13773,23B201484,65.7,78.5,28.59,0.210999995470047,06NC51 600050,06NC51,06NC51,06NC51,T,T,0.059,0.917,0.0083,0.0005,0.188,0.276,0.049,0.042,0.009,0.0301,0.02,0.0016,0.0077,0.002,0.003,2165.342,49.2041,1922.0,1601.0,1043.0
13774,23B201489,66.6,76.5,23.0,0.210999995470047,06NC51 600050,06NC51,06NC51,06NC51,T,T,0.059,0.917,0.0083,0.0005,0.188,0.276,0.049,0.042,0.009,0.0301,0.02,0.0016,0.0077,0.002,0.003,2129.864,49.21928,1916.0,1603.0,1043.0
13775,23B201492,63.5,78.0,27.05,0.210999995470047,06NC51 600050,06NC51,06NC51,06NC51,T,T,0.064,0.95,0.0069,0.0016,0.169,0.274,0.041,0.04,0.01,0.0344,0.019,0.0026,0.0092,0.002,0.004,2109.272,49.23478,1914.0,1605.0,1043.0
13776,23B201496,63.4,76.7,27.36,0.210999995470047,06NC51 600050,06NC51,06NC51,06NC51,T,T,0.064,0.95,0.0069,0.0016,0.169,0.274,0.041,0.04,0.01,0.0344,0.019,0.0026,0.0092,0.002,0.004,2112.044,49.23368,1913.0,1605.0,1045.0
13777,23B201500,63.9,77.6,27.85,0.210999995470047,06NC51 600050,06NC51,06NC51,06NC51,T,T,0.056,0.856,0.0073,0.0015,0.195,0.265,0.035,0.03,0.006,0.0386,0.021,0.005,0.0128,0.002,0.003,2120.594,49.22505,1916.0,1603.0,1049.0
13778,23B201503,63.8,76.8,27.52,0.210999995470047,06NC51 600050,06NC51,06NC51,06NC51,T,T,0.056,0.856,0.0073,0.0015,0.195,0.265,0.035,0.03,0.006,0.0386,0.021,0.005,0.0128,0.002,0.003,2117.48,49.23346,1914.0,1603.0,1045.0
13779,23B201506,64.5,75.0,27.91,0.210999995470047,06NC51 600050,06NC51,06NC51,06NC51,L,T,0.056,0.9,0.0078,0.0005,0.207,0.277,0.031,0.032,0.005,0.0352,0.02,0.0023,0.0073,0.002,0.003,2118.704,49.22712,1914.0,1603.0,1049.0
13780,23B201510,66.1,74.3,26.62,0.210999995470047,06NC51 600050,06NC51,06NC51,06NC60,T,T,0.056,0.9,0.0078,0.0005,0.207,0.277,0.031,0.032,0.005,0.0352,0.02,0.0023,0.0073,0.002,0.003,2120.252,49.22828,1913.0,1601.0,1043.0
15365,24B209218,60.6,73.0,30.71,0.250099986791611,06NC51 600050,06NC51,06NC51,06NC51,L,T,0.057,0.911,0.0066,0.0,0.172,0.26,0.042,0.055,0.011,0.0291,0.016,0.0032,0.0102,0.001,0.004,2090.678,49.23436,1902.0,1612.0,1068.0
15366,24B209218,68.1,76.4,22.37,0.250099986791611,06NC51 600050,06NC51,06NC51,06NC51,T,T,0.057,0.911,0.0066,0.0,0.172,0.26,0.042,0.055,0.011,0.0291,0.016,0.0032,0.0102,0.001,0.004,2090.678,49.23436,1902.0,1612.0,1068.0
15367,24B209225,58.45,78.05000000000001,28.445,0.181099995970726,06NC51 600050,06NC51,06NC51,06NC51,T,T,0.056,0.887,0.0081,0.0,0.204,0.271,0.047,0.042,0.009,0.0301,0.018,0.0014,0.002,0.002,0.003,2053.472,44.33221,1889.0,1601.0,1054.0
17083,24B215604,69.9,78.4,32.3,0.250099986791611,06NC51 600050,06NC51,06NC51,06NC51,L,T,0.052,0.899,0.008,0.0,0.2,0.278,0.036,0.047,0.012,0.0314,0.02,0.0027,0.0071,0.002,0.004,2096.258,49.2351,1907.0,1599.0,1040.0
17084,24B215604,73.9,80.6,27.81,0.250099986791611,06NC51 600050,06NC51,06NC51,06NC51,T,T,0.052,0.899,0.008,0.0,0.2,0.278,0.036,0.047,0.012,0.0314,0.02,0.0027,0.0071,0.002,0.004,2096.258,49.2351,1907.0,1599.0,1040.0
17085,24B215608,70.1,79.3,27.09,0.123700000345707,06NC51 600050,06NC51,06NC51,06NC51,L,T,0.052,0.899,0.008,0.0,0.2,0.278,0.036,0.047,0.012,0.0314,0.02,0.0027,0.0071,0.002,0.004,2117.642,44.31374,1914.0,1596.0,1074.0
17086,24B215608,71.0,81.1,24.0,0.123700000345707,06NC51 600050,06NC51,06NC51,06NC51,T,T,0.052,0.899,0.008,0.0,0.2,0.278,0.036,0.047,0.012,0.0314,0.02,0.0027,0.0071,0.002,0.004,2117.642,44.31374,1914.0,1596.0,1074.0
17087,24B215616,66.1,77.9,30.04,0.187099993228912,06NC51 600050,06NC51,06NC51,06NC51,L,T,0.058,0.903,0.0057,0.0003,0.191,0.267,0.044,0.046,0.012,0.035,0.019,0.0032,0.0078,0.001,0.004,2142.716,59.0509,1871.0,1619.0,1045.0
17088,24B215621,65.9,78.7,25.11,0.126000002026558,06NC51 600050,06NC51,06NC51,06NC51,L,T,0.058,0.885,0.0072,0.0,0.171,0.271,0.048,0.048,0.012,0.0374,0.017,0.0031,0.0093,0.001,0.004,2034.59,59.09247,1873.0,1619.0,1067.0
17089,24B215628,63.5,74.1,26.13,0.123599998652935,06NC51 600050,06NC51,06NC51,06NC51,L,T,0.058,0.894,0.006,0.0,0.189,0.277,0.055,0.043,0.011,0.036,0.018,0.0032,0.0086,0.001,0.003,1993.298,59.14246,1886.0,1641.0,1058.0
