Repository: PNell/TrialTest3

File: Data/StreamlitData032524.csv (part 65 of 96)
,coil_no,YieldStrength,TensileStrength,TotalElongation,coil_thickness,steel_design_description,grade,grade_head,grade_tail,sample_direction,sample_location,c_amount,mn_amount,p_amount,s_amount,si_amount,cu_amount,ni_amount,cr_amount,mo_amount,al_amount,nb_amount,ca_amount,n_amount,ti_amount,v_amount,TF1_EXIT_AVG_BODY,TBC_thickness,TEMP_FM_ENTRY_AVG,TEMP_FM_EXIT_AVG,TEMP_COILING_AVG
17090,24B215628,66.9,76.4,25.17,0.123599998652935,06NC51 600050,06NC51,06NC51,06NC51,T,T,0.058,0.894,0.006,0.0,0.189,0.277,0.055,0.043,0.011,0.036,0.018,0.0032,0.0086,0.001,0.003,1993.298,59.14246,1886.0,1641.0,1058.0
17091,24B215630,63.5,75.0,28.08,0.312599986791611,06NC51 600050,06NC51,06NC51,06NC51,T,T,0.058,0.894,0.006,0.0,0.189,0.277,0.055,0.043,0.011,0.036,0.018,0.0032,0.0086,0.001,0.003,2043.572,59.11057,1895.0,1614.0,1065.0
17092,24B215633,63.5,75.0,28.08,0.3125,06NC51 600050,06NC51,06NC51,06NC51,T,T,0.055,0.908,0.0053,0.0001,0.182,0.263,0.042,0.051,0.01,0.0398,0.017,0.0035,0.0042,0.002,0.004,1996.736,49.29079,1869.0,1626.0,1067.0
17093,24B215635,66.3,76.9,26.02,0.312700003385544,06NC51 600050,06NC51,06NC51,06NC51,T,T,0.055,0.908,0.0053,0.0001,0.182,0.263,0.042,0.051,0.01,0.0398,0.017,0.0035,0.0042,0.002,0.004,1981.958,39.44742,1932.0,1634.0,1027.0
17094,24B215637,65.0,75.1,30.8,0.312599986791611,06NC51 600050,06NC51,06NC51,06NC51,T,T,0.055,0.908,0.0053,0.0001,0.182,0.263,0.042,0.051,0.01,0.0398,0.017,0.0035,0.0042,0.002,0.004,2007.446,49.28067,1868.0,1641.0,1112.0
17095,24B215639,68.9,78.5,30.32,0.312599986791611,06NC51 600050,06NC51,06NC51,06NC51,T,T,0.055,0.869,0.0077,0.0005,0.169,0.264,0.044,0.056,0.012,0.0349,0.018,0.0029,0.0074,0.001,0.004,2082.452,49.25056,1909.0,1625.0,1059.0
17096,24B215644,69.0,80.0,27.59,0.312599986791611,06NC51 600050,06NC51,06NC51,06NC51,T,T,0.055,0.869,0.0077,0.0005,0.169,0.264,0.044,0.056,0.012,0.0349,0.018,0.0029,0.0074,0.001,0.004,2083.964,49.2414,1918.0,1625.0,1045.0
17097,24B215646,65.9,78.1,30.43,0.312599986791611,06NC51 600050,06NC51,06NC51,06NC51,L,T,0.061,0.935,0.0097,0.0009,0.192,0.263,0.046,0.08,0.011,0.0338,0.019,0.0037,0.008,0.002,0.004,2077.898,44.32456,1913.0,1630.0,1049.0
17098,24B215646,69.7,80.1,29.94,0.312599986791611,06NC51 600050,06NC51,06NC51,06NC51,T,T,0.061,0.935,0.0097,0.0009,0.192,0.263,0.046,0.08,0.011,0.0338,0.019,0.0037,0.008,0.002,0.004,2077.898,44.32456,1913.0,1630.0,1049.0
17099,24B215651,70.5,80.0,27.01,0.312599986791611,06NC51 600050,06NC51,06NC51,06NC51,T,T,0.061,0.935,0.0097,0.0009,0.192,0.263,0.046,0.08,0.011,0.0338,0.019,0.0037,0.008,0.002,0.004,2023.268,44.35017,1913.0,1634.0,1045.0
17100,24B215654,69.2,80.9,25.74,0.312599986791611,06NC51 600050,06NC51,06NC51,06NC51,T,T,0.059,0.89,0.0072,0.0006,0.176,0.28,0.051,0.066,0.012,0.032,0.018,0.0035,0.0101,0.001,0.004,2067.71,44.32897,1927.0,1626.0,1036.0
17101,24B215659,70.7,80.1,29.7,0.312599986791611,06NC51 600050,06NC51,06NC51,06NC51,T,T,0.059,0.89,0.0072,0.0006,0.176,0.28,0.051,0.066,0.012,0.032,0.018,0.0035,0.0101,0.001,0.004,2097.464,44.31931,1923.0,1634.0,1041.0
17102,24B215662,69.6,79.9,27.92,0.312599986791611,06NC51 600050,06NC51,06NC51,06NC51,T,T,0.057,0.874,0.0103,0.0007,0.169,0.279,0.049,0.089,0.012,0.0325,0.018,0.0032,0.0099,0.002,0.004,2106.716,44.31512,1936.0,1630.0,1049.0
17103,24B215664,70.2,80.2,23.95,0.312599986791611,06NC51 600050,06NC51,06NC51,06NC51,T,T,0.057,0.874,0.0103,0.0007,0.169,0.279,0.049,0.089,0.012,0.0325,0.018,0.0032,0.0099,0.002,0.004,2112.71,44.30185,1941.0,1628.0,1045.0
17104,24B215667,69.5,79.8,29.16,0.312599986791611,06NC51 600050,06NC51,06NC51,06NC51,T,T,0.057,0.874,0.0103,0.0007,0.169,0.279,0.049,0.089,0.012,0.0325,0.018,0.0032,0.0099,0.002,0.004,2125.544,44.30544,1945.0,1630.0,1050.0
17105,24B215670,69.0,79.8,28.65,0.3125,06NC51 600050,06NC51,06NC51,06NC51,T,T,0.063,0.883,0.0076,0.0027,0.163,0.27,0.046,0.061,0.011,0.0359,0.019,0.0031,0.0019,0.002,0.004,2145.686,44.30416,1934.0,1632.0,1092.0
17106,24B215675,71.3,82.1,26.01,0.3125,06NC51 600050,06NC51,06NC51,06NC51,T,T,0.063,0.883,0.0076,0.0027,0.163,0.27,0.046,0.061,0.011,0.0359,0.019,0.0031,0.0019,0.002,0.004,2140.538,44.29743,1934.0,1626.0,1050.0
17111,24B215686,70.2,79.8,26.4,0.123599998652935,06NC51 600050,06NC51,06NC60,06NC51,L,T,0.058,0.895,0.006,0.0022,0.165,0.261,0.042,0.053,0.011,0.033,0.019,0.0037,0.01,0.001,0.003,2153.516,34.4592,1950.0,1632.0,1050.0
17112,24B215686,70.9,80.9,26.09,0.123599998652935,06NC51 600050,06NC51,06NC60,06NC51,T,T,0.058,0.895,0.006,0.0022,0.165,0.261,0.042,0.053,0.011,0.033,0.019,0.0037,0.01,0.001,0.003,2153.516,34.4592,1950.0,1632.0,1050.0
17113,24B215693,67.0,79.0,23.83,0.211099997162819,06NC51 600050,06NC51,06NC51,06NC51,L,T,0.057,0.867,0.0091,0.0013,0.166,0.284,0.051,0.079,0.014,0.0335,0.018,0.0033,0.0079,0.001,0.004,2075.198,39.39701,1882.0,1626.0,1047.0
17114,24B215693,70.5,80.4,27.41,0.211099997162819,06NC51 600050,06NC51,06NC51,06NC51,T,T,0.057,0.867,0.0091,0.0013,0.166,0.284,0.051,0.079,0.014,0.0335,0.018,0.0033,0.0079,0.001,0.004,2075.198,39.39701,1882.0,1626.0,1047.0
17115,24B215697,68.1,80.5,25.87,0.138600006699562,06NC51 600050,06NC51,06NC51,06NC51,L,T,0.057,0.867,0.0091,0.0013,0.166,0.284,0.051,0.079,0.014,0.0335,0.018,0.0033,0.0079,0.001,0.004,2129.522,34.46952,1922.0,1630.0,1032.0
17116,24B215697,72.4,82.3,22.94,0.138600006699562,06NC51 600050,06NC51,06NC51,06NC51,T,T,0.057,0.867,0.0091,0.0013,0.166,0.284,0.051,0.079,0.014,0.0335,0.018,0.0033,0.0079,0.001,0.004,2129.522,34.46952,1922.0,1630.0,1032.0
17117,24B215700,68.2,80.3,26.92,0.13850000500679,06NC51 600050,06NC51,06NC51,06NC51,L,T,0.065,0.903,0.0076,0.0017,0.169,0.271,0.061,0.053,0.014,0.0336,0.021,0.0027,0.0085,0.002,0.004,2136.452,34.46532,1927.0,1632.0,1043.0
17118,24B215704,70.7,81.3,24.0,0.13850000500679,06NC51 600050,06NC51,06NC51,06NC51,L,T,0.065,0.903,0.0076,0.0017,0.169,0.271,0.061,0.053,0.014,0.0336,0.021,0.0027,0.0085,0.002,0.004,2143.688,34.46266,1931.0,1632.0,1038.0
17119,24B215707,69.3,80.7,24.0,0.123700000345707,06NC51 600050,06NC51,06NC51,06NC51,L,T,0.061,0.884,0.0066,0.002,0.171,0.267,0.052,0.063,0.014,0.0365,0.02,0.0032,0.0099,0.002,0.004,2147.018,34.46509,1929.0,1630.0,1067.0
17120,24B215712,68.7,78.8,26.68,0.123599998652935,06NC51 600050,06NC51,06NC51,06NC51,L,T,0.061,0.884,0.0066,0.002,0.171,0.267,0.052,0.063,0.014,0.0365,0.02,0.0032,0.0099,0.002,0.004,2138.126,34.4668,1923.0,1630.0,1045.0
17121,24B215716,69.0,79.3,26.17,0.123599998652935,06NC51 600050,06NC51,06NC51,06NC51,L,T,0.058,0.868,0.0061,0.001,0.172,0.287,0.051,0.053,0.015,0.0332,0.019,0.0028,0.0113,0.001,0.004,2140.934,34.4647,1925.0,1632.0,1041.0
18318,24B220817,64.5,74.6,31.82,0.2432000041008,06NC51 600050,06NC51,06NC51,06NC51,L,T,0.054,0.856,0.0113,0.0001,0.217,0.268,0.039,0.035,0.01,0.0337,0.02,0.0036,0.0087,0.002,0.003,2124.194,49.24206,1918.0,1598.0,1068.0
18319,24B220817,68.3,76.6,30.77,0.2432000041008,06NC51 600050,06NC51,06NC51,06NC51,T,T,0.054,0.856,0.0113,0.0001,0.217,0.268,0.039,0.035,0.01,0.0337,0.02,0.0036,0.0087,0.002,0.003,2124.194,49.24206,1918.0,1598.0,1068.0
18320,24B220819,67.8,75.2,30.97,0.243000000715256,06NC51 600050,06NC51,06NC51,06NC51,T,T,0.061,0.899,0.0096,0.0023,0.175,0.249,0.043,0.06,0.008,0.0329,0.017,0.0037,0.0066,0.001,0.004,2129.828,49.22283,1932.0,1598.0,1128.0
18321,24B220821,66.5,74.8,30.85,0.243000000715256,06NC51 600050,06NC51,06NC51,06NC51,T,T,0.061,0.899,0.0096,0.0023,0.175,0.249,0.043,0.06,0.008,0.0329,0.017,0.0037,0.0066,0.001,0.004,2125.004,49.21872,1940.0,1590.0,1050.0
18322,24B220825,69.4,78.1,26.82,0.243100002408028,06NC51 600050,06NC51,06NC51,06NC51,T,T,0.063,0.946,0.008,0.0014,0.183,0.276,0.042,0.034,0.009,0.0233,0.022,0.0031,0.0084,0.001,0.004,2127.902,49.22202,1954.0,1598.0,1034.0
18323,24B220827,69.2,78.0,26.17,0.243000000715256,06NC51 600050,06NC51,06NC51,06NC51,T,T,0.063,0.946,0.008,0.0014,0.183,0.276,0.042,0.034,0.009,0.0233,0.022,0.0031,0.0084,0.001,0.004,2131.736,49.2217,1923.0,1598.0,1056.0
18324,24B220829,66.2,74.8,31.14,0.305000007152557,06NC51 600050,06NC51,06NC51,06NC51,L,T,0.057,0.906,0.0092,0.0012,0.177,0.276,0.041,0.062,0.008,0.024,0.017,0.0029,0.007,0.001,0.004,2099.354,49.22804,1911.0,1596.0,1083.0
18325,24B220829,67.5,76.1,28.42,0.305000007152557,06NC51 600050,06NC51,06NC51,06NC51,T,T,0.057,0.906,0.0092,0.0012,0.177,0.276,0.041,0.062,0.008,0.024,0.017,0.0029,0.007,0.001,0.004,2099.354,49.22804,1911.0,1596.0,1083.0
18326,24B220834,70.4,79.0,27.48,0.123599998652935,06NC51 600050,06NC51,06NC51,06NC51,L,T,0.057,0.906,0.0092,0.0012,0.177,0.276,0.041,0.062,0.008,0.024,0.017,0.0029,0.007,0.001,0.004,2067.908,44.32656,1887.0,1603.0,1031.0
18327,24B220834,71.3,79.5,25.48,0.123599998652935,06NC51 600050,06NC51,06NC51,06NC51,T,T,0.057,0.906,0.0092,0.0012,0.177,0.276,0.041,0.062,0.008,0.024,0.017,0.0029,0.007,0.001,0.004,2067.908,44.32656,1887.0,1603.0,1031.0
18328,24B220837,67.7,77.6,26.66,0.123599998652935,06NC51 600050,06NC51,06NC51,06NC51,L,T,0.059,0.853,0.0073,0.0003,0.166,0.275,0.045,0.038,0.011,0.0285,0.02,0.0037,0.0055,0.001,0.004,2065.226,44.33216,1880.0,1599.0,1043.0
18329,24B220842,68.0,79.3,25.66,0.123599998652935,06NC51 600050,06NC51,06NC51,06NC51,L,T,0.059,0.853,0.0073,0.0003,0.166,0.275,0.045,0.038,0.011,0.0285,0.02,0.0037,0.0055,0.001,0.004,2079.446,44.32711,1898.0,1596.0,1045.0
18330,24B220846,69.2,78.9,25.05,0.123599998652935,06NC51 600050,06NC51,06NC51,06NC51,L,T,0.053,0.893,0.0083,0.003,0.167,0.265,0.037,0.05,0.008,0.0324,0.018,0.0036,0.0062,0.001,0.004,2074.37,44.32679,1869.0,1598.0,1047.0
18331,24B220851,68.1,77.3,25.85,0.123599998652935,06NC51 600050,06NC51,06NC51,06NC51,L,T,0.053,0.893,0.0083,0.003,0.167,0.265,0.037,0.05,0.008,0.0324,0.018,0.0036,0.0062,0.001,0.004,2075.09,44.32872,1871.0,1599.0,1043.0
18332,24B220854,66.5,78.9,25.2,0.123599998652935,06NC51 600050,06NC51,06NC51,06NC51,L,T,0.059,0.903,0.0095,0.003,0.183,0.302,0.047,0.046,0.014,0.0364,0.019,0.0024,0.0075,0.001,0.004,2070.05,44.32854,1878.0,1598.0,1045.0
18333,24B220854,70.4,80.4,25.41,0.123599998652935,06NC51 600050,06NC51,06NC51,06NC51,T,T,0.059,0.903,0.0095,0.003,0.183,0.302,0.047,0.046,0.014,0.0364,0.019,0.0024,0.0075,0.001,0.004,2070.05,44.32854,1878.0,1598.0,1045.0
18334,24B220858,70.2,80.1,26.54,0.124099999666214,06NC51 600050,06NC51,06NC51,06NC51,L,T,0.059,0.903,0.0095,0.003,0.183,0.302,0.047,0.046,0.014,0.0364,0.019,0.0024,0.0075,0.001,0.004,2127.236,54.13361,1911.0,1599.0,1034.0
18335,24B220858,68.7,80.5,23.27,0.124099999666214,06NC51 600050,06NC51,06NC51,06NC51,T,T,0.059,0.903,0.0095,0.003,0.183,0.302,0.047,0.046,0.014,0.0364,0.019,0.0024,0.0075,0.001,0.004,2127.236,54.13361,1911.0,1599.0,1034.0
18336,24B220862,66.6,76.1,27.86,0.368999987840652,06NC51 600050,06NC51,06NC51,06NC51,T,T,0.054,0.865,0.0075,0.002,0.163,0.264,0.038,0.053,0.007,0.0305,0.017,0.0028,0.007,0.001,0.003,2135.138,54.13809,1902.0,1601.0,1065.0
18337,24B220868,68.5,79.5,30.25,0.367000013589859,06NC51 600050,06NC51,06NC51,06NC51,T,T,0.057,0.854,0.0095,0.0007,0.18,0.269,0.048,0.061,0.012,0.0362,0.02,0.0032,0.0085,0.002,0.004,2138.684,54.14234,1882.0,1598.0,1045.0
18338,24B220870,67.2,75.7,28.3,0.36710000038147,06NC51 600050,06NC51,06NC51,06NC51,T,T,0.057,0.854,0.0095,0.0007,0.18,0.269,0.048,0.061,0.012,0.0362,0.02,0.0032,0.0085,0.002,0.004,2136.722,54.14555,1941.0,1598.0,1049.0
18339,24B220873,66.3,75.5,28.35,0.367000013589859,06NC51 600050,06NC51,06NC51,06NC51,T,T,0.055,0.88,0.0077,0.0011,0.163,0.273,0.04,0.056,0.009,0.036,0.019,0.0033,0.0067,0.002,0.003,2141.258,54.14265,1941.0,1599.0,1110.0
18340,24B220875,67.1,74.9,29.86,0.36710000038147,06NC51 600050,06NC51,06NC51,06NC51,T,T,0.055,0.88,0.0077,0.0011,0.163,0.273,0.04,0.056,0.009,0.036,0.019,0.0033,0.0067,0.002,0.003,2131.502,54.14247,1905.0,1596.0,1047.0
18342,24B220886,68.0,75.6,29.81,0.3125,06NC51 600050,06NC51,06CSK,06NC51,T,T,0.061,0.85,0.0068,0.0004,0.164,0.287,0.038,0.048,0.007,0.0366,0.021,0.0029,0.0086,0.002,0.004,2155.55,49.23126,1925.0,1605.0,1077.0
18343,24B220891,68.9,78.0,28.84,0.3125,06NC51 600050,06NC51,06NC51,06NC51,T,T,0.061,0.85,0.0068,0.0004,0.164,0.287,0.038,0.048,0.007,0.0366,0.021,0.0029,0.0086,0.002,0.004,2162.876,49.20531,1938.0,1596.0,1041.0
18344,24B220894,69.3,77.5,30.4,0.312599986791611,06NC51 600050,06NC51,06NC51,06NC51,T,T,0.062,0.855,0.0102,0.0009,0.177,0.278,0.048,0.055,0.012,0.0358,0.019,0.0026,0.0086,0.002,0.004,2177.744,49.19705,1929.0,1599.0,1045.0
18345,24B220899,69.3,78.9,25.03,0.312599986791611,06NC51 600050,06NC51,06NC51,06NC51,T,T,0.062,0.855,0.0102,0.0009,0.177,0.278,0.048,0.055,0.012,0.0358,0.019,0.0026,0.0086,0.002,0.004,2172.974,49.19794,1932.0,1608.0,1079.0
18346,24B220903,69.7,77.1,27.13,0.3125,06NC51 600050,06NC51,06NC51,06NC51,T,T,0.054,0.885,0.0057,0.0003,0.178,0.26,0.043,0.044,0.008,0.0379,0.019,0.0036,0.0091,0.002,0.003,2178.32,49.19818,1934.0,1598.0,1038.0
18347,24B220907,68.3,76.6,29.01,0.3125,06NC51 600050,06NC51,06NC51,06NC51,T,T,0.054,0.885,0.0057,0.0003,0.178,0.26,0.043,0.044,0.008,0.0379,0.019,0.0036,0.0091,0.002,0.003,2175.26,49.20035,1929.0,1599.0,1031.0
18348,24B220911,69.3,78.1,27.79,0.312599986791611,06NC51 600050,06NC51,06NC51,06NC51,T,T,0.06,0.897,0.0066,0.0005,0.189,0.272,0.049,0.05,0.01,0.0324,0.019,0.0029,0.01,0.002,0.003,2177.258,49.19448,1940.0,1599.0,1043.0
18349,24B220916,68.5,79.2,23.97,0.312599986791611,06NC51 600050,06NC51,06NC51,06NC51,T,T,0.06,0.897,0.0066,0.0005,0.189,0.272,0.049,0.05,0.01,0.0324,0.019,0.0029,0.01,0.002,0.003,2166.08,49.199,1929.0,1599.0,1041.0
18350,24B220920,68.3,76.2,27.67,0.3125,06NC51 600050,06NC51,06NC51,06NC51,T,T,0.054,0.876,0.0053,0.0014,0.168,0.272,0.044,0.047,0.008,0.0308,0.018,0.0033,0.0075,0.001,0.004,2160.59,49.21191,1889.0,1605.0,1025.0
18351,24B220925,63.8,70.7,33.33,0.312599986791611,06NC51 600050,06NC51,06NC51,06NC51,T,T,0.054,0.876,0.0053,0.0014,0.168,0.272,0.044,0.047,0.008,0.0308,0.018,0.0033,0.0075,0.001,0.004,2152.67,49.21533,1887.0,1607.0,1032.0
18352,24B220928,67.80000000000001,75.35,30.09,0.312599986791611,06NC51 600050,06NC51,06NC51,06NC51,T,T,0.054,0.855,0.0069,0.0033,0.173,0.261,0.042,0.041,0.008,0.0335,0.018,0.0031,0.0075,0.002,0.004,2149.61,49.21731,1902.0,1587.0,1056.0
18353,24B220936,66.5,74.9,31.69,0.3125,06NC51 600050,06NC51,06NC51,06NC51,L,T,0.059,0.867,0.0071,0.0004,0.186,0.264,0.041,0.064,0.008,0.0398,0.019,0.003,0.0071,0.002,0.003,2153.174,49.2146,1911.0,1632.0,1038.0
18354,24B220936,68.9,77.7,24.73,0.3125,06NC51 600050,06NC51,06NC51,06NC51,T,T,0.059,0.867,0.0071,0.0004,0.186,0.264,0.041,0.064,0.008,0.0398,0.019,0.003,0.0071,0.002,0.003,2153.174,49.2146,1911.0,1632.0,1038.0
18372,24B221000,67.9,76.1,32.13,0.369100004434586,06NC51 600050,06NC51,06NC60,06NC51,T,T,0.061,0.901,0.0077,0.0017,0.172,0.278,0.039,0.048,0.008,0.0373,0.02,0.0029,0.0039,0.002,0.004,2106.032,54.1444,1907.0,1630.0,1070.0
18373,24B221005,68.1,76.5,24.35,0.244000002741814,06NC51 600050,06NC51,06NC51,06NC51,T,T,0.061,0.901,0.0077,0.0017,0.172,0.278,0.039,0.048,0.008,0.0373,0.02,0.0029,0.0039,0.002,0.004,2113.52,49.22526,1905.0,1621.0,1038.0
183,23B100659,38.6,53.1,37.48,0.157499998807907,03CSK 625100,03CSK,03CSK,03CSK,L,T,0.031,0.177,0.0109,0.0053,0.017,0.101,0.04,0.042,0.008,0.0347,0.002,0.0023,0.0088,0.001,0.003,2050.07,44.3533,1824.0,1569.0,1106.0
209,23B150026,39.0,52.1,44.02,0.242200002074242,03CSK 625100,03CSK,03CSK,03CSK,L,T,0.028,0.162,0.0066,0.0016,0.02,0.096,0.04,0.038,0.011,0.0347,0.001,0.0022,0.0068,0.0,0.004,2035.148,49.26933,1868.0,1625.0,1095.0
261,23B150202,38.2,52.3,38.43,0.174400001764297,03CSK 625100,03CSK,03CSK,03CSK,L,T,0.03,0.196,0.0082,0.0046,0.018,0.087,0.035,0.037,0.009,0.0329,0.002,0.003,0.0076,0.001,0.004,2202.404,49.20721,1875.0,1610.0,1099.0
489,23B151098,39.9,53.8,37.8,0.24210000038147,03CSK 625100,03CSK,03CSK,03CSK,L,T,0.033,0.189,0.0074,0.0038,0.019,0.1,0.038,0.041,0.009,0.0302,0.0,0.0024,0.0084,0.0,0.003,2173.334,49.2094,1929.0,1626.0,1104.0
490,23B151103,38.8,54.9,37.3,0.179100006818771,03CSK 625100,03CSK,03CSK,03CSK,L,T,0.033,0.189,0.0074,0.0038,0.019,0.1,0.038,0.041,0.009,0.0302,0.0,0.0024,0.0084,0.0,0.003,2194.052,44.29274,1936.0,1626.0,1104.0
491,23B151106,38.0,53.6,38.19,0.179100006818771,03CSK 625100,03CSK,03CSK,03CSK,L,T,0.026,0.21,0.0089,0.0017,0.025,0.12,0.042,0.053,0.009,0.0322,0.002,0.0018,0.0067,0.0,0.004,2158.826,44.29904,1936.0,1625.0,1104.0
492,23B151110,38.3,53.8,37.76,0.179100006818771,03CSK 625100,03CSK,03CSK,03CSK,L,T,0.026,0.21,0.0089,0.0017,0.025,0.12,0.042,0.053,0.009,0.0322,0.002,0.0018,0.0067,0.0,0.004,2166.368,44.29337,1929.0,1626.0,1106.0
493,23B151120,39.3,53.5,38.39,0.179100006818771,03CSK 625100,03CSK,03CSK,03CSK,L,T,0.03,0.195,0.0063,0.0038,0.027,0.111,0.041,0.043,0.008,0.0334,0.002,0.002,0.0067,0.001,0.004,2180.93,44.29887,1936.0,1625.0,1119.0
494,23B151121,38.8,53.6,38.02,0.179100006818771,03CSK 625100,03CSK,03CSK,03CSK,L,T,0.03,0.195,0.0063,0.0038,0.027,0.111,0.041,0.043,0.008,0.0334,0.002,0.002,0.0067,0.001,0.004,2185.502,44.29404,1918.0,1626.0,1085.0
495,23B151124,40.3,53.4,37.82,0.179000005125999,03CSK 625100,03CSK,03CSK,03CSK,L,T,0.03,0.195,0.0063,0.0038,0.027,0.111,0.041,0.043,0.008,0.0334,0.002,0.002,0.0067,0.001,0.004,2190.074,44.30576,1938.0,1628.0,1128.0
496,23B151128,37.4,53.2,37.19,0.179000005125999,03CSK 625100,03CSK,03CSK,03CSK,L,T,0.026,0.196,0.0064,0.0056,0.014,0.101,0.036,0.039,0.01,0.0286,0.001,0.0022,0.0088,0.0,0.004,2116.868,44.29623,1909.0,1625.0,1131.0
497,23B151131,39.3,54.1,40.81,0.179100006818771,03CSK 625100,03CSK,03CSK,03CSK,L,T,0.026,0.196,0.0064,0.0056,0.014,0.101,0.036,0.039,0.01,0.0286,0.001,0.0022,0.0088,0.0,0.004,2179.922,44.2866,1927.0,1623.0,1131.0
498,23B151134,39.1,53.7,37.88,0.179100006818771,03CSK 625100,03CSK,03CSK,03CSK,L,T,0.024,0.209,0.0073,0.002,0.024,0.112,0.04,0.044,0.008,0.0286,0.002,0.0017,0.0081,0.0,0.004,2178.554,44.29182,1918.0,1625.0,1122.0
499,23B151145,38.3,54.0,37.82,0.179100006818771,03CSK 625100,03CSK,03CSK,03CSK,L,T,0.022,0.203,0.0084,0.0028,0.02,0.094,0.035,0.038,0.009,0.0354,0.001,0.0023,0.0089,0.0,0.003,2190.992,44.29463,1932.0,1628.0,1113.0
500,23B151148,37.6,53.2,39.13,0.179100006818771,03CSK 625100,03CSK,03CSK,03CSK,L,T,0.028,0.188,0.0065,0.0054,0.021,0.111,0.037,0.044,0.007,0.0342,0.002,0.0019,0.0071,0.0,0.003,2197.04,44.28117,1932.0,1628.0,1112.0
501,23B151152,37.9,52.6,38.71,0.179100006818771,03CSK 625100,03CSK,03CSK,03CSK,L,T,0.028,0.188,0.0065,0.0054,0.021,0.111,0.037,0.044,0.007,0.0342,0.002,0.0019,0.0071,0.0,0.003,2194.808,44.3013,1929.0,1626.0,1128.0
502,23B151156,40.2,56.65,38.64,0.179100006818771,03CSK 625100,03CSK,03CSK,03CSK,L,T,0.032,0.204,0.0086,0.0041,0.026,0.099,0.035,0.039,0.009,0.0244,0.001,0.0021,0.0095,0.0,0.004,2166.782,44.30351,1943.0,1630.0,1171.0
503,23B151159,41.8,56.5,36.375,0.11710000038147,03CSK 625100,03CSK,03CSK,03CSK,L,T,0.032,0.204,0.0086,0.0041,0.026,0.099,0.035,0.039,0.009,0.0244,0.001,0.0021,0.0095,0.0,0.004,2162.498,39.39111,1940.0,1621.0,1128.0
504,23B151162,39.7,55.0,35.72,0.116999998688698,03CSK 625100,03CSK,03CSK,03CSK,L,T,0.02,0.218,0.007,0.0027,0.028,0.112,0.04,0.043,0.008,0.0393,0.002,0.0019,0.0063,0.001,0.004,2189.444,39.38422,1929.0,1599.0,1112.0
505,23B151166,40.2,54.1,36.12,0.11710000038147,03CSK 625100,03CSK,03CSK,03CSK,L,T,0.02,0.218,0.007,0.0027,0.028,0.112,0.04,0.043,0.008,0.0393,0.002,0.0019,0.0063,0.001,0.004,2154.758,39.37627,1916.0,1598.0,1119.0
673,23B151765,43.2,55.3,39.38,0.24210000038147,03CSK 625100,03CSK,03CSK,03CSK,L,T,0.023,0.206,0.0032,0.0032,0.024,0.12,0.04,0.034,0.012,0.0468,0.001,0.0023,0.0107,0.0,0.003,2219.594,49.19067,1934.0,1616.0,1092.0
925,23B152598,43.5,57.2,37.86,0.242300003767014,03CSK 625100,03CSK,03DS-B,03DS-B,L,T,0.034,0.194,0.0044,0.0,0.028,0.141,0.046,0.051,0.009,0.0285,0.001,0.0019,0.0121,0.0,0.003,2085.584,54.18522,1904.0,1646.0,1086.0
926,23B152602,40.6,55.5,35.22,0.11710000038147,03CSK 625100,03CSK,03DS-B,03DS-B,L,T,0.034,0.194,0.0044,0.0,0.028,0.141,0.046,0.051,0.009,0.0285,0.001,0.0019,0.0121,0.0,0.003,2107.202,39.38786,1923.0,1621.0,1115.0
931,23B152619,42.9,58.4,36.02,0.11710000038147,03CSK 625100,03CSK,05CSK,03CSK,L,T,0.04,0.208,0.0048,0.0001,0.034,0.104,0.041,0.05,0.009,0.0317,0.001,0.0014,0.0132,0.001,0.003,2089.346,39.40971,1893.0,1621.0,1115.0
1226,23B153752,39.3,53.1,35.39,0.179100006818771,03CSK 625100,03CSK,03CSK,03CSK,L,T,0.025,0.197,0.007,0.0028,0.015,0.098,0.033,0.049,0.009,0.0296,0.002,0.0024,0.0075,0.0,0.004,2096.744,44.31476,1887.0,1623.0,1119.0
1227,23B153755,35.8,53.3,35.88,0.179100006818771,03CSK 625100,03CSK,03CSK,03CSK,L,T,0.025,0.197,0.007,0.0028,0.015,0.098,0.033,0.049,0.009,0.0296,0.002,0.0024,0.0075,0.0,0.004,2102.27,44.31354,1887.0,1623.0,1121.0
1228,23B153758,40.6,53.2,38.85,0.179100006818771,03CSK 625100,03CSK,03CSK,03CSK,L,T,0.036,0.179,0.0039,0.003,0.022,0.09,0.035,0.045,0.007,0.0278,0.001,0.0016,0.0072,0.0,0.003,2174.234,44.28997,1916.0,1628.0,1115.0
1229,23B153762,39.7,53.0,36.77,0.179100006818771,03CSK 625100,03CSK,03CSK,03CSK,L,T,0.036,0.179,0.0039,0.003,0.022,0.09,0.035,0.045,0.007,0.0278,0.001,0.0016,0.0072,0.0,0.003,2193.116,44.28686,1911.0,1621.0,1117.0
1230,23B153766,39.1,54.3,36.86,0.179100006818771,03CSK 625100,03CSK,03CSK,03CSK,L,T,0.032,0.193,0.0065,0.0032,0.033,0.084,0.031,0.044,0.008,0.0204,0.001,0.0025,0.0074,0.0,0.004,2183.09,44.32017,1920.0,1625.0,1108.0
1231,23B153769,40.4,54.2,37.32,0.179100006818771,03CSK 625100,03CSK,03CSK,03CSK,L,T,0.032,0.193,0.0065,0.0032,0.033,0.084,0.031,0.044,0.008,0.0204,0.001,0.0025,0.0074,0.0,0.004,2180.012,44.31881,1922.0,1630.0,1110.0
1232,23B153772,40.4,53.3,38.17,0.179100006818771,03CSK 625100,03CSK,03CSK,03CSK,L,T,0.025,0.202,0.0035,0.002,0.022,0.101,0.036,0.044,0.008,0.0165,0.001,0.0019,0.0075,0.001,0.003,2177.654,44.29973,1913.0,1630.0,1108.0
1233,23B153776,38.3,54.1,36.48,0.179100006818771,03CSK 625100,03CSK,03CSK,03CSK,L,T,0.025,0.202,0.0035,0.002,0.022,0.101,0.036,0.044,0.008,0.0165,0.001,0.0019,0.0075,0.001,0.003,2177.348,44.30387,1904.0,1623.0,1106.0
1234,23B153779,39.5,54.9,33.81,0.179100006818771,03CSK 625100,03CSK,03CSK,03CSK,L,T,0.026,0.22,0.0046,0.0,0.045,0.102,0.035,0.036,0.01,0.0529,0.001,0.0,0.0093,0.001,0.003,2148.944,44.30615,1893.0,1625.0,1108.0
1235,23B153786,37.7,53.8,37.59,0.179100006818771,03CSK 625100,03CSK,03CSK,03CSK,L,T,0.033,0.2,0.0041,0.0014,0.029,0.101,0.037,0.037,0.008,0.0333,0.001,0.0018,0.0031,0.001,0.003,2110.226,44.3216,1882.0,1621.0,1108.0
1236,23B153790,38.0,53.4,35.47,0.179100006818771,03CSK 625100,03CSK,03CSK,06CSK,L,T,0.033,0.2,0.0041,0.0014,0.029,0.101,0.037,0.037,0.008,0.0333,0.001,0.0018,0.0031,0.001,0.003,2135.606,44.32519,1884.0,1625.0,1112.0
1999,23B156781,40.4,54.1,39.84,0.11710000038147,03CSK 625100,03CSK,03CSK,03CSK,L,T,0.027,0.204,0.0052,0.0009,0.02,0.134,0.043,0.044,0.012,0.033,0.001,0.0031,0.0084,0.0,0.003,2157.296,39.38885,1925.0,1601.0,1112.0
2395,23B158467,38.4,55.1,36.5,0.157399997115135,03CSK 625100,03CSK,03CSK,03CSK,L,T,0.035,0.198,0.0068,0.002,0.015,0.1,0.041,0.046,0.01,0.0291,0.002,0.0031,0.008,0.001,0.004,2044.976,44.35593,1967.0,1630.0,1103.0
2975,23B160660,39.6,54.6,37.6,0.179100006818771,03CSK 625100,03CSK,[],[],L,T,0.03,0.175,0.003,0.002,0.021,0.088,0.035,0.027,0.006,0.0343,0.0,0.0019,0.0091,0.0,0.003,2206.202,49.2075,2006.0,1632.0,1108.0
2978,23B160678,40.7,55.9,35.54,0.179100006818771,03CSK 625100,03CSK,05CSK,03CSK,L,T,0.023,0.225,0.0044,0.0026,0.012,0.104,0.037,0.028,0.01,0.0275,0.0,0.0031,0.0097,0.001,0.004,2189.552,44.27389,1977.0,1625.0,1103.0
4145,23B164386,42.8,55.0,35.31,0.179100006818771,03CSK 625100,03CSK,03CSK,03CSK,L,T,0.023,0.211,0.003,0.0036,0.012,0.123,0.047,0.037,0.013,0.0317,0.002,0.0025,0.0082,0.0,0.004,2155.712,44.31153,1970.0,1626.0,1106.0
4146,23B164389,44.4,54.5,31.05,0.179100006818771,03CSK 625100,03CSK,03CSK,03CSK,L,T,0.023,0.211,0.003,0.0036,0.012,0.123,0.047,0.037,0.013,0.0317,0.002,0.0025,0.0082,0.0,0.004,2179.634,44.31006,1967.0,1628.0,1110.0
4195,23B164519,41.0,54.4,37.28,0.179100006818771,03CSK 625100,03CSK,03CSK,03CSK,L,T,0.024,0.205,0.0054,0.0047,0.021,0.106,0.036,0.036,0.009,0.0325,0.002,0.0015,0.0098,0.001,0.004,2130.908,44.31136,1954.0,1625.0,1106.0
4703,23B166043,40.7,55.3,38.0,0.179100006818771,03CSK 625100,03CSK,03CSK,03CSK,L,T,0.028,0.198,0.007,0.003,0.025,0.104,0.04,0.035,0.01,0.0304,0.003,0.0014,0.0094,0.001,0.004,2174.612,44.30479,1940.0,1601.0,1117.0
7575,23B176346,39.2,55.4,36.3,0.179100006818771,03CSK 625100,03CSK,03CSK,03CSK,L,T,0.046,0.231,0.0035,0.002,0.017,0.121,0.038,0.041,0.008,0.0328,0.0,0.0031,0.0158,0.0,0.004,2055.722,44.35036,1828.0,1630.0,1101.0
20065,24B227368,44.7,58.2,35.1,0.0824000015854836,03CSK 625100,03CSK,03CSK,03CSK,L,T,0.048,0.164,0.0085,0.003,0.011,0.107,0.041,0.051,0.0,0.0293,0.0,0.0026,0.0079,0.001,0.001,2203.304,34.46564,1877.0,1632.0,1052.0
1625,23B155449,39.6,55.1,36.42,0.0970999971032143,03CSK 625150,03CSK,03CSK,03CSK,L,T,0.021,0.204,0.0055,0.0013,0.026,0.112,0.043,0.047,0.009,0.0279,0.002,0.0029,0.0088,0.0,0.004,2116.022,39.40855,1887.0,1603.0,1158.0
1635,23B155481,38.6,54.2,33.74,0.127100005745888,03CSK 625150,03CSK,03DS-B,03CSK,L,T,0.03,0.195,0.0044,0.0033,0.022,0.115,0.04,0.04,0.009,0.0313,0.001,0.0022,0.0079,0.001,0.003,2196.32,44.29623,1923.0,1628.0,1157.0
2104,23B157316,40.5,54.9,36.8,0.0970999971032143,03CSK 625150,03CSK,03CSK,03CSK,L,T,0.033,0.211,0.0062,0.0016,0.017,0.104,0.036,0.042,0.008,0.0301,0.001,0.0015,0.0085,0.0,0.003,2116.904,39.39902,1934.0,1625.0,1151.0
4725,23B166100,43.2,55.4,39.52,0.24210000038147,03CSK 625150,03CSK,03CSK,03CSK,L,T,0.022,0.179,0.0047,0.0035,0.023,0.09,0.039,0.029,0.009,0.0342,0.002,0.0019,0.0115,0.001,0.004,2171.192,54.12488,1963.0,1601.0,1164.0
4984,23B167014,40.7,53.3,36.2,0.0850000008940697,03CSK 625150,03CSK,03CSK,03CSK,L,T,0.027,0.185,0.0044,0.0052,0.01,0.111,0.038,0.029,0.011,0.0376,0.002,0.003,0.0083,0.0,0.004,2062.814,34.48366,1869.0,1652.0,1149.0
4985,23B167018,42.5,54.5,36.77,0.0851000025868416,03CSK 625150,03CSK,03CSK,03CSK,L,T,0.026,0.203,0.0046,0.0024,0.022,0.099,0.041,0.031,0.011,0.0299,0.002,0.0026,0.0083,0.0,0.004,2060.06,34.48879,1860.0,1657.0,1146.0
5158,23B167787,43.3,54.9,34.86,0.116099998354912,03CSK 625150,03CSK,03CSK,03CSK,L,T,0.028,0.175,0.0049,0.0011,0.037,0.103,0.042,0.032,0.01,0.0309,0.0,0.0037,0.0062,0.0,0.003,2074.856,39.41915,1842.0,1605.0,1173.0
5162,23B167853,42.7,55.8,35.57,0.093299999833107,03CSK 625150,03CSK,03CSK,03CSK,L,T,0.026,0.171,0.0053,0.0014,0.089,0.12,0.042,0.028,0.01,0.034,0.002,0.0024,0.0078,0.001,0.003,2045.804,34.50527,1869.0,1598.0,32.0
5180,23B167953,45.9,58.5,34.53,0.0759999975562096,03CSK 625150,03CSK,03CSK,03CSK,L,T,0.023,0.197,0.0062,0.0024,0.026,0.115,0.04,0.039,0.011,0.0322,0.002,0.0013,0.0114,0.0,0.004,2062.364,34.49615,1862.0,1598.0,32.0
5184,23B167975,45.9,56.3,35.13,0.0760999992489815,03CSK 625150,03CSK,03CSK,03CSK,L,T,0.023,0.206,0.0069,0.0014,0.026,0.112,0.038,0.033,0.01,0.0208,0.0,0.0035,0.0106,0.0,0.003,2084.936,34.48889,1833.0,1585.0,32.0
5185,23B167978,47.2,57.2,34.0,0.0760999992489815,03CSK 625150,03CSK,03CSK,03CSK,L,T,0.032,0.197,0.0045,0.0004,0.027,0.118,0.038,0.042,0.008,0.036,0.001,0.0016,0.0106,0.0,0.003,2084.594,34.4906,1851.0,1581.0,32.0
5186,23B167986,44.5,55.3,35.11,0.0759999975562096,03CSK 625150,03CSK,03CSK,03CSK,L,T,0.036,0.216,0.0056,0.0009,0.009,0.112,0.038,0.05,0.01,0.0263,0.0,0.0035,0.0081,0.0,0.004,2113.358,34.48186,1857.0,1578.0,32.0
5187,23B167987,44.9,54.8,36.21,0.0759999975562096,03CSK 625150,03CSK,03CSK,03CSK,L,T,0.036,0.216,0.0056,0.0009,0.009,0.112,0.038,0.05,0.01,0.0263,0.0,0.0035,0.0081,0.0,0.004,2109.11,34.48502,1859.0,1583.0,32.0
5191,23B168017,48.5,56.2,29.08,0.0720999985933304,03CSK 625150,03CSK,03CSK,03CSK,L,T,0.024,0.178,0.0054,0.0014,0.021,0.123,0.041,0.039,0.01,0.0311,0.001,0.0018,0.0072,0.0,0.003,2094.512,34.48685,1848.0,1580.0,32.0
5192,23B168018,47.3,55.5,33.49,0.0720999985933304,03CSK 625150,03CSK,03CSK,03CSK,L,T,0.024,0.178,0.0054,0.0014,0.021,0.123,0.041,0.039,0.01,0.0311,0.001,0.0018,0.0072,0.0,0.003,2082.398,34.49013,1832.0,1583.0,32.0
5193,23B168026,48.7,55.7,31.04,0.0720999985933304,03CSK 625150,03CSK,03CSK,03CSK,L,T,0.025,0.179,0.0049,0.0027,0.014,0.125,0.039,0.038,0.01,0.0308,0.0,0.0034,0.0067,0.0,0.003,2047.838,34.49433,1821.0,1583.0,32.0
5194,23B168031,47.8,55.2,30.42,0.0720999985933304,03CSK 625150,03CSK,03CSK,03CSK,L,T,0.025,0.179,0.0049,0.0027,0.014,0.125,0.039,0.038,0.01,0.0308,0.0,0.0034,0.0067,0.0,0.003,2019.11,34.50353,1808.0,1583.0,1164.0
5195,23B168034,47.2,55.3,33.49,0.0720999985933304,03CSK 625150,03CSK,03CSK,03CSK,L,T,0.022,0.161,0.0051,0.0037,0.006,0.127,0.041,0.041,0.011,0.0208,0.001,0.003,0.0069,0.0,0.004,2019.326,34.50175,1817.0,1585.0,1167.0
5197,23B168041,45.1,54.5,31.14,0.0720999985933304,03CSK 625150,03CSK,03CSK,03CSK,L,T,0.022,0.161,0.0051,0.0037,0.006,0.127,0.041,0.041,0.011,0.0208,0.001,0.003,0.0069,0.0,0.004,1994.828,34.50723,1803.0,1581.0,1158.0
5198,23B168044,48.0,56.2,34.16,0.0720999985933304,03CSK 625150,03CSK,03CSK,03CSK,L,T,0.024,0.205,0.0052,0.0034,0.017,0.13,0.042,0.037,0.011,0.0279,0.003,0.002,0.0084,0.0,0.004,1996.934,34.5105,1792.0,1587.0,1162.0
5199,23B168045,45.9,55.9,34.64,0.0719999969005585,03CSK 625150,03CSK,03CSK,03CSK,L,T,0.024,0.205,0.0052,0.0034,0.017,0.13,0.042,0.037,0.011,0.0279,0.003,0.002,0.0084,0.0,0.004,2049.224,34.50014,1830.0,1583.0,1162.0
5200,23B168051,49.4,57.2,30.46,0.0720999985933304,03CSK 625150,03CSK,03CSK,03CSK,L,T,0.024,0.205,0.0052,0.0034,0.017,0.13,0.042,0.037,0.011,0.0279,0.003,0.002,0.0084,0.0,0.004,2093.27,34.4993,1851.0,1583.0,1164.0
5201,23B168054,45.6,55.5,33.55,0.0710999965667725,03CSK 625150,03CSK,03CSK,03CSK,L,T,0.027,0.216,0.0063,0.0052,0.017,0.126,0.042,0.044,0.009,0.0267,0.001,0.0014,0.0079,0.001,0.004,2194.61,34.46334,1887.0,1583.0,1157.0
6828,23B173215,39.3,52.8,37.09,0.093299999833107,03CSK 625150,03CSK,03CSK,03CSK,L,T,0.029,0.179,0.0054,0.0026,0.021,0.12,0.048,0.033,0.01,0.0313,0.003,0.0027,0.0067,0.0,0.004,2070.986,34.49887,1916.0,1626.0,1151.0
6829,23B173222,41.0,54.1,36.59,0.115000002086163,03CSK 625150,03CSK,03CSK,03CSK,L,T,0.03,0.176,0.0049,0.0033,0.034,0.115,0.048,0.029,0.01,0.0372,0.002,0.0027,0.0076,0.001,0.004,2070.626,34.49858,1913.0,1630.0,1151.0
6875,23B173403,43.2,55.4,33.97,0.0850000008940697,03CSK 625150,03CSK,03CSK,03CSK,L,T,0.034,0.176,0.0063,0.0047,0.023,0.144,0.045,0.039,0.011,0.0322,0.003,0.0014,0.0092,0.001,0.004,2115.248,34.48887,1904.0,1632.0,1151.0
6876,23B173406,40.8,53.9,35.89,0.0851000025868416,03CSK 625150,03CSK,03CSK,03CSK,L,T,0.027,0.17,0.0063,0.0039,0.013,0.157,0.048,0.055,0.01,0.0286,0.001,0.0027,0.0066,0.0,0.004,2115.752,34.48725,1916.0,1635.0,1148.0
6877,23B173415,40.6,52.2,36.6,0.0850000008940697,03CSK 625150,03CSK,03CSK,03CSK,L,T,0.025,0.226,0.006,0.0039,0.016,0.14,0.045,0.044,0.011,0.0301,0.003,0.0013,0.0059,0.0,0.004,2069.708,34.49577,1889.0,1625.0,1160.0
6878,23B173419,41.3,53.2,34.96,0.0850000008940697,03CSK 625150,03CSK,03CSK,03CSK,L,T,0.025,0.226,0.006,0.0039,0.016,0.14,0.045,0.044,0.011,0.0301,0.003,0.0013,0.0059,0.0,0.004,2130.386,34.48827,1943.0,1634.0,1148.0
6879,23B173420,40.9,53.8,36.78,0.0851000025868416,03CSK 625150,03CSK,03CSK,03CSK,L,T,0.025,0.226,0.006,0.0039,0.016,0.14,0.045,0.044,0.011,0.0301,0.003,0.0013,0.0059,0.0,0.004,2126.732,34.48439,1938.0,1634.0,1148.0
6880,23B173423,41.1,54.5,37.25,0.0851000025868416,03CSK 625150,03CSK,03CSK,03CSK,L,T,0.029,0.184,0.0066,0.0035,0.02,0.156,0.047,0.05,0.009,0.0285,0.001,0.0024,0.008,0.0,0.003,2126.228,34.48186,1923.0,1632.0,1146.0
6938,23B173608,42.1,55.4,35.11,0.093299999833107,03CSK 625150,03CSK,03CSK,03CSK,L,T,0.034,0.216,0.0062,0.001,0.023,0.125,0.041,0.065,0.011,0.0345,0.002,0.0014,0.0084,0.0,0.004,2085.836,34.49572,1893.0,1639.0,1151.0
7584,23B176447,39.9,53.5,35.15,0.093299999833107,03CSK 625150,03CSK,[],[],L,T,0.031,0.179,0.0038,0.0026,0.032,0.112,0.04,0.033,0.01,0.0305,0.001,0.0028,0.0067,0.001,0.004,2110.244,34.48183,2017.0,1614.0,1139.0
12164,23B195346,40.0,53.5,36.52,0.118000000715256,03CSK 625150,03CSK,03CSK,03CSK,L,T,0.026,0.178,0.0046,0.0007,0.03,0.11,0.046,0.04,0.011,0.0305,0.0,0.0033,0.0052,0.001,0.002,2093.144,39.41295,1864.0,1617.0,1157.0
15348,23B208925,42.6,54.7,39.55,0.180099993944168,03CSK 625150,03CSK,03CSK,03CSK,L,T,0.027,0.229,0.0085,0.0014,0.021,0.123,0.043,0.037,0.011,0.0317,0.0,0.0026,0.0074,0.001,0.002,2088.878,44.34437,1896.0,1621.0,1121.0
17800,24B219194,45.5,58.4,39.18,0.0930000022053719,03CSK 625150,03CSK,03CSK,03CSK,L,T,0.034,0.222,0.0058,0.0019,0.025,0.101,0.034,0.036,0.0,0.0313,0.003,0.0028,0.005,0.001,0.003,2152.742,34.47146,1925.0,1632.0,1175.0
19943,24B226777,48.4,62.05,30.91,0.125,03CSK 625150,03CSK,06CSK,03CSK,L,T,0.037,0.169,0.005,0.0005,0.034,0.116,0.047,0.033,0.0,0.0324,0.0,0.0026,0.0113,0.001,0.001,2124.662,34.48588,1918.0,1626.0,1151.0
182,23B100657,39.8,53.6,36.66,0.116599999368191,03CSK 650150,03CSK,03CSK,03CSK,L,T,0.031,0.177,0.0109,0.0053,0.017,0.101,0.04,0.042,0.008,0.0347,0.002,0.0023,0.0088,0.001,0.003,2033.96,39.44561,1801.0,1562.0,1155.0
184,23B100665,39.4,51.7,40.52,0.242400005459785,03CSK 650150,03CSK,03CSK,03CSK,L,T,0.02,0.2,0.0095,0.0043,0.012,0.093,0.037,0.04,0.01,0.0331,0.001,0.0029,0.0074,0.0,0.004,2100.2,49.26238,1857.0,1578.0,1194.0
186,23B100669,40.8,54.6,35.04,0.09009999781847,03CSK 650150,03CSK,03CSK,03CSK,L,T,0.025,0.214,0.007,0.0041,0.013,0.095,0.036,0.042,0.01,0.0288,0.002,0.0025,0.0093,0.0,0.003,2130.692,39.41686,1857.0,1572.0,1155.0
187,23B100671,40.3,54.7,36.71,0.09009999781847,03CSK 650150,03CSK,03CSK,03CSK,L,T,0.025,0.214,0.007,0.0041,0.013,0.095,0.036,0.042,0.01,0.0288,0.002,0.0025,0.0093,0.0,0.003,2111.63,39.41146,1886.0,1578.0,1153.0
208,23B150025,34.3,50.8,38.66,0.150099992752075,03CSK 650150,03CSK,03CSK,03CSK,L,T,0.028,0.162,0.0066,0.0016,0.02,0.096,0.04,0.038,0.011,0.0347,0.001,0.0022,0.0068,0.0,0.004,2044.706,39.43015,1841.0,1632.0,1153.0
254,23B150182,38.3,51.4,41.63,0.245199993252754,03CSK 650150,03CSK,03CSK,03CSK,L,T,0.037,0.16,0.0076,0.0018,0.025,0.103,0.041,0.051,0.009,0.0338,0.002,0.0022,0.0108,0.001,0.003,2058.584,49.27215,1832.0,1704.0,1083.0
264,23B150215,41.0,53.7,37.93,0.101999998092651,03CSK 650150,03CSK,03CSK,03CSK,L,T,0.026,0.179,0.008,0.0041,0.024,0.094,0.037,0.037,0.007,0.0352,0.002,0.0018,0.0073,0.001,0.003,2124.446,34.4847,1914.0,1598.0,1110.0
265,23B150218,40.5,54.6,37.63,0.101099997758865,03CSK 650150,03CSK,03CSK,03CSK,L,T,0.022,0.222,0.0087,0.0018,0.03,0.119,0.042,0.051,0.013,0.04,0.001,0.003,0.01,0.001,0.003,2079.626,39.41727,1875.0,1599.0,1103.0
267,23B150228,40.9,53.3,34.35,0.0570000000298023,03CSK 650150,03CSK,03CSK,03CSK,L,T,0.027,0.204,0.0097,0.0019,0.017,0.085,0.034,0.037,0.007,0.0291,0.002,0.0018,0.0067,0.0,0.003,2108.876,34.47952,1880.0,1598.0,1103.0
268,23B150229,37.8,51.4,40.11,0.245199993252754,03CSK 650150,03CSK,03CSK,03CSK,L,T,0.027,0.204,0.0097,0.0019,0.017,0.085,0.034,0.037,0.007,0.0291,0.002,0.0018,0.0067,0.0,0.003,2103.224,49.23209,1887.0,1628.0,1106.0
269,23B150232,38.2,52.7,42.52,0.245100006461143,03CSK 650150,03CSK,03CSK,03CSK,L,T,0.025,0.194,0.0088,0.0035,0.015,0.09,0.034,0.039,0.009,0.0309,0.001,0.0027,0.0087,0.0,0.003,2114.528,49.24151,1850.0,1603.0,1117.0
270,23B150237,39.9,53.6,40.85,0.245100006461143,03CSK 650150,03CSK,03CSK,03CSK,L,T,0.025,0.194,0.0088,0.0035,0.015,0.09,0.034,0.039,0.009,0.0309,0.001,0.0027,0.0087,0.0,0.003,2140.718,49.22889,1857.0,1599.0,1103.0
271,23B150239,40.1,53.1,42.37,0.245100006461143,03CSK 650150,03CSK,03CSK,03CSK,L,T,0.027,0.185,0.0092,0.0023,0.033,0.075,0.036,0.039,0.007,0.0286,0.001,0.0024,0.009,0.001,0.003,2116.85,49.23456,1846.0,1601.0,1099.0
272,23B150245,44.7,55.3,35.51,0.181099995970726,03CSK 650150,03CSK,03CSK,03CSK,L,T,0.027,0.185,0.0092,0.0023,0.033,0.075,0.036,0.039,0.007,0.0286,0.001,0.0024,0.009,0.001,0.003,2187.644,49.21675,1864.0,1603.0,1108.0
273,23B150247,41.5,54.5,38.98,0.154400005936623,03CSK 650150,03CSK,03CSK,03CSK,L,T,0.034,0.207,0.0101,0.0012,0.032,0.088,0.032,0.043,0.007,0.0293,0.002,0.0015,0.008,0.001,0.003,2214.644,34.46196,1868.0,1603.0,1104.0
486,23B151088,37.2,51.5,36.11,0.102700002491474,03CSK 650150,03CSK,03CSK,03CSK,L,T,0.023,0.191,0.0063,0.0056,0.014,0.115,0.041,0.049,0.009,0.029,0.002,0.0018,0.0064,0.0,0.003,2198.3,39.36984,1945.0,1648.0,1153.0
487,23B151089,38.2,52.4,40.75,0.190099999308586,03CSK 650150,03CSK,03CSK,03CSK,L,T,0.023,0.191,0.0063,0.0056,0.014,0.115,0.041,0.049,0.009,0.029,0.002,0.0018,0.0064,0.0,0.003,2177.474,44.29129,1938.0,1650.0,1157.0
488,23B151092,40.3,54.1,36.75,0.121799997985363,03CSK 650150,03CSK,03CSK,03CSK,L,T,0.025,0.201,0.0068,0.0015,0.029,0.104,0.038,0.043,0.009,0.0313,0.001,0.0024,0.0082,0.001,0.004,2145.164,44.29099,1927.0,1646.0,1153.0
672,23B151762,39.6,54.1,37.93,0.148399993777275,03CSK 650150,03CSK,03CSK,03CSK,L,T,0.022,0.185,0.0052,0.003,0.026,0.111,0.035,0.03,0.007,0.025,0.002,0.0025,0.0129,0.001,0.003,2205.734,44.28992,1925.0,1605.0,1148.0
679,23B151799,41.6,55.0,36.7,0.0881000012159348,03CSK 650150,03CSK,03CSK,03CSK,L,T,0.021,0.18,0.0085,0.0037,0.029,0.112,0.037,0.036,0.007,0.0375,0.001,0.0015,0.0076,0.001,0.003,2233.778,34.4396,1931.0,1605.0,1157.0
682,23B151825,41.3,54.6,38.23,0.245100006461143,03CSK 650150,03CSK,03CSK,03CSK,L,T,0.026,0.179,0.006,0.0027,0.025,0.114,0.036,0.031,0.007,0.0254,0.001,0.0018,0.0095,0.0,0.003,2240.942,49.18241,1934.0,1652.0,1162.0
683,23B151834,39.3,54.5,37.21,0.151800006628036,03CSK 650150,03CSK,03CSK,03CSK,L,T,0.027,0.169,0.0073,0.0028,0.025,0.102,0.037,0.035,0.01,0.0258,0.001,0.0034,0.0085,0.0,0.004,2237.612,34.43805,1945.0,1648.0,1171.0
687,23B151856,42.9,55.2,37.91,0.245100006461143,03CSK 650150,03CSK,03CSK,03CSK,L,T,0.023,0.157,0.0077,0.0046,0.023,0.108,0.037,0.029,0.006,0.0278,0.001,0.0016,0.0092,0.0,0.003,2211.314,49.18382,1914.0,1617.0,1137.0
932,23B152624,42.3,57.0,33.44,0.0700000002980232,03CSK 650150,03CSK,03CSK,03CSK,L,T,0.04,0.208,0.0048,0.0001,0.034,0.104,0.041,0.05,0.009,0.0317,0.001,0.0014,0.0132,0.001,0.003,2113.682,34.4837,1900.0,1619.0,1155.0
936,23B152644,43.1,54.0,32.62,0.0700000002980232,03CSK 650150,03CSK,03CSK,03CSK,L,T,0.021,0.181,0.0048,0.0022,0.024,0.102,0.039,0.035,0.01,0.0286,0.0,0.0014,0.0081,0.0,0.003,2210.036,34.44315,1945.0,1623.0,1158.0
937,23B152645,38.5,53.6,36.78,0.148399993777275,03CSK 650150,03CSK,03CSK,03CSK,L,T,0.021,0.181,0.0048,0.0022,0.024,0.102,0.039,0.035,0.01,0.0286,0.0,0.0014,0.0081,0.0,0.003,2208.308,34.44167,1945.0,1653.0,1167.0
938,23B152649,37.6,53.0,37.19,0.088299997150898,03CSK 650150,03CSK,03CSK,03CSK,L,T,0.026,0.181,0.0044,0.0042,0.022,0.111,0.035,0.037,0.01,0.0335,0.0,0.0027,0.0077,0.0,0.003,2190.254,34.44119,1931.0,1643.0,1171.0
941,23B152659,40.0,54.9,34.93,0.101000003516674,03CSK 650150,03CSK,03CSK,03CSK,L,T,0.029,0.165,0.0046,0.0034,0.026,0.104,0.038,0.034,0.009,0.0357,0.0,0.0043,0.0081,0.001,0.003,2228.252,34.43535,1931.0,1646.0,1153.0
942,23B152665,42.6,55.9,32.56,0.0705000013113022,03CSK 650150,03CSK,03CSK,03CSK,L,T,0.028,0.168,0.0032,0.0019,0.026,0.11,0.037,0.033,0.01,0.0296,0.001,0.0031,0.0093,0.0,0.003,2230.358,34.44185,1925.0,1625.0,1151.0
943,23B152668,42.6,55.0,39.53,0.245100006461143,03CSK 650150,03CSK,03CSK,03CSK,L,T,0.028,0.168,0.0032,0.0019,0.026,0.11,0.037,0.033,0.01,0.0296,0.001,0.0031,0.0093,0.0,0.003,2232.41,49.18218,1931.0,1659.0,1149.0
944,23B152671,40.9,53.6,39.8,0.245100006461143,03CSK 650150,03CSK,03CSK,03CSK,L,T,0.024,0.178,0.004,0.0035,0.029,0.111,0.037,0.034,0.01,0.0357,0.001,0.0015,0.0083,0.001,0.003,2231.834,49.17463,1932.0,1644.0,1148.0
945,23B152676,41.8,54.5,39.51,0.245100006461143,03CSK 650150,03CSK,03CSK,06CSK,L,T,0.024,0.178,0.004,0.0035,0.029,0.111,0.037,0.034,0.01,0.0357,0.001,0.0015,0.0083,0.001,0.003,2234.336,49.1722,1938.0,1648.0,1146.0
997,23B152933,40.7,54.5,39.14,0.245000004768372,03CSK 650150,03CSK,03CSK,03CSK,L,T,0.026,0.214,0.0037,0.0021,0.024,0.108,0.039,0.035,0.01,0.0208,0.001,0.0024,0.0103,0.0,0.003,2168.186,49.19893,1902.0,1581.0,1040.0
998,23B152936,39.9,53.6,39.84,0.245000004768372,03CSK 650150,03CSK,03CSK,03CSK,L,T,0.031,0.194,0.0039,0.0031,0.013,0.103,0.037,0.029,0.01,0.0255,0.001,0.0023,0.0087,0.0,0.003,2170.67,49.18636,1895.0,1574.0,1054.0
999,23B152940,37.5,53.7,38.59,0.155100002884865,03CSK 650150,03CSK,03CSK,03CSK,L,T,0.031,0.194,0.0039,0.0031,0.013,0.103,0.037,0.029,0.01,0.0255,0.001,0.0023,0.0087,0.0,0.003,2164.19,34.45172,1905.0,1641.0,1157.0
1117,23B153325,37.9,53.9,35.5,0.0900000035762787,03CSK 650150,03CSK,05CSK,03CSK,L,T,0.041,0.194,0.0036,0.0014,0.014,0.095,0.035,0.034,0.01,0.0254,0.001,0.0031,0.0072,0.001,0.003,2090.426,39.4001,1882.0,1639.0,1166.0
1118,23B153327,38.9,53.0,39.37,0.200100004673004,03CSK 650150,03CSK,03CSK,03CSK,L,T,0.041,0.194,0.0036,0.0014,0.014,0.095,0.035,0.034,0.01,0.0254,0.001,0.0031,0.0072,0.001,0.003,2082.02,49.22694,1873.0,1644.0,1164.0
