Repository: PNell/TrialTest3

File: Data/StreamlitData032524.csv (part 66 of 96)
,coil_no,YieldStrength,TensileStrength,TotalElongation,coil_thickness,steel_design_description,grade,grade_head,grade_tail,sample_direction,sample_location,c_amount,mn_amount,p_amount,s_amount,si_amount,cu_amount,ni_amount,cr_amount,mo_amount,al_amount,nb_amount,ca_amount,n_amount,ti_amount,v_amount,TF1_EXIT_AVG_BODY,TBC_thickness,TEMP_FM_ENTRY_AVG,TEMP_FM_EXIT_AVG,TEMP_COILING_AVG
1119,23B153332,36.3,52.6,36.97,0.185100004076958,03CSK 650150,03CSK,03CSK,03CSK,L,T,0.035,0.207,0.0035,0.0042,0.01,0.09,0.035,0.033,0.009,0.0302,0.0,0.0029,0.0075,0.0,0.003,2090.426,44.30913,1873.0,1644.0,1162.0
1137,23B153396,43.5,55.0,40.79,0.233300000429153,03CSK 650150,03CSK,06CSK,03CSK,L,T,0.031,0.235,0.0052,0.0049,0.026,0.083,0.032,0.035,0.01,0.0278,0.001,0.0024,0.0084,0.001,0.004,2177.438,49.19953,1927.0,1583.0,1185.0
1138,23B153399,44.9,55.0,29.1,0.0900000035762787,03CSK 650150,03CSK,03CSK,03CSK,L,T,0.031,0.235,0.0052,0.0049,0.026,0.083,0.032,0.035,0.01,0.0278,0.001,0.0024,0.0084,0.001,0.004,2206.598,39.36606,1918.0,1572.0,1160.0
1143,23B153415,38.7,52.4,39.95,0.202600002288818,03CSK 650150,03CSK,03CSK,03CSK,L,T,0.028,0.184,0.0026,0.0047,0.012,0.094,0.036,0.029,0.008,0.0328,0.001,0.0016,0.0083,0.001,0.003,2061.302,49.2307,1871.0,1576.0,1151.0
1160,23B153484,40.6,51.6,40.82,0.245100006461143,03CSK 650150,03CSK,03CSK,03CSK,L,T,0.02,0.198,0.0051,0.006,0.028,0.089,0.038,0.04,0.011,0.0481,0.0,0.0028,0.0088,0.0,0.003,2173.064,49.21351,1920.0,1648.0,1157.0
1224,23B153745,39.8,52.6,39.28,0.191799998283386,03CSK 650150,03CSK,03CSK,03CSK,L,T,0.035,0.184,0.0034,0.0026,0.019,0.118,0.039,0.055,0.009,0.0249,0.001,0.002,0.008,0.001,0.003,2103.296,54.15626,1916.0,1646.0,1151.0
1225,23B153748,40.8,53.2,37.18,0.154400005936623,03CSK 650150,03CSK,03CSK,03CSK,L,T,0.035,0.184,0.0034,0.0026,0.019,0.118,0.039,0.055,0.009,0.0249,0.001,0.002,0.008,0.001,0.003,2105.33,44.31349,1905.0,1644.0,1164.0
1241,23B153812,38.2,53.0,38.53,0.242400005459785,03CSK 650150,03CSK,03CSK,03CSK,L,T,0.039,0.19,0.0053,0.002,0.023,0.113,0.044,0.042,0.01,0.0249,0.002,0.0015,0.007,0.001,0.004,2132.204,49.2003,1905.0,1644.0,1146.0
1242,23B153817,40.8,53.0,37.79,0.204099997878075,03CSK 650150,03CSK,03CSK,03CSK,L,T,0.032,0.178,0.0046,0.0026,0.033,0.096,0.035,0.035,0.01,0.0214,0.002,0.0026,0.0071,0.001,0.004,2125.472,49.19343,1905.0,1646.0,1164.0
1243,23B153824,37.6,53.9,35.46,0.155100002884865,03CSK 650150,03CSK,03CSK,03CSK,L,T,0.032,0.178,0.0046,0.0026,0.033,0.096,0.035,0.035,0.01,0.0214,0.002,0.0026,0.0071,0.001,0.004,2159.618,34.44889,1938.0,1650.0,1157.0
1244,23B153826,37.5,52.9,36.61,0.155100002884865,03CSK 650150,03CSK,03CSK,03CSK,L,T,0.03,0.221,0.005,0.0012,0.033,0.108,0.037,0.038,0.011,0.034,0.001,0.0024,0.0074,0.0,0.004,2158.79,34.44659,1929.0,1646.0,1162.0
1245,23B153831,38.7,52.9,36.07,0.121799997985363,03CSK 650150,03CSK,03CSK,03DS-B,L,T,0.03,0.221,0.005,0.0012,0.033,0.108,0.037,0.038,0.011,0.034,0.001,0.0024,0.0074,0.0,0.004,2166.26,34.45454,1931.0,1655.0,1166.0
1287,23B154005,40.4,53.3,35.56,0.140000000596046,03CSK 650150,03CSK,03CSK,03CSK,L,T,0.035,0.168,0.0059,0.0006,0.034,0.101,0.037,0.04,0.008,0.0284,0.002,0.0023,0.0095,0.001,0.004,2095.394,44.32702,1886.0,1643.0,1167.0
1288,23B154007,40.4,52.5,39.53,0.226799994707108,03CSK 650150,03CSK,03CSK,03CSK,L,T,0.026,0.202,0.0062,0.0004,0.027,0.086,0.035,0.033,0.009,0.0326,0.001,0.0026,0.0073,0.0,0.004,2079.446,49.26138,1859.0,1644.0,1155.0
1301,23B154055,41.1,53.8,35.76,0.121799997985363,03CSK 650150,03CSK,03CSK,03CSK,L,T,0.028,0.201,0.0058,0.0031,0.017,0.087,0.034,0.03,0.009,0.0292,0.002,0.0022,0.007,0.0,0.004,2115.644,34.48892,1911.0,1607.0,1158.0
1302,23B154056,40.4,53.6,35.79,0.121799997985363,03CSK 650150,03CSK,03CSK,03CSK,L,T,0.028,0.201,0.0058,0.0031,0.017,0.087,0.034,0.03,0.009,0.0292,0.002,0.0022,0.007,0.0,0.004,2181.236,34.45285,1929.0,1607.0,1160.0
1514,23B154975,42.2,55.9,36.74,0.245199993252754,03CSK 650150,03CSK,03CSK,03CSK,L,T,0.049,0.179,0.0046,0.0,0.021,0.088,0.034,0.046,0.007,0.0232,0.0,0.0017,0.0083,0.0,0.004,2088.95,54.1787,1900.0,1644.0,1148.0
1515,23B154979,44.6,60.4,30.54,0.121799997985363,03CSK 650150,03CSK,03CSK,06CSK,L,T,0.049,0.179,0.0046,0.0,0.021,0.088,0.034,0.046,0.007,0.0232,0.0,0.0017,0.0083,0.0,0.004,2124.986,34.46965,1913.0,1644.0,1173.0
1518,23B154995,37.1,51.6,34.41,0.147699996829033,03CSK 650150,03CSK,05CSK,06CSK,L,T,0.064,0.361,0.0042,0.0023,0.038,0.109,0.04,0.031,0.01,0.0323,0.001,0.0027,0.0084,0.001,0.004,2069.096,49.30517,1877.0,1644.0,1167.0
1519,23B155000,45.0,61.5,31.38,0.121799997985363,03CSK 650150,03CSK,06CSK,06CSK,L,T,0.064,0.361,0.0042,0.0023,0.038,0.109,0.04,0.031,0.01,0.0323,0.001,0.0027,0.0084,0.001,0.004,2035.292,34.50887,1902.0,1644.0,1140.0
1548,23B155139,41.4,55.5,34.51,0.185100004076958,03CSK 650150,03CSK,06CSK,03CSK,L,T,0.04,0.184,0.0046,0.002,0.022,0.104,0.041,0.034,0.009,0.0326,0.001,0.0015,0.0035,0.001,0.003,2204.96,49.20008,1954.0,1580.0,1151.0
1626,23B155453,42.9,54.4,37.4,0.178399994969368,03CSK 650150,03CSK,03CSK,03CSK,L,T,0.021,0.204,0.0055,0.0013,0.026,0.112,0.043,0.047,0.009,0.0279,0.002,0.0029,0.0088,0.0,0.004,2172.758,44.30101,1929.0,1607.0,1135.0
1627,23B155454,42.8,54.9,34.8,0.178399994969368,03CSK 650150,03CSK,03CSK,03CSK,L,T,0.025,0.202,0.0033,0.0014,0.028,0.123,0.047,0.055,0.01,0.0353,0.001,0.0019,0.0087,0.001,0.003,2163.128,44.29366,1922.0,1644.0,1167.0
1629,23B155457,43.0,58.6,34.0,0.116099998354912,03CSK 650150,03CSK,03CSK,03CSK,L,H,0.025,0.202,0.0033,0.0014,0.028,0.123,0.047,0.055,0.01,0.0353,0.001,0.0019,0.0087,0.001,0.003,2179.616,39.38036,1931.0,1650.0,1167.0
1642,23B155520,38.7,53.2,38.67,0.245199993252754,03CSK 650150,03CSK,03CSK,03CSK,L,T,0.025,0.168,0.0059,0.0065,0.015,0.124,0.044,0.032,0.011,0.0387,0.003,0.0031,0.0086,0.0,0.003,2225.372,49.18537,1961.0,1668.0,1158.0
1997,23B156777,38.2,53.0,37.29,0.202600002288818,03CSK 650150,03CSK,03CSK,03CSK,L,T,0.024,0.166,0.0023,0.001,0.025,0.106,0.037,0.034,0.008,0.0257,0.0,0.0024,0.0009,0.0,0.004,2106.266,49.23701,1932.0,1646.0,1142.0
1998,23B156779,41.9,54.0,36.77,0.148399993777275,03CSK 650150,03CSK,03CSK,03CSK,L,T,0.024,0.166,0.0023,0.001,0.025,0.106,0.037,0.034,0.008,0.0257,0.0,0.0024,0.0009,0.0,0.004,2153.408,44.31038,1934.0,1605.0,1155.0
2003,23B156793,37.7,52.7,38.81,0.201100006699562,03CSK 650150,03CSK,03CSK,03CSK,L,T,0.03,0.217,0.0051,0.0018,0.015,0.125,0.04,0.042,0.01,0.0266,0.001,0.0025,0.0089,0.0,0.003,2142.194,54.13368,1936.0,1583.0,1155.0
2103,23B157310,40.7,55.0,35.68,0.116099998354912,03CSK 650150,03CSK,03CSK,03CSK,L,T,0.031,0.2,0.0052,0.0004,0.018,0.098,0.038,0.039,0.011,0.0305,0.002,0.0034,0.0074,0.0,0.003,2116.922,39.38103,1940.0,1646.0,1176.0
2105,23B157320,40.9,53.9,39.17,0.226799994707108,03CSK 650150,03CSK,03CSK,03CSK,L,T,0.033,0.211,0.0062,0.0016,0.017,0.104,0.036,0.042,0.008,0.0301,0.001,0.0015,0.0085,0.0,0.003,2110.82,49.23899,1934.0,1650.0,1133.0
2106,23B157322,40.9,54.3,36.07,0.0934000015258789,03CSK 650150,03CSK,03CSK,03CSK,L,T,0.023,0.192,0.0051,0.0008,0.013,0.101,0.039,0.035,0.011,0.0328,0.003,0.0025,0.008,0.0,0.004,2115.5,39.36917,1943.0,1599.0,1149.0
2342,23B158217,45.5,59.1,31.52,0.18019999563694,03CSK 650150,03CSK,03CSK,03CSK,L,T,0.028,0.191,0.0063,0.0026,0.022,0.113,0.041,0.037,0.01,0.0343,0.001,0.0025,0.008,0.001,0.004,2164.82,44.29236,1965.0,1580.0,1131.0
2344,23B158224,46.1,58.0,34.95,0.148399993777275,03CSK 650150,03CSK,03CSK,05CSK,L,T,0.034,0.221,0.004,0.0015,0.029,0.107,0.039,0.03,0.009,0.0157,0.001,0.0016,0.0068,0.0,0.004,2119.478,44.31066,1949.0,1578.0,1153.0
2352,23B158291,41.0,56.4,32.27,0.0934000015258789,03CSK 650150,03CSK,03CSK,03CSK,L,T,0.031,0.213,0.0051,0.0027,0.023,0.124,0.043,0.044,0.009,0.0285,0.002,0.0018,0.0103,0.0,0.004,2104.61,34.48873,1938.0,1650.0,1158.0
2360,23B158325,38.9,52.5,37.3,0.155100002884865,03CSK 650150,03CSK,03CSK,03CSK,L,T,0.035,0.207,0.0066,0.0016,0.021,0.116,0.046,0.044,0.013,0.0372,0.002,0.0027,0.0069,0.001,0.004,2113.052,34.48002,1986.0,1655.0,1142.0
2363,23B158339,40.6,52.7,38.75,0.245100006461143,03CSK 650150,03CSK,03CSK,03CSK,L,T,0.032,0.222,0.0065,0.0022,0.029,0.107,0.041,0.043,0.008,0.0345,0.0,0.0015,0.0065,0.001,0.003,2213.114,49.15535,1990.0,1657.0,1160.0
2364,23B158343,41.3,54.1,37.27,0.190099999308586,03CSK 650150,03CSK,03CSK,03CSK,L,T,0.025,0.197,0.0067,0.0015,0.026,0.136,0.051,0.045,0.013,0.032,0.002,0.0028,0.0073,0.001,0.004,2223.734,49.19314,1977.0,1653.0,1139.0
2365,23B158351,41.5,55.4,35.94,0.121799997985363,03CSK 650150,03CSK,03CSK,03CSK,L,T,0.027,0.216,0.0059,0.0009,0.036,0.115,0.042,0.041,0.008,0.0352,0.002,0.0017,0.0066,0.001,0.004,2222.672,34.45307,1979.0,1652.0,1151.0
2366,23B158358,39.3,54.5,35.15,0.121799997985363,03CSK 650150,03CSK,03CSK,03CSK,L,T,0.037,0.177,0.0059,0.0029,0.029,0.108,0.036,0.034,0.008,0.0374,0.002,0.0018,0.0064,0.0,0.003,2225.174,34.44318,1985.0,1653.0,1140.0
2393,23B158463,39.0,54.8,35.39,0.127100005745888,03CSK 650150,03CSK,03CSK,03CSK,L,T,0.035,0.192,0.0041,0.0012,0.022,0.124,0.044,0.04,0.008,0.0286,0.0,0.0022,0.0091,0.0,0.004,2038.028,44.35599,1956.0,1655.0,1193.0
2394,23B158466,40.5,55.5,35.85,0.127100005745888,03CSK 650150,03CSK,03CSK,03CSK,L,T,0.035,0.198,0.0068,0.002,0.015,0.1,0.041,0.046,0.01,0.0291,0.002,0.0031,0.008,0.001,0.004,2044.76,44.3541,1958.0,1659.0,1169.0
2408,23B158519,40.1,55.8,34.14,0.153400003910065,03CSK 650150,03CSK,03CSK,03CSK,L,T,0.04,0.188,0.007,0.0029,0.012,0.118,0.043,0.041,0.011,0.026,0.002,0.003,0.0097,0.0,0.004,2202.116,34.43602,1970.0,1646.0,1124.0
2409,23B158525,38.1,54.0,31.98,0.0710999965667725,03CSK 650150,03CSK,03CSK,03CSK,L,T,0.03,0.208,0.0049,0.0021,0.019,0.119,0.04,0.031,0.009,0.032,0.002,0.0019,0.007,0.0,0.004,2229.242,34.42943,1972.0,1644.0,1191.0
2410,23B158528,41.4,55.0,38.25,0.245100006461143,03CSK 650150,03CSK,03CSK,03CSK,L,T,0.03,0.208,0.0049,0.0021,0.019,0.119,0.04,0.031,0.009,0.032,0.002,0.0019,0.007,0.0,0.004,2233.634,49.15828,1986.0,1650.0,1126.0
2411,23B158530,43.1,54.7,36.9,0.215100005269051,03CSK 650150,03CSK,03CSK,03CSK,L,T,0.031,0.215,0.0066,0.0015,0.025,0.119,0.042,0.044,0.011,0.0337,0.002,0.0028,0.0084,0.001,0.004,2222.744,49.19705,1983.0,1652.0,1153.0
2412,23B158538,39.6,54.8,35.36,0.210199996829033,03CSK 650150,03CSK,03CSK,03CSK,L,T,0.03,0.195,0.004,0.0025,0.02,0.119,0.041,0.032,0.008,0.034,0.0,0.0018,0.0083,0.0,0.003,2230.214,49.18646,1985.0,1648.0,1151.0
2413,23B158545,41.5,55.9,34.54,0.165099993348122,03CSK 650150,03CSK,03CSK,03CSK,L,T,0.03,0.195,0.004,0.0025,0.02,0.119,0.041,0.032,0.008,0.034,0.0,0.0018,0.0083,0.0,0.003,2240.222,49.18005,1999.0,1653.0,1153.0
2414,23B158551,42.2,56.2,33.74,0.121799997985363,03CSK 650150,03CSK,03CSK,03CSK,L,T,0.024,0.189,0.0053,0.0022,0.015,0.113,0.042,0.035,0.01,0.0294,0.001,0.0027,0.0089,0.001,0.004,2216.21,34.45071,1992.0,1648.0,1164.0
2436,23B158655,37.6,51.9,36.19,0.185100004076958,03CSK 650150,03CSK,03CSK,03CSK,L,T,0.025,0.176,0.0043,0.0035,0.023,0.114,0.042,0.032,0.008,0.0357,0.0,0.0018,0.0069,0.0,0.003,2221.826,49.18458,1974.0,1648.0,1148.0
2632,23B159492,40.1,52.9,38.54,0.242400005459785,03CSK 650150,03CSK,03CSK,03CSK,L,T,0.028,0.181,0.0036,0.0028,0.024,0.092,0.037,0.025,0.006,0.0313,0.0,0.002,0.0076,0.0,0.003,2133.014,49.19204,1963.0,1628.0,1139.0
2633,23B159496,42.7,53.7,37.87,0.160799995064735,03CSK 650150,03CSK,03CSK,03CSK,L,T,0.028,0.181,0.0036,0.0028,0.024,0.092,0.037,0.025,0.006,0.0313,0.0,0.002,0.0076,0.0,0.003,2111.936,44.28843,1954.0,1646.0,1148.0
2637,23B159520,44.0,56.7,33.91,0.0881000012159348,03CSK 650150,03CSK,03CSK,03CSK,L,T,0.026,0.193,0.0056,0.0027,0.025,0.108,0.042,0.038,0.012,0.0263,0.002,0.0029,0.0095,0.001,0.004,2127.092,39.37856,1976.0,1637.0,1146.0
2638,23B159524,44.4,54.7,35.79,0.140100002288818,03CSK 650150,03CSK,03CSK,03CSK,L,T,0.026,0.193,0.0056,0.0027,0.025,0.108,0.042,0.038,0.012,0.0263,0.002,0.0029,0.0095,0.001,0.004,2174.918,34.46638,1994.0,1634.0,1144.0
2642,23B159552,39.5,51.8,40.34,0.242400005459785,03CSK 650150,03CSK,03CSK,03CSK,L,T,0.023,0.188,0.005,0.0015,0.028,0.112,0.051,0.036,0.01,0.0221,0.0,0.0018,0.0075,0.0,0.004,2222.654,58.98255,2012.0,1655.0,1137.0
2643,23B159556,39.1,53.1,37.4,0.155100002884865,03CSK 650150,03CSK,03CSK,03CSK,L,T,0.025,0.179,0.0036,0.0028,0.028,0.11,0.042,0.031,0.008,0.0281,0.0,0.0018,0.0065,0.0,0.003,2218.262,34.45502,2008.0,1653.0,1169.0
2676,23B159710,37.8,52.8,37.31,0.150099992752075,03CSK 650150,03CSK,[],[],L,T,0.028,0.187,0.0042,0.0026,0.026,0.103,0.038,0.033,0.01,0.0271,0.001,0.0025,0.009,0.001,0.004,2081.084,39.36717,1956.0,1628.0,1153.0
2829,23B160222,38.6,55.3,34.07,0.0696000009775162,03CSK 650150,03CSK,03CSK,03CSK,L,T,0.029,0.197,0.0053,0.0001,0.025,0.115,0.047,0.056,0.01,0.029,0.0,0.0018,0.0095,0.0,0.003,2195.672,39.38514,1986.0,1630.0,1189.0
2830,23B160224,37.9,53.7,34.17,0.0696000009775162,03CSK 650150,03CSK,03CSK,03CSK,L,T,0.026,0.201,0.0024,0.004,0.004,0.102,0.039,0.036,0.013,0.0216,0.002,0.0027,0.0073,0.0,0.004,2212.43,39.36436,1997.0,1630.0,1182.0
2831,23B160225,37.5,53.5,34.87,0.0694999992847443,03CSK 650150,03CSK,03CSK,03CSK,L,T,0.026,0.201,0.0024,0.004,0.004,0.102,0.039,0.036,0.013,0.0216,0.002,0.0027,0.0073,0.0,0.004,2211.71,39.36291,1995.0,1626.0,1176.0
2832,23B160229,36.8,52.1,37.06,0.100100003182888,03CSK 650150,03CSK,03CSK,03CSK,L,T,0.023,0.222,0.004,0.0022,0.023,0.102,0.038,0.04,0.009,0.0273,0.001,0.0019,0.0073,0.0,0.004,2209.46,39.37251,1986.0,1630.0,1167.0
2833,23B160230,35.3,48.9,35.81,0.0800999999046326,03CSK 650150,03CSK,03CSK,03CSK,L,T,0.023,0.222,0.004,0.0022,0.023,0.102,0.038,0.04,0.009,0.0273,0.001,0.0019,0.0073,0.0,0.004,2224.922,39.38546,2001.0,1632.0,1189.0
2834,23B160232,38.8,53.6,33.63,0.0694999992847443,03CSK 650150,03CSK,03CSK,03CSK,L,T,0.023,0.222,0.004,0.0022,0.023,0.102,0.038,0.04,0.009,0.0273,0.001,0.0019,0.0073,0.0,0.004,2228.738,39.38004,1995.0,1625.0,1185.0
2835,23B160234,38.8,54.4,32.82,0.0694999992847443,03CSK 650150,03CSK,03CSK,03CSK,L,T,0.026,0.196,0.0034,0.0049,0.015,0.108,0.039,0.034,0.009,0.0303,0.001,0.0019,0.0088,0.0,0.004,2149.052,39.37711,1967.0,1625.0,1182.0
2836,23B160235,37.2,53.2,34.45,0.0694999992847443,03CSK 650150,03CSK,03CSK,03CSK,L,T,0.026,0.196,0.0034,0.0049,0.015,0.108,0.039,0.034,0.009,0.0303,0.001,0.0019,0.0088,0.0,0.004,2196.536,39.36674,1992.0,1628.0,1178.0
2837,23B160238,37.8,53.0,31.94,0.0694999992847443,03CSK 650150,03CSK,03CSK,03CSK,L,T,0.026,0.196,0.0034,0.0049,0.015,0.108,0.039,0.034,0.009,0.0303,0.001,0.0019,0.0088,0.0,0.004,2230.43,39.36707,1999.0,1628.0,1180.0
2838,23B160240,38.7,55.2,32.77,0.0694999992847443,03CSK 650150,03CSK,03CSK,03CSK,L,T,0.025,0.205,0.0028,0.0031,0.019,0.09,0.035,0.036,0.011,0.0293,0.002,0.002,0.0097,0.001,0.004,2188.058,39.36864,1990.0,1625.0,1178.0
2839,23B160242,37.7,54.2,33.16,0.0694999992847443,03CSK 650150,03CSK,03CSK,03CSK,L,T,0.025,0.205,0.0028,0.0031,0.019,0.09,0.035,0.036,0.011,0.0293,0.002,0.002,0.0097,0.001,0.004,2216.228,39.36627,1992.0,1626.0,1176.0
2892,23B160415,41.9,54.3,34.76,0.088299997150898,03CSK 650150,03CSK,06CSK,03CSK,L,T,0.031,0.212,0.0035,0.0017,0.022,0.125,0.044,0.033,0.008,0.0227,0.0,0.0016,0.0075,0.0,0.003,2220.224,54.11832,2026.0,1650.0,1149.0
2893,23B160417,37.5,53.0,35.5,0.160999998450279,03CSK 650150,03CSK,03CSK,03CSK,L,T,0.031,0.212,0.0035,0.0017,0.022,0.125,0.044,0.033,0.008,0.0227,0.0,0.0016,0.0075,0.0,0.003,2235.722,49.192,1985.0,1662.0,1137.0
2973,23B160646,39.0,54.1,35.46,0.120099999010563,03CSK 650150,03CSK,03CSK,03CSK,L,T,0.024,0.182,0.0031,0.0025,0.023,0.085,0.034,0.03,0.007,0.0288,0.0,0.0014,0.0093,0.0,0.003,2186.852,49.19711,1981.0,1628.0,1153.0
2974,23B160649,32.6,45.7,35.33,0.110100001096725,03CSK 650150,03CSK,03CSK,03CSK,L,T,0.02,0.194,0.004,0.0038,0.018,0.097,0.034,0.033,0.009,0.0251,0.001,0.003,0.008,0.001,0.004,2195.546,44.26276,1979.0,1626.0,1151.0
2979,23B160682,44.8,56.4,37.1,0.0694999992847443,03CSK 650150,03CSK,03CSK,03CSK,L,T,0.023,0.225,0.0044,0.0026,0.012,0.104,0.037,0.028,0.01,0.0275,0.0,0.0031,0.0097,0.001,0.004,2194.214,39.36841,1979.0,1601.0,1142.0
2983,23B160697,42.5,54.0,34.15,0.185499995946884,03CSK 650150,03CSK,03CSK,03CSK,L,T,0.025,0.209,0.0046,0.004,0.024,0.114,0.039,0.028,0.011,0.0292,0.002,0.0025,0.0086,0.001,0.004,2185.304,54.13047,1997.0,1653.0,1151.0
2985,23B160700,40.2,55.3,35.8,0.155100002884865,03CSK 650150,03CSK,03CSK,03CSK,L,T,0.025,0.209,0.0046,0.004,0.024,0.114,0.039,0.028,0.011,0.0292,0.002,0.0025,0.0086,0.001,0.004,2198.93,39.37417,2003.0,1653.0,1153.0
2989,23B160715,42.0,54.3,39.19,0.245100006461143,03CSK 650150,03CSK,03CSK,03CSK,L,T,0.023,0.194,0.0075,0.0009,0.037,0.106,0.038,0.04,0.008,0.0304,0.0,0.0015,0.0081,0.001,0.003,2103.098,54.16791,1958.0,1646.0,1151.0
2990,23B160716,40.1,54.6,37.4,0.195099994540215,03CSK 650150,03CSK,03CSK,03CSK,L,T,0.026,0.212,0.0055,0.0033,0.033,0.097,0.042,0.036,0.012,0.0223,0.003,0.0029,0.0047,0.001,0.004,2133.878,54.15037,1967.0,1648.0,1151.0
2991,23B160718,39.8,54.5,35.95,0.188400000333786,03CSK 650150,03CSK,03CSK,03CSK,L,T,0.026,0.212,0.0055,0.0033,0.033,0.097,0.042,0.036,0.012,0.0223,0.003,0.0029,0.0047,0.001,0.004,2135.48,54.14826,1968.0,1648.0,1158.0
3172,23B161207,42.2,55.3,36.08,0.0881000012159348,03CSK 650150,03CSK,03CSK,03CSK,L,T,0.028,0.211,0.0074,0.0031,0.022,0.099,0.036,0.034,0.008,0.0266,0.0,0.0017,0.0071,0.0,0.004,2190.542,39.37656,1981.0,1608.0,1158.0
3173,23B161208,41.4,53.2,37.07,0.0934000015258789,03CSK 650150,03CSK,03CSK,03DS-B,L,T,0.028,0.211,0.0074,0.0031,0.022,0.099,0.036,0.034,0.008,0.0266,0.0,0.0017,0.0071,0.0,0.004,2200.442,39.37164,1990.0,1608.0,1164.0
3493,23B162369,37.9,54.2,36.72,0.185499995946884,03CSK 650150,03CSK,03CSK,03CSK,L,T,0.027,0.186,0.0057,0.0013,0.012,0.088,0.03,0.031,0.009,0.0254,0.001,0.0024,0.0083,0.0,0.003,2207.588,49.25171,1995.0,1648.0,1151.0
3494,23B162370,37.7,53.9,34.33,0.185699999332428,03CSK 650150,03CSK,03CSK,03CSK,L,T,0.027,0.186,0.0057,0.0013,0.012,0.088,0.03,0.031,0.009,0.0254,0.001,0.0024,0.0083,0.0,0.003,2219.684,49.17204,1997.0,1644.0,1151.0
3495,23B162372,41.4,54.7,37.64,0.245199993252754,03CSK 650150,03CSK,03CSK,03CSK,L,T,0.033,0.181,0.005,0.0011,0.015,0.087,0.031,0.027,0.01,0.0214,0.001,0.0031,0.0086,0.0,0.004,2150.222,49.21958,1968.0,1648.0,1167.0
3496,23B162373,40.8,53.9,39.06,0.242400005459785,03CSK 650150,03CSK,03CSK,03CSK,L,T,0.033,0.181,0.005,0.0011,0.015,0.087,0.031,0.027,0.01,0.0214,0.001,0.0031,0.0086,0.0,0.004,2124.302,49.22229,1959.0,1646.0,1178.0
3497,23B162376,36.5,53.2,37.86,0.191100001335144,03CSK 650150,03CSK,03CSK,03CSK,L,T,0.033,0.181,0.005,0.0011,0.015,0.087,0.031,0.027,0.01,0.0214,0.001,0.0031,0.0086,0.0,0.004,2143.148,49.22326,1956.0,1644.0,1178.0
3498,23B162379,46.5,61.0,30.63,0.0966999977827072,03CSK 650150,03CSK,03CSK,06CSK,L,T,0.033,0.181,0.005,0.0011,0.015,0.087,0.031,0.027,0.01,0.0214,0.001,0.0031,0.0086,0.0,0.004,2165.378,34.46984,1970.0,1607.0,1162.0
3561,23B162619,42.9,54.6,37.93,0.200399994850159,03CSK 650150,03CSK,03CSK,03CSK,L,T,0.023,0.18,0.0029,0.0049,0.006,0.097,0.038,0.03,0.008,0.0215,0.0,0.0015,0.0102,0.0,0.004,2147.918,49.22966,1958.0,1610.0,1135.0
3564,23B162627,41.6,54.7,36.22,0.148300006985664,03CSK 650150,03CSK,03CSK,03CSK,L,T,0.027,0.184,0.0043,0.0018,0.023,0.105,0.037,0.035,0.013,0.0268,0.003,0.0029,0.0095,0.001,0.004,2135.102,44.31847,1965.0,1634.0,1160.0
3581,23B162682,43.8,54.6,36.82,0.0694999992847443,03CSK 650150,03CSK,03CSK,03CSK,L,T,0.025,0.189,0.0026,0.0043,0.011,0.092,0.039,0.028,0.007,0.0222,0.0,0.0024,0.0083,0.0,0.004,2185.79,39.35864,1974.0,1599.0,1155.0
3583,23B162690,43.0,55.25,33.125,0.0720999985933304,03CSK 650150,03CSK,03CSK,03CSK,L,T,0.039,0.193,0.0056,0.0049,0.014,0.098,0.037,0.035,0.012,0.026,0.002,0.003,0.009,0.001,0.004,2196.59,39.35306,1985.0,1601.0,1151.0
3586,23B162702,42.4,54.6,35.06,0.0860999971628189,03CSK 650150,03CSK,03CSK,03CSK,L,T,0.037,0.201,0.004,0.0025,0.015,0.099,0.035,0.032,0.012,0.0262,0.003,0.0033,0.0079,0.0,0.004,2184.89,34.46821,1981.0,1607.0,1157.0
3587,23B162703,44.7,56.0,34.41,0.0860999971628189,03CSK 650150,03CSK,03CSK,03CSK,L,T,0.037,0.201,0.004,0.0025,0.015,0.099,0.035,0.032,0.012,0.0262,0.003,0.0033,0.0079,0.0,0.004,2190.668,34.46114,1981.0,1607.0,1157.0
3589,23B162721,40.8,54.6,35.9,0.093299999833107,03CSK 650150,03CSK,03CSK,03CSK,L,T,0.028,0.197,0.0043,0.0025,0.012,0.099,0.037,0.036,0.012,0.0307,0.001,0.0023,0.0078,0.0,0.004,2204.834,44.28833,1990.0,1626.0,1151.0
3590,23B162723,39.7,54.6,37.61,0.185499995946884,03CSK 650150,03CSK,03CSK,03CSK,L,T,0.028,0.197,0.0043,0.0025,0.012,0.099,0.037,0.036,0.012,0.0307,0.001,0.0023,0.0078,0.0,0.004,2180.624,49.21145,1976.0,1626.0,1139.0
3591,23B162728,38.6,54.0,36.94,0.185499995946884,03CSK 650150,03CSK,03CSK,03CSK,L,T,0.027,0.185,0.0026,0.0034,0.014,0.093,0.042,0.032,0.008,0.0282,0.0,0.0017,0.0089,0.0,0.003,2126.606,49.23501,1952.0,1630.0,1151.0
3592,23B162731,38.6,53.7,37.35,0.185499995946884,03CSK 650150,03CSK,03CSK,03CSK,L,T,0.027,0.185,0.0026,0.0034,0.014,0.093,0.042,0.032,0.008,0.0282,0.0,0.0017,0.0089,0.0,0.003,2199.722,49.20277,1986.0,1623.0,1142.0
3593,23B162732,38.6,53.6,38.07,0.185499995946884,03CSK 650150,03CSK,03CSK,03CSK,L,T,0.027,0.185,0.0026,0.0034,0.014,0.093,0.042,0.032,0.008,0.0282,0.0,0.0017,0.0089,0.0,0.003,2199.038,49.20253,1986.0,1621.0,1144.0
3594,23B162736,42.3,55.2,32.51,0.114699997007847,03CSK 650150,03CSK,03CSK,03CSK,L,T,0.026,0.199,0.0038,0.0013,0.02,0.094,0.036,0.033,0.011,0.0302,0.001,0.0032,0.0087,0.001,0.004,2207.12,34.45798,1985.0,1632.0,1151.0
3596,23B162741,42.9,55.3,35.25,0.0930999964475632,03CSK 650150,03CSK,03CSK,03CSK,L,T,0.026,0.199,0.0038,0.0013,0.02,0.094,0.036,0.033,0.011,0.0302,0.001,0.0032,0.0087,0.001,0.004,2208.596,34.46057,1985.0,1628.0,1155.0
3597,23B162746,42.0,53.6,34.95,0.09009999781847,03CSK 650150,03CSK,03CSK,03CSK,L,T,0.027,0.27,0.0024,0.001,0.02,0.102,0.048,0.03,0.008,0.0359,0.0,0.0022,0.0024,0.0,0.004,2202.332,34.46521,1985.0,1608.0,1151.0
3600,23B162761,40.1,53.4,38.96,0.165099993348122,03CSK 650150,03CSK,03CSK,03CSK,L,T,0.028,0.176,0.0029,0.0036,0.015,0.11,0.047,0.034,0.008,0.0262,0.0,0.0018,0.0079,0.0,0.003,2205.95,49.20384,1994.0,1599.0,1153.0
3603,23B162772,39.1,52.5,39.66,0.245000004768372,03CSK 650150,03CSK,03CSK,03CSK,L,T,0.027,0.182,0.0052,0.0024,0.01,0.109,0.04,0.034,0.012,0.027,0.0,0.0029,0.0075,0.001,0.004,2178.95,49.20667,1986.0,1605.0,1162.0
3604,23B162777,39.4,51.7,39.82,0.245100006461143,03CSK 650150,03CSK,03CSK,06NV65,L,T,0.021,0.176,0.0037,0.0049,0.011,0.103,0.041,0.027,0.008,0.0274,0.0,0.0017,0.0074,0.0,0.004,2094.152,49.21187,1985.0,1655.0,1155.0
3605,23B162779,40.3,51.8,39.5,0.200399994850159,03CSK 650150,03CSK,06NV65,06NV65,L,T,0.021,0.176,0.0037,0.0049,0.011,0.103,0.041,0.027,0.008,0.0274,0.0,0.0017,0.0074,0.0,0.004,2090.246,49.2022,1985.0,1643.0,1128.0
3832,23B163463,45.5,58.3,33.61,0.140100002288818,03CSK 650150,03CSK,03CSK,03CSK,L,T,0.029,0.214,0.0035,0.0028,0.025,0.094,0.034,0.031,0.011,0.0413,0.004,0.0039,0.0059,0.001,0.004,2163.956,34.47073,1983.0,1657.0,1155.0
3978,23B163855,40.0,53.3,37.14,0.132599994540215,03CSK 650150,03CSK,03CSK,03CSK,L,T,0.025,0.195,0.0036,0.0015,0.02,0.109,0.04,0.027,0.011,0.0317,0.001,0.0032,0.0074,0.001,0.004,2152.85,44.27782,1947.0,1605.0,1146.0
3979,23B163857,40.3,54.3,36.98,0.132499992847443,03CSK 650150,03CSK,03CSK,03CSK,L,T,0.025,0.195,0.0036,0.0015,0.02,0.109,0.04,0.027,0.011,0.0317,0.001,0.0032,0.0074,0.001,0.004,2173.424,44.29578,1954.0,1601.0,1151.0
3980,23B163860,41.2,55.3,34.48,0.102600000798702,03CSK 650150,03CSK,03CSK,03CSK,L,T,0.024,0.157,0.0047,0.0029,0.024,0.114,0.053,0.044,0.011,0.0324,0.002,0.0017,0.0086,0.001,0.003,2097.86,39.41615,1932.0,1646.0,1162.0
3981,23B163869,42.5,54.6,32.46,0.0729999989271164,03CSK 650150,03CSK,03CSK,03CSK,L,T,0.021,0.188,0.0054,0.0023,0.033,0.099,0.036,0.035,0.01,0.02,0.001,0.0029,0.0062,0.001,0.004,2124.158,39.38154,1936.0,1605.0,1146.0
3982,23B163871,40.1,53.4,38.74,0.181799992918968,03CSK 650150,03CSK,03CSK,03CSK,L,T,0.021,0.188,0.0054,0.0023,0.033,0.099,0.036,0.035,0.01,0.02,0.001,0.0029,0.0062,0.001,0.004,2132.024,44.2931,1943.0,1614.0,1160.0
3983,23B163873,38.8,53.0,40.19,0.121699996292591,03CSK 650150,03CSK,03CSK,03CSK,L,T,0.029,0.18,0.0053,0.0045,0.015,0.094,0.044,0.037,0.01,0.0265,0.002,0.0019,0.0069,0.0,0.004,2163.38,44.29957,1958.0,1599.0,1153.0
3985,23B163885,37.8,53.5,36.49,0.148399993777275,03CSK 650150,03CSK,03CSK,03CSK,L,T,0.025,0.2,0.0048,0.0023,0.018,0.088,0.034,0.029,0.011,0.0277,0.001,0.0031,0.007,0.0,0.004,2190.596,44.30454,1972.0,1657.0,1162.0
3986,23B163891,37.0,52.8,35.52,0.148300006985664,03CSK 650150,03CSK,03CSK,03CSK,L,T,0.028,0.177,0.0052,0.0027,0.022,0.086,0.038,0.028,0.008,0.0251,0.002,0.0015,0.0072,0.0,0.003,2152.976,44.27388,1974.0,1655.0,1153.0
3987,23B163894,41.7,57.2,34.58,0.148300006985664,03CSK 650150,03CSK,03CSK,05CSK,L,T,0.028,0.177,0.0052,0.0027,0.022,0.086,0.038,0.028,0.008,0.0251,0.002,0.0015,0.0072,0.0,0.003,2149.034,44.2929,1965.0,1653.0,1153.0
3991,23B163902,42.1,54.1,37.62,0.0900000035762787,03CSK 650150,03CSK,03CSK,03CSK,L,T,0.028,0.156,0.0051,0.0021,0.027,0.08,0.035,0.026,0.008,0.0235,0.002,0.0016,0.0085,0.001,0.004,2134.796,39.39528,1949.0,1599.0,1151.0
3992,23B163909,40.4,53.1,38.66,0.125499993562698,03CSK 650150,03CSK,03CSK,03CSK,L,T,0.029,0.151,0.0042,0.0048,0.02,0.085,0.035,0.027,0.008,0.0294,0.001,0.0019,0.0075,0.0,0.003,2162.012,34.46757,1979.0,1610.0,1140.0
3996,23B163931,41.8,54.9,35.21,0.0860000029206276,03CSK 650150,03CSK,03CSK,03CSK,L,T,0.028,0.197,0.0059,0.0024,0.019,0.102,0.047,0.036,0.01,0.021,0.002,0.0019,0.009,0.0,0.004,2057.18,39.39399,1927.0,1592.0,1157.0
3997,23B163937,39.1,54.6,36.69,0.147699996829033,03CSK 650150,03CSK,03CSK,03CSK,L,T,0.024,0.177,0.0047,0.0016,0.023,0.097,0.037,0.025,0.009,0.0285,0.002,0.0016,0.0098,0.0,0.003,2193.476,39.37745,1990.0,1655.0,1155.0
4193,23B164509,42.1,55.1,36.06,0.236699998378754,03CSK 650150,03CSK,03CSK,03CSK,L,T,0.024,0.201,0.0072,0.0015,0.031,0.102,0.046,0.054,0.013,0.0388,0.002,0.0026,0.0073,0.001,0.004,2148.782,49.23291,1932.0,1650.0,1151.0
4194,23B164513,41.5,56.6,36.22,0.098300002515316,03CSK 650150,03CSK,03CSK,03CSK,L,T,0.025,0.184,0.0067,0.0013,0.034,0.105,0.047,0.054,0.012,0.0318,0.001,0.003,0.01,0.001,0.004,2145.272,39.39926,1967.0,1644.0,1155.0
4198,23B164528,41.7,53.8,37.46,0.236699998378754,03CSK 650150,03CSK,03CSK,03CSK,L,T,0.025,0.194,0.0057,0.0035,0.02,0.117,0.041,0.04,0.011,0.0206,0.001,0.0026,0.008,0.0,0.004,2156.108,49.22438,1977.0,1650.0,1130.0
4202,23B164542,44.3,55.5,37.18,0.224999994039536,03CSK 650150,03CSK,03CSK,03CSK,L,T,0.026,0.189,0.0045,0.0011,0.028,0.097,0.04,0.044,0.01,0.0304,0.001,0.0027,0.0103,0.001,0.004,2200.73,49.1771,2006.0,1655.0,1166.0
4203,23B164545,40.0,55.8,35.11,0.17509999871254,03CSK 650150,03CSK,03CSK,03CSK,L,T,0.026,0.189,0.0045,0.0011,0.028,0.097,0.04,0.044,0.01,0.0304,0.001,0.0027,0.0103,0.001,0.004,2211.656,49.19069,1990.0,1653.0,1158.0
4218,23B164588,43.3,54.9,34.8,0.185100004076958,03CSK 650150,03CSK,03CSK,03CSK,L,T,0.035,0.224,0.006,0.0036,0.014,0.127,0.044,0.038,0.01,0.0227,0.003,0.0018,0.0076,0.001,0.004,2200.532,49.20687,2004.0,1648.0,1142.0
4222,23B164603,44.1,56.7,34.47,0.0810000002384186,03CSK 650150,03CSK,06CSK,03CSK,L,T,0.024,0.188,0.0068,0.0039,0.023,0.127,0.05,0.037,0.01,0.0435,0.002,0.002,0.0085,0.001,0.003,2114.258,34.48735,1958.0,1646.0,1166.0
4250,23B164701,41.0,55.4,37.13,0.148399993777275,03CSK 650150,03CSK,03CSK,03CSK,L,T,0.028,0.182,0.0056,0.0005,0.018,0.123,0.043,0.041,0.01,0.0348,0.002,0.0027,0.0063,0.0,0.004,2109.704,44.32424,1938.0,1632.0,1149.0
4695,23B166003,42.5,58.3,33.96,0.115000002086163,03CSK 650150,03CSK,03CSK,03CSK,L,T,0.033,0.206,0.0043,0.003,0.017,0.099,0.041,0.04,0.013,0.0288,0.002,0.0024,0.0125,0.001,0.004,2135.858,39.39177,1925.0,1607.0,1180.0
4696,23B166004,41.6,56.8,37.88,0.233300000429153,03CSK 650150,03CSK,03CSK,03CSK,L,T,0.033,0.206,0.0043,0.003,0.017,0.099,0.041,0.04,0.013,0.0288,0.002,0.0024,0.0125,0.001,0.004,2147.36,49.23045,1936.0,1605.0,1146.0
4700,23B166020,42.5,55.4,36.02,0.132599994540215,03CSK 650150,03CSK,03CSK,03CSK,L,T,0.022,0.208,0.006,0.0044,0.007,0.091,0.037,0.034,0.012,0.0269,0.004,0.0021,0.0094,0.0,0.004,2115.32,44.32153,1925.0,1601.0,1153.0
4702,23B166040,42.6,55.9,36.26,0.148499995470047,03CSK 650150,03CSK,03CSK,03CSK,L,T,0.03,0.182,0.0053,0.0041,0.02,0.096,0.037,0.036,0.011,0.0312,0.002,0.0025,0.0082,0.001,0.004,2117.3,44.32412,1902.0,1607.0,1157.0
4704,23B166044,41.9,55.0,35.11,0.125100001692772,03CSK 650150,03CSK,03CSK,03CSK,L,T,0.028,0.198,0.007,0.003,0.025,0.104,0.04,0.035,0.01,0.0304,0.003,0.0014,0.0094,0.001,0.004,2171.444,44.30202,1940.0,1601.0,1180.0
4717,23B166077,42.8,56.7,37.72,0.0883999988436699,03CSK 650150,03CSK,03CSK,03CSK,L,T,0.029,0.2,0.0075,0.0028,0.025,0.094,0.037,0.032,0.012,0.0276,0.003,0.0024,0.0114,0.001,0.004,2075.792,34.49109,1911.0,1601.0,1151.0
4727,23B166106,41.0,56.0,37.25,0.155000001192093,03CSK 650150,03CSK,03CSK,03CSK,L,T,0.021,0.19,0.0072,0.0022,0.026,0.086,0.04,0.027,0.011,0.0304,0.002,0.0027,0.0108,0.001,0.004,2195.996,39.3735,1950.0,1603.0,1157.0
4733,23B166123,40.4,54.2,40.29,0.245100006461143,03CSK 650150,03CSK,03CSK,03DS-B,L,T,0.023,0.199,0.0052,0.0025,0.026,0.084,0.037,0.027,0.012,0.0284,0.003,0.0024,0.0093,0.001,0.004,2226.812,54.10236,1891.0,1673.0,1176.0
4964,23B166956,41.8,56.1,36.01,0.112000003457069,03CSK 650150,03CSK,05CSK,03CSK,L,T,0.029,0.21,0.0044,0.0015,0.016,0.095,0.041,0.031,0.011,0.0314,0.001,0.0029,0.01,0.0,0.003,2098.238,34.48669,1866.0,1644.0,1167.0
5196,23B168035,42.3,53.5,35.5,0.125100001692772,03CSK 650150,03CSK,03CSK,03CSK,L,T,0.022,0.161,0.0051,0.0037,0.006,0.127,0.041,0.041,0.011,0.0208,0.001,0.003,0.0069,0.0,0.004,2010.326,34.50383,1821.0,1592.0,1149.0
5920,23B170470,41.4,52.7,38.96,0.226699993014336,03CSK 650150,03CSK,[],[],L,T,0.037,0.184,0.0047,0.0046,0.008,0.122,0.039,0.033,0.011,0.0308,0.002,0.003,0.0091,0.001,0.004,2121.296,49.22225,1886.0,1641.0,1149.0
5935,23B170516,43.7,55.4,33.41,0.0850000008940697,03CSK 650150,03CSK,[],[],L,T,0.031,0.204,0.006,0.0023,0.027,0.135,0.047,0.038,0.012,0.0314,0.003,0.0018,0.0076,0.001,0.004,2122.232,39.40299,1893.0,1628.0,1149.0
5936,23B170519,41.6,54.7,35.39,0.093299999833107,03CSK 650150,03CSK,[],[],L,T,0.031,0.204,0.006,0.0023,0.027,0.135,0.047,0.038,0.012,0.0314,0.003,0.0018,0.0076,0.001,0.004,2109.11,34.48707,1902.0,1632.0,1155.0
5937,23B170522,40.2,53.9,37.1,0.150099992752075,03CSK 650150,03CSK,[],[],L,T,0.026,0.203,0.0052,0.0071,0.024,0.119,0.036,0.03,0.01,0.0355,0.002,0.0036,0.0073,0.001,0.004,2156.324,34.47575,1920.0,1643.0,1162.0
5938,23B170524,40.7,53.3,36.91,0.100000001490116,03CSK 650150,03CSK,[],[],L,T,0.026,0.203,0.0052,0.0071,0.024,0.119,0.036,0.03,0.01,0.0355,0.002,0.0036,0.0073,0.001,0.004,2139.53,34.47935,1920.0,1634.0,1166.0
5942,23B170536,42.9,54.2,35.16,0.0860000029206276,03CSK 650150,03CSK,[],[],L,T,0.026,0.189,0.0047,0.001,0.031,0.126,0.041,0.031,0.011,0.0339,0.002,0.0029,0.0079,0.001,0.004,2108.714,39.40849,1904.0,1628.0,1148.0
5943,23B170540,43.2,54.2,36.25,0.148300006985664,03CSK 650150,03CSK,[],[],L,T,0.027,0.181,0.0066,0.0029,0.033,0.126,0.044,0.037,0.012,0.0286,0.004,0.0019,0.0079,0.001,0.004,2094.368,39.41548,1893.0,1650.0,1148.0
5944,23B170542,41.8,54.2,35.88,0.148300006985664,03CSK 650150,03CSK,[],[],L,T,0.027,0.181,0.0066,0.0029,0.033,0.126,0.044,0.037,0.012,0.0286,0.004,0.0019,0.0079,0.001,0.004,2094.962,39.41374,1889.0,1648.0,1148.0
5945,23B170546,39.3,52.5,37.64,0.147599995136261,03CSK 650150,03CSK,[],[],L,T,0.027,0.206,0.0045,0.0026,0.026,0.139,0.041,0.034,0.012,0.0355,0.003,0.0031,0.0068,0.001,0.004,2085.656,39.4173,1886.0,1652.0,1153.0
5971,23B170658,43.2,58.5,33.0,0.127499997615814,03CSK 650150,03CSK,[],[],L,T,0.032,0.2,0.0047,0.002,0.019,0.101,0.04,0.028,0.01,0.0265,0.0,0.0036,0.0104,0.001,0.004,2200.622,34.45601,1976.0,1657.0,1144.0
6812,23B173163,42.0,54.9,37.5,0.150000005960464,03CSK 650150,03CSK,03CSK,03CSK,L,T,0.035,0.195,0.0054,0.0014,0.023,0.108,0.049,0.045,0.012,0.0307,0.001,0.0018,0.0077,0.0,0.004,2089.904,44.34121,1844.0,1616.0,1144.0
6813,23B173169,40.7,52.6,38.98,0.233300000429153,03CSK 650150,03CSK,03CSK,03CSK,L,T,0.028,0.195,0.0043,0.0047,0.014,0.108,0.047,0.039,0.01,0.0386,0.004,0.0034,0.0071,0.001,0.004,2082.74,49.25597,1866.0,1644.0,1153.0
6816,23B173182,37.9,55.1,37.04,0.181799992918968,03CSK 650150,03CSK,03CSK,03CSK,L,T,0.025,0.209,0.0055,0.0002,0.023,0.125,0.048,0.04,0.01,0.0288,0.002,0.0033,0.0129,0.0,0.004,1989.914,44.37512,1828.0,1664.0,1176.0
6817,23B173184,40.2,54.4,39.02,0.215100005269051,03CSK 650150,03CSK,03CSK,03CSK,L,T,0.025,0.209,0.0055,0.0002,0.023,0.125,0.048,0.04,0.01,0.0288,0.002,0.0033,0.0129,0.0,0.004,2000.354,49.29737,1828.0,1653.0,1166.0
6818,23B173187,39.3,55.5,36.88,0.171700000762939,03CSK 650150,03CSK,03CSK,03CSK,L,T,0.025,0.209,0.0055,0.0002,0.023,0.125,0.048,0.04,0.01,0.0288,0.002,0.0033,0.0129,0.0,0.004,1963.85,44.3751,1817.0,1650.0,1166.0
6819,23B173188,38.0,54.8,37.41,0.171000003814697,03CSK 650150,03CSK,03CSK,03CSK,L,T,0.036,0.196,0.0041,0.0,0.029,0.129,0.045,0.042,0.011,0.037,0.001,0.0018,0.0059,0.001,0.003,2003.576,44.36621,1824.0,1650.0,1171.0
6820,23B173190,39.4,54.5,37.54,0.154300004243851,03CSK 650150,03CSK,03CSK,03CSK,L,T,0.036,0.196,0.0041,0.0,0.029,0.129,0.045,0.042,0.011,0.037,0.001,0.0018,0.0059,0.001,0.003,1976.864,44.37637,1821.0,1653.0,1157.0
6823,23B173203,43.1,57.0,34.48,0.112000003457069,03CSK 650150,03CSK,03DS-B,03CSK,L,T,0.038,0.185,0.0058,0.0007,0.053,0.137,0.042,0.051,0.009,0.0346,0.004,0.0022,0.009,0.001,0.004,2076.764,34.49922,1938.0,1648.0,1166.0
6824,23B173204,44.3,57.2,35.65,0.125,03CSK 650150,03CSK,03DS-B,03CSK,L,T,0.038,0.185,0.0058,0.0007,0.053,0.137,0.042,0.051,0.009,0.0346,0.004,0.0022,0.009,0.001,0.004,2064.092,34.50675,1927.0,1655.0,1160.0
6825,23B173207,43.0,57.0,37.7,0.119999997317791,03CSK 650150,03CSK,03CSK,03CSK,L,T,0.038,0.185,0.0058,0.0007,0.053,0.137,0.042,0.051,0.009,0.0346,0.004,0.0022,0.009,0.001,0.004,2076.188,34.5024,1932.0,1657.0,1162.0
6826,23B173209,44.0,57.0,37.3,0.100000001490116,03CSK 650150,03CSK,03CSK,03CSK,L,T,0.038,0.185,0.0058,0.0007,0.053,0.137,0.042,0.051,0.009,0.0346,0.004,0.0022,0.009,0.001,0.004,2082.668,34.501,1938.0,1648.0,1162.0
6827,23B173211,42.6,55.6,35.69,0.088299997150898,03CSK 650150,03CSK,03CSK,03CSK,L,T,0.038,0.185,0.0058,0.0007,0.053,0.137,0.042,0.051,0.009,0.0346,0.004,0.0022,0.009,0.001,0.004,2076.638,34.50242,1925.0,1648.0,1153.0
6830,23B173225,41.5,55.2,36.62,0.0949999988079071,03CSK 650150,03CSK,03CSK,03CSK,L,T,0.03,0.176,0.0049,0.0033,0.034,0.115,0.048,0.029,0.01,0.0372,0.002,0.0027,0.0076,0.001,0.004,2072.66,34.49844,1914.0,1644.0,1149.0
6831,23B173230,40.7,55.2,37.35,0.0962999984622002,03CSK 650150,03CSK,03CSK,03CSK,L,T,0.027,0.2,0.0056,0.0014,0.029,0.12,0.044,0.044,0.011,0.0319,0.001,0.0016,0.0075,0.001,0.004,2070.986,34.4984,1931.0,1655.0,1158.0
6832,23B173231,41.4,54.6,36.67,0.0962999984622002,03CSK 650150,03CSK,03CSK,03CSK,L,T,0.027,0.2,0.0056,0.0014,0.029,0.12,0.044,0.044,0.011,0.0319,0.001,0.0016,0.0075,0.001,0.004,2072.012,34.50009,1932.0,1653.0,1158.0
6836,23B173244,38.2,52.5,37.23,0.153999999165535,03CSK 650150,03CSK,03CSK,03CSK,L,T,0.028,0.186,0.0043,0.0019,0.031,0.128,0.043,0.035,0.01,0.0301,0.003,0.0028,0.0064,0.001,0.004,2052.842,34.5059,1904.0,1657.0,1171.0
6837,23B173247,39.2,51.7,39.47,0.236599996685982,03CSK 650150,03CSK,03CSK,03CSK,L,T,0.027,0.194,0.006,0.0032,0.021,0.14,0.043,0.035,0.011,0.0277,0.005,0.0027,0.0063,0.001,0.005,2055.74,49.26719,1914.0,1655.0,1153.0
6845,23B173282,36.8,51.9,40.72,0.245000004768372,03CSK 650150,03CSK,03CSK,03CSK,L,T,0.031,0.208,0.0046,0.0039,0.018,0.122,0.041,0.038,0.01,0.035,0.001,0.0014,0.0074,0.0,0.003,2145.632,49.23166,1927.0,1652.0,1155.0
6846,23B173290,38.2,51.1,39.22,0.194999992847443,03CSK 650150,03CSK,03CSK,03CSK,L,T,0.04,0.169,0.0041,0.0012,0.028,0.095,0.041,0.03,0.009,0.0316,0.002,0.0032,0.0063,0.001,0.004,2025.914,49.28293,1871.0,1657.0,1148.0
6847,23B173294,37.3,52.3,38.29,0.185000002384186,03CSK 650150,03CSK,03CSK,03CSK,L,T,0.037,0.184,0.0049,0.0027,0.02,0.135,0.045,0.04,0.011,0.0309,0.001,0.0025,0.0065,0.0,0.004,2009.102,49.29074,1878.0,1648.0,1155.0
6848,23B173297,36.5,52.3,38.63,0.165700003504753,03CSK 650150,03CSK,03CSK,03CSK,L,T,0.037,0.184,0.0049,0.0027,0.02,0.135,0.045,0.04,0.011,0.0309,0.001,0.0025,0.0065,0.0,0.004,1977.602,49.29791,1851.0,1650.0,1160.0
6850,23B173305,39.4,53.9,36.85,0.121699996292591,03CSK 650150,03CSK,03CSK,03CSK,L,T,0.034,0.182,0.0038,0.0024,0.019,0.14,0.044,0.039,0.01,0.0343,0.001,0.0017,0.0067,0.001,0.003,2075.738,34.49808,1914.0,1646.0,1151.0
6941,23B173632,39.4,53.8,35.33,0.116599999368191,03CSK 650150,03CSK,03CSK,03CSK,L,T,0.026,0.173,0.0056,0.0023,0.023,0.131,0.047,0.041,0.011,0.0274,0.002,0.0012,0.0076,0.0,0.004,2140.718,34.47751,1909.0,1612.0,1146.0
7208,23B174651,43.7,57.0,34.62,0.119999997317791,03CSK 650150,03CSK,03CSK,03CSK,L,T,0.037,0.192,0.0049,0.0016,0.014,0.129,0.043,0.051,0.012,0.0154,0.001,0.0027,0.0107,0.001,0.004,2099.534,44.33384,1923.0,1648.0,1146.0
7209,23B174653,42.2,56.3,33.6,0.226699993014336,03CSK 650150,03CSK,03CSK,03CSK,L,T,0.034,0.2,0.0051,0.0017,0.019,0.134,0.043,0.051,0.011,0.0258,0.001,0.003,0.0083,0.001,0.004,2051.582,49.27377,1893.0,1648.0,1036.0
7220,23B174683,43.2,55.4,34.92,0.0850000008940697,03CSK 650150,03CSK,03CSK,03CSK,L,T,0.033,0.166,0.0054,0.0037,0.026,0.119,0.042,0.056,0.008,0.0282,0.001,0.0034,0.0078,0.001,0.004,2129.774,34.47948,1909.0,1607.0,1151.0
7238,23B174857,41.5,54.7,33.48,0.0590000003576279,03CSK 650150,03CSK,03CSK,03CSK,L,T,0.034,0.206,0.0087,0.0021,0.016,0.109,0.053,0.058,0.012,0.0336,0.001,0.0026,0.0094,0.0,0.004,2122.952,34.47655,1958.0,1596.0,1160.0
7239,23B174858,41.1,56.7,36.6,0.174999997019768,03CSK 650150,03CSK,03CSK,05CSK,L,T,0.034,0.206,0.0087,0.0021,0.016,0.109,0.053,0.058,0.012,0.0336,0.001,0.0026,0.0094,0.0,0.004,2118.092,49.23718,1965.0,1657.0,1148.0
7521,23B176118,39.5,53.8,35.12,0.0931999981403351,03CSK 650150,03CSK,03CSK,03CSK,L,T,0.024,0.216,0.0057,0.0049,0.01,0.142,0.043,0.044,0.01,0.0297,0.002,0.0024,0.004,0.0,0.004,2021.612,39.40281,1929.0,1648.0,1153.0
7563,23B176290,39.3,54.2,35.3,0.0900000035762787,03CSK 650150,03CSK,03CSK,03CSK,L,T,0.029,0.198,0.0039,0.0022,0.023,0.14,0.04,0.046,0.01,0.0185,0.003,0.0031,0.0049,0.0,0.004,2076.026,39.41658,1868.0,1650.0,1166.0
7564,23B176293,39.7,53.9,34.57,0.0900000035762787,03CSK 650150,03CSK,03CSK,03CSK,L,T,0.029,0.198,0.0039,0.0022,0.023,0.14,0.04,0.046,0.01,0.0185,0.003,0.0031,0.0049,0.0,0.004,2021.486,39.43222,1839.0,1644.0,1158.0
7566,23B176297,38.3,52.7,36.36,0.1199000030756,03CSK 650150,03CSK,03CSK,03CSK,L,T,0.025,0.207,0.0044,0.0028,0.029,0.158,0.049,0.054,0.009,0.0294,0.0,0.0029,0.0058,0.001,0.003,2029.262,44.36113,1839.0,1639.0,1173.0
7570,23B176311,42.3,55.2,33.84,0.0769999995827675,03CSK 650150,03CSK,03CSK,03CSK,L,T,0.03,0.191,0.0044,0.0034,0.021,0.119,0.045,0.038,0.009,0.0271,0.001,0.003,0.0053,0.001,0.003,2073.02,39.41485,1837.0,1657.0,1175.0
7571,23B176315,39.0,52.8,38.93,0.245100006461143,03CSK 650150,03CSK,03CSK,03CSK,L,T,0.03,0.191,0.0044,0.0034,0.021,0.119,0.045,0.038,0.009,0.0271,0.001,0.003,0.0053,0.001,0.003,2053.022,49.26687,1824.0,1670.0,1144.0
7572,23B176319,41.2,53.75,37.525000000000006,0.202299997210503,03CSK 650150,03CSK,03CSK,03CSK,L,T,0.029,0.208,0.0049,0.0033,0.021,0.152,0.044,0.049,0.009,0.031,0.001,0.0029,0.0067,0.001,0.004,2079.878,49.26001,1832.0,1661.0,1142.0
7573,23B176332,41.3,54.3,36.86,0.165000006556511,03CSK 650150,03CSK,03CSK,03CSK,L,T,0.035,0.179,0.0055,0.0049,0.019,0.129,0.046,0.044,0.01,0.0358,0.001,0.0029,0.0043,0.001,0.003,2030.432,44.35283,1862.0,1646.0,1146.0
7574,23B176343,40.9,54.9,35.5,0.114600002765656,03CSK 650150,03CSK,03CSK,03CSK,L,T,0.031,0.192,0.0051,0.0074,0.011,0.122,0.044,0.039,0.01,0.0301,0.002,0.0028,0.0045,0.001,0.004,2060.294,39.42803,1846.0,1646.0,1148.0
7583,23B176420,36.5,53.3,35.91,0.088299997150898,03CSK 650150,03CSK,03CSK,03CSK,L,T,0.034,0.189,0.0032,0.0044,0.015,0.108,0.039,0.031,0.011,0.0368,0.002,0.0027,0.0058,0.001,0.004,2122.898,34.48173,2017.0,1653.0,1169.0
7604,23B176511,43.0,55.1,35.26,0.0962999984622002,03CSK 650150,03CSK,06CSK,03CSK,L,T,0.024,0.213,0.0057,0.0031,0.017,0.116,0.038,0.048,0.008,0.0328,0.001,0.0025,0.0056,0.0,0.003,2125.436,34.4853,2022.0,1626.0,1155.0
7606,23B176517,41.9,53.9,37.19,0.0850000008940697,03CSK 650150,03CSK,03CSK,03CSK,L,T,0.024,0.213,0.0057,0.0031,0.017,0.116,0.038,0.048,0.008,0.0328,0.001,0.0025,0.0056,0.0,0.003,2119.514,34.48329,2026.0,1626.0,1151.0
7607,23B176520,39.0,52.6,39.95,0.245000004768372,03CSK 650150,03CSK,03CSK,03CSK,L,T,0.021,0.181,0.0037,0.0023,0.017,0.118,0.038,0.033,0.013,0.0291,0.005,0.0024,0.0023,0.001,0.004,2107.31,49.23969,2004.0,1632.0,1148.0
