Repository: PNell/TrialTest3

File: Data/StreamlitData032524.csv (part 67 of 96)
,coil_no,YieldStrength,TensileStrength,TotalElongation,coil_thickness,steel_design_description,grade,grade_head,grade_tail,sample_direction,sample_location,c_amount,mn_amount,p_amount,s_amount,si_amount,cu_amount,ni_amount,cr_amount,mo_amount,al_amount,nb_amount,ca_amount,n_amount,ti_amount,v_amount,TF1_EXIT_AVG_BODY,TBC_thickness,TEMP_FM_ENTRY_AVG,TEMP_FM_EXIT_AVG,TEMP_COILING_AVG
8025,23B178094,39.7,53.4,38.11,0.245100006461143,03CSK 650150,03CSK,03CSK,03CSK,L,T,0.02,0.204,0.0053,0.001,0.02,0.138,0.037,0.035,0.013,0.0288,0.006,0.0027,0.0082,0.0,0.004,1946.282,49.31093,1810.0,1648.0,1167.0
8205,23B178783,41.6,55.7,34.24,0.111000001430511,03CSK 650150,03CSK,05CSK,03CSK,L,T,0.026,0.211,0.0044,0.0018,0.018,0.107,0.043,0.047,0.008,0.0212,0.0,0.002,0.0107,0.0,0.004,2116.202,34.49183,1893.0,1607.0,1153.0
8576,23B179978,39.4,53.3,36.51,0.123999997973442,03CSK 650150,03CSK,03CSK,03CSK,L,T,0.029,0.187,0.0041,0.0007,0.017,0.11,0.033,0.042,0.011,0.0298,0.003,0.0025,0.0045,0.001,0.004,2049.8,44.34501,1830.0,1648.0,1166.0
8584,23B180015,41.8,54.3,39.07,0.245100006461143,03CSK 650150,03CSK,03CSK,03CSK,L,T,0.025,0.193,0.0034,0.0028,0.017,0.128,0.039,0.037,0.009,0.0321,0.0,0.0024,0.0117,0.001,0.005,2037.992,49.27058,1796.0,1661.0,1146.0
8621,23B180555,37.8,52.5,37.78,0.180999994277954,03CSK 650150,03CSK,03CSK,03CSK,L,T,0.032,0.195,0.006,0.0011,0.023,0.124,0.039,0.047,0.007,0.0326,0.001,0.0034,0.0087,0.001,0.004,2045.39,49.28236,1862.0,1639.0,1151.0
8741,23B181044,38.9,54.7,37.11,0.212400004267693,03CSK 650150,03CSK,03CSK,03CSK,L,T,0.032,0.205,0.0098,0.0023,0.01,0.129,0.038,0.053,0.009,0.0249,0.002,0.003,0.0112,0.0,0.005,2008.184,49.2881,1806.0,1664.0,1205.0
8745,23B181053,39.7,52.6,39.27,0.245199993252754,03CSK 650150,03CSK,03CSK,03CSK,L,T,0.03,0.178,0.0074,0.0036,0.017,0.13,0.043,0.056,0.01,0.0274,0.001,0.0027,0.0095,0.0,0.003,2104.106,49.24922,1859.0,1664.0,1144.0
8746,23B181054,40.2,52.5,40.47,0.245100006461143,03CSK 650150,03CSK,03CSK,03CSK,L,T,0.03,0.178,0.0074,0.0036,0.017,0.13,0.043,0.056,0.01,0.0274,0.001,0.0027,0.0095,0.0,0.003,2074.712,49.25321,1841.0,1661.0,1151.0
8798,23B181388,43.3,56.1,36.35,0.197899997234344,03CSK 650150,03CSK,03CSK,03CSK,L,T,0.032,0.22,0.0046,0.001,0.022,0.146,0.043,0.039,0.01,0.0325,0.005,0.0031,0.0076,0.001,0.005,2047.28,49.2848,1832.0,1652.0,1162.0
8904,23B182018,38.1,53.6,38.5,0.17509999871254,03CSK 650150,03CSK,03CSK,03CSK,L,T,0.027,0.206,0.0055,0.0008,0.02,0.121,0.044,0.041,0.012,0.0261,0.0,0.0024,0.0079,0.0,0.004,2101.766,34.49407,1950.0,1643.0,1139.0
8905,23B182024,43.3,55.3,34.16,0.0883999988436699,03CSK 650150,03CSK,03CSK,03CSK,L,T,0.027,0.206,0.0055,0.0008,0.02,0.121,0.044,0.041,0.012,0.0261,0.0,0.0024,0.0079,0.0,0.004,2111.522,34.48638,1941.0,1661.0,1126.0
8906,23B182026,40.3,55.1,34.34,0.088299997150898,03CSK 650150,03CSK,03CSK,03CSK,L,T,0.029,0.205,0.0058,0.0018,0.021,0.129,0.042,0.036,0.009,0.0286,0.002,0.0045,0.0087,0.001,0.004,2112.71,34.48569,1938.0,1644.0,1146.0
8907,23B182031,43.0,55.0,36.15,0.0962999984622002,03CSK 650150,03CSK,03CSK,03CSK,L,T,0.029,0.205,0.0058,0.0018,0.021,0.129,0.042,0.036,0.009,0.0286,0.002,0.0045,0.0087,0.001,0.004,2114.528,34.48635,1945.0,1646.0,1169.0
8978,23B182372,42.1,56.1,34.38,0.148300006985664,03CSK 650150,03CSK,03CSK,03CSK,L,T,0.031,0.184,0.0062,0.0034,0.019,0.118,0.041,0.036,0.007,0.0369,0.001,0.004,0.0103,0.001,0.004,2160.446,34.47699,1940.0,1637.0,1153.0
8979,23B182384,47.0,56.8,32.45,0.088299997150898,03CSK 650150,03CSK,03CSK,03CSK,L,T,0.033,0.198,0.007,0.0015,0.033,0.127,0.045,0.045,0.008,0.0367,0.001,0.0046,0.0084,0.001,0.004,2175.854,34.47228,1965.0,1607.0,1151.0
8989,23B182476,41.8,54.3,33.69,0.119999997317791,03CSK 650150,03CSK,03CSK,03CSK,L,T,0.035,0.193,0.0066,0.0026,0.022,0.131,0.05,0.046,0.011,0.0299,0.001,0.0037,0.0075,0.001,0.004,2129.936,44.32187,1869.0,1614.0,1157.0
9223,23B183233,44.9,56.6,35.75,0.129999995231628,03CSK 650150,03CSK,03CSK,03CSK,L,T,0.024,0.217,0.0046,0.0021,0.016,0.136,0.04,0.043,0.012,0.0261,0.003,0.0026,0.0097,0.001,0.004,2100.92,39.41676,1900.0,1652.0,1158.0
9224,23B183241,48.1,56.8,31.63,0.0710000023245811,03CSK 650150,03CSK,03CSK,03CSK,L,T,0.03,0.193,0.0091,0.0034,0.024,0.139,0.046,0.05,0.01,0.0369,0.002,0.0027,0.0098,0.001,0.004,2096.798,34.49856,1914.0,1632.0,1160.0
9728,23B185092,41.8,56.0,34.15,0.118100002408028,03CSK 650150,03CSK,03CSK,03CSK,L,T,0.034,0.21,0.0053,0.0012,0.02,0.116,0.04,0.046,0.01,0.0296,0.0,0.0026,0.0116,0.001,0.004,2088.986,39.42277,1882.0,1652.0,1148.0
9738,23B185122,41.9,56.1,33.95,0.0750000029802322,03CSK 650150,03CSK,03CSK,03CSK,L,T,0.042,0.214,0.0052,0.0048,0.016,0.111,0.037,0.05,0.007,0.0325,0.001,0.003,0.0076,0.001,0.004,2150.402,39.3975,1887.0,1621.0,1153.0
9776,23B185232,43.4,55.6,34.76,0.145099997520447,03CSK 650150,03CSK,03CSK,03CSK,L,T,0.024,0.198,0.0053,0.0021,0.024,0.093,0.038,0.025,0.007,0.0302,0.0,0.0033,0.0094,0.001,0.003,2028.488,34.50077,1878.0,1650.0,1153.0
9778,23B185239,39.4,53.1,38.3,0.175400003790855,03CSK 650150,03CSK,03CSK,03CSK,L,T,0.028,0.181,0.005,0.0,0.025,0.109,0.037,0.03,0.009,0.0322,0.0,0.0027,0.0089,0.0,0.003,2035.364,49.27148,1866.0,1664.0,1175.0
9798,23B185448,45.6,58.2,32.94,0.118199996650219,03CSK 650150,03CSK,03CSK,03CSK,L,T,0.024,0.224,0.0038,0.0,0.028,0.105,0.037,0.042,0.009,0.0322,0.0,0.0021,0.014,0.001,0.003,2109.308,39.4192,1875.0,1659.0,1135.0
9799,23B185455,40.8,56.4,32.71,0.101000003516674,03CSK 650150,03CSK,03CSK,03CSK,L,T,0.027,0.184,0.0052,0.0034,0.029,0.111,0.044,0.03,0.01,0.0317,0.0,0.0036,0.0098,0.001,0.004,2058.602,39.42854,1855.0,1653.0,1151.0
9803,23B185470,41.8,56.0,35.17,0.153400003910065,03CSK 650150,03CSK,03CSK,03CSK,L,T,0.029,0.183,0.0054,0.0022,0.027,0.118,0.043,0.031,0.01,0.0304,0.001,0.0029,0.0098,0.001,0.004,2036.3,34.50758,1893.0,1659.0,1146.0
9805,23B185543,38.9,52.8,37.66,0.162100002169609,03CSK 650150,03CSK,03CSK,03DS-B,L,T,0.031,0.191,0.0057,0.0033,0.019,0.117,0.043,0.032,0.01,0.0295,0.002,0.0032,0.0078,0.001,0.004,2115.086,34.47793,1835.0,1661.0,1151.0
10058,23B187014,39.4,53.7,37.45,0.190099999308586,03CSK 650150,03CSK,03CSK,03CSK,L,T,0.031,0.197,0.0062,0.0032,0.016,0.112,0.042,0.041,0.01,0.0281,0.001,0.0025,0.0088,0.001,0.005,2118.128,44.32227,1857.0,1650.0,1162.0
10071,23B187042,41.9,55.9,37.39,0.165800005197525,03CSK 650150,03CSK,03CSK,03CSK,L,T,0.037,0.188,0.0064,0.0026,0.016,0.111,0.04,0.039,0.01,0.0289,0.002,0.0034,0.0094,0.001,0.005,2010.56,44.35558,1808.0,1655.0,1164.0
10367,23B188234,39.5,54.2,37.1,0.13510000705719,03CSK 650150,03CSK,03CSK,06CSK,L,T,0.032,0.202,0.0061,0.0036,0.022,0.127,0.044,0.036,0.009,0.0307,0.001,0.0031,0.0078,0.001,0.003,2069.636,34.50025,1916.0,1653.0,1160.0
10397,23B188357,42.7,58.2,36.78,0.175400003790855,03CSK 650150,03CSK,03CSK,06CSK,L,T,0.03,0.179,0.0049,0.0012,0.028,0.127,0.046,0.032,0.01,0.0291,0.0,0.0028,0.0083,0.001,0.003,2099.516,49.25393,1909.0,1637.0,1155.0
10434,23B188505,41.1,54.3,37.3,0.139300003647804,03CSK 650150,03CSK,03CSK,03CSK,L,T,0.028,0.193,0.0063,0.0024,0.023,0.12,0.042,0.033,0.01,0.0318,0.001,0.0028,0.0099,0.001,0.003,2011.352,34.50882,1823.0,1639.0,1148.0
10435,23B188508,40.2,54.7,35.17,0.124300003051758,03CSK 650150,03CSK,03CSK,03CSK,L,T,0.021,0.197,0.0063,0.0008,0.015,0.114,0.034,0.038,0.011,0.0304,0.0,0.0021,0.0096,0.001,0.004,2013.674,34.51177,1837.0,1637.0,1146.0
10580,23B189073,44.2,56.0,33.9,0.093299999833107,03CSK 650150,03CSK,03CSK,03CSK,L,T,0.05,0.321,0.0063,0.0025,0.015,0.107,0.04,0.029,0.011,0.0328,0.001,0.0041,0.0053,0.001,0.003,2089.31,39.41863,1803.0,1623.0,1162.0
10581,23B189074,44.2,57.8,32.51,0.093299999833107,03CSK 650150,03CSK,03CSK,05CSK,L,T,0.05,0.321,0.0063,0.0025,0.015,0.107,0.04,0.029,0.011,0.0328,0.001,0.0041,0.0053,0.001,0.003,2079.698,39.41768,1792.0,1621.0,1149.0
10653,23B189414,39.5,52.6,40.66,0.225099995732307,03CSK 650150,03CSK,03DS-B,03CSK,L,T,0.034,0.204,0.0043,0.0032,0.02,0.123,0.041,0.027,0.012,0.0354,0.003,0.0029,0.008,0.001,0.003,2050.79,49.27402,1805.0,1653.0,1155.0
10654,23B189420,41.0,54.6,36.22,0.148300006985664,03CSK 650150,03CSK,03CSK,03CSK,L,T,0.034,0.204,0.0043,0.0032,0.02,0.123,0.041,0.027,0.012,0.0354,0.003,0.0029,0.008,0.001,0.003,1989.536,44.37122,1778.0,1639.0,1153.0
10655,23B189423,40.8,54.0,37.17,0.148300006985664,03CSK 650150,03CSK,03CSK,03CSK,L,T,0.029,0.204,0.0036,0.0011,0.019,0.119,0.041,0.029,0.01,0.0309,0.0,0.0025,0.004,0.001,0.004,1995.296,44.36465,1787.0,1643.0,1149.0
10656,23B189429,42.8,54.9,35.37,0.148300006985664,03CSK 650150,03CSK,03CSK,03CSK,L,T,0.029,0.204,0.0036,0.0011,0.019,0.119,0.041,0.029,0.01,0.0309,0.0,0.0025,0.004,0.001,0.004,1990.346,44.36656,1783.0,1641.0,1149.0
10657,23B189432,42.5,55.1,34.02,0.148399993777275,03CSK 650150,03CSK,03CSK,03CSK,L,T,0.027,0.195,0.0035,0.0014,0.029,0.127,0.044,0.028,0.011,0.0501,0.002,0.0036,0.006,0.002,0.003,2001.812,44.3625,1783.0,1643.0,1146.0
10740,23B189781,40.4,53.1,34.97,0.0769999995827675,03CSK 650150,03CSK,03CSK,03CSK,L,T,0.021,0.197,0.0053,0.0003,0.024,0.118,0.044,0.034,0.011,0.0342,0.002,0.0035,0.0062,0.001,0.003,2104.538,39.40803,1878.0,1641.0,1173.0
10741,23B189782,39.5,52.5,38.22,0.186100006103516,03CSK 650150,03CSK,03CSK,03CSK,L,T,0.021,0.197,0.0053,0.0003,0.024,0.118,0.044,0.034,0.011,0.0342,0.002,0.0035,0.0062,0.001,0.003,2089.724,44.33282,1848.0,1671.0,1167.0
10743,23B189792,39.5,53.5,36.55,0.132699996232986,03CSK 650150,03CSK,03CSK,03CSK,L,T,0.033,0.172,0.0049,0.003,0.009,0.098,0.04,0.039,0.009,0.0304,0.0,0.0028,0.0057,0.001,0.003,2096.06,44.33121,1869.0,1646.0,1169.0
10749,23B189817,40.8,53.8,37.2,0.140100002288818,03CSK 650150,03CSK,03CSK,03CSK,L,T,0.038,0.218,0.0057,0.0011,0.022,0.11,0.043,0.036,0.011,0.0383,0.0,0.0028,0.0089,0.001,0.004,2121.692,39.40404,1891.0,1646.0,1155.0
10753,23B189854,43.2,56.2,34.65,0.0883999988436699,03CSK 650150,03CSK,05CSK,03CSK,L,T,0.025,0.222,0.0063,0.0023,0.013,0.12,0.036,0.042,0.01,0.0307,0.0,0.0025,0.0088,0.001,0.003,2045.246,34.50722,1925.0,1641.0,1155.0
10754,23B189860,39.6,55.1,35.35,0.0883999988436699,03CSK 650150,03CSK,03CSK,03CSK,L,T,0.025,0.222,0.0063,0.0023,0.013,0.12,0.036,0.042,0.01,0.0307,0.0,0.0025,0.0088,0.001,0.003,2201.468,34.46084,1961.0,1646.0,1151.0
10757,23B189888,42.4,55.8,33.85,0.12559999525547,03CSK 650150,03CSK,03CSK,03CSK,L,T,0.036,0.208,0.0086,0.0044,0.028,0.131,0.041,0.057,0.013,0.0375,0.003,0.004,0.0086,0.001,0.003,2113.196,39.4085,1929.0,1644.0,1158.0
10764,23B189942,41.650000000000006,52.55,38.71,0.210099995136261,03CSK 650150,03CSK,03CSK,03DS-B,L,T,0.032,0.208,0.0039,0.0038,0.024,0.125,0.041,0.049,0.011,0.0354,0.003,0.0039,0.005,0.001,0.003,2066.81,49.26611,1902.0,1612.0,1144.0
10765,23B189943,41.0,51.8,39.01,0.165099993348122,03CSK 650150,03CSK,03CSK,03DS-B,L,T,0.032,0.208,0.0039,0.0038,0.024,0.125,0.041,0.049,0.011,0.0354,0.003,0.0039,0.005,0.001,0.003,2054.84,49.26554,1893.0,1594.0,1148.0
10768,23B189959,44.2,55.1,31.17,0.0731000006198883,03CSK 650150,03CSK,03CSK,03CSK,L,T,0.03,0.195,0.0035,0.0018,0.018,0.129,0.045,0.034,0.01,0.0325,0.0,0.0024,0.0077,0.001,0.002,2064.866,34.49785,1929.0,1617.0,1166.0
10859,23B190392,42.4,56.3,35.3,0.17509999871254,03CSK 650150,03CSK,03CSK,03CSK,L,T,0.031,0.324,0.0074,0.0039,0.021,0.106,0.045,0.04,0.011,0.0365,0.0,0.0034,0.0116,0.001,0.002,2100.632,49.2643,1941.0,1670.0,1194.0
10860,23B190398,43.5,57.1,34.37,0.1300999969244,03CSK 650150,03CSK,03CSK,03CSK,L,T,0.031,0.324,0.0074,0.0039,0.021,0.106,0.045,0.04,0.011,0.0365,0.0,0.0034,0.0116,0.001,0.002,2091.344,34.49858,1878.0,1632.0,1151.0
10878,23B190496,40.8,57.8,32.28,0.0883999988436699,03CSK 650150,03CSK,06CSK,03CSK,L,T,0.03,0.207,0.006,0.004,0.018,0.119,0.044,0.044,0.012,0.0374,0.0,0.0034,0.0067,0.001,0.003,2029.298,34.51758,1904.0,1626.0,1158.0
10969,23B190884,40.4,54.4,36.34,0.190099999308586,03CSK 650150,03CSK,03CSK,03CSK,L,T,0.029,0.238,0.0067,0.002,0.013,0.112,0.038,0.039,0.01,0.0298,0.001,0.0028,0.0079,0.001,0.003,2094.926,44.33335,1832.0,1671.0,1157.0
11115,23B191871,43.8,56.7,33.91,0.101999998092651,03CSK 650150,03CSK,03CSK,03CSK,L,T,0.032,0.188,0.0059,0.0029,0.014,0.091,0.035,0.032,0.009,0.0308,0.0,0.0029,0.0081,0.001,0.001,2076.782,39.4184,1774.0,1644.0,1146.0
11117,23B191878,42.9,56.9,27.4,0.0935999974608421,03CSK 650150,03CSK,03CSK,06CSK,L,T,0.024,0.193,0.0034,0.0,0.023,0.095,0.038,0.04,0.01,0.0386,0.001,0.003,0.016,0.001,0.002,2076.08,39.41819,1731.0,1670.0,1164.0
11357,23B192723,38.3,53.3,36.42,0.148399993777275,03CSK 650150,03CSK,03CSK,03CSK,L,T,0.023,0.157,0.0029,0.0,0.018,0.1,0.031,0.024,0.011,0.0329,0.001,0.0044,0.0071,0.001,0.001,2124.932,44.32001,1839.0,1648.0,1149.0
11360,23B192734,45.5,56.4,34.89,0.0860000029206276,03CSK 650150,03CSK,03CSK,03CSK,L,T,0.036,0.209,0.0072,0.0,0.031,0.114,0.038,0.036,0.011,0.0387,0.0,0.0026,0.0075,0.001,0.002,2143.076,34.4833,1887.0,1610.0,1155.0
11362,23B192743,45.3,57.3,34.7,0.088299997150898,03CSK 650150,03CSK,03CSK,03CSK,L,T,0.04,0.223,0.0054,0.0,0.019,0.11,0.035,0.045,0.01,0.0315,0.0,0.0024,0.005,0.001,0.001,2124.464,34.48515,1884.0,1601.0,1151.0
12162,23B195339,39.9,56.6,33.28,0.197899997234344,03CSK 650150,03CSK,03CSK,03CSK,L,T,0.026,0.213,0.0026,0.0,0.012,0.109,0.04,0.046,0.012,0.0242,0.0,0.0029,0.0094,0.0,0.001,2070.95,49.2571,1846.0,1634.0,1146.0
12165,23B195351,40.9,55.8,33.91,0.116499997675419,03CSK 650150,03CSK,03CSK,03CSK,L,T,0.026,0.178,0.0046,0.0007,0.03,0.11,0.046,0.04,0.011,0.0305,0.0,0.0033,0.0052,0.001,0.002,2090.066,39.41883,1878.0,1652.0,1157.0
12170,23B195376,38.1,53.1,34.91,0.185399994254112,03CSK 650150,03CSK,03CSK,03CSK,L,T,0.024,0.193,0.0045,0.002,0.016,0.113,0.042,0.044,0.011,0.0293,0.0,0.0027,0.0069,0.001,0.001,2153.822,44.30477,1909.0,1644.0,1176.0
12181,23B195456,40.8,55.5,35.37,0.0860000029206276,03CSK 650150,03CSK,03CSK,03CSK,L,T,0.031,0.178,0.0049,0.0039,0.019,0.134,0.044,0.035,0.009,0.0341,0.0,0.0025,0.0094,0.0,0.001,2031.8,34.5083,1835.0,1657.0,1153.0
12182,23B195461,38.4,54.1,37.27,0.148399993777275,03CSK 650150,03CSK,03CSK,03CSK,L,T,0.031,0.178,0.0049,0.0039,0.019,0.134,0.044,0.035,0.009,0.0341,0.0,0.0025,0.0094,0.0,0.001,2058.8,34.50371,1862.0,1648.0,1158.0
12186,23B195552,40.7,54.9,37.33,0.180399999022484,03CSK 650150,03CSK,03CSK,03CSK,L,T,0.031,0.211,0.0053,0.0022,0.02,0.131,0.043,0.041,0.009,0.0297,0.0,0.0032,0.0079,0.001,0.002,2127.866,49.2451,1896.0,1657.0,1144.0
12187,23B195557,40.6,54.6,36.18,0.145099997520447,03CSK 650150,03CSK,03CSK,03CSK,L,T,0.031,0.211,0.0053,0.0022,0.02,0.131,0.043,0.041,0.009,0.0297,0.0,0.0032,0.0079,0.001,0.002,2075.396,34.49824,1877.0,1650.0,1155.0
12188,23B195572,38.2,53.5,37.75,0.230100005865097,03CSK 650150,03CSK,03CSK,03CSK,L,T,0.029,0.211,0.0048,0.0019,0.015,0.12,0.039,0.032,0.008,0.0281,0.0,0.0029,0.009,0.0,0.001,2079.662,49.25483,1860.0,1652.0,1171.0
12252,23B195785,38.5,55.4,34.95,0.175400003790855,03CSK 650150,03CSK,03CSK,03CSK,L,T,0.027,0.199,0.0072,0.0033,0.018,0.125,0.042,0.054,0.011,0.0312,0.0,0.0032,0.0083,0.001,0.002,2101.01,49.2642,1886.0,1657.0,1178.0
12253,23B195790,40.6,53.7,27.42,0.139400005340576,03CSK 650150,03CSK,03CSK,03CSK,L,T,0.027,0.199,0.0072,0.0033,0.018,0.125,0.042,0.054,0.011,0.0312,0.0,0.0032,0.0083,0.001,0.002,2078.312,34.49588,1891.0,1646.0,1162.0
12500,23B196637,41.6,55.3,39.400000000000006,0.230199992656708,03CSK 650150,03CSK,03CSK,03CSK,L,T,0.033,0.216,0.0048,0.001,0.027,0.131,0.044,0.035,0.008,0.0333,0.001,0.0042,0.0089,0.001,0.002,2117.462,49.25269,1884.0,1630.0,1187.0
12501,23B196642,42.0,54.75,38.715,0.202399998903275,03CSK 650150,03CSK,03CSK,03CSK,L,T,0.033,0.216,0.0048,0.001,0.027,0.131,0.044,0.035,0.008,0.0333,0.001,0.0042,0.0089,0.001,0.002,2127.992,49.25035,1855.0,1619.0,1157.0
12502,23B196645,40.9,55.0,35.9,0.185399994254112,03CSK 650150,03CSK,03CSK,03CSK,L,T,0.038,0.183,0.0046,0.0003,0.027,0.133,0.047,0.041,0.009,0.0267,0.0,0.0045,0.0074,0.0,0.001,2123.42,49.24377,1887.0,1628.0,1146.0
12655,23B197154,40.2,55.7,37.02,0.175400003790855,03CSK 650150,03CSK,03CSK,03CSK,L,T,0.031,0.179,0.0096,0.0016,0.023,0.116,0.041,0.034,0.01,0.0295,0.0,0.003,0.0096,0.001,0.003,2050.268,44.34579,1828.0,1655.0,1178.0
12656,23B197158,41.85,57.849999999999994,34.215,0.175400003790855,03CSK 650150,03CSK,03CSK,03CSK,L,T,0.031,0.179,0.0096,0.0016,0.023,0.116,0.041,0.034,0.01,0.0295,0.0,0.003,0.0096,0.001,0.003,2085.08,44.33135,1859.0,1650.0,1153.0
12657,23B197176,40.7,56.1,34.26,0.135299995541573,03CSK 650150,03CSK,03CSK,03CSK,L,T,0.025,0.178,0.0047,0.0027,0.016,0.144,0.048,0.045,0.011,0.033,0.0,0.0022,0.004,0.001,0.002,2077.25,44.34353,1803.0,1673.0,1155.0
12673,23B197242,44.5,56.7,31.93,0.0710000023245811,03CSK 650150,03CSK,03CSK,03CSK,L,T,0.03,0.191,0.0056,0.0028,0.017,0.148,0.038,0.042,0.009,0.0358,0.0,0.003,0.0078,0.001,0.003,2063.066,34.50447,1869.0,1599.0,1137.0
13150,23B199090,41.9,54.8,33.34,0.102899998426437,03CSK 650150,03CSK,03CSK,03DS-B,L,T,0.038,0.204,0.005,0.0002,0.018,0.129,0.045,0.031,0.008,0.0325,0.0,0.0026,0.008,0.0,0.001,2131.196,39.40406,1907.0,1637.0,1209.0
13272,23B199553,43.3,56.4,30.64,0.0803000032901764,03CSK 650150,03CSK,03CSK,03CSK,L,T,0.021,0.175,0.0052,0.0045,0.022,0.115,0.042,0.027,0.009,0.0336,0.0,0.0008,0.0,0.001,0.001,2105.186,39.41341,1931.0,1598.0,1175.0
13285,23B199600,39.2,53.7,40.23,0.202399998903275,03CSK 650150,03CSK,03CSK,03CSK,L,T,0.028,0.19,0.0079,0.0035,0.014,0.119,0.043,0.043,0.009,0.0328,0.0,0.003,0.0081,0.0,0.002,2075.108,59.11078,1889.0,1659.0,1157.0
13503,23B200374,42.4,55.8,40.3,0.226699993014336,03CSK 650150,03CSK,03CSK,03CSK,L,T,0.032,0.248,0.0101,0.0046,0.014,0.127,0.037,0.046,0.012,0.0374,0.0,0.0023,0.0085,0.001,0.002,2125.292,49.24196,1943.0,1661.0,1155.0
13508,23B200450,44.5,55.8,31.09,0.0869999974966049,03CSK 650150,03CSK,03CSK,03CSK,L,T,0.029,0.178,0.0054,0.0021,0.024,0.137,0.042,0.031,0.009,0.0316,0.001,0.0025,0.0077,0.002,0.003,2136.776,34.48068,1904.0,1659.0,1151.0
13511,23B200487,40.7,55.0,37.13,0.153300002217293,03CSK 650150,03CSK,03CSK,03CSK,L,T,0.032,0.204,0.0053,0.0029,0.02,0.148,0.044,0.031,0.01,0.0318,0.001,0.0031,0.0067,0.001,0.003,2110.316,36.45825,1918.0,1659.0,1167.0
13557,23B200754,44.8,58.45,33.2,0.098300002515316,03CSK 650150,03CSK,03CSK,03CSK,L,T,0.04,0.198,0.0076,0.0021,0.02,0.157,0.04,0.032,0.009,0.0362,0.002,0.0033,0.0078,0.001,0.003,2107.976,34.49702,1914.0,1659.0,1157.0
13793,23B201567,40.0,52.7,39.01,0.230000004172325,03CSK 650150,03CSK,03CSK,03CSK,L,T,0.027,0.18,0.0072,0.0035,0.024,0.136,0.041,0.036,0.01,0.033,0.001,0.0025,0.0086,0.001,0.002,2069.618,49.26609,1862.0,1664.0,1166.0
13859,23B201899,38.8,54.8,36.9,0.1807000041008,03CSK 650150,03CSK,03CSK,03CSK,L,T,0.025,0.193,0.006,0.0039,0.014,0.13,0.038,0.04,0.008,0.0343,0.0,0.0027,0.0089,0.001,0.002,2062.976,49.26837,1886.0,1650.0,1157.0
13969,23B202361,44.4,57.7,40.31,0.180299997329712,03CSK 650150,03CSK,03CSK,03CSK,L,T,0.023,0.186,0.0106,0.0016,0.02,0.135,0.045,0.041,0.009,0.0309,0.0,0.0029,0.0094,0.001,0.002,2133.212,49.23797,1913.0,1659.0,1173.0
13970,23B202362,45.2,59.1,38.26,0.159999996423721,03CSK 650150,03CSK,03CSK,05CSK,L,T,0.023,0.186,0.0106,0.0016,0.02,0.135,0.045,0.041,0.009,0.0309,0.0,0.0029,0.0094,0.001,0.002,2128.442,49.23993,1891.0,1659.0,1158.0
14010,23B202507,44.9,58.3,38.85,0.098300002515316,03CSK 650150,03CSK,03CSK,03CSK,L,T,0.031,0.219,0.0076,0.0019,0.018,0.139,0.038,0.046,0.01,0.0338,0.001,0.003,0.011,0.001,0.002,2184.8,34.46915,1970.0,1605.0,1148.0
14011,23B202511,43.3,57.3,38.32,0.0763000026345253,03CSK 650150,03CSK,03CSK,03CSK,L,T,0.056,0.332,0.0076,0.0024,0.016,0.125,0.037,0.042,0.008,0.0256,0.0,0.0005,0.0107,0.001,0.001,2142.77,34.47839,1956.0,1605.0,1164.0
14021,23B202630,45.1,59.3,34.14,0.0917999967932701,03CSK 650150,03CSK,06CSK,03CSK,L,T,0.029,0.22,0.0057,0.0039,0.015,0.134,0.039,0.039,0.01,0.0324,0.0,0.0026,0.0106,0.001,0.002,2058.296,34.50711,1891.0,1628.0,1164.0
14022,23B202635,44.8,58.2,36.37,0.0917000025510788,03CSK 650150,03CSK,03CSK,03CSK,L,T,0.029,0.22,0.0057,0.0039,0.015,0.134,0.039,0.039,0.01,0.0324,0.0,0.0026,0.0106,0.001,0.002,2158.754,34.48035,1950.0,1637.0,1151.0
14023,23B202642,42.7,56.25,41.425,0.203299999237061,03CSK 650150,03CSK,03CSK,03CSK,L,T,0.026,0.205,0.0059,0.0024,0.017,0.137,0.04,0.039,0.009,0.0291,0.0,0.0041,0.0092,0.001,0.001,2143.814,49.23612,1925.0,1652.0,1167.0
14274,23B203592,40.5,55.3,36.14,0.090999998152256,03CSK 650150,03CSK,03CSK,03CSK,L,T,0.023,0.192,0.0074,0.0007,0.02,0.139,0.04,0.041,0.009,0.0368,0.0,0.0045,0.0058,0.001,0.003,2030.972,39.44325,1817.0,1644.0,1178.0
14275,23B203594,42.7,55.4,41.04,0.18529999256134,03CSK 650150,03CSK,03CSK,03CSK,L,T,0.031,0.198,0.0079,0.0004,0.017,0.134,0.045,0.048,0.01,0.0359,0.0,0.0043,0.0097,0.001,0.002,1986.494,44.38557,1835.0,1673.0,1139.0
14279,23B203603,42.4,55.4,38.07,0.148200005292892,03CSK 650150,03CSK,03CSK,03CSK,L,T,0.029,0.224,0.0046,0.001,0.019,0.125,0.041,0.046,0.01,0.0347,0.0,0.0035,0.0056,0.001,0.003,1913.396,44.41248,1772.0,1635.0,1166.0
14392,23B205435,40.6,54.6,37.91,0.220100000500679,03CSK 650150,03CSK,03CSK,03CSK,L,T,0.03,0.195,0.0065,0.0019,0.015,0.145,0.043,0.052,0.009,0.0287,0.0,0.0032,0.0086,0.001,0.003,2032.304,49.2753,1893.0,1661.0,1139.0
14657,23B206412,44.0,56.0,38.17,0.148300006985664,03CSK 650150,03CSK,05CSK,05CSK,L,T,0.027,0.195,0.0083,0.0029,0.017,0.123,0.045,0.049,0.012,0.0315,0.002,0.0026,0.0068,0.001,0.004,2119.082,44.32474,1911.0,1648.0,1149.0
14658,23B206413,45.8,60.3,33.4,0.148300006985664,03CSK 650150,03CSK,05CSK,06CSK,L,T,0.027,0.195,0.0083,0.0029,0.017,0.123,0.045,0.049,0.012,0.0315,0.002,0.0026,0.0068,0.001,0.004,2118.344,44.32486,1902.0,1655.0,1148.0
14737,23B206699,45.9,56.7,35.08,0.0803000032901764,03CSK 650150,03CSK,03CSK,03CSK,L,T,0.038,0.215,0.009,0.0012,0.022,0.135,0.045,0.055,0.011,0.028,0.001,0.0027,0.0088,0.001,0.003,2050.34,39.43259,1866.0,1644.0,1164.0
14738,23B206703,42.2,55.7,35.54,0.116499997675419,03CSK 650150,03CSK,03CSK,03CSK,L,T,0.032,0.193,0.0125,0.0026,0.022,0.099,0.036,0.045,0.009,0.0282,0.0,0.0031,0.0081,0.001,0.003,2050.7,39.4277,1860.0,1652.0,1151.0
14739,23B206707,43.9,56.0,38.73,0.226699993014336,03CSK 650150,03CSK,03CSK,03CSK,L,T,0.032,0.193,0.0125,0.0026,0.022,0.099,0.036,0.045,0.009,0.0282,0.0,0.0031,0.0081,0.001,0.003,2083.676,49.26351,1884.0,1657.0,1140.0
14740,23B206714,45.5,56.5,32.73,0.163399994373322,03CSK 650150,03CSK,03CSK,03CSK,L,T,0.032,0.199,0.0122,0.0018,0.029,0.103,0.036,0.048,0.009,0.0313,0.0,0.0027,0.007,0.001,0.003,2105.978,44.33157,1900.0,1655.0,1131.0
15354,23B208942,44.6,56.5,37.35,0.116499997675419,03CSK 650150,03CSK,03CSK,03CSK,L,T,0.028,0.179,0.0081,0.001,0.027,0.147,0.046,0.056,0.01,0.03,0.0,0.003,0.0086,0.001,0.003,2125.094,39.40566,1927.0,1626.0,1157.0
15355,23B208946,46.2,55.5,39.36,0.226699993014336,03CSK 650150,03CSK,03CSK,03CSK,L,T,0.028,0.179,0.0081,0.001,0.027,0.147,0.046,0.056,0.01,0.03,0.0,0.003,0.0086,0.001,0.003,2108.444,49.24675,1886.0,1630.0,1164.0
15363,23B209075,45.5,56.5,38.16,0.148300006985664,03CSK 650150,03CSK,03CSK,03CSK,L,T,0.028,0.199,0.0057,0.0036,0.022,0.12,0.045,0.045,0.009,0.0289,0.0,0.0021,0.0073,0.001,0.001,2171.498,34.47137,1934.0,1626.0,1148.0
15364,23B209081,42.7,55.8,33.97,0.101300001144409,03CSK 650150,03CSK,03CSK,03CSK,L,T,0.028,0.199,0.0057,0.0036,0.022,0.12,0.045,0.045,0.009,0.0289,0.0,0.0021,0.0073,0.001,0.001,2183.63,34.46808,1945.0,1626.0,1151.0
15386,24B209417,44.4,57.0,32.9,0.165000006556511,03CSK 650150,03CSK,03CSK,03CSK,L,T,0.029,0.23,0.0062,0.0028,0.019,0.128,0.045,0.032,0.01,0.0313,0.0,0.0018,0.0092,0.001,0.001,2182.856,49.2189,1947.0,1657.0,1158.0
15387,24B209420,47.6,58.1,27.44,0.0763000026345253,03CSK 650150,03CSK,03CSK,03CSK,L,T,0.034,0.201,0.0068,0.0022,0.024,0.143,0.045,0.04,0.011,0.0324,0.0,0.0029,0.0081,0.001,0.003,2194.772,34.46934,1952.0,1632.0,1173.0
15388,24B209424,43.3,55.8,36.9,0.228400006890297,03CSK 650150,03CSK,03CSK,03CSK,L,T,0.034,0.201,0.0068,0.0022,0.024,0.143,0.045,0.04,0.011,0.0324,0.0,0.0029,0.0081,0.001,0.003,2160.392,49.23413,1916.0,1655.0,1167.0
15543,24B209993,50.7,58.9,28.57,0.0741000026464462,03CSK 650150,03CSK,03CSK,03CSK,L,T,0.031,0.203,0.0095,0.0028,0.016,0.127,0.047,0.06,0.01,0.0272,0.0,0.0027,0.0078,0.001,0.003,2150.51,34.47876,1905.0,1650.0,1131.0
15545,24B210002,52.9,59.5,31.19,0.0741999968886375,03CSK 650150,03CSK,03CSK,03CSK,L,T,0.037,0.173,0.0083,0.0021,0.02,0.134,0.045,0.054,0.011,0.0352,0.0,0.0028,0.008,0.001,0.003,2182.928,34.47256,1923.0,1662.0,1151.0
15628,24B210416,46.0,56.7,32.38,0.0746000036597252,03CSK 650150,03CSK,03CSK,03CSK,L,T,0.025,0.196,0.0061,0.0039,0.02,0.115,0.044,0.035,0.01,0.032,0.0,0.0034,0.008,0.001,0.002,2163.956,44.30521,1954.0,1648.0,1164.0
15665,24B210613,40.3,54.1,38.44,0.226699993014336,03CSK 650150,03CSK,03CSK,03CSK,L,T,0.028,0.205,0.0065,0.0018,0.016,0.168,0.051,0.047,0.012,0.0347,0.001,0.0026,0.0087,0.001,0.002,2113.106,54.18034,1929.0,1661.0,1164.0
15857,24B211212,44.8,59.3,34.44,0.155000001192093,03CSK 650150,03CSK,06CSK,03CSK,L,T,0.026,0.21,0.0064,0.0018,0.025,0.137,0.045,0.031,0.01,0.0328,0.0,0.0022,0.0082,0.001,0.002,2174.018,39.40658,1929.0,1662.0,1151.0
15860,24B211228,44.6,57.7,36.24,0.0939999967813492,03CSK 650150,03CSK,03CSK,03CSK,L,T,0.026,0.168,0.0071,0.0044,0.013,0.15,0.042,0.038,0.011,0.0287,0.0,0.003,0.0106,0.0,0.003,2209.874,39.38901,1949.0,1659.0,1140.0
15863,24B211255,44.0,57.8,36.46,0.161100000143051,03CSK 650150,03CSK,03CSK,03CSK,L,T,0.022,0.186,0.0065,0.0025,0.027,0.144,0.042,0.04,0.011,0.0357,0.0,0.0031,0.0136,0.001,0.003,2180.282,54.15132,1945.0,1655.0,1151.0
15871,24B211283,41.8,55.3,37.45,0.186700001358986,03CSK 650150,03CSK,03CSK,03CSK,L,T,0.031,0.191,0.0086,0.0035,0.015,0.14,0.046,0.039,0.011,0.0317,0.0,0.0027,0.0056,0.001,0.003,2176.106,54.14948,1947.0,1657.0,1144.0
15872,24B211290,42.1,55.4,33.2,0.130999997258186,03CSK 650150,03CSK,03CSK,03CSK,L,T,0.021,0.187,0.0076,0.0039,0.014,0.144,0.043,0.056,0.011,0.0328,0.0,0.0031,0.0084,0.001,0.004,2164.388,39.40449,1941.0,1659.0,1151.0
16015,24B211728,49.1,57.6,34.85,0.185399994254112,03CSK 650150,03CSK,05CSK,03CSK,L,T,0.035,0.21,0.007,0.0001,0.033,0.14,0.047,0.046,0.011,0.0332,0.0,0.0032,0.0076,0.002,0.003,2129.792,44.33164,1877.0,1643.0,1137.0
16019,24B211754,42.8,57.3,37.91,0.146500006318092,03CSK 650150,03CSK,06CSK,03CSK,L,T,0.034,0.184,0.0097,0.0039,0.016,0.126,0.042,0.039,0.011,0.0339,0.001,0.0034,0.0068,0.001,0.003,2109.38,44.3362,1862.0,1659.0,1173.0
16034,24B211845,44.3,57.5,36.57,0.155000001192093,03CSK 650150,03CSK,03CSK,03CSK,L,T,0.037,0.218,0.0046,0.0006,0.021,0.11,0.04,0.038,0.01,0.0349,0.0,0.0031,0.0109,0.001,0.003,2134.238,39.40338,1871.0,1650.0,1122.0
16420,24B213035,43.9,56.7,35.84,0.11429999768734,03CSK 650150,03CSK,03CSK,03CSK,L,T,0.026,0.174,0.0082,0.0036,0.023,0.141,0.045,0.053,0.01,0.0336,0.0,0.0035,0.009,0.001,0.003,2140.268,39.40824,1891.0,1632.0,1153.0
16421,24B213038,44.9,56.6,37.89,0.226600006222725,03CSK 650150,03CSK,03CSK,03CSK,L,T,0.032,0.203,0.0079,0.0006,0.023,0.126,0.043,0.05,0.01,0.0366,0.0,0.0032,0.007,0.001,0.002,2169.086,49.22066,1911.0,1639.0,1157.0
16428,24B213059,41.8,55.5,38.36,0.144999995827675,03CSK 650150,03CSK,03CSK,03CSK,L,T,0.025,0.161,0.0065,0.0013,0.014,0.112,0.045,0.039,0.01,0.0289,0.0,0.0032,0.0063,0.0,0.002,2118.704,44.32442,1909.0,1648.0,1144.0
16429,24B213062,45.3,58.1,35.62,0.0883999988436699,03CSK 650150,03CSK,03CSK,03CSK,L,T,0.026,0.207,0.0075,0.0048,0.013,0.156,0.045,0.044,0.01,0.0317,0.0,0.0026,0.0002,0.001,0.003,2161.166,39.3977,1940.0,1634.0,1155.0
16437,24B213155,43.6,56.6,33.98,0.088299997150898,03CSK 650150,03CSK,03CSK,03CSK,L,T,0.024,0.191,0.0052,0.0017,0.02,0.126,0.043,0.041,0.011,0.0285,0.0,0.0027,0.0114,0.001,0.003,2195.708,34.45747,1952.0,1655.0,1148.0
16438,24B213160,43.4,57.8,35.45,0.160999998450279,03CSK 650150,03CSK,03CSK,03CSK,L,T,0.024,0.191,0.0052,0.0017,0.02,0.126,0.043,0.041,0.011,0.0285,0.0,0.0027,0.0114,0.001,0.003,2134.958,49.23432,1889.0,1648.0,1140.0
16439,24B213181,45.9,56.9,36.23,0.151099994778633,03CSK 650150,03CSK,03CSK,03CSK,L,T,0.033,0.195,0.006,0.0004,0.026,0.121,0.041,0.053,0.012,0.0367,0.0,0.0026,0.0082,0.001,0.003,2189.372,34.46995,1927.0,1659.0,1148.0
16473,24B213524,42.5,57.0,35.29,0.186700001358986,03CSK 650150,03CSK,03CSK,03CSK,L,T,0.034,0.196,0.0078,0.0022,0.014,0.12,0.043,0.044,0.011,0.0376,0.0,0.0038,0.0114,0.001,0.002,2188.418,49.2055,1922.0,1668.0,1148.0
17124,24B215723,51.9,63.4,35.9,0.160999998450279,03CSK 650150,03CSK,06NC51,03CSK,L,T,0.029,0.211,0.0071,0.0026,0.033,0.165,0.053,0.056,0.012,0.028,0.001,0.0027,0.0082,0.001,0.003,2105.78,49.22755,1911.0,1635.0,1124.0
17129,24B215817,48.15,58.1,37.67,0.230100005865097,03CSK 650150,03CSK,03CSK,03CSK,L,T,0.029,0.203,0.006,0.0038,0.016,0.111,0.042,0.038,0.01,0.035,0.002,0.0031,0.0043,0.001,0.003,2116.418,49.24434,1916.0,1671.0,1164.0
17291,24B216550,48.1,61.2,36.24,0.0995000004768372,03CSK 650150,03CSK,03CSK,03CSK,L,T,0.032,0.239,0.0058,0.0004,0.023,0.112,0.036,0.037,0.011,0.0368,0.0,0.0028,0.0127,0.001,0.004,2155.874,34.47094,1967.0,1648.0,1153.0
17292,24B216557,46.4,60.5,31.97,0.161100000143051,03CSK 650150,03CSK,03CSK,03CSK,L,T,0.032,0.239,0.0058,0.0004,0.023,0.112,0.036,0.037,0.011,0.0368,0.0,0.0028,0.0127,0.001,0.004,2146.532,49.22989,1940.0,1662.0,1157.0
17359,24B216937,41.7,56.5,36.0,0.226699993014336,03CSK 650150,03CSK,03CSK,03CSK,L,T,0.023,0.199,0.0062,0.0037,0.016,0.101,0.034,0.04,0.009,0.0357,0.0,0.0043,0.0103,0.001,0.003,2049.35,49.26918,1909.0,1670.0,1169.0
17360,24B216949,46.2,57.5,30.55,0.0790000036358833,03CSK 650150,03CSK,03CSK,03CSK,L,T,0.034,0.183,0.0081,0.0018,0.024,0.102,0.034,0.041,0.009,0.0308,0.0,0.0034,0.0079,0.001,0.003,2097.32,34.48509,1925.0,1646.0,1157.0
17361,24B216957,38.9,57.7,34.17,0.228400006890297,03CSK 650150,03CSK,03CSK,03CSK,L,T,0.034,0.21,0.0073,0.0014,0.014,0.115,0.038,0.044,0.011,0.0254,0.001,0.0026,0.0122,0.001,0.003,2013.566,49.28532,1869.0,1661.0,1148.0
17362,24B216963,46.9,58.7,31.33,0.0790000036358833,03CSK 650150,03CSK,03CSK,03CSK,L,T,0.034,0.21,0.0073,0.0014,0.014,0.115,0.038,0.044,0.011,0.0254,0.001,0.0026,0.0122,0.001,0.003,2095.97,34.48781,1931.0,1643.0,1155.0
17366,24B216980,40.4,55.1,39.51,0.155100002884865,03CSK 650150,03CSK,03CSK,03CSK,L,T,0.034,0.173,0.0112,0.0033,0.007,0.118,0.04,0.053,0.012,0.0306,0.001,0.003,0.0072,0.0,0.003,2044.526,34.50581,1884.0,1659.0,1153.0
17594,24B218132,47.9,57.4,37.24,0.230000004172325,03CSK 650150,03CSK,03CSK,03CSK,L,T,0.026,0.212,0.0128,0.0018,0.027,0.11,0.048,0.062,0.019,0.0298,0.004,0.0024,0.0082,0.001,0.003,2073.272,49.25667,1873.0,1617.0,1139.0
17605,24B218177,45.4,57.4,36.77,0.155000001192093,03CSK 650150,03CSK,03CSK,03CSK,L,T,0.028,0.216,0.0101,0.0017,0.027,0.119,0.034,0.051,0.017,0.0316,0.006,0.0027,0.0086,0.001,0.003,2095.97,34.48626,1902.0,1657.0,1140.0
17606,24B218181,44.9,57.4,37.1,0.203400000929832,03CSK 650150,03CSK,03CSK,03CSK,L,T,0.028,0.216,0.0101,0.0017,0.027,0.119,0.034,0.051,0.017,0.0316,0.006,0.0027,0.0086,0.001,0.003,2041.16,49.28173,1846.0,1652.0,1142.0
17782,24B219117,45.9,57.8,42.07,0.161100000143051,03CSK 650150,03CSK,03CSK,03CSK,L,T,0.035,0.189,0.0101,0.0008,0.031,0.107,0.037,0.037,0.0,0.0299,0.003,0.0037,0.0102,0.001,0.003,2188.328,44.29367,1959.0,1639.0,1128.0
17784,24B219126,45.4,57.9,39.35,0.126200005412102,03CSK 650150,03CSK,03CSK,03CSK,L,T,0.037,0.181,0.007,0.0011,0.02,0.107,0.037,0.034,0.0,0.0284,0.001,0.0032,0.0091,0.001,0.002,2242.922,39.36415,1922.0,1630.0,1144.0
17785,24B219127,45.7,58.6,37.62,0.096000000834465,03CSK 650150,03CSK,03CSK,03CSK,L,T,0.037,0.181,0.007,0.0011,0.02,0.107,0.037,0.034,0.0,0.0284,0.001,0.0032,0.0091,0.001,0.002,2197.472,39.37421,1945.0,1630.0,1164.0
17805,24B219227,44.6,56.9,41.72,0.0742999985814095,03CSK 650150,03CSK,03CSK,03CSK,L,T,0.033,0.196,0.0064,0.0037,0.011,0.104,0.035,0.033,0.0,0.0283,0.002,0.0033,0.009,0.001,0.002,2139.62,34.47358,1916.0,1625.0,1164.0
17806,24B219229,37.75,50.8,38.47,0.215100005269051,03CSK 650150,03CSK,03CSK,03CSK,L,T,0.033,0.196,0.0064,0.0037,0.011,0.104,0.035,0.033,0.0,0.0283,0.002,0.0033,0.009,0.001,0.002,2143.184,49.22189,1911.0,1643.0,1153.0
17832,24B219360,48.0,57.9,35.54,0.0764999985694885,03CSK 650150,03CSK,03CSK,03CSK,L,T,0.032,0.171,0.0064,0.0023,0.011,0.103,0.036,0.038,0.0,0.0268,0.0,0.0026,0.0085,0.0,0.002,2145.218,44.30842,1907.0,1608.0,1137.0
18396,24B221071,43.2,57.8,37.56,0.161100000143051,03CSK 650150,03CSK,03CSK,03CSK,L,T,0.037,0.183,0.0077,0.0021,0.013,0.098,0.039,0.037,0.0,0.0259,0.0,0.0027,0.004,0.0,0.002,2144.624,44.31736,1958.0,1632.0,1148.0
18397,24B221076,43.8,57.8,36.02,0.160999998450279,03CSK 650150,03CSK,03CSK,03CSK,L,T,0.037,0.183,0.0077,0.0021,0.013,0.098,0.039,0.037,0.0,0.0259,0.0,0.0027,0.004,0.0,0.002,2130.062,44.31193,1949.0,1632.0,1149.0
18398,24B221079,46.5,58.5,26.42,0.160999998450279,03CSK 650150,03CSK,03CSK,03CSK,L,T,0.035,0.197,0.0078,0.0032,0.021,0.103,0.038,0.048,0.0,0.029,0.0,0.0028,0.0077,0.001,0.002,2138.594,44.31612,1963.0,1630.0,1144.0
18399,24B221084,45.4,57.9,36.95,0.0769999995827675,03CSK 650150,03CSK,03CSK,03CSK,L,T,0.035,0.197,0.0078,0.0032,0.021,0.103,0.038,0.048,0.0,0.029,0.0,0.0028,0.0077,0.001,0.002,2134.886,39.39681,1956.0,1628.0,1155.0
18400,24B221086,44.25,57.05,37.43,0.0769999995827675,03CSK 650150,03CSK,03CSK,03CSK,L,T,0.044,0.186,0.0045,0.0028,0.014,0.094,0.038,0.037,0.0,0.0313,0.0,0.0032,0.0076,0.001,0.003,2137.154,39.39463,1954.0,1634.0,1157.0
18405,24B221108,45.6,59.2,31.78,0.148399993777275,03CSK 650150,03CSK,03CSK,06CSK,L,T,0.036,0.163,0.0061,0.0027,0.013,0.1,0.038,0.035,0.0,0.0265,0.0,0.0028,0.0077,0.001,0.002,2122.592,44.31924,1929.0,1639.0,1158.0
18580,24B221852,48.7,59.4,32.39,0.0746000036597252,03CSK 650150,03CSK,03CSK,03CSK,L,T,0.036,0.182,0.0059,0.0009,0.017,0.111,0.038,0.045,0.0,0.0281,0.0,0.0028,0.0069,0.001,0.004,2147.414,34.47226,1907.0,1650.0,1157.0
18589,24B221881,44.0,59.1,32.86,0.119999997317791,03CSK 650150,03CSK,06CSK,03CSK,L,T,0.035,0.18,0.0054,0.0005,0.02,0.095,0.034,0.047,0.0,0.0236,0.0,0.002,0.0092,0.001,0.003,2050.52,34.51097,1869.0,1641.0,1297.0
18593,24B221902,41.0,55.0,37.91,0.228300005197525,03CSK 650150,03CSK,03CSK,03CSK,L,T,0.035,0.163,0.0057,0.0022,0.011,0.123,0.043,0.034,0.0,0.0243,0.0,0.0023,0.0067,0.001,0.003,2088.068,49.25973,1895.0,1679.0,1173.0
18764,24B222376,43.8,57.7,38.68,0.11429999768734,03CSK 650150,03CSK,03CSK,03CSK,L,T,0.04,0.177,0.0065,0.0009,0.022,0.112,0.041,0.034,0.0,0.0335,0.0,0.0032,0.008,0.001,0.003,2017.328,39.45528,1828.0,1673.0,1158.0
18770,24B222461,43.7,57.9,39.31,0.0869999974966049,03CSK 650150,03CSK,03CSK,03CSK,L,T,0.042,0.168,0.007,0.0019,0.013,0.116,0.045,0.044,0.0,0.0258,0.0,0.0031,0.0069,0.001,0.003,2074.244,34.49894,1878.0,1648.0,1173.0
18776,24B222500,44.0,57.5,38.83,0.100000001490116,03CSK 650150,03CSK,06CSK,03CSK,L,T,0.046,0.21,0.006,0.0004,0.018,0.122,0.04,0.042,0.0,0.0275,0.001,0.0027,0.0086,0.001,0.003,2116.346,34.49045,1916.0,1652.0,1149.0
18777,24B222505,40.0,55.9,38.5,0.155000001192093,03CSK 650150,03CSK,03CSK,03CSK,L,T,0.046,0.21,0.006,0.0004,0.018,0.122,0.04,0.042,0.0,0.0275,0.001,0.0027,0.0086,0.001,0.003,2056.478,34.50524,1855.0,1637.0,1151.0
18778,24B222508,44.5,56.6,31.88,0.155100002884865,03CSK 650150,03CSK,03CSK,03CSK,L,T,0.031,0.166,0.0077,0.0013,0.016,0.116,0.039,0.049,0.0,0.024,0.001,0.0032,0.0073,0.001,0.003,2113.448,34.49035,1900.0,1650.0,1158.0
19007,24B223585,45.3,58.3,35.41,0.121100001037121,03CSK 650150,03CSK,03CSK,03CSK,L,T,0.046,0.173,0.0135,0.0015,0.02,0.137,0.047,0.052,0.0,0.0293,0.0,0.0034,0.0082,0.001,0.003,2073.092,49.26906,1848.0,1643.0,1140.0
19014,24B223615,45.5,59.6,35.45,0.155000001192093,03CSK 650150,03CSK,03CSK,03CSK,L,T,0.032,0.167,0.0117,0.0022,0.02,0.119,0.044,0.038,0.0,0.0294,0.0,0.0028,0.0091,0.001,0.003,2193.494,44.29175,1945.0,1652.0,1146.0
19015,24B223620,45.7,58.8,39.4,0.093299999833107,03CSK 650150,03CSK,03CSK,03CSK,L,T,0.032,0.167,0.0117,0.0022,0.02,0.119,0.044,0.038,0.0,0.0294,0.0,0.0028,0.0091,0.001,0.003,2179.472,39.38404,1934.0,1653.0,1144.0
19023,24B223642,39.9,56.9,38.94,0.155000001192093,03CSK 650150,03CSK,03CSK,03CSK,L,T,0.052,0.162,0.0098,0.0015,0.019,0.104,0.035,0.05,0.0,0.0326,0.0,0.0032,0.0069,0.001,0.001,2030.09,44.36057,1868.0,1652.0,1160.0
19024,24B223645,42.5,59.4,34.62,0.155000001192093,03CSK 650150,03CSK,03CSK,06CSK,L,T,0.052,0.162,0.0098,0.0015,0.019,0.104,0.035,0.05,0.0,0.0326,0.0,0.0032,0.0069,0.001,0.001,2049.53,44.34912,1878.0,1657.0,1153.0
19035,24B223684,43.5,58.2,36.05,0.155100002884865,03CSK 650150,03CSK,03CSK,03CSK,L,T,0.039,0.187,0.0085,0.0016,0.02,0.102,0.032,0.038,0.0,0.0327,0.001,0.0027,0.0083,0.001,0.002,2121.836,34.49138,1905.0,1666.0,1151.0
19041,24B223718,42.8,55.9,37.28,0.155000001192093,03CSK 650150,03CSK,03DS-B,03CSK,L,T,0.068,0.371,0.0066,0.0031,0.012,0.127,0.052,0.043,0.0,0.0289,0.0,0.0024,0.0105,0.001,0.002,2127.38,34.47825,1898.0,1668.0,1155.0
19042,24B223719,42.7,56.0,35.6,0.155000001192093,03CSK 650150,03CSK,03DS-B,03CSK,L,T,0.068,0.371,0.0066,0.0031,0.012,0.127,0.052,0.043,0.0,0.0289,0.0,0.0024,0.0105,0.001,0.002,2122.934,34.48337,1904.0,1657.0,1144.0
19043,24B223720,43.05,54.95,38.545,0.230100005865097,03CSK 650150,03CSK,03CSK,03CSK,L,T,0.068,0.371,0.0066,0.0031,0.012,0.127,0.052,0.043,0.0,0.0289,0.0,0.0024,0.0105,0.001,0.002,2104.25,54.17775,1877.0,1670.0,1175.0
19044,24B223724,44.6,57.4,36.37,0.13230000436306,03CSK 650150,03CSK,03CSK,03CSK,L,T,0.068,0.371,0.0066,0.0031,0.012,0.127,0.052,0.043,0.0,0.0289,0.0,0.0024,0.0105,0.001,0.002,2068.844,34.49905,1882.0,1652.0,1146.0
19047,24B223751,43.6,57.5,32.45,0.134399995207787,03CSK 650150,03CSK,03CSK,03CSK,L,T,0.038,0.18,0.012,0.0022,0.019,0.117,0.039,0.053,0.0,0.0299,0.0,0.0028,0.0073,0.001,0.002,2070.77,34.50078,1889.0,1659.0,1155.0
19059,24B223806,43.3,57.4,36.67,0.17509999871254,03CSK 650150,03CSK,03CSK,03CSK,L,T,0.035,0.181,0.0096,0.0014,0.024,0.112,0.04,0.059,0.0,0.0354,0.0,0.0028,0.0088,0.002,0.002,2063.246,49.25514,1860.0,1664.0,1140.0
19710,24B225856,42.5,56.9,35.43,0.155000001192093,03CSK 650150,03CSK,03CSK,03CSK,L,T,0.03,0.163,0.0111,0.0036,0.017,0.1,0.053,0.048,0.0,0.0272,0.001,0.0025,0.0078,0.001,0.002,2121.278,34.48068,1907.0,1652.0,1149.0
19736,24B225961,45.6,58.3,34.26,0.116300001740456,03CSK 650150,03CSK,06CSK,03CSK,L,T,0.034,0.164,0.0069,0.0036,0.013,0.091,0.036,0.025,0.0,0.0299,0.0,0.0026,0.0079,0.001,0.001,2141.672,34.4816,1938.0,1646.0,1146.0
20069,24B227393,47.0,59.2,34.57,0.0775000005960464,03CSK 650150,03CSK,03CSK,03CSK,L,T,0.054,0.207,0.0054,0.0,0.018,0.104,0.042,0.049,0.0,0.0276,0.0,0.0034,0.0082,0.001,0.002,2155.766,34.4766,1824.0,1652.0,1142.0
20071,24B227406,53.1,62.9,31.0,0.0775000005960464,03CSK 650150,03CSK,03CSK,03CSK,L,T,0.036,0.184,0.007,0.0007,0.031,0.112,0.043,0.045,0.0,0.0221,0.0,0.002,0.0109,0.001,0.002,2144.21,34.47788,1819.0,1659.0,1155.0
20072,24B227410,49.7,60.0,31.99,0.0970999971032143,03CSK 650150,03CSK,03CSK,03CSK,L,T,0.045,0.179,0.0077,0.0004,0.024,0.092,0.038,0.035,0.0,0.0288,0.0,0.0029,0.0085,0.002,0.002,2130.71,34.48132,1848.0,1668.0,1146.0
185,23B100666,39.6,52.0,35.6,0.137099996209145,03CSK 650250,03CSK,03CSK,03CSK,L,T,0.02,0.2,0.0095,0.0043,0.012,0.093,0.037,0.04,0.01,0.0331,0.001,0.0029,0.0074,0.0,0.004,2098.058,44.33746,1896.0,1572.0,1259.0
205,23B150002,38.2,51.7,37.53,0.204999998211861,03CSK 650250,03CSK,03CSK,03CSK,L,T,0.026,0.183,0.0083,0.002,0.018,0.092,0.04,0.043,0.007,0.0339,0.002,0.0015,0.0073,0.0,0.003,2152.544,49.24364,1900.0,1650.0,1248.0
206,23B150007,38.7,52.5,36.73,0.098300002515316,03CSK 650250,03CSK,03CSK,03CSK,L,T,0.026,0.183,0.0083,0.002,0.018,0.092,0.04,0.043,0.007,0.0339,0.002,0.0015,0.0073,0.0,0.003,2095.862,39.41624,1860.0,1641.0,1252.0
207,23B150017,38.4,51.9,39.4,0.250200003385544,03CSK 650250,03CSK,03CSK,03CSK,L,T,0.028,0.182,0.011,0.004,0.022,0.098,0.048,0.048,0.008,0.0263,0.002,0.0016,0.0071,0.001,0.003,2119.352,39.40347,1929.0,1652.0,1252.0
476,23B151056,40.6,54.7,37.39,0.185000002384186,03CSK 650250,03CSK,05CSK,03CSK,L,T,0.026,0.216,0.0053,0.0033,0.02,0.097,0.037,0.04,0.01,0.033,0.001,0.0028,0.0073,0.0,0.004,2129.504,44.29287,1900.0,1621.0,1265.0
477,23B151060,41.2,54.4,34.22,0.0769999995827675,03CSK 650250,03CSK,03CSK,03CSK,L,T,0.026,0.216,0.0053,0.0033,0.02,0.097,0.037,0.04,0.01,0.033,0.001,0.0028,0.0073,0.0,0.004,2107.688,39.37828,1900.0,1590.0,1248.0
478,23B151065,47.3,58.1,28.54,0.0811000019311905,03CSK 650250,03CSK,03CSK,03CSK,L,T,0.025,0.173,0.0053,0.0034,0.014,0.117,0.05,0.039,0.009,0.0275,0.003,0.0017,0.009,0.0,0.003,2121.8,39.40419,1922.0,1596.0,1252.0
479,23B151066,40.5,53.8,37.03,0.236399993300438,03CSK 650250,03CSK,03CSK,03CSK,L,T,0.025,0.173,0.0053,0.0034,0.014,0.117,0.05,0.039,0.009,0.0275,0.003,0.0017,0.009,0.0,0.003,2124.284,49.20041,1920.0,1655.0,1268.0
