Repository: PNell/TrialTest3

File: Data/StreamlitData032524.csv (part 68 of 96)
,coil_no,YieldStrength,TensileStrength,TotalElongation,coil_thickness,steel_design_description,grade,grade_head,grade_tail,sample_direction,sample_location,c_amount,mn_amount,p_amount,s_amount,si_amount,cu_amount,ni_amount,cr_amount,mo_amount,al_amount,nb_amount,ca_amount,n_amount,ti_amount,v_amount,TF1_EXIT_AVG_BODY,TBC_thickness,TEMP_FM_ENTRY_AVG,TEMP_FM_EXIT_AVG,TEMP_COILING_AVG
480,23B151069,40.0,52.5,38.47,0.204999998211861,03CSK 650250,03CSK,03CSK,03CSK,L,T,0.033,0.19,0.0041,0.0014,0.018,0.095,0.036,0.032,0.009,0.0291,0.0,0.0023,0.0088,0.0,0.004,2146.73,49.19768,1931.0,1648.0,1252.0
481,23B151071,39.2,54.6,36.48,0.204999998211861,03CSK 650250,03CSK,03CSK,03CSK,L,T,0.033,0.19,0.0041,0.0014,0.018,0.095,0.036,0.032,0.009,0.0291,0.0,0.0023,0.0088,0.0,0.004,2175.566,49.19851,1936.0,1648.0,1248.0
482,23B151073,39.6,53.0,38.56,0.204999998211861,03CSK 650250,03CSK,03CSK,03CSK,L,T,0.022,0.206,0.006,0.0041,0.02,0.112,0.041,0.043,0.008,0.0291,0.002,0.0018,0.0074,0.0,0.004,2177.69,49.20955,1938.0,1644.0,1250.0
483,23B151075,40.2,52.6,39.53,0.204999998211861,03CSK 650250,03CSK,03CSK,03CSK,L,T,0.022,0.206,0.006,0.0041,0.02,0.112,0.041,0.043,0.008,0.0291,0.002,0.0018,0.0074,0.0,0.004,2176.574,49.19645,1932.0,1648.0,1248.0
484,23B151078,39.2,53.6,37.41,0.204999998211861,03CSK 650250,03CSK,03CSK,03CSK,L,T,0.034,0.177,0.0063,0.0031,0.021,0.101,0.037,0.036,0.01,0.0302,0.002,0.0027,0.0086,0.0,0.004,2187.95,49.20629,1934.0,1646.0,1248.0
485,23B151080,40.0,53.4,37.7,0.204999998211861,03CSK 650250,03CSK,03CSK,03CSK,L,T,0.034,0.177,0.0063,0.0031,0.021,0.101,0.037,0.036,0.01,0.0302,0.002,0.0027,0.0086,0.0,0.004,2199.344,49.19104,1940.0,1646.0,1248.0
506,23B151176,41.2,55.0,33.62,0.0967999994754791,03CSK 650250,03CSK,03CSK,03CSK,L,T,0.028,0.158,0.0067,0.0055,0.022,0.114,0.04,0.042,0.008,0.0309,0.002,0.0015,0.0089,0.001,0.003,2209.19,39.39044,1961.0,1652.0,1297.0
680,23B151805,40.3,53.9,39.62,0.188400000333786,03CSK 650250,03CSK,03CSK,03CSK,L,T,0.021,0.18,0.0085,0.0037,0.029,0.112,0.037,0.036,0.007,0.0375,0.001,0.0015,0.0076,0.001,0.003,2196.5,59.05069,1927.0,1626.0,1254.0
685,23B151845,42.7,54.3,35.76,0.0967999994754791,03CSK 650250,03CSK,03CSK,03CSK,L,T,0.021,0.195,0.0057,0.0021,0.025,0.101,0.039,0.028,0.01,0.0334,0.001,0.0025,0.0075,0.0,0.004,2225.822,39.36458,1931.0,1605.0,1252.0
686,23B151850,41.6,54.6,37.95,0.0771000012755394,03CSK 650250,03CSK,03CSK,03CSK,L,T,0.024,0.18,0.0051,0.0036,0.025,0.097,0.037,0.033,0.009,0.0236,0.001,0.0027,0.0091,0.0,0.004,2237.072,39.35629,1927.0,1601.0,1259.0
933,23B152626,40.8,54.8,35.46,0.0967999994754791,03CSK 650250,03CSK,03CSK,03CSK,L,T,0.03,0.173,0.0049,0.0032,0.024,0.096,0.04,0.037,0.009,0.027,0.001,0.0021,0.01,0.001,0.003,2087.456,34.49032,1898.0,1626.0,1272.0
934,23B152629,42.8,55.0,35.64,0.162900000810623,03CSK 650250,03CSK,05CSK,03CSK,L,T,0.03,0.173,0.0049,0.0032,0.024,0.096,0.04,0.037,0.009,0.027,0.001,0.0021,0.01,0.001,0.003,2163.776,54.14102,1916.0,1626.0,1254.0
940,23B152656,42.5,54.2,37.32,0.190099999308586,03CSK 650250,03CSK,03CSK,03CSK,L,T,0.029,0.165,0.0046,0.0034,0.026,0.104,0.038,0.034,0.009,0.0357,0.0,0.0043,0.0081,0.001,0.003,2211.836,49.17002,1927.0,1655.0,1252.0
1000,23B152944,41.1,52.9,40.33,0.191699996590614,03CSK 650250,03CSK,03CSK,03CSK,L,T,0.024,0.191,0.0042,0.0029,0.017,0.105,0.038,0.03,0.009,0.0335,0.001,0.0015,0.0078,0.001,0.003,2166.26,49.19943,1895.0,1644.0,1261.0
1139,23B153404,43.8,54.5,37.18,0.204999998211861,03CSK 650250,03CSK,03CSK,03CSK,L,T,0.029,0.184,0.0032,0.0033,0.024,0.103,0.037,0.03,0.008,0.0267,0.001,0.0015,0.0082,0.001,0.003,2173.316,49.20841,1902.0,1572.0,1252.0
1140,23B153407,41.5,53.8,36.09,0.204999998211861,03CSK 650250,03CSK,03CSK,03CSK,L,T,0.029,0.187,0.0049,0.0038,0.02,0.091,0.034,0.033,0.01,0.029,0.001,0.0029,0.0086,0.001,0.004,2170.094,49.20018,1900.0,1578.0,1252.0
1141,23B153410,41.8,54.6,33.6,0.129999995231628,03CSK 650250,03CSK,03CSK,03CSK,L,T,0.029,0.187,0.0049,0.0038,0.02,0.091,0.034,0.033,0.01,0.029,0.001,0.0029,0.0086,0.001,0.004,2139.476,44.30172,1882.0,1574.0,1243.0
1142,23B153412,39.4,53.5,34.13,0.0778999999165535,03CSK 650250,03CSK,03CSK,03CSK,L,T,0.028,0.184,0.0026,0.0047,0.012,0.094,0.036,0.029,0.008,0.0328,0.001,0.0016,0.0083,0.001,0.003,2138.738,39.39481,1895.0,1571.0,1263.0
1159,23B153482,39.7,53.1,36.19,0.0966999977827072,03CSK 650250,03CSK,03CSK,03CSK,L,T,0.02,0.198,0.0051,0.006,0.028,0.089,0.038,0.04,0.011,0.0481,0.0,0.0028,0.0088,0.0,0.003,2146.136,34.45376,1896.0,1596.0,1252.0
1286,23B154000,41.9,54.2,39.21,0.229900002479553,03CSK 650250,03CSK,03CSK,03CSK,L,T,0.035,0.168,0.0059,0.0006,0.034,0.101,0.037,0.04,0.008,0.0284,0.002,0.0023,0.0095,0.001,0.004,2099.012,59.09178,1889.0,1659.0,1245.0
1289,23B154011,43.0,54.9,25.73,0.0961000025272369,03CSK 650250,03CSK,03CSK,03CSK,L,T,0.026,0.202,0.0062,0.0004,0.027,0.086,0.035,0.033,0.009,0.0326,0.001,0.0026,0.0073,0.0,0.004,2034.572,39.43575,1859.0,1596.0,1261.0
1290,23B154016,39.7,53.0,37.86,0.0684999972581863,03CSK 650250,03CSK,03CSK,03CSK,L,T,0.03,0.181,0.0067,0.0013,0.023,0.113,0.04,0.038,0.009,0.0285,0.002,0.0018,0.0067,0.0,0.003,2064.578,39.40711,1842.0,1554.0,1256.0
1628,23B155456,34.9,47.5,35.05,0.0851000025868416,03CSK 650250,03CSK,03CSK,03CSK,L,T,0.025,0.202,0.0033,0.0014,0.028,0.123,0.047,0.055,0.01,0.0353,0.001,0.0019,0.0087,0.001,0.003,2184.332,39.38514,1922.0,1643.0,1297.0
1630,23B155463,38.5,53.9,33.67,0.0851000025868416,03CSK 650250,03CSK,03CSK,03CSK,L,T,0.028,0.19,0.0054,0.002,0.024,0.103,0.04,0.036,0.009,0.0338,0.001,0.0034,0.0087,0.0,0.003,2138.27,39.38394,1898.0,1598.0,1248.0
1631,23B155464,40.9,53.3,37.28,0.230000004172325,03CSK 650250,03CSK,03CSK,03CSK,L,T,0.028,0.19,0.0054,0.002,0.024,0.103,0.04,0.036,0.009,0.0338,0.001,0.0034,0.0087,0.0,0.003,2139.8,49.21947,1916.0,1655.0,1261.0
1636,23B155497,38.8,53.4,36.39,0.0967999994754791,03CSK 650250,03CSK,03CSK,03CSK,L,T,0.032,0.183,0.004,0.0075,0.013,0.118,0.041,0.038,0.01,0.0383,0.001,0.0019,0.0073,0.0,0.003,2217.686,34.45392,1952.0,1659.0,1261.0
1639,23B155510,34.6,49.5,35.56,0.118100002408028,03CSK 650250,03CSK,03CSK,03CSK,L,T,0.023,0.216,0.0063,0.0041,0.008,0.124,0.042,0.045,0.01,0.0208,0.002,0.0017,0.0082,0.0,0.004,2214.284,39.41289,1927.0,1657.0,1259.0
2339,23B158210,43.4,55.8,34.6,0.191699996590614,03CSK 650250,03CSK,03CSK,03CSK,L,T,0.026,0.174,0.0031,0.0034,0.011,0.088,0.035,0.022,0.007,0.0304,0.001,0.0018,0.008,0.0,0.004,2124.068,44.31339,1950.0,1585.0,1259.0
2340,23B158213,50.6,60.0,25.12,0.0983999967575073,03CSK 650250,03CSK,03CSK,03CSK,L,T,0.028,0.191,0.0063,0.0026,0.022,0.113,0.041,0.037,0.01,0.0343,0.001,0.0025,0.008,0.001,0.004,2119.838,39.38537,1941.0,1578.0,1259.0
2341,23B158214,46.1,58.4,31.5,0.0958999991416931,03CSK 650250,03CSK,03CSK,03CSK,L,T,0.028,0.191,0.0063,0.0026,0.022,0.113,0.041,0.037,0.01,0.0343,0.001,0.0025,0.008,0.001,0.004,2104.16,39.38296,1932.0,1574.0,1263.0
2343,23B158221,48.3,59.1,24.9,0.0750999972224236,03CSK 650250,03CSK,03CSK,03CSK,L,T,0.034,0.221,0.004,0.0015,0.029,0.107,0.039,0.03,0.009,0.0157,0.001,0.0016,0.0068,0.0,0.004,2138.378,39.39752,1950.0,1578.0,1234.0
2351,23B158283,40.0,53.3,36.51,0.210099995136261,03CSK 650250,03CSK,03CSK,03CSK,L,T,0.026,0.186,0.0072,0.0026,0.016,0.117,0.04,0.043,0.012,0.0328,0.002,0.0029,0.0074,0.001,0.004,2133.032,49.22854,1970.0,1650.0,1254.0
2406,23B158514,38.7,55.6,34.61,0.200100004673004,03CSK 650250,03CSK,03CSK,03CSK,L,T,0.04,0.188,0.007,0.0029,0.012,0.118,0.043,0.041,0.011,0.026,0.002,0.003,0.0097,0.0,0.004,2109.254,54.16831,1961.0,1653.0,1254.0
2407,23B158518,43.7,54.4,39.21,0.231600001454353,03CSK 650250,03CSK,03CSK,03CSK,L,T,0.04,0.188,0.007,0.0029,0.012,0.118,0.043,0.041,0.011,0.026,0.002,0.003,0.0097,0.0,0.004,2195.942,49.17862,1974.0,1650.0,1281.0
2631,23B159485,36.9,52.1,37.72,0.204999998211861,03CSK 650250,03CSK,03DS-B,03CSK,L,T,0.03,0.184,0.0041,0.0033,0.018,0.098,0.034,0.026,0.006,0.0343,0.0,0.0018,0.008,0.0,0.003,2110.172,49.24456,1954.0,1652.0,1241.0
2821,23B160200,39.8,53.5,36.24,0.204999998211861,03CSK 650250,03CSK,03CSK,03CSK,L,T,0.033,0.23,0.0041,0.0019,0.01,0.104,0.04,0.042,0.011,0.0309,0.001,0.0034,0.0091,0.0,0.004,2194.322,49.20356,1976.0,1652.0,1254.0
2894,23B160423,40.4,54.1,36.87,0.156200006604195,03CSK 650250,03CSK,03CSK,03CSK,L,T,0.026,0.208,0.0038,0.0028,0.029,0.115,0.042,0.04,0.012,0.0397,0.002,0.0033,0.0056,0.001,0.004,2154.236,39.42772,1976.0,1657.0,1250.0
2895,23B160426,42.5,54.8,35.66,0.0958999991416931,03CSK 650250,03CSK,03CSK,03CSK,L,T,0.026,0.208,0.0038,0.0028,0.029,0.115,0.042,0.04,0.012,0.0397,0.002,0.0033,0.0056,0.001,0.004,2233.382,34.45118,2015.0,1652.0,1247.0
3168,23B161193,42.6,57.2,37.62,0.155399993062019,03CSK 650250,03CSK,03CSK,03CSK,L,T,0.029,0.22,0.0057,0.0045,0.016,0.095,0.037,0.042,0.01,0.0254,0.001,0.0029,0.0108,0.001,0.004,2148.818,44.33045,1970.0,1634.0,1241.0
3169,23B161197,54.6,65.4,28.87,0.0687000006437302,03CSK 650250,03CSK,03CSK,03CSK,L,T,0.029,0.22,0.0057,0.0045,0.016,0.095,0.037,0.042,0.01,0.0254,0.001,0.0029,0.0108,0.001,0.004,2158.682,39.37693,1970.0,1623.0,1254.0
3170,23B161198,45.9,58.2,39.17,0.0688000023365021,03CSK 650250,03CSK,03CSK,03CSK,L,T,0.029,0.22,0.0057,0.0045,0.016,0.095,0.037,0.042,0.01,0.0254,0.001,0.0029,0.0108,0.001,0.004,2141.888,39.37186,1965.0,1607.0,1230.0
3545,23B162542,42.8,55.7,36.04,0.0646999999880791,03CSK 650250,03CSK,03CSK,03CSK,L,T,0.021,0.208,0.005,0.0027,0.014,0.086,0.031,0.027,0.011,0.0294,0.001,0.0032,0.0093,0.001,0.004,2050.988,39.41917,1945.0,1603.0,1232.0
3555,23B162602,43.2,55.3,35.81,0.0812000036239624,03CSK 650250,03CSK,03CSK,03CSK,L,T,0.024,0.178,0.003,0.0021,0.02,0.087,0.03,0.023,0.006,0.0232,0.0,0.0015,0.0102,0.0,0.003,2124.554,39.40133,1952.0,1605.0,1245.0
3556,23B162605,42.5,55.4,36.5,0.204999998211861,03CSK 650250,03CSK,03CSK,03CSK,L,T,0.021,0.198,0.0054,0.0033,0.013,0.093,0.036,0.032,0.011,0.0261,0.001,0.0024,0.0076,0.0,0.004,2130.008,49.23281,1950.0,1652.0,1250.0
3557,23B162606,42.7,55.0,36.43,0.204999998211861,03CSK 650250,03CSK,03CSK,03CSK,L,T,0.021,0.198,0.0054,0.0033,0.013,0.093,0.036,0.032,0.011,0.0261,0.001,0.0024,0.0076,0.0,0.004,2129.99,49.23487,1949.0,1650.0,1248.0
3558,23B162607,42.7,54.8,36.72,0.204999998211861,03CSK 650250,03CSK,03CSK,03CSK,L,T,0.021,0.198,0.0054,0.0033,0.013,0.093,0.036,0.032,0.011,0.0261,0.001,0.0024,0.0076,0.0,0.004,2128.352,49.23455,1952.0,1648.0,1247.0
3559,23B162611,42.3,55.8,41.03,0.204999998211861,03CSK 650250,03CSK,03CSK,03CSK,L,T,0.023,0.225,0.0054,0.0019,0.015,0.103,0.036,0.032,0.013,0.0262,0.003,0.0024,0.0087,0.0,0.004,2130.026,49.23508,1949.0,1599.0,1250.0
3560,23B162617,42.4,55.5,35.99,0.0790999978780746,03CSK 650250,03CSK,03CSK,03CSK,L,T,0.023,0.18,0.0029,0.0049,0.006,0.097,0.038,0.03,0.008,0.0215,0.0,0.0015,0.0102,0.0,0.004,2102.504,39.40497,1932.0,1598.0,1261.0
3562,23B162624,44.6,55.5,34.26,0.0688000023365021,03CSK 650250,03CSK,03CSK,03CSK,L,T,0.027,0.184,0.0043,0.0018,0.023,0.105,0.037,0.035,0.013,0.0268,0.003,0.0029,0.0095,0.001,0.004,2143.562,39.39719,1959.0,1599.0,1236.0
3582,23B162689,43.8,55.4,30.93,0.0967999994754791,03CSK 650250,03CSK,03CSK,03CSK,L,T,0.039,0.193,0.0056,0.0049,0.014,0.098,0.037,0.035,0.012,0.026,0.002,0.003,0.009,0.001,0.004,2197.31,39.38016,1986.0,1603.0,1248.0
3585,23B162696,41.2,53.8,35.15,0.116800002753735,03CSK 650250,03CSK,03CSK,03CSK,L,T,0.026,0.193,0.0027,0.0019,0.017,0.096,0.036,0.029,0.007,0.03,0.0,0.0016,0.0049,0.0,0.003,2149.52,34.47379,1967.0,1605.0,1256.0
3588,23B162715,42.3,54.0,36.6,0.118400000035763,03CSK 650250,03CSK,03CSK,03CSK,L,T,0.024,0.176,0.0028,0.0019,0.019,0.101,0.043,0.029,0.009,0.0277,0.0,0.0018,0.0066,0.0,0.004,2194.484,34.4603,1981.0,1610.0,1259.0
3598,23B162749,42.3,53.9,39.36,0.236599996685982,03CSK 650250,03CSK,03CSK,03CSK,L,T,0.027,0.27,0.0024,0.001,0.02,0.102,0.048,0.03,0.008,0.0359,0.0,0.0022,0.0024,0.0,0.004,2199.344,49.20802,1992.0,1605.0,1247.0
3599,23B162752,41.8,54.2,37.47,0.156700000166893,03CSK 650250,03CSK,03CSK,03CSK,L,T,0.026,0.208,0.0058,0.0031,0.021,0.093,0.038,0.04,0.012,0.0322,0.001,0.0033,0.0087,0.001,0.004,2200.766,34.46121,1981.0,1601.0,1254.0
3601,23B162770,41.6,53.3,36.0,0.097900003194809,03CSK 650250,03CSK,03CSK,03CSK,L,T,0.027,0.182,0.0052,0.0024,0.01,0.109,0.04,0.034,0.012,0.027,0.0,0.0029,0.0075,0.001,0.004,2168.924,34.47102,1972.0,1607.0,1250.0
3602,23B162771,41.2,53.3,36.98,0.0966999977827072,03CSK 650250,03CSK,03CSK,03CSK,L,T,0.027,0.182,0.0052,0.0024,0.01,0.109,0.04,0.034,0.012,0.027,0.0,0.0029,0.0075,0.001,0.004,2173.586,34.4671,1974.0,1607.0,1256.0
3972,23B163836,38.5,53.2,36.66,0.137099996209145,03CSK 650250,03CSK,03CSK,03CSK,L,T,0.034,0.222,0.0066,0.0016,0.018,0.095,0.037,0.034,0.008,0.0321,0.002,0.002,0.0067,0.0,0.004,2101.928,44.32844,1914.0,1644.0,1270.0
3973,23B163837,44.5,54.3,35.83,0.204999998211861,03CSK 650250,03CSK,03CSK,03CSK,L,T,0.034,0.222,0.0066,0.0016,0.018,0.095,0.037,0.034,0.008,0.0321,0.002,0.002,0.0067,0.0,0.004,2100.992,49.25203,1916.0,1652.0,1245.0
3974,23B163838,40.4,52.6,39.09,0.204999998211861,03CSK 650250,03CSK,03CSK,03CSK,L,T,0.034,0.222,0.0066,0.0016,0.018,0.095,0.037,0.034,0.008,0.0321,0.002,0.002,0.0067,0.0,0.004,2108.462,49.24751,1934.0,1650.0,1247.0
3975,23B163842,44.1,54.8,37.62,0.204999998211861,03CSK 650250,03CSK,03CSK,03CSK,L,T,0.026,0.241,0.0048,0.0013,0.019,0.106,0.041,0.047,0.011,0.0276,0.001,0.0027,0.009,0.0,0.005,2086.052,49.21615,1922.0,1650.0,1245.0
3976,23B163845,40.7,52.4,37.23,0.191599994897842,03CSK 650250,03CSK,03CSK,03CSK,L,T,0.025,0.176,0.0059,0.0024,0.011,0.096,0.041,0.03,0.009,0.0277,0.002,0.0019,0.0069,0.0,0.004,2055.524,44.33129,1916.0,1646.0,1243.0
3977,23B163849,38.6,52.8,36.79,0.129899993538857,03CSK 650250,03CSK,03CSK,03CSK,L,T,0.025,0.176,0.0059,0.0024,0.011,0.096,0.041,0.03,0.009,0.0277,0.002,0.0019,0.0069,0.0,0.004,2098.346,44.29424,1914.0,1646.0,1261.0
3984,23B163877,41.6,53.4,38.83,0.0750000029802322,03CSK 650250,03CSK,03CSK,03CSK,L,T,0.029,0.18,0.0053,0.0045,0.015,0.094,0.044,0.037,0.01,0.0265,0.002,0.0019,0.0069,0.0,0.004,2167.952,39.3865,1954.0,1603.0,1254.0
4011,23B164014,42.9,54.2,39.16,0.245100006461143,03CSK 650250,03CSK,03CSK,03CSK,L,T,0.023,0.16,0.0056,0.0012,0.032,0.108,0.04,0.029,0.01,0.025,0.002,0.0018,0.0076,0.001,0.004,2166.098,54.14052,1965.0,1653.0,1232.0
4012,23B164017,40.6,53.9,38.84,0.155300006270409,03CSK 650250,03CSK,03CSK,03CSK,L,T,0.027,0.183,0.0054,0.004,0.022,0.109,0.041,0.029,0.01,0.0303,0.003,0.0017,0.0074,0.0,0.004,2157.386,34.47411,1954.0,1650.0,1254.0
4013,23B164026,42.7,54.5,36.4,0.0966999977827072,03CSK 650250,03CSK,03CSK,03CSK,L,T,0.021,0.218,0.0036,0.0018,0.022,0.091,0.041,0.029,0.011,0.0244,0.001,0.003,0.0076,0.001,0.004,2169.554,34.46664,1965.0,1607.0,1256.0
4014,23B164030,42.5,54.4,36.07,0.0771000012755394,03CSK 650250,03CSK,03CSK,03CSK,L,T,0.021,0.218,0.0036,0.0018,0.022,0.091,0.041,0.029,0.011,0.0244,0.001,0.003,0.0076,0.001,0.004,2170.292,34.46788,1965.0,1603.0,1236.0
4015,23B164031,42.6,54.3,34.69,0.0771000012755394,03CSK 650250,03CSK,03CSK,03CSK,L,T,0.021,0.218,0.0036,0.0018,0.022,0.091,0.041,0.029,0.011,0.0244,0.001,0.003,0.0076,0.001,0.004,2168.564,34.46753,1959.0,1605.0,1254.0
4197,23B164526,42.6,54.1,37.76,0.245000004768372,03CSK 650250,03CSK,03CSK,03CSK,L,T,0.025,0.194,0.0057,0.0035,0.02,0.117,0.041,0.04,0.011,0.0206,0.001,0.0026,0.008,0.0,0.004,2162.606,49.22314,1981.0,1650.0,1227.0
4199,23B164531,41.3,52.4,36.43,0.19149999320507,03CSK 650250,03CSK,03CSK,03CSK,L,T,0.035,0.181,0.0079,0.0038,0.016,0.097,0.034,0.041,0.008,0.0364,0.003,0.0018,0.0081,0.0,0.003,2156.108,49.22576,1974.0,1650.0,1252.0
4224,23B164605,43.1,55.8,35.41,0.0916000008583069,03CSK 650250,03CSK,03CSK,03CSK,L,T,0.024,0.188,0.0068,0.0039,0.023,0.127,0.05,0.037,0.01,0.0435,0.002,0.002,0.0085,0.001,0.003,2110.154,34.48517,1952.0,1655.0,1245.0
4697,23B166011,39.7,54.9,36.5,0.204999998211861,03CSK 650250,03CSK,03CSK,03CSK,L,T,0.031,0.205,0.0053,0.0042,0.017,0.103,0.036,0.03,0.009,0.0242,0.003,0.0018,0.0095,0.0,0.003,2103.746,49.2468,1914.0,1601.0,1250.0
4698,23B166015,43.0,56.7,39.32,0.0895000025629997,03CSK 650250,03CSK,03CSK,03CSK,L,T,0.022,0.208,0.006,0.0044,0.007,0.091,0.037,0.034,0.012,0.0269,0.004,0.0021,0.0094,0.0,0.004,2148.422,39.38737,1940.0,1596.0,1243.0
4699,23B166019,46.4,57.2,36.14,0.0750000029802322,03CSK 650250,03CSK,03CSK,03CSK,L,T,0.022,0.208,0.006,0.0044,0.007,0.091,0.037,0.034,0.012,0.0269,0.004,0.0021,0.0094,0.0,0.004,2137.37,39.3923,1940.0,1608.0,1252.0
4701,23B166037,42.8,56.0,37.83,0.152799993753433,03CSK 650250,03CSK,03CSK,03CSK,L,T,0.03,0.182,0.0053,0.0041,0.02,0.096,0.037,0.036,0.011,0.0312,0.002,0.0025,0.0082,0.001,0.004,2107.958,44.32759,1918.0,1599.0,1248.0
4718,23B166083,45.9,56.0,36.51,0.226600006222725,03CSK 650250,03CSK,03CSK,03CSK,L,T,0.027,0.183,0.0067,0.0016,0.028,0.095,0.039,0.033,0.009,0.0284,0.002,0.0012,0.0101,0.001,0.004,2062.922,49.26055,1868.0,1601.0,1243.0
4751,23B166189,40.5,57.1,35.09,0.195099994540215,03CSK 650250,03CSK,05CSK,03CSK,L,T,0.04,0.228,0.0086,0.0019,0.036,0.08,0.037,0.044,0.011,0.0157,0.001,0.0022,0.0109,0.001,0.004,2166.026,54.14627,1958.0,1655.0,1247.0
4907,23B166648,40.8,55.4,38.64,0.21340000629425,03CSK 650250,03CSK,03CSK,03CSK,L,T,0.027,0.165,0.0055,0.0011,0.026,0.104,0.038,0.045,0.009,0.0326,0.001,0.0016,0.009,0.0,0.003,2112.836,49.23815,1904.0,1664.0,1245.0
5921,23B170473,39.8,53.0,34.29,0.104000002145767,03CSK 650250,03CSK,[],[],L,T,0.037,0.184,0.0047,0.0046,0.008,0.122,0.039,0.033,0.011,0.0308,0.002,0.003,0.0091,0.001,0.004,2102.756,39.41219,1871.0,1643.0,1259.0
5924,23B170484,46.9,56.5,29.07,0.150000005960464,03CSK 650250,03CSK,[],[],L,T,0.028,0.185,0.0049,0.0012,0.022,0.133,0.042,0.037,0.011,0.033,0.002,0.003,0.0076,0.001,0.004,2106.41,44.33106,1866.0,1650.0,1248.0
5925,23B170485,40.0,54.0,35.56,0.136999994516373,03CSK 650250,03CSK,[],[],L,T,0.028,0.185,0.0049,0.0012,0.022,0.133,0.042,0.037,0.011,0.033,0.002,0.003,0.0076,0.001,0.004,2096.816,44.33092,1859.0,1655.0,1254.0
5926,23B170489,42.9,54.9,35.15,0.204999998211861,03CSK 650250,03CSK,[],[],L,T,0.025,0.183,0.0051,0.0032,0.018,0.129,0.043,0.032,0.012,0.034,0.003,0.0018,0.0098,0.001,0.004,2099.498,49.24919,1855.0,1653.0,1247.0
5927,23B170491,45.9,56.0,36.24,0.204999998211861,03CSK 650250,03CSK,[],[],L,T,0.025,0.183,0.0051,0.0032,0.018,0.129,0.043,0.032,0.012,0.034,0.003,0.0018,0.0098,0.001,0.004,2100.128,49.25217,1850.0,1655.0,1248.0
5928,23B170494,44.1,54.6,37.29,0.204999998211861,03CSK 650250,03CSK,[],[],L,T,0.023,0.189,0.0038,0.0032,0.019,0.119,0.038,0.031,0.012,0.0384,0.002,0.0032,0.0086,0.001,0.004,2149.736,49.22771,1866.0,1650.0,1247.0
5929,23B170499,39.9,54.3,36.59,0.119999997317791,03CSK 650250,03CSK,[],[],L,T,0.023,0.189,0.0038,0.0032,0.019,0.119,0.038,0.031,0.012,0.0384,0.002,0.0032,0.0086,0.001,0.004,2144.084,44.3064,1869.0,1655.0,1252.0
5933,23B170510,46.0,57.0,33.69,0.125,03CSK 650250,03CSK,[],[],L,T,0.022,0.196,0.0056,0.0017,0.029,0.119,0.039,0.038,0.01,0.0357,0.001,0.0034,0.0083,0.001,0.004,2145.326,44.31101,1864.0,1664.0,1243.0
5934,23B170511,44.5,55.2,36.01,0.119999997317791,03CSK 650250,03CSK,[],[],L,T,0.022,0.196,0.0056,0.0017,0.029,0.119,0.039,0.038,0.01,0.0357,0.001,0.0034,0.0083,0.001,0.004,2148.422,44.31133,1860.0,1657.0,1250.0
5967,23B170639,41.3,54.4,35.88,0.188400000333786,03CSK 650250,03CSK,[],[],L,T,0.025,0.171,0.0046,0.0009,0.037,0.099,0.04,0.027,0.01,0.0372,0.0,0.0038,0.0086,0.001,0.003,2177.186,49.21465,1958.0,1650.0,1245.0
5968,23B170642,37.8,53.7,34.7,0.188400000333786,03CSK 650250,03CSK,[],[],L,T,0.032,0.196,0.006,0.0028,0.022,0.148,0.047,0.033,0.011,0.0354,0.002,0.0017,0.0088,0.001,0.004,2174.756,49.22205,1958.0,1653.0,1245.0
5969,23B170648,42.7,55.1,35.09,0.155300006270409,03CSK 650250,03CSK,[],[],L,T,0.032,0.196,0.006,0.0028,0.022,0.148,0.047,0.033,0.011,0.0354,0.002,0.0017,0.0088,0.001,0.004,2070.878,34.49182,1916.0,1648.0,1256.0
5970,23B170651,41.5,56.3,36.41,0.155399993062019,03CSK 650250,03CSK,[],[],L,T,0.032,0.2,0.0047,0.002,0.019,0.101,0.04,0.028,0.01,0.0265,0.0,0.0036,0.0104,0.001,0.004,2080.238,34.50046,1974.0,1650.0,1243.0
6814,23B173174,40.9,52.7,38.78,0.218400001525879,03CSK 650250,03CSK,03CSK,03CSK,L,T,0.028,0.195,0.0043,0.0047,0.014,0.108,0.047,0.039,0.01,0.0386,0.004,0.0034,0.0071,0.001,0.004,2047.64,49.26787,1830.0,1650.0,1247.0
6815,23B173177,39.9,52.8,31.68,0.0957999974489212,03CSK 650250,03CSK,03CSK,03CSK,L,T,0.026,0.201,0.0041,0.0028,0.022,0.109,0.044,0.039,0.011,0.0377,0.001,0.0017,0.0069,0.0,0.003,2062.994,39.42052,1855.0,1644.0,1227.0
6821,23B173194,42.3,55.6,36.29,0.150099992752075,03CSK 650250,03CSK,03CSK,03DS-B,L,T,0.036,0.196,0.0041,0.0,0.029,0.129,0.045,0.042,0.011,0.037,0.001,0.0018,0.0059,0.001,0.003,2001.416,44.36532,1815.0,1657.0,1248.0
6839,23B173255,40.3,54.0,34.64,0.0850000008940697,03CSK 650250,03CSK,03CSK,03CSK,L,T,0.024,0.182,0.0042,0.0039,0.021,0.127,0.041,0.037,0.011,0.035,0.003,0.0015,0.0085,0.001,0.003,2075.882,34.49866,1931.0,1655.0,1250.0
6937,23B173600,39.3,55.1,36.65,0.170100003480911,03CSK 650250,03CSK,03CSK,03CSK,L,T,0.022,0.208,0.0051,0.0012,0.019,0.132,0.045,0.056,0.008,0.0279,0.001,0.0036,0.0101,0.0,0.004,2064.776,54.15173,1905.0,1689.0,1257.0
6939,23B173620,39.5,53.7,38.77,0.19149999320507,03CSK 650250,03CSK,03CSK,03CSK,L,T,0.029,0.209,0.0081,0.0009,0.022,0.125,0.042,0.047,0.012,0.0315,0.002,0.0015,0.0085,0.0,0.004,2082.632,49.25702,1866.0,1599.0,1245.0
6940,23B173628,41.7,53.8,37.96,0.145099997520447,03CSK 650250,03CSK,03CSK,03CSK,L,T,0.024,0.197,0.0047,0.0016,0.019,0.131,0.046,0.044,0.009,0.0288,0.001,0.0026,0.0069,0.0,0.004,2123.096,34.48337,1889.0,1610.0,1247.0
6952,23B173685,41.3,53.0,40.57,0.244499996304512,03CSK 650250,03CSK,03CSK,03CSK,L,T,0.029,0.161,0.0052,0.0039,0.019,0.116,0.043,0.037,0.01,0.028,0.002,0.0012,0.008,0.0,0.003,2092.568,49.25323,1880.0,1616.0,1234.0
7210,23B174655,41.5,54.8,35.69,0.151999995112419,03CSK 650250,03CSK,03CSK,03CSK,L,T,0.034,0.2,0.0051,0.0017,0.019,0.134,0.043,0.051,0.011,0.0258,0.001,0.003,0.0083,0.001,0.004,2100.398,44.33367,1905.0,1653.0,1245.0
7211,23B174657,45.5,57.1,35.63,0.159999996423721,03CSK 650250,03CSK,03CSK,03CSK,L,T,0.034,0.211,0.0048,0.0018,0.019,0.117,0.039,0.052,0.009,0.0288,0.001,0.0021,0.0089,0.001,0.004,2059.25,44.34948,1889.0,1652.0,1248.0
7212,23B174661,43.9,57.2,33.86,0.0935999974608421,03CSK 650250,03CSK,03CSK,03CSK,L,T,0.034,0.211,0.0048,0.0018,0.019,0.117,0.039,0.052,0.009,0.0288,0.001,0.0021,0.0089,0.001,0.004,2119.172,39.40707,1913.0,1653.0,1248.0
7215,23B174670,41.7,54.5,33.58,0.0900000035762787,03CSK 650250,03CSK,03DS-B,03CSK,L,T,0.028,0.224,0.0046,0.0026,0.02,0.108,0.04,0.052,0.008,0.0324,0.0,0.0029,0.0065,0.001,0.004,2140.178,39.39554,1911.0,1625.0,1247.0
7216,23B174672,46.4,56.4,32.97,0.0750000029802322,03CSK 650250,03CSK,03CSK,03CSK,L,T,0.028,0.224,0.0046,0.0026,0.02,0.108,0.04,0.052,0.008,0.0324,0.0,0.0029,0.0065,0.001,0.004,2149.286,39.39687,1909.0,1601.0,1238.0
7217,23B174674,47.6,56.6,33.5,0.0750000029802322,03CSK 650250,03CSK,03CSK,03CSK,L,T,0.024,0.201,0.0056,0.0036,0.03,0.149,0.047,0.034,0.01,0.0275,0.001,0.0035,0.0073,0.001,0.004,2124.734,36.4574,1902.0,1603.0,1245.0
7219,23B174679,46.0,56.5,31.76,0.0687000006437302,03CSK 650250,03CSK,03CSK,03CSK,L,T,0.024,0.201,0.0056,0.0036,0.03,0.149,0.047,0.034,0.01,0.0275,0.001,0.0035,0.0073,0.001,0.004,2126.588,34.48493,1904.0,1605.0,1247.0
7221,23B174686,43.4,54.7,34.68,0.0866999998688698,03CSK 650250,03CSK,03CSK,03CSK,L,T,0.033,0.166,0.0054,0.0037,0.026,0.119,0.042,0.056,0.008,0.0282,0.001,0.0034,0.0078,0.001,0.004,2117.156,34.48325,1968.0,1598.0,1247.0
7229,23B174752,40.6,54.7,32.92,0.155300006270409,03CSK 650250,03CSK,03CSK,03CSK,L,T,0.036,0.176,0.0037,0.0074,0.014,0.124,0.041,0.042,0.008,0.0418,0.001,0.0027,0.0093,0.001,0.004,2068.556,34.4964,1931.0,1644.0,1254.0
7232,23B174826,40.6,52.3,37.22,0.188400000333786,03CSK 650250,03CSK,03CSK,03CSK,L,T,0.033,0.165,0.0041,0.002,0.024,0.154,0.051,0.039,0.01,0.0314,0.0,0.0023,0.0093,0.0,0.003,2030.126,49.27051,1932.0,1643.0,1259.0
7234,23B174835,42.5,55.3,34.91,0.188299998641014,03CSK 650250,03CSK,03CSK,03CSK,L,T,0.039,0.195,0.0042,0.0,0.029,0.131,0.045,0.045,0.009,0.0283,0.001,0.0034,0.0101,0.001,0.004,1993.424,49.31171,1902.0,1653.0,1261.0
7235,23B174841,45.0,56.6,35.54,0.0966999977827072,03CSK 650250,03CSK,03CSK,03CSK,L,T,0.039,0.195,0.0042,0.0,0.029,0.131,0.045,0.045,0.009,0.0283,0.001,0.0034,0.0101,0.001,0.004,2132.708,34.47999,1938.0,1639.0,1234.0
7542,23B176196,39.5,53.5,34.33,0.0758000016212463,03CSK 650250,03CSK,03CSK,03CSK,L,T,0.028,0.187,0.0037,0.0067,0.02,0.186,0.051,0.045,0.01,0.0289,0.0,0.0026,0.0081,0.0,0.003,2083.316,39.42909,1889.0,1659.0,1257.0
7565,23B176295,41.2,54.1,33.11,0.0966999977827072,03CSK 650250,03CSK,03CSK,03CSK,L,T,0.025,0.207,0.0044,0.0028,0.029,0.158,0.049,0.054,0.009,0.0294,0.0,0.0029,0.0058,0.001,0.003,2031.764,39.43367,1839.0,1650.0,1252.0
7567,23B176300,38.9,54.4,37.16,0.204899996519089,03CSK 650250,03CSK,03CSK,03CSK,L,T,0.025,0.207,0.0044,0.0028,0.029,0.158,0.049,0.054,0.009,0.0294,0.0,0.0029,0.0058,0.001,0.003,2005.736,39.44466,1806.0,1655.0,1250.0
7568,23B176303,38.6,53.2,38.24,0.204899996519089,03CSK 650250,03CSK,03CSK,03CSK,L,T,0.031,0.198,0.0042,0.0044,0.027,0.143,0.043,0.044,0.012,0.0308,0.003,0.003,0.0046,0.001,0.004,2000.858,39.44429,1805.0,1655.0,1248.0
7569,23B176305,38.9,52.8,38.28,0.204899996519089,03CSK 650250,03CSK,03CSK,03CSK,L,T,0.031,0.186,0.0038,0.0044,0.022,0.164,0.05,0.051,0.01,0.0347,0.0,0.0004,0.0056,0.001,0.004,2016.158,39.44498,1814.0,1653.0,1247.0
7605,23B176512,39.5,53.5,39.98,0.193299993872643,03CSK 650250,03CSK,03CSK,03CSK,L,T,0.024,0.213,0.0057,0.0031,0.017,0.116,0.038,0.048,0.008,0.0328,0.001,0.0025,0.0056,0.0,0.003,2117.93,49.23443,2015.0,1630.0,1252.0
8575,23B179975,39.6,53.7,36.99,0.191599994897842,03CSK 650250,03CSK,03CSK,03CSK,L,T,0.029,0.187,0.0041,0.0007,0.017,0.11,0.033,0.042,0.011,0.0298,0.003,0.0025,0.0045,0.001,0.004,2040.8,44.35203,1808.0,1650.0,1248.0
8594,23B180204,38.1,52.5,38.56,0.18809999525547,03CSK 650250,03CSK,03CSK,03CSK,L,T,0.026,0.174,0.0024,0.0022,0.016,0.131,0.041,0.036,0.009,0.0299,0.0,0.0024,0.008,0.001,0.005,2056.1,49.26868,1869.0,1666.0,1248.0
8595,23B180208,43.3,54.7,34.5,0.091499999165535,03CSK 650250,03CSK,03CSK,03CSK,L,T,0.026,0.174,0.0024,0.0022,0.016,0.131,0.041,0.036,0.009,0.0299,0.0,0.0024,0.008,0.001,0.005,2071.652,34.48072,1871.0,1641.0,1243.0
8743,23B181051,39.5,56.4,34.92,0.200200006365776,03CSK 650250,03CSK,03CSK,03CSK,L,T,0.035,0.155,0.0072,0.0007,0.026,0.141,0.045,0.058,0.01,0.0274,0.002,0.0024,0.0116,0.0,0.003,2110.028,49.24781,1896.0,1652.0,1274.0
8744,23B181052,39.4,53.8,37.17,0.204999998211861,03CSK 650250,03CSK,03CSK,03CSK,L,T,0.03,0.178,0.0074,0.0036,0.017,0.13,0.043,0.056,0.01,0.0274,0.001,0.0027,0.0095,0.0,0.003,2007.158,49.28076,1810.0,1662.0,1261.0
8747,23B181056,41.7,52.5,40.47,0.236599996685982,03CSK 650250,03CSK,03CSK,03CSK,L,T,0.03,0.178,0.0074,0.0036,0.017,0.13,0.043,0.056,0.01,0.0274,0.001,0.0027,0.0095,0.0,0.003,1997.186,49.28651,1803.0,1643.0,1259.0
8968,23B182272,42.2,55.8,36.28,0.236599996685982,03CSK 650250,03CSK,03CSK,03CSK,L,T,0.034,0.207,0.006,0.0026,0.032,0.142,0.049,0.039,0.013,0.0333,0.001,0.003,0.0102,0.001,0.004,2086.322,49.26872,1853.0,1670.0,1245.0
9011,23B182523,41.2,54.2,35.14,0.21340000629425,03CSK 650250,03CSK,03CSK,03CSK,L,T,0.03,0.222,0.0058,0.0036,0.017,0.166,0.046,0.043,0.009,0.0349,0.001,0.0041,0.0073,0.001,0.004,2176.754,49.22412,1902.0,1614.0,1247.0
9012,23B182526,39.7,54.0,32.83,0.0935999974608421,03CSK 650250,03CSK,03CSK,03DS-B,L,T,0.03,0.222,0.0058,0.0036,0.017,0.166,0.046,0.043,0.009,0.0349,0.001,0.0041,0.0073,0.001,0.004,2180.786,34.46934,1943.0,1643.0,1252.0
9218,23B183210,40.2,53.6,38.8,0.236599996685982,03CSK 650250,03CSK,03CSK,03CSK,L,T,0.032,0.189,0.007,0.0037,0.012,0.134,0.049,0.054,0.01,0.0274,0.002,0.0022,0.0066,0.001,0.004,2107.832,49.24445,1882.0,1682.0,1254.0
9544,23B184246,43.4,55.4,35.23,0.204999998211861,03CSK 650250,03CSK,03CSK,03CSK,L,T,0.024,0.258,0.0059,0.001,0.025,0.113,0.042,0.041,0.009,0.0292,0.001,0.0031,0.0092,0.002,0.004,2043.266,49.28132,1839.0,1648.0,1245.0
9545,23B184247,45.1,52.9,35.12,0.204999998211861,03CSK 650250,03CSK,[],[],L,T,0.024,0.258,0.0059,0.001,0.025,0.113,0.042,0.041,0.009,0.0292,0.001,0.0031,0.0092,0.002,0.004,2045.84,49.27395,1837.0,1644.0,1248.0
9697,23B184888,43.4,56.7,33.98,0.204999998211861,03CSK 650250,03CSK,06CSK,03CSK,L,T,0.038,0.219,0.0045,0.001,0.019,0.117,0.037,0.041,0.011,0.026,0.001,0.0032,0.0102,0.0,0.003,2150.546,49.25223,1913.0,1657.0,1254.0
9779,23B185245,45.7,56.6,32.95,0.100000001490116,03CSK 650250,03CSK,03CSK,03CSK,L,T,0.028,0.181,0.005,0.0,0.025,0.109,0.037,0.03,0.009,0.0322,0.0,0.0027,0.0089,0.0,0.003,2013.422,34.50954,1878.0,1641.0,1247.0
9802,23B185465,42.4,55.6,37.11,0.236699998378754,03CSK 650250,03CSK,03CSK,03CSK,L,T,0.029,0.183,0.0054,0.0022,0.027,0.118,0.043,0.031,0.01,0.0304,0.001,0.0029,0.0098,0.001,0.004,2108.03,49.24872,1918.0,1648.0,1239.0
10057,23B187011,44.8,55.7,30.27,0.0920000001788139,03CSK 650250,03CSK,03CSK,03CSK,L,T,0.031,0.197,0.0062,0.0032,0.016,0.112,0.042,0.041,0.01,0.0281,0.001,0.0025,0.0088,0.001,0.005,2165.306,39.39006,1896.0,1653.0,1243.0
10084,23B187092,44.2,55.4,33.97,0.0839999988675117,03CSK 650250,03CSK,03CSK,03CSK,L,T,0.027,0.193,0.0043,0.0038,0.012,0.106,0.039,0.03,0.01,0.035,0.0,0.0025,0.01,0.001,0.003,2079.428,34.48815,1871.0,1646.0,1252.0
10085,23B187094,43.6,54.5,35.95,0.200100004673004,03CSK 650250,03CSK,03CSK,03CSK,L,T,0.027,0.193,0.0043,0.0038,0.012,0.106,0.039,0.03,0.01,0.035,0.0,0.0025,0.01,0.001,0.003,2076.674,49.25093,1877.0,1644.0,1252.0
10312,23B187912,46.6,57.5,33.75,0.100100003182888,03CSK 650250,03CSK,03CSK,03CSK,L,T,0.023,0.184,0.009,0.0016,0.015,0.1,0.037,0.044,0.011,0.0296,0.0,0.0023,0.0094,0.001,0.004,2115.302,34.49079,1938.0,1628.0,1247.0
10433,23B188501,43.3,55.7,33.63,0.0851000025868416,03CSK 650250,03CSK,03CSK,03CSK,L,T,0.028,0.193,0.0063,0.0024,0.023,0.12,0.042,0.033,0.01,0.0318,0.001,0.0028,0.0099,0.001,0.003,2047.298,34.49989,1857.0,1646.0,1256.0
10436,23B188513,43.8,54.6,35.65,0.104999996721745,03CSK 650250,03CSK,03CSK,03CSK,L,T,0.021,0.197,0.0063,0.0008,0.015,0.114,0.034,0.038,0.011,0.0304,0.0,0.0021,0.0096,0.001,0.004,2021.558,34.50647,1844.0,1643.0,1247.0
10447,23B188565,45.1,55.6,32.81,0.098300002515316,03CSK 650250,03CSK,06CSK,03CSK,L,T,0.038,0.222,0.0067,0.0031,0.018,0.109,0.041,0.034,0.012,0.0296,0.001,0.0024,0.0095,0.001,0.003,2066.792,34.50388,1893.0,1639.0,1254.0
10448,23B188570,41.5,53.9,36.28,0.093699999153614,03CSK 650250,03CSK,03CSK,03CSK,L,T,0.038,0.222,0.0067,0.0031,0.018,0.109,0.041,0.034,0.012,0.0296,0.001,0.0024,0.0095,0.001,0.003,2006.042,34.5181,1877.0,1637.0,1252.0
10577,23B189062,45.4,55.4,34.57,0.160099998116493,03CSK 650250,03CSK,03CSK,03CSK,L,T,0.031,0.18,0.0063,0.0009,0.02,0.092,0.036,0.029,0.01,0.0268,0.0,0.0035,0.006,0.001,0.003,2045.3,44.34906,1774.0,1650.0,1254.0
10578,23B189065,43.3,55.0,34.34,0.115000002086163,03CSK 650250,03CSK,03CSK,03CSK,L,T,0.031,0.18,0.0063,0.0009,0.02,0.092,0.036,0.029,0.01,0.0268,0.0,0.0035,0.006,0.001,0.003,2042.276,39.42885,1799.0,1644.0,1261.0
10579,23B189069,47.3,57.6,33.68,0.0900000035762787,03CSK 650250,03CSK,03CSK,03CSK,L,T,0.05,0.321,0.0063,0.0025,0.015,0.107,0.04,0.029,0.011,0.0328,0.001,0.0041,0.0053,0.001,0.003,2070.23,39.41761,1788.0,1626.0,1250.0
10629,23B189276,45.4,57.5,34.89,0.148300006985664,03CSK 650250,03CSK,06CSK,03CSK,L,T,0.035,0.208,0.005,0.0019,0.02,0.109,0.043,0.041,0.01,0.0313,0.0,0.003,0.0056,0.001,0.003,2050.43,49.28818,1889.0,1637.0,1252.0
10678,23B189517,44.5,57.1,36.89,0.245100006461143,03CSK 650250,03CSK,03CSK,03CSK,L,T,0.039,0.195,0.0042,0.0024,0.021,0.106,0.039,0.038,0.011,0.0354,0.002,0.0029,0.0104,0.001,0.003,2098.85,49.25284,1932.0,1646.0,1259.0
10738,23B189763,42.6,55.0,36.06,0.233400002121925,03CSK 650250,03CSK,03CSK,03CSK,L,T,0.029,0.215,0.0064,0.0012,0.018,0.114,0.044,0.036,0.01,0.0288,0.0,0.0027,0.0077,0.001,0.004,2067.296,49.26278,1841.0,1648.0,1279.0
10739,23B189768,41.2,53.0,37.39,0.108199998736382,03CSK 650250,03CSK,03CSK,03CSK,L,T,0.029,0.215,0.0064,0.0012,0.018,0.114,0.044,0.036,0.01,0.0288,0.0,0.0027,0.0077,0.001,0.004,2127.326,39.40309,1895.0,1643.0,1257.0
10742,23B189786,40.0,53.4,38.15,0.155300006270409,03CSK 650250,03CSK,03CSK,03CSK,L,T,0.033,0.172,0.0049,0.003,0.009,0.098,0.04,0.039,0.009,0.0304,0.0,0.0028,0.0057,0.001,0.003,2082.38,44.332,1862.0,1648.0,1250.0
10750,23B189820,42.5,54.7,34.68,0.0966999977827072,03CSK 650250,03CSK,03CSK,03CSK,L,T,0.036,0.174,0.0049,0.0025,0.014,0.115,0.041,0.026,0.011,0.031,0.001,0.0028,0.007,0.001,0.003,2107.598,34.4878,1878.0,1644.0,1250.0
10767,23B189953,43.8,54.9,35.85,0.0967999994754791,03CSK 650250,03CSK,03DS-B,03CSK,L,T,0.03,0.195,0.0035,0.0018,0.018,0.129,0.045,0.034,0.01,0.0325,0.0,0.0024,0.0077,0.001,0.002,2041.61,34.50442,1929.0,1596.0,1254.0
10879,23B190502,42.0,56.2,36.64,0.156200006604195,03CSK 650250,03CSK,03CSK,03CSK,L,T,0.03,0.207,0.006,0.004,0.018,0.119,0.044,0.044,0.012,0.0374,0.0,0.0034,0.0067,0.001,0.003,2039.18,34.51072,1902.0,1623.0,1254.0
10966,23B190874,42.4,54.3,35.49,0.146599993109703,03CSK 650250,03CSK,03DS-B,03CSK,L,T,0.033,0.194,0.0085,0.0032,0.013,0.115,0.035,0.036,0.009,0.0289,0.002,0.003,0.0083,0.0,0.003,2134.184,44.31618,1844.0,1664.0,1236.0
10967,23B190875,42.6,55.1,33.29,0.127100005745888,03CSK 650250,03CSK,03CSK,03CSK,L,T,0.033,0.194,0.0085,0.0032,0.013,0.115,0.035,0.036,0.009,0.0289,0.002,0.003,0.0083,0.0,0.003,2121.53,44.32425,1862.0,1670.0,1238.0
10968,23B190883,43.6,55.5,32.43,0.0839999988675117,03CSK 650250,03CSK,03CSK,03CSK,L,T,0.029,0.238,0.0067,0.002,0.013,0.112,0.038,0.039,0.01,0.0298,0.001,0.0028,0.0079,0.001,0.003,2113.862,39.40572,1853.0,1646.0,1248.0
10970,23B190891,45.0,56.1,30.98,0.0799999982118607,03CSK 650250,03CSK,03CSK,03CSK,L,T,0.029,0.209,0.0062,0.0011,0.025,0.111,0.041,0.038,0.013,0.0329,0.001,0.0028,0.0092,0.001,0.004,2123.402,39.4333,1859.0,1650.0,1265.0
11116,23B191873,45.8,56.9,34.82,0.097900003194809,03CSK 650250,03CSK,03CSK,03CSK,L,T,0.024,0.193,0.0034,0.0,0.023,0.095,0.038,0.04,0.01,0.0386,0.001,0.003,0.016,0.001,0.002,2050.934,39.42746,1749.0,1644.0,1243.0
11358,23B192726,42.6,54.6,36.48,0.0980999991297722,03CSK 650250,03CSK,03CSK,03CSK,L,T,0.028,0.201,0.0039,0.0,0.014,0.104,0.032,0.029,0.011,0.029,0.001,0.0031,0.006,0.0,0.001,2125.166,34.48155,1837.0,1621.0,1245.0
11359,23B192731,41.7,54.1,36.54,0.0860000029206276,03CSK 650250,03CSK,03CSK,03CSK,L,T,0.028,0.201,0.0039,0.0,0.014,0.104,0.032,0.029,0.011,0.029,0.001,0.0031,0.006,0.0,0.001,2123.96,34.4833,1868.0,1621.0,1248.0
11361,23B192739,46.3,56.6,34.21,0.105099998414516,03CSK 650250,03CSK,03CSK,03CSK,L,T,0.036,0.209,0.0072,0.0,0.031,0.114,0.038,0.036,0.011,0.0387,0.0,0.0026,0.0075,0.001,0.002,2128.01,34.48814,1880.0,1607.0,1245.0
11386,23B192891,42.3,54.9,35.74,0.0966999977827072,03CSK 650250,03CSK,03CSK,03CSK,L,T,0.026,0.205,0.0049,0.0014,0.014,0.111,0.038,0.032,0.01,0.0336,0.0,0.0026,0.0066,0.001,0.002,2154.452,34.47482,1918.0,1659.0,1250.0
12156,23B195263,42.9,56.8,32.97,0.204999998211861,03CSK 650250,03CSK,05CSK,03CSK,L,T,0.031,0.237,0.0059,0.0031,0.026,0.128,0.044,0.039,0.01,0.0334,0.0,0.0027,0.0072,0.001,0.002,2045.912,49.27828,1859.0,1659.0,1248.0
12157,23B195269,43.4,56.0,34.62,0.0986000001430511,03CSK 650250,03CSK,03CSK,03CSK,L,T,0.031,0.237,0.0059,0.0031,0.026,0.128,0.044,0.039,0.01,0.0334,0.0,0.0027,0.0072,0.001,0.002,2064.02,39.42449,1862.0,1644.0,1252.0
12160,23B195305,44.8,57.6,32.68,0.118400000035763,03CSK 650250,03CSK,03CSK,03CSK,L,T,0.035,0.192,0.0054,0.0013,0.026,0.111,0.04,0.039,0.008,0.0354,0.0,0.0032,0.0097,0.001,0.002,2079.482,34.50344,1880.0,1646.0,1245.0
12161,23B195311,44.0,54.3,35.54,0.246500000357628,03CSK 650250,03CSK,03CSK,03CSK,L,T,0.035,0.192,0.0054,0.0013,0.026,0.111,0.04,0.039,0.008,0.0354,0.0,0.0032,0.0097,0.001,0.002,2165.45,49.2355,1913.0,1664.0,1247.0
12163,23B195343,42.8,56.1,31.12,0.0930000022053719,03CSK 650250,03CSK,03CSK,03CSK,L,T,0.026,0.213,0.0026,0.0,0.012,0.109,0.04,0.046,0.012,0.0242,0.0,0.0029,0.0094,0.0,0.001,2071.724,39.4216,1832.0,1641.0,1252.0
12167,23B195362,44.2,57.2,30.38,0.0869999974966049,03CSK 650250,03CSK,03CSK,03CSK,L,T,0.033,0.194,0.0051,0.0007,0.023,0.117,0.043,0.05,0.013,0.0272,0.0,0.0032,0.0052,0.001,0.002,2110.37,39.40998,1902.0,1637.0,1250.0
12178,23B195410,40.6,55.1,34.07,0.0966999977827072,03CSK 650250,03CSK,03CSK,03CSK,L,T,0.024,0.243,0.0051,0.0044,0.005,0.121,0.038,0.046,0.009,0.0281,0.0,0.0027,0.0099,0.0,0.002,2093.432,34.48992,1864.0,1646.0,1256.0
12184,23B195520,43.1,57.2,34.48,0.116599999368191,03CSK 650250,03CSK,03CSK,03CSK,L,T,0.032,0.215,0.005,0.0016,0.023,0.148,0.045,0.043,0.01,0.0368,0.0,0.002,0.0067,0.0,0.001,2078.762,34.50365,1887.0,1655.0,1256.0
12254,23B195807,43.0,56.9,34.89,0.0966999977827072,03CSK 650250,03CSK,03CSK,03CSK,L,T,0.033,0.209,0.0073,0.0019,0.014,0.144,0.039,0.053,0.013,0.0321,0.003,0.0031,0.0104,0.001,0.003,2092.046,34.49279,1882.0,1646.0,1250.0
12255,23B195819,45.4,57.2,35.98,0.108300000429153,03CSK 650250,03CSK,03CSK,03CSK,L,T,0.024,0.189,0.006,0.0013,0.024,0.14,0.042,0.041,0.011,0.0401,0.001,0.0024,0.0071,0.001,0.002,2135.552,34.47598,1925.0,1646.0,1250.0
12256,23B195824,45.0,56.6,33.72,0.0980999991297722,03CSK 650250,03CSK,03CSK,03CSK,L,T,0.024,0.189,0.006,0.0013,0.024,0.14,0.042,0.041,0.011,0.0401,0.001,0.0024,0.0071,0.001,0.002,2135.642,34.47499,1929.0,1650.0,1257.0
12361,23B196127,41.6,56.4,32.71,0.136999994516373,03CSK 650250,03CSK,03CSK,03CSK,L,T,0.022,0.226,0.0065,0.0,0.03,0.135,0.043,0.042,0.007,0.0333,0.0,0.0022,0.0099,0.001,0.002,2072.012,49.26442,1871.0,1644.0,1247.0
12494,23B196590,41.6,54.1,36.92,0.0920000001788139,03CSK 650250,03CSK,03CSK,03CSK,L,T,0.027,0.264,0.0041,0.0031,0.017,0.123,0.044,0.036,0.01,0.0339,0.001,0.0032,0.0082,0.0,0.002,2105.24,34.49556,1889.0,1621.0,1266.0
12495,23B196592,36.7,51.2,36.72,0.21340000629425,03CSK 650250,03CSK,03CSK,03CSK,L,T,0.027,0.264,0.0041,0.0031,0.017,0.123,0.044,0.036,0.01,0.0339,0.001,0.0032,0.0082,0.0,0.002,2097.032,49.25606,1884.0,1625.0,1252.0
12496,23B196594,42.4,54.4,35.02,0.21340000629425,03CSK 650250,03CSK,03CSK,03CSK,L,T,0.027,0.193,0.0035,0.0016,0.014,0.135,0.044,0.028,0.009,0.0289,0.002,0.0033,0.0102,0.0,0.002,2106.68,49.24504,1895.0,1652.0,1245.0
12674,23B197244,46.2,55.6,37.82,0.236599996685982,03CSK 650250,03CSK,03CSK,03CSK,L,T,0.03,0.191,0.0056,0.0028,0.017,0.148,0.038,0.042,0.009,0.0358,0.0,0.003,0.0078,0.001,0.003,2098.256,49.256,1859.0,1628.0,1259.0
13122,23B198869,45.1,56.7,34.15,0.11150000244379,03CSK 650250,03CSK,03CSK,03CSK,L,T,0.03,0.217,0.0071,0.0057,0.024,0.113,0.038,0.039,0.008,0.0352,0.0,0.003,0.0051,0.001,0.002,2114.168,34.4885,1925.0,1626.0,1250.0
13124,23B198902,43.9,55.8,33.86,0.0759999975562096,03CSK 650250,03CSK,03CSK,03CSK,L,T,0.031,0.19,0.0064,0.0026,0.025,0.121,0.041,0.043,0.009,0.0396,0.0,0.0036,0.0074,0.001,0.002,2170.4,34.48043,1972.0,1632.0,1252.0
13160,23B199140,38.3,52.6,40.95,0.204999998211861,03CSK 650250,03CSK,03DS-B,03CSK,L,T,0.033,0.196,0.0052,0.0028,0.015,0.156,0.047,0.031,0.01,0.0359,0.0,0.003,0.0074,0.001,0.002,2118.326,49.2494,1902.0,1655.0,1241.0
13161,23B199145,40.1,53.7,30.87,0.0984999984502792,03CSK 650250,03CSK,03CSK,03DS-B,L,T,0.033,0.196,0.0052,0.0028,0.015,0.156,0.047,0.031,0.01,0.0359,0.0,0.003,0.0074,0.001,0.002,2111.936,39.40766,1880.0,1641.0,1245.0
13280,23B199579,43.8,55.9,32.58,0.0935999974608421,03CSK 650250,03CSK,03CSK,03CSK,L,T,0.029,0.178,0.0047,0.002,0.021,0.109,0.041,0.029,0.009,0.0345,0.0,0.0036,0.0078,0.001,0.001,2125.544,39.40181,1954.0,1623.0,1245.0
13281,23B199584,43.4,56.3,34.09,0.204899996519089,03CSK 650250,03CSK,03CSK,03CSK,L,T,0.029,0.178,0.0047,0.002,0.021,0.109,0.041,0.029,0.009,0.0345,0.0,0.0036,0.0078,0.001,0.001,2096.168,49.25572,1911.0,1632.0,1252.0
13282,23B199587,45.3,57.4,35.35,0.098300002515316,03CSK 650250,03CSK,03CSK,03CSK,L,T,0.025,0.218,0.0075,0.0036,0.022,0.117,0.04,0.041,0.009,0.0289,0.0,0.0032,0.0097,0.001,0.002,2130.62,39.4037,1931.0,1626.0,1247.0
13283,23B199592,46.5,58.5,31.63,0.0771000012755394,03CSK 650250,03CSK,03CSK,03CSK,L,T,0.025,0.218,0.0075,0.0036,0.022,0.117,0.04,0.041,0.009,0.0289,0.0,0.0032,0.0097,0.001,0.002,2096.276,39.4172,1934.0,1605.0,1248.0
13284,23B199595,43.5,55.9,29.9,0.0750000029802322,03CSK 650250,03CSK,03CSK,03CSK,L,T,0.028,0.19,0.0079,0.0035,0.014,0.119,0.043,0.043,0.009,0.0328,0.0,0.003,0.0081,0.0,0.002,2145.236,39.39585,1965.0,1603.0,1257.0
13504,23B200397,46.9,58.6,32.75,0.204899996519089,03CSK 650250,03CSK,03CSK,03CSK,L,T,0.036,0.203,0.0067,0.0015,0.029,0.146,0.043,0.038,0.01,0.0364,0.002,0.0026,0.0076,0.002,0.004,2079.482,54.18477,1862.0,1655.0,1261.0
