Repository: PNell/TrialTest3

File: Data/StreamlitData032524.csv (part 69 of 96)
,coil_no,YieldStrength,TensileStrength,TotalElongation,coil_thickness,steel_design_description,grade,grade_head,grade_tail,sample_direction,sample_location,c_amount,mn_amount,p_amount,s_amount,si_amount,cu_amount,ni_amount,cr_amount,mo_amount,al_amount,nb_amount,ca_amount,n_amount,ti_amount,v_amount,TF1_EXIT_AVG_BODY,TBC_thickness,TEMP_FM_ENTRY_AVG,TEMP_FM_EXIT_AVG,TEMP_COILING_AVG
13512,23B200492,42.9,55.6,35.19,0.0986000001430511,03CSK 650250,03CSK,03CSK,03CSK,L,T,0.032,0.204,0.0053,0.0029,0.02,0.148,0.044,0.031,0.01,0.0318,0.001,0.0031,0.0067,0.001,0.003,2145.758,34.47903,1922.0,1657.0,1252.0
13553,23B200670,41.0,56.0,34.49,0.100000001490116,03CSK 650250,03CSK,03CSK,03CSK,L,T,0.038,0.223,0.0069,0.0023,0.018,0.141,0.04,0.038,0.01,0.0336,0.002,0.0029,0.009,0.001,0.004,2144.966,34.48445,1918.0,1648.0,1239.0
13556,23B200749,39.8,54.1,38.11,0.188400000333786,03CSK 650250,03CSK,03CSK,03CSK,L,T,0.04,0.198,0.0076,0.0021,0.02,0.157,0.04,0.032,0.009,0.0362,0.002,0.0033,0.0078,0.001,0.003,2082.65,54.18549,1873.0,1655.0,1257.0
13558,23B200757,47.4,57.9,28.15,0.0771000012755394,03CSK 650250,03CSK,03CSK,03CSK,L,T,0.024,0.206,0.0068,0.001,0.026,0.141,0.04,0.038,0.009,0.0373,0.0,0.0033,0.0081,0.001,0.003,2159.996,34.47918,1941.0,1653.0,1250.0
13856,23B201883,40.3,54.0,40.01,0.245100006461143,03CSK 650250,03CSK,06CSK,03CSK,L,T,0.023,0.217,0.0047,0.0054,0.011,0.143,0.04,0.04,0.009,0.0306,0.002,0.0024,0.0098,0.001,0.002,2053.346,49.27605,1891.0,1657.0,1279.0
13857,23B201890,38.7,53.5,38.24,0.188299998641014,03CSK 650250,03CSK,03CSK,03CSK,L,T,0.023,0.175,0.0052,0.0025,0.016,0.141,0.043,0.032,0.01,0.0356,0.001,0.0025,0.0104,0.001,0.002,2045.3,49.27306,1851.0,1657.0,1245.0
13858,23B201894,39.7,53.8,36.14,0.116599999368191,03CSK 650250,03CSK,03CSK,03CSK,L,T,0.023,0.175,0.0052,0.0025,0.016,0.141,0.043,0.032,0.01,0.0356,0.001,0.0025,0.0104,0.001,0.002,2060.132,34.50214,1884.0,1655.0,1254.0
13967,23B202262,44.6,56.0,41.3,0.204899996519089,03CSK 650250,03CSK,03CSK,03CSK,L,T,0.031,0.221,0.0062,0.0021,0.019,0.148,0.043,0.047,0.011,0.0316,0.001,0.0027,0.0077,0.001,0.002,2118.326,49.24511,1927.0,1646.0,1245.0
13968,23B202340,45.8,56.9,40.93,0.23649999499321,03CSK 650250,03CSK,03CSK,03CSK,L,T,0.038,0.189,0.0101,0.0041,0.021,0.14,0.044,0.04,0.011,0.0355,0.002,0.0029,0.0086,0.001,0.002,2127.74,49.24348,1913.0,1670.0,1261.0
14278,23B203602,40.5,54.4,38.17,0.191599994897842,03CSK 650250,03CSK,03CSK,03CSK,L,T,0.029,0.224,0.0046,0.001,0.019,0.125,0.041,0.046,0.01,0.0347,0.0,0.0035,0.0056,0.001,0.003,1906.34,44.4156,1779.0,1626.0,1265.0
14280,23B203607,44.9,59.2,34.04,0.118299998342991,03CSK 650250,03CSK,03CSK,06CSK,L,T,0.029,0.224,0.0046,0.001,0.019,0.125,0.041,0.046,0.01,0.0347,0.0,0.0035,0.0056,0.001,0.003,1904.36,39.48223,1812.0,1632.0,1227.0
14335,23B203834,45.6,56.8,33.33,0.122000001370907,03CSK 650250,03CSK,03CSK,03CSK,L,T,0.032,0.203,0.0045,0.0011,0.016,0.134,0.044,0.04,0.01,0.0369,0.0,0.0033,0.0094,0.001,0.001,2085.818,34.48782,1882.0,1643.0,1248.0
14615,23B206257,41.1,54.4,35.88,0.0771000012755394,03CSK 650250,03CSK,03CSK,03CSK,L,T,0.026,0.178,0.0045,0.0009,0.015,0.092,0.042,0.037,0.007,0.0321,0.0,0.003,0.0085,0.0,0.002,2099.678,39.41105,1918.0,1646.0,1193.0
14616,23B206261,43.3,55.3,34.83,0.0687000006437302,03CSK 650250,03CSK,03CSK,03CSK,L,T,0.026,0.178,0.0045,0.0009,0.015,0.092,0.042,0.037,0.007,0.0321,0.0,0.003,0.0085,0.0,0.002,2147.882,39.38887,1916.0,1623.0,1239.0
14653,23B206391,48.5,57.7,35.85,0.167099997401237,03CSK 650250,03CSK,06CSK,03CSK,L,T,0.031,0.236,0.007,0.0026,0.027,0.12,0.046,0.052,0.012,0.0394,0.0,0.0025,0.0072,0.002,0.004,2098.94,44.33811,1884.0,1657.0,1259.0
14741,23B206724,42.8,53.8,37.63,0.304100006818771,03CSK 650250,03CSK,03CSK,03CSK,L,T,0.033,0.215,0.0138,0.0014,0.034,0.078,0.029,0.049,0.007,0.0255,0.0,0.0028,0.0086,0.002,0.003,2041.808,34.50603,1907.0,1673.0,1256.0
14742,23B206730,45.1,55.2,38.47,0.204899996519089,03CSK 650250,03CSK,03CSK,03CSK,L,T,0.023,0.244,0.0132,0.0018,0.025,0.085,0.029,0.047,0.007,0.0262,0.0,0.0023,0.0073,0.001,0.003,2102.774,49.24937,1882.0,1646.0,1241.0
15353,23B208938,45.1,57.0,35.63,0.0890000015497208,03CSK 650250,03CSK,03CSK,03CSK,L,T,0.034,0.194,0.0084,0.0003,0.02,0.12,0.044,0.039,0.009,0.035,0.0,0.0024,0.0083,0.001,0.002,2048.45,39.4364,1857.0,1623.0,1238.0
15356,23B208960,45.0,56.2,34.6,0.148399993777275,03CSK 650250,03CSK,03CSK,03CSK,L,T,0.034,0.2,0.0075,0.0025,0.027,0.153,0.045,0.044,0.009,0.0331,0.0,0.0028,0.0084,0.001,0.003,2104.61,44.33773,1875.0,1628.0,1250.0
15357,23B208968,43.6,56.0,34.29,0.0984999984502792,03CSK 650250,03CSK,03CSK,03CSK,L,T,0.027,0.185,0.0068,0.0,0.018,0.115,0.047,0.031,0.009,0.0284,0.0,0.0026,0.0096,0.001,0.001,2144.516,39.39633,1925.0,1650.0,1252.0
15359,23B209001,45.8,57.0,36.28,0.0850000008940697,03CSK 650250,03CSK,03CSK,03CSK,L,T,0.04,0.233,0.0091,0.0016,0.03,0.133,0.045,0.056,0.01,0.0322,0.0,0.0024,0.0081,0.001,0.003,2117.786,39.40825,1909.0,1626.0,1254.0
15360,23B209004,45.0,57.1,35.54,0.108199998736382,03CSK 650250,03CSK,03CSK,03CSK,L,T,0.04,0.233,0.0091,0.0016,0.03,0.133,0.045,0.056,0.01,0.0322,0.0,0.0024,0.0081,0.001,0.003,2151.032,39.39575,1941.0,1635.0,1248.0
15361,23B209029,42.8,54.7,39.23,0.0970000028610229,03CSK 650250,03CSK,03CSK,03CSK,L,T,0.031,0.203,0.0048,0.0033,0.012,0.131,0.049,0.043,0.01,0.0299,0.0,0.002,0.0051,0.001,0.002,2131.016,34.48207,1929.0,1630.0,1250.0
15362,23B209032,43.8,55.2,38.76,0.21340000629425,03CSK 650250,03CSK,03CSK,03CSK,L,T,0.031,0.203,0.0048,0.0033,0.012,0.131,0.049,0.043,0.01,0.0299,0.0,0.002,0.0051,0.001,0.002,2132.438,49.2407,1904.0,1639.0,1245.0
15371,24B209351,46.6,56.5,26.66,0.093800000846386,03CSK 650250,03CSK,03CSK,03CSK,L,T,0.027,0.188,0.0064,0.005,0.015,0.14,0.045,0.048,0.01,0.032,0.0,0.0026,0.0079,0.001,0.002,2201.828,34.4629,1954.0,1612.0,1247.0
15372,24B209358,48.2,57.8,36.01,0.129899993538857,03CSK 650250,03CSK,03CSK,05CSK,L,T,0.027,0.188,0.0064,0.005,0.015,0.14,0.045,0.048,0.01,0.032,0.0,0.0026,0.0079,0.001,0.002,2165.756,34.47495,1936.0,1614.0,1239.0
15541,24B209952,47.8,59.4,33.86,0.108199998736382,03CSK 650250,03CSK,06CSK,03CSK,L,T,0.04,0.238,0.0075,0.003,0.019,0.134,0.045,0.046,0.009,0.0333,0.0,0.0026,0.0101,0.001,0.003,2158.736,39.39777,1907.0,1659.0,1257.0
15542,24B209957,52.3,60.5,28.93,0.0799999982118607,03CSK 650250,03CSK,03CSK,03CSK,L,T,0.04,0.238,0.0075,0.003,0.019,0.134,0.045,0.046,0.009,0.0333,0.0,0.0026,0.0101,0.001,0.003,2075.468,34.49674,1866.0,1655.0,1243.0
15626,24B210402,35.9,54.5,31.0,0.204899996519089,03CSK 650250,03CSK,03CSK,03CSK,L,T,0.021,0.225,0.0032,0.0008,0.024,0.131,0.046,0.044,0.01,0.0353,0.0,0.0024,0.0074,0.001,0.002,2119.1,54.16759,1911.0,1625.0,1254.0
15627,24B210412,44.5,55.4,34.15,0.097900003194809,03CSK 650250,03CSK,03CSK,03CSK,L,T,0.025,0.196,0.0061,0.0039,0.02,0.115,0.044,0.035,0.01,0.032,0.0,0.0034,0.008,0.001,0.002,2132.438,44.31634,1936.0,1625.0,1257.0
15654,24B210515,48.5,57.8,34.65,0.098300002515316,03CSK 650250,03CSK,03CSK,03CSK,L,T,0.031,0.246,0.0061,0.003,0.025,0.134,0.045,0.044,0.01,0.0374,0.0,0.0021,0.007,0.001,0.002,2203.61,39.37883,1974.0,1632.0,1252.0
15655,24B210526,46.3,56.1,34.76,0.097900003194809,03CSK 650250,03CSK,03CSK,03CSK,L,T,0.026,0.174,0.0063,0.0024,0.02,0.141,0.043,0.041,0.009,0.0333,0.0,0.0022,0.0066,0.001,0.001,2172.056,39.38732,1970.0,1605.0,1252.0
15664,24B210607,46.7,56.9,30.76,0.0854000002145767,03CSK 650250,03CSK,06CSK,03CSK,L,T,0.028,0.205,0.0065,0.0018,0.016,0.168,0.051,0.047,0.012,0.0347,0.001,0.0026,0.0087,0.001,0.002,2129.936,39.40393,1956.0,1650.0,1268.0
16020,24B211760,46.9,57.3,27.59,0.0949999988079071,03CSK 650250,03CSK,03CSK,03CSK,L,T,0.034,0.184,0.0097,0.0039,0.016,0.126,0.042,0.039,0.011,0.0339,0.001,0.0034,0.0068,0.001,0.003,2139.836,39.39674,1878.0,1650.0,1247.0
16053,24B211978,46.2,58.1,36.33,0.188400000333786,03CSK 650250,03CSK,06CSK,03CSK,L,T,0.026,0.203,0.0077,0.0012,0.023,0.122,0.049,0.056,0.009,0.0331,0.0,0.0028,0.0082,0.001,0.003,2102.756,49.25773,1925.0,1648.0,1243.0
16054,24B211983,44.25,57.400000000000006,35.175,0.110100001096725,03CSK 650250,03CSK,03CSK,03CSK,L,T,0.026,0.203,0.0077,0.0012,0.023,0.122,0.049,0.056,0.009,0.0331,0.0,0.0028,0.0082,0.001,0.003,2045.516,34.49526,1904.0,1680.0,1173.0
16061,24B212014,46.2,57.0,37.2,0.111599996685982,03CSK 650250,03CSK,03CSK,03CSK,L,T,0.029,0.185,0.0107,0.0027,0.02,0.13,0.065,0.089,0.01,0.0277,0.001,0.0028,0.0076,0.001,0.003,2049.602,34.50216,1920.0,1641.0,1245.0
16062,24B212015,44.5,56.2,37.34,0.114000000059605,03CSK 650250,03CSK,03CSK,03CSK,L,T,0.029,0.185,0.0107,0.0027,0.02,0.13,0.065,0.089,0.01,0.0277,0.001,0.0028,0.0076,0.001,0.003,2150.654,34.47475,1925.0,1653.0,1266.0
16063,24B212016,47.1,57.2,36.19,0.111599996685982,03CSK 650250,03CSK,03CSK,03CSK,L,T,0.029,0.185,0.0107,0.0027,0.02,0.13,0.065,0.089,0.01,0.0277,0.001,0.0028,0.0076,0.001,0.003,2096.96,34.49297,1914.0,1652.0,1261.0
16065,24B212022,46.6,57.3,34.57,0.111599996685982,03CSK 650250,03CSK,03CSK,03CSK,L,T,0.027,0.212,0.0093,0.0018,0.016,0.128,0.054,0.064,0.009,0.0299,0.0,0.0028,0.0077,0.001,0.002,2062.004,34.49601,1922.0,1655.0,1252.0
16422,24B213044,48.5,58.2,32.79,0.0771000012755394,03CSK 650250,03CSK,03CSK,03CSK,L,T,0.032,0.203,0.0079,0.0006,0.023,0.126,0.043,0.05,0.01,0.0366,0.0,0.0032,0.007,0.001,0.002,2183.972,39.39343,1943.0,1616.0,1247.0
16423,24B213046,47.6,58.1,33.64,0.0832000002264977,03CSK 650250,03CSK,03CSK,03CSK,L,T,0.038,0.205,0.0078,0.0013,0.016,0.134,0.043,0.053,0.01,0.0321,0.0,0.0025,0.0042,0.001,0.003,2151.41,39.39491,1943.0,1608.0,1248.0
16424,24B213049,43.3,56.3,36.25,0.204899996519089,03CSK 650250,03CSK,03CSK,03CSK,L,T,0.038,0.205,0.0078,0.0013,0.016,0.134,0.043,0.053,0.01,0.0321,0.0,0.0025,0.0042,0.001,0.003,2089.418,49.25723,1907.0,1650.0,1245.0
16425,24B213051,43.4,56.2,33.01,0.204899996519089,03CSK 650250,03CSK,03CSK,03CSK,L,T,0.038,0.205,0.0078,0.0013,0.016,0.134,0.043,0.053,0.01,0.0321,0.0,0.0025,0.0042,0.001,0.003,2099.804,49.25724,1907.0,1661.0,1254.0
16426,24B213054,43.8,55.4,37.86,0.204899996519089,03CSK 650250,03CSK,03CSK,03CSK,L,T,0.025,0.161,0.0065,0.0013,0.014,0.112,0.045,0.039,0.01,0.0289,0.0,0.0032,0.0063,0.0,0.002,2115.23,49.23933,1907.0,1653.0,1248.0
16427,24B213055,41.0,55.3,36.81,0.204999998211861,03CSK 650250,03CSK,03CSK,03CSK,L,T,0.025,0.161,0.0065,0.0013,0.014,0.112,0.045,0.039,0.01,0.0289,0.0,0.0032,0.0063,0.0,0.002,2111.036,49.24436,1909.0,1659.0,1247.0
16430,24B213066,47.1,58.6,35.78,0.098300002515316,03CSK 650250,03CSK,03CSK,03CSK,L,T,0.026,0.207,0.0075,0.0048,0.013,0.156,0.045,0.044,0.01,0.0317,0.0,0.0026,0.0002,0.001,0.003,2149.484,39.40511,1941.0,1632.0,1250.0
16431,24B213069,44.8,57.7,37.96,0.0811000019311905,03CSK 650250,03CSK,03CSK,03CSK,L,T,0.031,0.224,0.0061,0.002,0.015,0.126,0.045,0.033,0.01,0.0329,0.0,0.0028,0.0092,0.001,0.002,2209.712,34.46068,1961.0,1632.0,1257.0
16432,24B213075,46.2,58.0,35.03,0.21340000629425,03CSK 650250,03CSK,03CSK,03CSK,L,T,0.031,0.224,0.0061,0.002,0.015,0.126,0.045,0.033,0.01,0.0329,0.0,0.0028,0.0092,0.001,0.002,2161.094,49.22254,1914.0,1646.0,1263.0
16433,24B213120,45.9,57.8,34.28,0.21340000629425,03CSK 650250,03CSK,03CSK,03CSK,L,T,0.033,0.193,0.0057,0.0001,0.025,0.127,0.041,0.043,0.01,0.0285,0.0,0.0033,0.0107,0.001,0.003,2161.976,49.21406,1913.0,1659.0,1263.0
16436,24B213142,43.9,54.0,34.07,0.118299998342991,03CSK 650250,03CSK,03CSK,03CSK,L,T,0.027,0.179,0.0052,0.0002,0.021,0.124,0.041,0.037,0.01,0.0268,0.0,0.0034,0.0085,0.001,0.003,2199.974,34.46188,1950.0,1657.0,1241.0
16472,24B213521,43.1,57.6,32.35,0.120099999010563,03CSK 650250,03CSK,03CSK,03CSK,L,T,0.034,0.196,0.0078,0.0022,0.014,0.12,0.043,0.044,0.011,0.0376,0.0,0.0038,0.0114,0.001,0.002,2193.908,34.46076,1931.0,1655.0,1250.0
16474,24B213528,43.5,55.4,31.96,0.098300002515316,03CSK 650250,03CSK,03CSK,03CSK,L,T,0.034,0.196,0.0078,0.0022,0.014,0.12,0.043,0.044,0.011,0.0376,0.0,0.0038,0.0114,0.001,0.002,2173.244,34.46592,1931.0,1655.0,1248.0
16475,24B213534,44.1,56.5,36.37,0.129800006747246,03CSK 650250,03CSK,03CSK,03CSK,L,T,0.029,0.184,0.0073,0.0018,0.017,0.112,0.044,0.04,0.01,0.0296,0.0,0.0037,0.0076,0.001,0.003,2136.542,34.47876,1932.0,1668.0,1263.0
17126,24B215785,45.1,57.9,35.01,0.098300002515316,03CSK 650250,03CSK,03CSK,03CSK,L,T,0.026,0.179,0.0064,0.0036,0.013,0.114,0.04,0.036,0.009,0.0255,0.0,0.0028,0.0047,0.001,0.002,2169.968,34.45968,1938.0,1659.0,1243.0
17293,24B216584,41.3,55.9,38.7,0.18529999256134,03CSK 650250,03CSK,03CSK,03CSK,L,T,0.025,0.194,0.0043,0.0,0.023,0.115,0.039,0.032,0.008,0.0312,0.0,0.0037,0.007,0.001,0.003,2161.706,49.21945,1941.0,1659.0,1149.0
17363,24B216965,48.9,58.7,35.94,0.0830999985337257,03CSK 650250,03CSK,03CSK,03CSK,L,T,0.033,0.205,0.0097,0.0,0.026,0.104,0.035,0.047,0.009,0.0323,0.001,0.0036,0.0072,0.002,0.003,2106.032,34.48419,1936.0,1655.0,1252.0
17364,24B216971,47.5,58.3,33.16,0.091499999165535,03CSK 650250,03CSK,03CSK,03CSK,L,T,0.033,0.205,0.0097,0.0,0.026,0.104,0.035,0.047,0.009,0.0323,0.001,0.0036,0.0072,0.002,0.003,2129.486,34.479,1958.0,1659.0,1250.0
17365,24B216974,41.1,55.2,38.93,0.091499999165535,03CSK 650250,03CSK,03CSK,03CSK,L,T,0.034,0.173,0.0112,0.0033,0.007,0.118,0.04,0.053,0.012,0.0306,0.001,0.003,0.0072,0.0,0.003,2134.544,34.47663,1963.0,1659.0,1250.0
17473,24B217459,43.0,56.2,34.66,0.133300006389618,03CSK 650250,03CSK,03CSK,03CSK,L,T,0.024,0.192,0.0067,0.005,0.016,0.119,0.037,0.085,0.01,0.0303,0.0,0.0025,0.0063,0.001,0.003,2145.902,34.48017,1947.0,1652.0,1243.0
17477,24B217474,46.0,58.9,30.86,0.116599999368191,03CSK 650250,03CSK,03CSK,03CSK,L,T,0.032,0.206,0.0067,0.0044,0.013,0.098,0.033,0.051,0.008,0.0336,0.0,0.0029,0.008,0.001,0.003,2193.584,34.46329,1988.0,1632.0,1248.0
17487,24B217532,43.3,57.3,35.87,0.148300006985664,03CSK 650250,03CSK,06CSK,06CSK,L,T,0.034,0.208,0.0081,0.0017,0.013,0.089,0.03,0.054,0.009,0.0253,0.0,0.005,0.0097,0.0,0.003,2082.47,34.49065,1914.0,1653.0,1256.0
17595,24B218134,47.4,59.8,36.71,0.129800006747246,03CSK 650250,03CSK,03CSK,03CSK,L,T,0.038,0.217,0.0123,0.0035,0.022,0.126,0.043,0.05,0.019,0.0301,0.003,0.0021,0.0074,0.001,0.003,2033.168,34.50463,1866.0,1659.0,1261.0
17596,24B218139,44.7,57.0,37.36,0.244499996304512,03CSK 650250,03CSK,03CSK,03CSK,L,T,0.038,0.217,0.0123,0.0035,0.022,0.126,0.043,0.05,0.019,0.0301,0.003,0.0021,0.0074,0.001,0.003,2115.05,49.23883,1913.0,1653.0,1232.0
17719,24B218750,46.9,59.1,37.22,0.0949999988079071,03CSK 650250,03CSK,03CSK,03CSK,L,T,0.037,0.206,0.0127,0.0017,0.024,0.118,0.039,0.046,0.0,0.0319,0.003,0.0027,0.0093,0.001,0.003,2101.118,34.48711,1931.0,1655.0,1241.0
17807,24B219240,48.7,58.7,37.12,0.098300002515316,03CSK 650250,03CSK,03CSK,03CSK,L,T,0.035,0.2,0.0079,0.0012,0.024,0.103,0.04,0.037,0.0,0.0368,0.001,0.0026,0.007,0.001,0.003,2161.544,34.46796,1931.0,1628.0,1241.0
17808,24B219241,47.6,58.5,40.18,0.098300002515316,03CSK 650250,03CSK,03CSK,03CSK,L,T,0.035,0.2,0.0079,0.0012,0.024,0.103,0.04,0.037,0.0,0.0368,0.001,0.0026,0.007,0.001,0.003,2160.68,34.46883,1931.0,1632.0,1245.0
17833,24B219361,53.4,56.3,21.29,0.127100005745888,03CSK 650250,03CSK,03CSK,03CSK,L,T,0.032,0.171,0.0064,0.0023,0.011,0.103,0.036,0.038,0.0,0.0268,0.0,0.0026,0.0085,0.0,0.002,2131.88,44.31057,1895.0,1630.0,1239.0
18096,24B220207,44.3,57.6,31.31,0.098300002515316,03CSK 650250,03CSK,03CSK,03CSK,L,T,0.038,0.17,0.0116,0.0018,0.02,0.106,0.037,0.046,0.0,0.0219,0.0,0.0035,0.0085,0.001,0.003,2177.438,34.46043,1956.0,1648.0,1234.0
18097,24B220212,45.0,57.6,33.62,0.098300002515316,03CSK 650250,03CSK,03CSK,03CSK,L,T,0.038,0.17,0.0116,0.0018,0.02,0.106,0.037,0.046,0.0,0.0219,0.0,0.0035,0.0085,0.001,0.003,2190.722,34.45472,1959.0,1657.0,1247.0
18098,24B220215,42.5,56.2,35.06,0.098300002515316,03CSK 650250,03CSK,03CSK,03CSK,L,T,0.033,0.182,0.0088,0.0026,0.008,0.114,0.042,0.042,0.0,0.0275,0.0,0.0037,0.007,0.0,0.003,2177.132,34.45941,1954.0,1657.0,1254.0
18099,24B220220,45.2,57.6,34.31,0.098300002515316,03CSK 650250,03CSK,03CSK,03CSK,L,T,0.033,0.182,0.0088,0.0026,0.008,0.114,0.042,0.042,0.0,0.0275,0.0,0.0037,0.007,0.0,0.003,2168.618,34.46179,1950.0,1652.0,1252.0
18103,24B220234,51.7,60.4,29.36,0.0700000002980232,03CSK 650250,03CSK,03CSK,03CSK,L,T,0.033,0.184,0.0064,0.0025,0.011,0.105,0.037,0.037,0.0,0.0155,0.001,0.0,0.0052,0.0,0.003,2167.052,34.46848,1952.0,1655.0,1265.0
18401,24B221094,46.3,57.3,37.04,0.0986000001430511,03CSK 650250,03CSK,03CSK,03CSK,L,T,0.044,0.162,0.0081,0.0023,0.019,0.103,0.037,0.042,0.0,0.032,0.0,0.0027,0.0063,0.001,0.003,2115.05,39.40651,1920.0,1623.0,1250.0
18402,24B221096,45.5,57.0,36.44,0.098300002515316,03CSK 650250,03CSK,03CSK,03CSK,L,T,0.044,0.162,0.0081,0.0023,0.019,0.103,0.037,0.042,0.0,0.032,0.0,0.0027,0.0063,0.001,0.003,2120.612,39.40501,1918.0,1632.0,1254.0
18403,24B221100,45.5,57.4,38.32,0.0778999999165535,03CSK 650250,03CSK,03CSK,03CSK,L,T,0.044,0.162,0.0081,0.0023,0.019,0.103,0.037,0.042,0.0,0.032,0.0,0.0027,0.0063,0.001,0.003,2137.82,39.3993,1932.0,1634.0,1250.0
18577,24B221809,43.6,56.7,35.26,0.136999994516373,03CSK 650250,03CSK,03CSK,03CSK,L,T,0.033,0.176,0.0066,0.0005,0.018,0.119,0.041,0.056,0.0,0.0349,0.001,0.003,0.006,0.001,0.004,2096.636,34.49284,1898.0,1648.0,1243.0
18579,24B221846,43.1,56.3,37.54,0.125,03CSK 650250,03CSK,03CSK,03CSK,L,T,0.036,0.182,0.0059,0.0009,0.017,0.111,0.038,0.045,0.0,0.0281,0.0,0.0028,0.0069,0.001,0.004,2107.022,34.48896,1923.0,1648.0,1238.0
18599,24B221926,48.8,59.4,32.81,0.118299998342991,03CSK 650250,03CSK,05CSK,03CSK,L,T,0.043,0.183,0.0075,0.0002,0.022,0.12,0.042,0.036,0.0,0.0326,0.0,0.0033,0.0074,0.001,0.003,2075.522,34.50828,1878.0,1646.0,1256.0
18600,24B221929,44.8,58.2,34.78,0.108199998736382,03CSK 650250,03CSK,03CSK,03CSK,L,T,0.043,0.183,0.0075,0.0002,0.022,0.12,0.042,0.036,0.0,0.0326,0.0,0.0033,0.0074,0.001,0.003,2096.366,34.48806,1905.0,1659.0,1247.0
18765,24B222380,46.1,57.8,39.33,0.0811000019311905,03CSK 650250,03CSK,03CSK,03CSK,L,T,0.04,0.177,0.0065,0.0009,0.022,0.112,0.041,0.034,0.0,0.0335,0.0,0.0032,0.008,0.001,0.003,2051.816,39.43507,1824.0,1648.0,1243.0
18771,24B222465,42.1,55.7,40.17,0.0811000019311905,03CSK 650250,03CSK,03CSK,03CSK,L,T,0.043,0.175,0.0084,0.0035,0.019,0.123,0.045,0.048,0.0,0.0326,0.0,0.0026,0.007,0.001,0.003,2113.106,34.48655,1882.0,1657.0,1252.0
18779,24B222521,43.5,57.6,35.63,0.156100004911423,03CSK 650250,03CSK,03CSK,03CSK,L,T,0.039,0.192,0.0094,0.0005,0.015,0.131,0.042,0.055,0.0,0.0414,0.0,0.0027,0.0081,0.001,0.003,2095.736,34.48683,1907.0,1655.0,1261.0
18780,24B222524,43.7,57.7,35.41,0.156200006604195,03CSK 650250,03CSK,03CSK,03CSK,L,T,0.047,0.197,0.0069,0.0006,0.018,0.134,0.041,0.037,0.0,0.0329,0.0,0.0033,0.0092,0.001,0.002,2104.898,34.4901,1913.0,1661.0,1265.0
18791,24B222613,49.7,59.4,37.7,0.0873000025749207,03CSK 650250,03CSK,03CSK,03CSK,L,T,0.046,0.173,0.0053,0.0019,0.016,0.133,0.041,0.037,0.0,0.0299,0.0,0.0031,0.0084,0.001,0.003,2147.162,34.47059,1934.0,1607.0,1248.0
18853,24B222939,45.1,59.4,38.47,0.0687000006437302,03CSK 650250,03CSK,03CSK,06CSK,L,T,0.039,0.171,0.0068,0.0049,0.01,0.126,0.048,0.046,0.0,0.0314,0.0,0.0038,0.0043,0.001,0.003,2202.404,39.37178,1929.0,1605.0,1243.0
18923,24B223213,45.1,57.3,37.58,0.0758000016212463,03CSK 650250,03CSK,03CSK,03CSK,L,T,0.033,0.194,0.0084,0.0037,0.011,0.103,0.036,0.04,0.0,0.0322,0.0,0.0029,0.0048,0.001,0.002,2170.724,39.38298,1952.0,1648.0,1256.0
18924,24B223217,42.4,56.2,37.04,0.191699996590614,03CSK 650250,03CSK,03CSK,03CSK,L,T,0.033,0.194,0.0084,0.0037,0.011,0.103,0.036,0.04,0.0,0.0322,0.0,0.0029,0.0048,0.001,0.002,2153.246,44.30858,1931.0,1673.0,1252.0
19008,24B223589,49.2,60.1,36.84,0.0791999995708466,03CSK 650250,03CSK,03CSK,06CSK,L,T,0.046,0.173,0.0135,0.0015,0.02,0.137,0.047,0.052,0.0,0.0293,0.0,0.0034,0.0082,0.001,0.003,2012.432,39.45007,1819.0,1639.0,1248.0
19029,24B223658,46.1,57.8,39.32,0.0687000006437302,03CSK 650250,03CSK,03CSK,03CSK,L,T,0.038,0.183,0.0116,0.0009,0.017,0.116,0.035,0.057,0.0,0.0312,0.0,0.0026,0.0064,0.001,0.002,2157.044,39.39089,1900.0,1659.0,1257.0
19030,24B223668,49.0,61.2,36.79,0.0850000008940697,03CSK 650250,03CSK,03CSK,06CSK,L,T,0.033,0.173,0.0091,0.001,0.031,0.11,0.033,0.037,0.0,0.0278,0.0,0.0027,0.0074,0.002,0.002,2175.458,34.4679,1916.0,1671.0,1250.0
19427,24B225036,48.7,59.0,32.51,0.098300002515316,03CSK 650250,03CSK,03CSK,03CSK,L,T,0.037,0.179,0.0054,0.0004,0.024,0.13,0.05,0.041,0.0,0.0378,0.0,0.0022,0.0067,0.002,0.002,2145.74,39.39956,1941.0,1655.0,1254.0
19737,24B225967,44.4,56.3,37.26,0.24439999461174,03CSK 650250,03CSK,03CSK,03CSK,L,T,0.034,0.164,0.0069,0.0036,0.013,0.091,0.036,0.025,0.0,0.0299,0.0,0.0026,0.0079,0.001,0.001,2109.848,49.23974,1916.0,1643.0,1245.0
20064,24B227319,48.8,59.5,29.57,0.106499999761581,03CSK 650250,03CSK,03CSK,03CSK,L,T,0.036,0.176,0.0072,0.0005,0.018,0.093,0.038,0.032,0.0,0.0315,0.0,0.0025,0.01,0.001,0.002,2151.32,39.39324,1848.0,1653.0,1248.0
255,23B150186,40.9,54.9,26.0,0.123000003397465,03CSK 675150,03CSK,03CSK,03CSK,L,T,0.037,0.16,0.0076,0.0018,0.025,0.103,0.041,0.051,0.009,0.0338,0.002,0.0022,0.0108,0.001,0.003,2059.646,39.42956,1830.0,1603.0,1101.0
256,23B150188,38.2,52.6,35.88,0.123000003397465,03CSK 675150,03CSK,03CSK,03CSK,L,T,0.028,0.195,0.0069,0.004,0.01,0.09,0.038,0.038,0.009,0.032,0.001,0.0029,0.0096,0.0,0.003,2135.354,39.4066,1837.0,1596.0,1101.0
257,23B150189,43.7,56.1,33.5,0.123000003397465,03CSK 675150,03CSK,03CSK,03CSK,L,T,0.028,0.195,0.0069,0.004,0.01,0.09,0.038,0.038,0.009,0.032,0.001,0.0029,0.0096,0.0,0.003,2112.17,39.4053,1832.0,1596.0,1101.0
258,23B150192,39.6,54.2,36.52,0.123000003397465,03CSK 675150,03CSK,03CSK,03CSK,L,T,0.028,0.195,0.0069,0.004,0.01,0.09,0.038,0.038,0.009,0.032,0.001,0.0029,0.0096,0.0,0.003,2136.128,39.39802,1846.0,1603.0,1124.0
259,23B150195,39.2,53.6,36.42,0.123000003397465,03CSK 675150,03CSK,03CSK,03CSK,L,T,0.029,0.194,0.0082,0.0024,0.017,0.09,0.038,0.039,0.007,0.0321,0.002,0.0019,0.0064,0.001,0.003,2199.038,39.38438,1877.0,1598.0,1103.0
263,23B150209,39.1,52.7,38.03,0.117600001394749,03CSK 675150,03CSK,03CSK,03CSK,L,T,0.026,0.179,0.008,0.0041,0.024,0.094,0.037,0.037,0.007,0.0352,0.002,0.0018,0.0073,0.001,0.003,2210.108,34.47207,1943.0,1603.0,1104.0
274,23B150252,44.6,55.6,38.04,0.0703999996185303,03CSK 675150,03CSK,03CSK,03CSK,L,T,0.034,0.207,0.0101,0.0012,0.032,0.088,0.032,0.043,0.007,0.0293,0.002,0.0015,0.008,0.001,0.003,2208.326,34.47425,1913.0,1605.0,1103.0
674,23B151768,40.7,55.7,34.66,0.0865999981760979,03CSK 675150,03CSK,05CSK,03CSK,L,T,0.023,0.206,0.0032,0.0032,0.024,0.12,0.04,0.034,0.012,0.0468,0.001,0.0023,0.0107,0.0,0.003,2267.96,39.39131,1927.0,1596.0,1153.0
675,23B151779,41.1,55.1,34.6,0.0759999975562096,03CSK 675150,03CSK,03CSK,03CSK,L,T,0.025,0.193,0.0046,0.0038,0.019,0.106,0.038,0.036,0.009,0.0297,0.0,0.0025,0.0076,0.0,0.003,2220.8,39.37412,1925.0,1598.0,1180.0
676,23B151781,41.9,55.5,35.26,0.0759999975562096,03CSK 675150,03CSK,03CSK,03CSK,L,T,0.025,0.193,0.0046,0.0038,0.019,0.106,0.038,0.036,0.009,0.0297,0.0,0.0025,0.0076,0.0,0.003,2218.334,39.37066,1931.0,1601.0,1160.0
677,23B151784,43.0,55.4,33.52,0.0759999975562096,03CSK 675150,03CSK,03CSK,03CSK,L,T,0.022,0.192,0.0064,0.0043,0.023,0.101,0.036,0.04,0.009,0.0284,0.001,0.0022,0.0084,0.0,0.003,2235.65,39.34608,1931.0,1598.0,1157.0
678,23B151786,41.8,55.5,35.33,0.0760999992489815,03CSK 675150,03CSK,03CSK,03CSK,L,T,0.022,0.192,0.0064,0.0043,0.023,0.101,0.036,0.04,0.009,0.0284,0.001,0.0022,0.0084,0.0,0.003,2232.05,39.34236,1934.0,1601.0,1158.0
681,23B151821,42.8,55.4,37.98,0.123000003397465,03CSK 675150,03CSK,03CSK,03CSK,L,T,0.026,0.179,0.006,0.0027,0.025,0.114,0.036,0.031,0.007,0.0254,0.001,0.0018,0.0095,0.0,0.003,2238.062,39.35437,1931.0,1603.0,1157.0
684,23B151837,41.3,55.1,35.25,0.123000003397465,03CSK 675150,03CSK,03CSK,03CSK,L,T,0.024,0.174,0.0081,0.0041,0.022,0.111,0.037,0.034,0.007,0.0299,0.001,0.0015,0.0075,0.0,0.003,2239.196,39.35591,1941.0,1625.0,1151.0
935,23B152632,41.3,54.5,34.09,0.0759999975562096,03CSK 675150,03CSK,05CSK,03CSK,L,T,0.028,0.191,0.0058,0.004,0.023,0.096,0.034,0.045,0.009,0.0307,0.0,0.0028,0.0083,0.001,0.003,2169.986,39.38768,1929.0,1625.0,1164.0
939,23B152652,38.4,52.5,38.87,0.193900004029274,03CSK 675150,03CSK,03CSK,03CSK,L,T,0.026,0.181,0.0044,0.0042,0.022,0.111,0.035,0.037,0.01,0.0335,0.0,0.0027,0.0077,0.0,0.003,2216.588,49.16663,1958.0,1680.0,1149.0
996,23B152932,43.2,54.6,35.67,0.09009999781847,03CSK 675150,03CSK,03CSK,03CSK,L,T,0.026,0.214,0.0037,0.0021,0.024,0.108,0.039,0.035,0.01,0.0208,0.001,0.0024,0.0103,0.0,0.003,2170.508,34.45555,1909.0,1574.0,1061.0
1640,23B155514,34.6,51.8,35.31,0.0709000006318092,03CSK 675150,03CSK,03CSK,03CSK,L,T,0.023,0.216,0.0063,0.0041,0.008,0.124,0.042,0.045,0.01,0.0208,0.002,0.0017,0.0082,0.0,0.004,2226.488,34.44367,1927.0,1628.0,1180.0
1641,23B155517,39.9,54.3,34.27,0.0790999978780746,03CSK 675150,03CSK,03CSK,03CSK,L,T,0.025,0.168,0.0059,0.0065,0.015,0.124,0.044,0.032,0.011,0.0387,0.003,0.0031,0.0086,0.0,0.003,2219.108,39.36882,1945.0,1603.0,1153.0
1661,23B155594,42.4,54.7,36.61,0.0680999979376793,03CSK 675150,03CSK,03CSK,03CSK,L,T,0.021,0.202,0.0058,0.0021,0.023,0.119,0.044,0.044,0.011,0.029,0.001,0.0016,0.0075,0.001,0.003,2206.886,34.45359,1936.0,1581.0,1158.0
1662,23B155599,40.4,54.4,36.3,0.0680999979376793,03CSK 675150,03CSK,03CSK,03CSK,L,T,0.021,0.202,0.0058,0.0021,0.023,0.119,0.044,0.044,0.011,0.029,0.001,0.0016,0.0075,0.001,0.003,2210.54,34.45138,1936.0,1581.0,1158.0
2000,23B156788,43.5,55.2,36.095,0.0760999992489815,03CSK 675150,03CSK,03CSK,03CSK,L,T,0.024,0.175,0.0034,0.0,0.035,0.111,0.036,0.037,0.009,0.0288,0.0,0.0019,0.0092,0.0,0.003,2147.522,39.39286,1941.0,1574.0,1155.0
2001,23B156790,43.349999999999994,55.0,36.5,0.0760999992489815,03CSK 675150,03CSK,03CSK,03CSK,L,T,0.024,0.175,0.0034,0.0,0.035,0.111,0.036,0.037,0.009,0.0288,0.0,0.0019,0.0092,0.0,0.003,2148.224,39.3862,1945.0,1576.0,1158.0
2002,23B156792,40.35,53.25,39.425,0.0760999992489815,03CSK 675150,03CSK,03CSK,03CSK,L,T,0.03,0.217,0.0051,0.0018,0.015,0.125,0.04,0.042,0.01,0.0266,0.001,0.0025,0.0089,0.0,0.003,2137.64,39.38967,1941.0,1576.0,1158.0
2004,23B156800,36.650000000000006,52.3,39.08,0.193800002336502,03CSK 675150,03CSK,03CSK,03CSK,L,T,0.025,0.168,0.0024,0.001,0.022,0.109,0.036,0.036,0.008,0.0291,0.0,0.0015,0.0077,0.0,0.003,2112.998,54.14663,1923.0,1670.0,1158.0
2005,23B156801,38.2,52.2,37.48,0.123000003397465,03CSK 675150,03CSK,03CSK,03CSK,L,T,0.025,0.168,0.0024,0.001,0.022,0.109,0.036,0.036,0.008,0.0291,0.0,0.0015,0.0077,0.0,0.003,2111.612,39.39466,1925.0,1666.0,1157.0
2113,23B157349,41.5,56.1,36.04,0.123000003397465,03CSK 675150,03CSK,03CSK,03CSK,L,T,0.026,0.19,0.0051,0.0045,0.012,0.106,0.038,0.036,0.01,0.0316,0.002,0.0025,0.0095,0.001,0.003,2114.762,39.39511,1932.0,1670.0,1157.0
2114,23B157353,40.1,54.5,35.18,0.123000003397465,03CSK 675150,03CSK,03CSK,03CSK,L,T,0.026,0.196,0.0068,0.0033,0.017,0.116,0.039,0.04,0.009,0.0295,0.002,0.0018,0.0082,0.0,0.004,2133.788,39.38668,1958.0,1668.0,1155.0
2338,23B158206,39.3,53.3,34.56,0.0701000019907951,03CSK 675150,03CSK,03CSK,03CSK,L,T,0.026,0.174,0.0031,0.0034,0.011,0.088,0.035,0.022,0.007,0.0304,0.001,0.0018,0.008,0.0,0.004,2045.642,39.44343,1905.0,1589.0,1146.0
2350,23B158280,39.7,55.3,32.98,0.0760999992489815,03CSK 675150,03CSK,03CSK,03CSK,L,T,0.026,0.186,0.0072,0.0026,0.016,0.117,0.04,0.043,0.012,0.0328,0.002,0.0029,0.0074,0.001,0.004,2043.644,39.41502,1954.0,1652.0,1166.0
2361,23B158331,39.5,54.6,34.11,0.100599996745586,03CSK 675150,03CSK,03CSK,03CSK,L,T,0.035,0.207,0.0066,0.0016,0.021,0.116,0.046,0.044,0.013,0.0372,0.002,0.0027,0.0069,0.001,0.004,2065.118,34.50106,1920.0,1671.0,1162.0
2362,23B158337,36.1,54.4,34.11,0.0709000006318092,03CSK 675150,03CSK,03CSK,03CSK,L,T,0.032,0.222,0.0065,0.0022,0.029,0.107,0.041,0.043,0.008,0.0345,0.0,0.0015,0.0065,0.001,0.003,2211.512,34.42961,1979.0,1632.0,1216.0
2426,23B158614,42.95,56.75,35.095,0.0703999996185303,03CSK 675150,03CSK,03CSK,03CSK,L,T,0.027,0.192,0.0065,0.003,0.017,0.115,0.042,0.038,0.01,0.0309,0.001,0.0025,0.0094,0.001,0.004,2221.106,39.36759,1988.0,1603.0,1164.0
2639,23B159530,40.4,54.3,35.51,0.123000003397465,03CSK 675150,03CSK,03CSK,03CSK,L,T,0.025,0.181,0.0039,0.0018,0.027,0.12,0.041,0.032,0.008,0.0265,0.0,0.0016,0.0064,0.0,0.003,2200.568,39.37536,2003.0,1628.0,1151.0
2640,23B159534,43.2,54.4,35.11,0.123000003397465,03CSK 675150,03CSK,03CSK,03CSK,L,T,0.028,0.193,0.0051,0.0035,0.022,0.106,0.049,0.037,0.013,0.0297,0.0,0.003,0.0071,0.001,0.004,2216.822,39.37097,2008.0,1628.0,1151.0
2641,23B159535,40.6,54.0,35.96,0.123000003397465,03CSK 675150,03CSK,03CSK,03CSK,L,T,0.028,0.193,0.0051,0.0035,0.022,0.106,0.049,0.037,0.013,0.0297,0.0,0.003,0.0071,0.001,0.004,2216.57,39.37072,2006.0,1628.0,1151.0
2980,23B160685,41.3,55.0,34.63,0.0970999971032143,03CSK 675150,03CSK,03CSK,03CSK,L,T,0.027,0.187,0.0038,0.0012,0.025,0.093,0.037,0.031,0.008,0.0276,0.0,0.002,0.0077,0.0,0.003,2179.904,39.38536,1988.0,1630.0,1148.0
2981,23B160687,39.5,53.5,35.63,0.0760999992489815,03CSK 675150,03CSK,03CSK,03CSK,L,T,0.027,0.187,0.0038,0.0012,0.025,0.093,0.037,0.031,0.008,0.0276,0.0,0.002,0.0077,0.0,0.003,2187.392,39.37846,1988.0,1628.0,1178.0
2982,23B160690,40.7,57.6,31.72,0.0760999992489815,03CSK 675150,03CSK,03CSK,03CSK,L,T,0.022,0.214,0.0043,0.004,0.025,0.105,0.038,0.032,0.008,0.0304,0.0,0.0018,0.0083,0.0,0.004,2055.938,39.41808,1936.0,1630.0,1176.0
2984,23B160699,40.8,56.6,31.23,0.123000003397465,03CSK 675150,03CSK,03CSK,03CSK,L,T,0.025,0.209,0.0046,0.004,0.024,0.114,0.039,0.028,0.011,0.0292,0.002,0.0025,0.0086,0.001,0.004,2187.878,39.38659,2003.0,1671.0,1155.0
2986,23B160704,39.1,54.9,36.29,0.143800005316734,03CSK 675150,03CSK,03CSK,03CSK,L,T,0.024,0.197,0.0038,0.0039,0.023,0.104,0.04,0.03,0.008,0.0297,0.0,0.0018,0.0079,0.0,0.003,2199.146,39.37482,2004.0,1680.0,1149.0
2987,23B160706,39.1,55.0,34.7,0.120200000703335,03CSK 675150,03CSK,03CSK,03CSK,L,T,0.024,0.197,0.0038,0.0039,0.023,0.104,0.04,0.03,0.008,0.0297,0.0,0.0018,0.0079,0.0,0.003,2199.434,39.3743,2004.0,1671.0,1153.0
2988,23B160710,39.1,55.5,36.15,0.120200000703335,03CSK 675150,03CSK,03CSK,03CSK,L,T,0.023,0.194,0.0075,0.0009,0.037,0.106,0.038,0.04,0.008,0.0304,0.0,0.0015,0.0081,0.001,0.003,2094.908,39.40096,1956.0,1668.0,1151.0
3167,23B161187,43.5,57.7,35.71,0.0961000025272369,03CSK 675150,03CSK,03CSK,03CSK,L,T,0.033,0.205,0.0064,0.0015,0.033,0.1,0.038,0.038,0.012,0.0201,0.001,0.0028,0.0098,0.001,0.004,2158.592,39.4224,1970.0,1655.0,1160.0
3171,23B161202,43.6,55.9,34.06,0.0865999981760979,03CSK 675150,03CSK,03CSK,03CSK,L,T,0.028,0.211,0.0074,0.0031,0.022,0.099,0.036,0.034,0.008,0.0266,0.0,0.0017,0.0071,0.0,0.004,2167.268,39.3872,1977.0,1603.0,1149.0
3540,23B162523,47.1,58.8,33.27,0.0706000030040741,03CSK 675150,03CSK,03CSK,03CSK,L,T,0.028,0.213,0.0035,0.001,0.018,0.088,0.035,0.025,0.008,0.0279,0.0,0.0016,0.0117,0.0,0.003,2188.13,39.37941,1990.0,1607.0,1097.0
3563,23B162625,48.3,59.0,23.42,0.0759000033140183,03CSK 675150,03CSK,03CSK,03CSK,L,T,0.027,0.184,0.0043,0.0018,0.023,0.105,0.037,0.035,0.013,0.0268,0.003,0.0029,0.0095,0.001,0.004,2140.844,39.39613,1958.0,1603.0,1133.0
3584,23B162693,45.9,56.6,32.48,0.0760999992489815,03CSK 675150,03CSK,03CSK,03CSK,L,T,0.026,0.193,0.0027,0.0019,0.017,0.096,0.036,0.029,0.007,0.03,0.0,0.0016,0.0049,0.0,0.003,2168.456,39.38901,1974.0,1610.0,1162.0
3595,23B162740,42.2,55.2,35.72,0.116700001060963,03CSK 675150,03CSK,03CSK,03CSK,L,T,0.026,0.199,0.0038,0.0013,0.02,0.094,0.036,0.033,0.011,0.0302,0.001,0.0032,0.0087,0.001,0.004,2206.67,34.46191,1985.0,1632.0,1155.0
3993,23B163912,42.1,53.9,36.88,0.0759999975562096,03CSK 675150,03CSK,03CSK,03CSK,L,T,0.029,0.151,0.0042,0.0048,0.02,0.085,0.035,0.027,0.008,0.0294,0.001,0.0019,0.0075,0.0,0.003,2189.678,34.45582,1979.0,1607.0,1169.0
3994,23B163919,39.9,53.7,36.5,0.0759999975562096,03CSK 675150,03CSK,03CSK,03CSK,L,T,0.021,0.216,0.0058,0.002,0.015,0.078,0.031,0.032,0.009,0.0303,0.0,0.0025,0.0057,0.0,0.004,2179.67,34.45903,1976.0,1608.0,1162.0
3995,23B163920,41.0,53.8,37.02,0.0759999975562096,03CSK 675150,03CSK,03CSK,03CSK,L,T,0.021,0.216,0.0058,0.002,0.015,0.078,0.031,0.032,0.009,0.0303,0.0,0.0025,0.0057,0.0,0.004,2195.852,34.46153,1979.0,1608.0,1158.0
3998,23B163951,41.1,55.5,35.84,0.123000003397465,03CSK 675150,03CSK,03CSK,03CSK,L,T,0.021,0.189,0.0052,0.0028,0.03,0.101,0.037,0.027,0.01,0.0214,0.002,0.0018,0.0093,0.001,0.004,2207.966,39.37239,1990.0,1659.0,1155.0
3999,23B163959,39.1,54.9,35.33,0.122900001704693,03CSK 675150,03CSK,03CSK,03CSK,L,T,0.02,0.188,0.0044,0.0021,0.018,0.093,0.036,0.033,0.011,0.0265,0.001,0.0025,0.0082,0.0,0.004,2200.388,39.37288,1981.0,1655.0,1155.0
4000,23B163962,40.5,54.7,34.53,0.122900001704693,03CSK 675150,03CSK,03CSK,03CSK,L,T,0.024,0.204,0.0042,0.0016,0.023,0.099,0.035,0.032,0.012,0.0307,0.002,0.0037,0.0078,0.001,0.004,2198.156,39.37361,1985.0,1657.0,1155.0
4001,23B163969,38.7,54.4,34.7,0.122900001704693,03CSK 675150,03CSK,03CSK,03CSK,L,T,0.024,0.204,0.0042,0.0016,0.023,0.099,0.035,0.032,0.012,0.0307,0.002,0.0037,0.0078,0.001,0.004,2186.636,39.37609,1977.0,1657.0,1153.0
4002,23B163972,38.4,53.9,36.77,0.122900001704693,03CSK 675150,03CSK,03CSK,03CSK,L,T,0.02,0.151,0.005,0.0013,0.03,0.098,0.038,0.023,0.009,0.0318,0.002,0.0015,0.0071,0.001,0.003,2195.114,39.37411,1974.0,1657.0,1153.0
4003,23B163979,38.5,55.1,33.94,0.122900001704693,03CSK 675150,03CSK,03CSK,03CSK,L,T,0.02,0.151,0.005,0.0013,0.03,0.098,0.038,0.023,0.009,0.0318,0.002,0.0015,0.0071,0.001,0.003,2187.482,39.37755,1968.0,1657.0,1151.0
4004,23B163981,39.7,55.1,36.15,0.123000003397465,03CSK 675150,03CSK,03CSK,03CSK,L,T,0.023,0.182,0.0054,0.004,0.013,0.099,0.039,0.024,0.009,0.0217,0.002,0.0018,0.0081,0.0,0.004,2173.712,39.38251,1981.0,1657.0,1151.0
4005,23B163982,40.8,55.1,37.05,0.122900001704693,03CSK 675150,03CSK,03CSK,03CSK,L,T,0.023,0.182,0.0054,0.004,0.013,0.099,0.039,0.024,0.009,0.0217,0.002,0.0018,0.0081,0.0,0.004,2182.298,44.2973,1977.0,1657.0,1155.0
4006,23B163991,42.3,55.8,36.17,0.122900001704693,03CSK 675150,03CSK,03CSK,03CSK,L,T,0.023,0.191,0.0046,0.0049,0.015,0.104,0.052,0.041,0.011,0.04,0.003,0.0017,0.0095,0.001,0.003,2175.692,34.46864,1967.0,1661.0,1167.0
4007,23B163992,40.8,55.7,36.98,0.122900001704693,03CSK 675150,03CSK,03CSK,03CSK,L,T,0.023,0.191,0.0046,0.0049,0.015,0.104,0.052,0.041,0.011,0.04,0.003,0.0017,0.0095,0.001,0.003,2181.452,34.46575,1967.0,1653.0,1164.0
4008,23B164001,40.8,55.2,34.73,0.122900001704693,03CSK 675150,03CSK,03CSK,03CSK,L,T,0.025,0.21,0.0035,0.0032,0.017,0.094,0.045,0.032,0.012,0.0316,0.002,0.003,0.0087,0.001,0.004,2200.064,34.45624,1990.0,1659.0,1148.0
4009,23B164002,41.5,55.7,34.83,0.122900001704693,03CSK 675150,03CSK,03CSK,03CSK,L,T,0.025,0.21,0.0035,0.0032,0.017,0.094,0.045,0.032,0.012,0.0316,0.002,0.003,0.0087,0.001,0.004,2201.936,34.45974,1995.0,1661.0,1149.0
4010,23B164011,42.1,54.7,35.57,0.122900001704693,03CSK 675150,03CSK,03CSK,03CSK,L,T,0.023,0.16,0.0056,0.0012,0.032,0.108,0.04,0.029,0.01,0.025,0.002,0.0018,0.0076,0.001,0.004,2186.402,34.46541,1963.0,1657.0,1151.0
4016,23B164035,43.4,55.0,34.58,0.0707999989390373,03CSK 675150,03CSK,03CSK,03CSK,L,T,0.023,0.206,0.0037,0.0028,0.019,0.09,0.042,0.028,0.011,0.0307,0.001,0.0028,0.0076,0.001,0.004,2161.904,34.4707,1950.0,1608.0,1151.0
4017,23B164036,45.1,55.4,32.96,0.0707999989390373,03CSK 675150,03CSK,03CSK,03CSK,L,T,0.023,0.206,0.0037,0.0028,0.019,0.09,0.042,0.028,0.011,0.0307,0.001,0.0028,0.0076,0.001,0.004,2118.272,39.39714,1952.0,1598.0,1157.0
4018,23B164039,44.3,55.7,34.58,0.0707999989390373,03CSK 675150,03CSK,03CSK,03CSK,L,T,0.023,0.206,0.0037,0.0028,0.019,0.09,0.042,0.028,0.011,0.0307,0.001,0.0028,0.0076,0.001,0.004,2147.396,39.39091,1949.0,1598.0,1155.0
4019,23B164042,44.5,54.4,36.81,0.0707999989390373,03CSK 675150,03CSK,03CSK,03CSK,L,T,0.024,0.2,0.0025,0.0018,0.018,0.095,0.043,0.024,0.012,0.0243,0.0,0.0032,0.0073,0.0,0.004,2169.608,39.38886,1956.0,1596.0,1158.0
4196,23B164524,40.0,55.1,37.0,0.122900001704693,03CSK 675150,03CSK,03CSK,03CSK,L,T,0.025,0.194,0.0057,0.0035,0.02,0.117,0.041,0.04,0.011,0.0206,0.001,0.0026,0.008,0.0,0.004,2161.688,39.39219,1977.0,1673.0,1151.0
4200,23B164539,45.2,57.4,33.91,0.0707999989390373,03CSK 675150,03CSK,03CSK,03CSK,L,T,0.035,0.181,0.0079,0.0038,0.016,0.097,0.034,0.041,0.008,0.0364,0.003,0.0018,0.0081,0.0,0.003,2188.778,34.44977,1992.0,1623.0,1149.0
4201,23B164541,45.2,56.5,34.87,0.0707999989390373,03CSK 675150,03CSK,03CSK,03CSK,L,T,0.026,0.189,0.0045,0.0011,0.028,0.097,0.04,0.044,0.01,0.0304,0.001,0.0027,0.0103,0.001,0.004,2189.174,34.44358,1983.0,1596.0,1167.0
4716,23B166072,45.2,57.7,36.03,0.0759999975562096,03CSK 675150,03CSK,05CSK,03CSK,L,T,0.029,0.2,0.0075,0.0028,0.025,0.094,0.037,0.032,0.012,0.0276,0.003,0.0024,0.0114,0.001,0.004,2148.026,34.481,1945.0,1599.0,1153.0
4719,23B166086,44.1,58.1,36.35,0.122900001704693,03CSK 675150,03CSK,03CSK,03CSK,L,T,0.027,0.183,0.0067,0.0016,0.028,0.095,0.039,0.033,0.009,0.0284,0.002,0.0012,0.0101,0.001,0.004,2103.188,39.40444,1920.0,1598.0,1151.0
4720,23B166089,42.6,57.2,36.05,0.122900001704693,03CSK 675150,03CSK,03CSK,03CSK,L,T,0.027,0.203,0.0065,0.0028,0.025,0.09,0.039,0.031,0.011,0.0289,0.002,0.0024,0.0108,0.001,0.004,2130.422,39.39855,1936.0,1598.0,1153.0
4721,23B166091,42.9,56.9,35.66,0.122900001704693,03CSK 675150,03CSK,03CSK,03CSK,L,T,0.027,0.203,0.0065,0.0028,0.025,0.09,0.039,0.031,0.011,0.0289,0.002,0.0024,0.0108,0.001,0.004,2091.668,39.40327,1916.0,1599.0,1155.0
4722,23B166092,43.2,57.0,34.75,0.122900001704693,03CSK 675150,03CSK,03CSK,03CSK,L,T,0.027,0.203,0.0065,0.0028,0.025,0.09,0.039,0.031,0.011,0.0289,0.002,0.0024,0.0108,0.001,0.004,2106.608,39.40387,1934.0,1601.0,1155.0
4723,23B166094,42.6,56.5,34.36,0.122900001704693,03CSK 675150,03CSK,03CSK,03CSK,L,T,0.022,0.179,0.0047,0.0035,0.023,0.09,0.039,0.029,0.009,0.0342,0.002,0.0019,0.0115,0.001,0.004,2126.714,39.3974,1940.0,1605.0,1153.0
4724,23B166096,42.7,56.2,35.82,0.122900001704693,03CSK 675150,03CSK,03CSK,03CSK,L,T,0.022,0.179,0.0047,0.0035,0.023,0.09,0.039,0.029,0.009,0.0342,0.002,0.0019,0.0115,0.001,0.004,2148.98,39.38301,1947.0,1607.0,1153.0
4726,23B166102,50.8,61.9,23.53,0.1875,03CSK 675150,03CSK,03CSK,03CSK,L,T,0.021,0.19,0.0072,0.0022,0.026,0.086,0.04,0.027,0.011,0.0304,0.002,0.0027,0.0108,0.001,0.004,2170.94,54.13884,1963.0,1599.0,1148.0
4728,23B166110,40.4,54.6,36.31,0.120099999010563,03CSK 675150,03CSK,03CSK,03CSK,L,T,0.025,0.18,0.0053,0.0033,0.027,0.087,0.041,0.038,0.009,0.0221,0.001,0.0013,0.0083,0.001,0.004,2189.768,39.37945,1954.0,1605.0,1155.0
4729,23B166113,42.7,55.4,38.2,0.100500002503395,03CSK 675150,03CSK,03CSK,03CSK,L,T,0.025,0.18,0.0053,0.0033,0.027,0.087,0.041,0.038,0.009,0.0221,0.001,0.0013,0.0083,0.001,0.004,2219.486,34.45403,1968.0,1601.0,1155.0
4730,23B166114,42.6,55.8,35.57,0.100500002503395,03CSK 675150,03CSK,03CSK,03CSK,L,T,0.025,0.18,0.0053,0.0033,0.027,0.087,0.041,0.038,0.009,0.0221,0.001,0.0013,0.0083,0.001,0.004,2213.708,34.45193,1970.0,1603.0,1155.0
4731,23B166121,44.7,56.7,35.94,0.0707999989390373,03CSK 675150,03CSK,03CSK,03CSK,L,T,0.023,0.199,0.0052,0.0025,0.026,0.084,0.037,0.027,0.012,0.0284,0.003,0.0024,0.0093,0.001,0.004,2210.396,39.36937,1974.0,1605.0,1158.0
4732,23B166122,44.1,56.1,35.53,0.0707999989390373,03CSK 675150,03CSK,03CSK,03CSK,L,T,0.023,0.199,0.0052,0.0025,0.026,0.084,0.037,0.027,0.012,0.0284,0.003,0.0024,0.0093,0.001,0.004,2213.258,39.36387,1974.0,1607.0,1146.0
4965,23B166959,46.3,55.8,33.46,0.0705000013113022,03CSK 675150,03CSK,03CSK,03CSK,L,T,0.029,0.21,0.0044,0.0015,0.016,0.095,0.041,0.031,0.011,0.0314,0.001,0.0029,0.01,0.0,0.003,2110.19,34.47751,1880.0,1652.0,1162.0
5946,23B170549,42.9,53.8,34.85,0.0850000008940697,03CSK 675150,03CSK,[],[],L,T,0.027,0.206,0.0045,0.0026,0.026,0.139,0.041,0.034,0.012,0.0355,0.003,0.0031,0.0068,0.001,0.004,2076.746,39.422,1889.0,1630.0,1151.0
5947,23B170550,42.7,53.9,35.29,0.0820000022649765,03CSK 675150,03CSK,[],[],L,T,0.027,0.206,0.0045,0.0026,0.026,0.139,0.041,0.034,0.012,0.0355,0.003,0.0031,0.0068,0.001,0.004,2071.634,39.42598,1886.0,1632.0,1151.0
5948,23B170556,42.7,54.4,34.89,0.118699997663498,03CSK 675150,03CSK,[],[],L,T,0.033,0.174,0.0065,0.0033,0.029,0.123,0.046,0.031,0.01,0.0371,0.001,0.0016,0.0075,0.0,0.003,2138.234,39.40053,1916.0,1675.0,1148.0
5949,23B170557,43.9,57.7,32.44,0.11879999935627,03CSK 675150,03CSK,[],[],L,T,0.033,0.174,0.0065,0.0033,0.029,0.123,0.046,0.031,0.01,0.0371,0.001,0.0016,0.0075,0.0,0.003,2135.336,39.40363,1920.0,1680.0,1151.0
5962,23B170610,41.7,56.7,33.46,0.122900001704693,03CSK 675150,03CSK,[],[],L,T,0.029,0.204,0.0047,0.0019,0.016,0.103,0.039,0.033,0.01,0.0277,0.0,0.0034,0.0102,0.001,0.004,2131.736,34.48958,1950.0,1675.0,1146.0
5963,23B170617,40.3,55.8,35.19,0.122900001704693,03CSK 675150,03CSK,[],[],L,T,0.029,0.204,0.0047,0.0019,0.016,0.103,0.039,0.033,0.01,0.0277,0.0,0.0034,0.0102,0.001,0.004,2133.266,34.47666,1952.0,1680.0,1148.0
