Repository: PNell/TrialTest3

File: Data/StreamlitData032524.csv (part 70 of 96)
,coil_no,YieldStrength,TensileStrength,TotalElongation,coil_thickness,steel_design_description,grade,grade_head,grade_tail,sample_direction,sample_location,c_amount,mn_amount,p_amount,s_amount,si_amount,cu_amount,ni_amount,cr_amount,mo_amount,al_amount,nb_amount,ca_amount,n_amount,ti_amount,v_amount,TF1_EXIT_AVG_BODY,TBC_thickness,TEMP_FM_ENTRY_AVG,TEMP_FM_EXIT_AVG,TEMP_COILING_AVG
5964,23B170627,40.6,57.6,34.03,0.122900001704693,03CSK 675150,03CSK,[],[],L,T,0.027,0.217,0.0063,0.0027,0.023,0.147,0.048,0.043,0.011,0.0285,0.002,0.0014,0.0097,0.001,0.004,2116.598,39.43529,1898.0,1673.0,1146.0
5965,23B170629,42.1,56.2,34.67,0.122900001704693,03CSK 675150,03CSK,[],[],L,T,0.027,0.217,0.0063,0.0027,0.023,0.147,0.048,0.043,0.011,0.0285,0.002,0.0014,0.0097,0.001,0.004,1985.504,39.44635,1877.0,1668.0,1148.0
5966,23B170634,41.3,55.0,36.36,0.122900001704693,03CSK 675150,03CSK,[],[],L,T,0.025,0.171,0.0046,0.0009,0.037,0.099,0.04,0.027,0.01,0.0372,0.0,0.0038,0.0086,0.001,0.003,2157.512,34.47327,1965.0,1671.0,1140.0
6833,23B173233,41.0,55.6,36.92,0.122900001704693,03CSK 675150,03CSK,03CSK,03CSK,L,T,0.027,0.2,0.0056,0.0014,0.029,0.12,0.044,0.044,0.011,0.0319,0.001,0.0016,0.0075,0.001,0.004,2072.66,39.42287,1927.0,1679.0,1158.0
6834,23B173238,40.0,53.4,40.66,0.122900001704693,03CSK 675150,03CSK,03CSK,03CSK,L,T,0.028,0.186,0.0043,0.0019,0.031,0.128,0.043,0.035,0.01,0.0301,0.003,0.0028,0.0064,0.001,0.004,2073.632,34.49485,1931.0,1673.0,1155.0
6835,23B173240,38.0,52.6,36.85,0.122900001704693,03CSK 675150,03CSK,03CSK,03CSK,L,T,0.028,0.186,0.0043,0.0019,0.031,0.128,0.043,0.035,0.01,0.0301,0.003,0.0028,0.0064,0.001,0.004,2072.876,34.49593,1925.0,1682.0,1158.0
6838,23B173249,38.5,53.2,34.67,0.143700003623962,03CSK 675150,03CSK,03CSK,03CSK,L,T,0.027,0.194,0.006,0.0032,0.021,0.14,0.043,0.035,0.011,0.0277,0.005,0.0027,0.0063,0.001,0.005,2061.32,39.42779,1905.0,1670.0,1160.0
6840,23B173258,38.0,54.3,33.58,0.0850000008940697,03CSK 675150,03CSK,03CSK,03CSK,L,T,0.024,0.182,0.0042,0.0039,0.021,0.127,0.041,0.037,0.011,0.035,0.003,0.0015,0.0085,0.001,0.003,2075.036,34.49513,1923.0,1675.0,1169.0
6841,23B173263,38.1,52.9,36.01,0.0850000008940697,03CSK 675150,03CSK,03CSK,03CSK,L,T,0.03,0.189,0.0035,0.0049,0.013,0.103,0.043,0.033,0.011,0.036,0.003,0.0032,0.0068,0.001,0.004,2072.03,39.41756,1918.0,1679.0,1151.0
6842,23B173266,39.8,54.3,36.08,0.0850000008940697,03CSK 675150,03CSK,03CSK,03CSK,L,T,0.03,0.189,0.0035,0.0049,0.013,0.103,0.043,0.033,0.011,0.036,0.003,0.0032,0.0068,0.001,0.004,2069.6,39.4167,1914.0,1680.0,1149.0
6843,23B173269,41.6,55.8,33.93,0.0850000008940697,03CSK 675150,03CSK,03CSK,03CSK,L,T,0.039,0.218,0.0044,0.0017,0.018,0.131,0.046,0.043,0.011,0.0343,0.001,0.0014,0.0067,0.001,0.004,2058.548,34.50001,1902.0,1680.0,1148.0
6844,23B173278,41.7,54.4,34.28,0.0850000008940697,03CSK 675150,03CSK,03CSK,03CSK,L,T,0.031,0.208,0.0046,0.0039,0.018,0.122,0.041,0.038,0.01,0.035,0.001,0.0014,0.0074,0.0,0.003,2054.552,34.50032,1914.0,1677.0,1148.0
6851,23B173308,38.2,53.9,35.78,0.116700001060963,03CSK 675150,03CSK,03CSK,03CSK,L,T,0.034,0.182,0.0038,0.0024,0.019,0.14,0.044,0.039,0.01,0.0343,0.001,0.0017,0.0067,0.001,0.003,2081.102,34.4993,1916.0,1670.0,1155.0
6868,23B173378,43.1,54.2,35.37,0.0850000008940697,03CSK 675150,03CSK,03CSK,03CSK,L,T,0.028,0.172,0.0068,0.0047,0.014,0.154,0.05,0.051,0.013,0.0326,0.002,0.0013,0.0066,0.0,0.004,2042.996,39.42695,1911.0,1632.0,1146.0
6869,23B173382,40.9,54.4,37.12,0.0850000008940697,03CSK 675150,03CSK,03CSK,03CSK,L,T,0.028,0.172,0.0068,0.0047,0.014,0.154,0.05,0.051,0.013,0.0326,0.002,0.0013,0.0066,0.0,0.004,2093.342,36.46981,1947.0,1632.0,1149.0
6870,23B173385,43.9,55.4,32.8,0.0850000008940697,03CSK 675150,03CSK,03CSK,03CSK,L,T,0.026,0.219,0.007,0.0019,0.031,0.142,0.046,0.044,0.011,0.0339,0.002,0.0014,0.0074,0.001,0.004,2077.97,36.46855,1954.0,1632.0,1151.0
6871,23B173388,43.0,54.9,34.56,0.0850000008940697,03CSK 675150,03CSK,03CSK,03CSK,L,T,0.026,0.219,0.007,0.0019,0.031,0.142,0.046,0.044,0.011,0.0339,0.002,0.0014,0.0074,0.001,0.004,2079.932,36.46596,1940.0,1632.0,1153.0
6872,23B173391,42.1,54.8,35.67,0.0850000008940697,03CSK 675150,03CSK,03CSK,03CSK,L,T,0.025,0.192,0.0066,0.0019,0.021,0.156,0.049,0.048,0.01,0.0303,0.001,0.0025,0.0077,0.0,0.004,2091.83,36.4647,1913.0,1632.0,1148.0
6891,23B173474,42.0,55.5,38.34,0.0799999982118607,03CSK 675150,03CSK,03CSK,03CSK,L,T,0.029,0.176,0.0057,0.0034,0.019,0.119,0.041,0.038,0.012,0.0245,0.005,0.0012,0.0062,0.001,0.005,2115.392,34.48386,1868.0,1670.0,1176.0
6942,23B173644,43.4,55.2,35.52,0.0839999988675117,03CSK 675150,03CSK,03CSK,03CSK,L,T,0.026,0.179,0.0035,0.0029,0.025,0.133,0.047,0.033,0.009,0.0308,0.002,0.0031,0.0079,0.001,0.004,2095.142,39.4126,1893.0,1700.0,1160.0
6943,23B173646,43.2,54.5,35.35,0.0839999988675117,03CSK 675150,03CSK,03CSK,03CSK,L,T,0.026,0.179,0.0035,0.0029,0.025,0.133,0.047,0.033,0.009,0.0308,0.002,0.0031,0.0079,0.001,0.004,2086.268,34.49027,1896.0,1634.0,1144.0
6944,23B173650,42.0,54.6,34.37,0.0839999988675117,03CSK 675150,03CSK,03CSK,03CSK,L,T,0.026,0.179,0.0035,0.0029,0.025,0.133,0.047,0.033,0.009,0.0308,0.002,0.0031,0.0079,0.001,0.004,2090.192,34.49012,1898.0,1641.0,1142.0
6945,23B173654,41.1,54.5,35.62,0.0839999988675117,03CSK 675150,03CSK,03CSK,03CSK,L,T,0.033,0.169,0.0042,0.004,0.025,0.142,0.046,0.039,0.011,0.0394,0.001,0.0026,0.0068,0.001,0.003,2089.202,34.4933,1884.0,1641.0,1142.0
6946,23B173660,42.2,54.3,35.89,0.0839999988675117,03CSK 675150,03CSK,03CSK,03CSK,L,T,0.033,0.169,0.0042,0.004,0.025,0.142,0.046,0.039,0.011,0.0394,0.001,0.0026,0.0068,0.001,0.003,2097.104,34.4866,1895.0,1639.0,1146.0
6947,23B173664,42.5,53.9,35.95,0.0839999988675117,03CSK 675150,03CSK,03CSK,03CSK,L,T,0.028,0.207,0.0036,0.0027,0.021,0.13,0.045,0.037,0.009,0.0311,0.001,0.0031,0.0071,0.0,0.004,2089.778,34.49214,1898.0,1637.0,1146.0
6948,23B173670,43.1,54.8,35.22,0.0839999988675117,03CSK 675150,03CSK,03CSK,03CSK,L,T,0.031,0.179,0.0057,0.002,0.029,0.125,0.045,0.039,0.01,0.0313,0.001,0.0011,0.0073,0.001,0.004,2094.116,34.48551,1895.0,1657.0,1148.0
6949,23B173674,43.1,54.3,33.9,0.0839999988675117,03CSK 675150,03CSK,03CSK,03CSK,L,T,0.031,0.179,0.0057,0.002,0.029,0.125,0.045,0.039,0.01,0.0313,0.001,0.0011,0.0073,0.001,0.004,2088.734,39.41147,1893.0,1635.0,1148.0
6950,23B173678,39.3,52.8,37.03,0.122000001370907,03CSK 675150,03CSK,03CSK,03CSK,L,T,0.028,0.187,0.0036,0.0025,0.026,0.128,0.041,0.034,0.007,0.0288,0.001,0.0034,0.0063,0.001,0.004,2098.904,39.41446,1886.0,1643.0,1148.0
6951,23B173683,48.4,56.6,31.7,0.0701000019907951,03CSK 675150,03CSK,03CSK,03CSK,L,T,0.029,0.161,0.0052,0.0039,0.019,0.116,0.043,0.037,0.01,0.028,0.002,0.0012,0.008,0.0,0.003,2094.818,34.49073,1880.0,1614.0,1148.0
6959,23B173725,43.7,54.7,34.37,0.0839999988675117,03CSK 675150,03CSK,03CSK,03CSK,L,T,0.021,0.184,0.0047,0.0026,0.03,0.134,0.052,0.039,0.011,0.0288,0.001,0.0013,0.0069,0.001,0.004,2130.746,39.40263,1902.0,1608.0,1149.0
7222,23B174689,43.1,54.9,35.62,0.0759999975562096,03CSK 675150,03CSK,03CSK,03CSK,L,T,0.032,0.19,0.0061,0.0027,0.026,0.161,0.049,0.052,0.01,0.0335,0.0,0.0025,0.0095,0.0,0.003,2123.636,39.40885,1961.0,1603.0,1148.0
7223,23B174691,41.8,54.9,36.07,0.11599999666214,03CSK 675150,03CSK,03CSK,03CSK,L,T,0.032,0.19,0.0061,0.0027,0.026,0.161,0.049,0.052,0.01,0.0335,0.0,0.0025,0.0095,0.0,0.003,2141.834,34.47731,1968.0,1605.0,1148.0
7224,23B174693,44.4,56.4,32.69,0.0850000008940697,03CSK 675150,03CSK,03CSK,03CSK,L,T,0.032,0.19,0.0061,0.0027,0.026,0.161,0.049,0.052,0.01,0.0335,0.0,0.0025,0.0095,0.0,0.003,2153.876,36.43968,1956.0,1603.0,1153.0
7225,23B174721,41.6,55.7,30.76,0.122900001704693,03CSK 675150,03CSK,03CSK,03CSK,L,T,0.039,0.203,0.0053,0.0036,0.024,0.151,0.046,0.045,0.01,0.0305,0.001,0.0024,0.0074,0.001,0.003,2100.758,39.40731,1977.0,1677.0,1148.0
7226,23B174730,41.6,55.4,33.69,0.122900001704693,03CSK 675150,03CSK,03CSK,03CSK,L,T,0.039,0.19,0.0046,0.0019,0.028,0.131,0.045,0.044,0.009,0.0349,0.002,0.0029,0.0095,0.001,0.004,2124.428,34.48412,1963.0,1670.0,1155.0
7227,23B174743,41.8,56.3,34.95,0.122900001704693,03CSK 675150,03CSK,03CSK,03CSK,L,T,0.036,0.192,0.0047,0.0049,0.024,0.122,0.045,0.038,0.009,0.0275,0.002,0.0027,0.014,0.001,0.004,2149.952,34.47651,1983.0,1673.0,1151.0
7228,23B174749,42.6,56.9,34.74,0.122900001704693,03CSK 675150,03CSK,03CSK,03CSK,L,T,0.036,0.192,0.0047,0.0049,0.024,0.122,0.045,0.038,0.009,0.0275,0.002,0.0027,0.014,0.001,0.004,2100.326,34.48678,1967.0,1671.0,1151.0
7233,23B174832,40.5,54.0,35.68,0.100500002503395,03CSK 675150,03CSK,03CSK,03CSK,L,T,0.033,0.165,0.0041,0.002,0.024,0.154,0.051,0.039,0.01,0.0314,0.0,0.0023,0.0093,0.0,0.003,2135.624,34.47995,1940.0,1670.0,1167.0
7236,23B174843,46.3,58.0,36.25,0.0820000022649765,03CSK 675150,03CSK,03CSK,03CSK,L,T,0.031,0.244,0.0052,0.0002,0.031,0.137,0.045,0.065,0.008,0.0249,0.001,0.0024,0.0078,0.001,0.004,2092.226,34.49094,1947.0,1621.0,1160.0
7237,23B174853,45.1,57.0,34.5,0.0707999989390373,03CSK 675150,03CSK,03CSK,03CSK,L,T,0.034,0.206,0.0087,0.0021,0.016,0.109,0.053,0.058,0.012,0.0336,0.001,0.0026,0.0094,0.0,0.004,2138.738,34.47493,1956.0,1574.0,1153.0
7608,23B176525,38.8,53.7,38.13,0.141699999570847,03CSK 675150,03CSK,03CSK,03CSK,L,T,0.021,0.181,0.0037,0.0023,0.017,0.118,0.038,0.033,0.013,0.0291,0.005,0.0024,0.0023,0.001,0.004,2092.568,34.492,1976.0,1632.0,1149.0
7829,23B177380,39.6,47.5,42.0,0.0759999975562096,03CSK 675150,03CSK,03CSK,03CSK,L,T,0.025,0.194,0.0051,0.0038,0.023,0.13,0.048,0.043,0.01,0.0306,0.001,0.002,0.0097,0.001,0.004,2081.714,39.43614,1965.0,1603.0,1153.0
8055,23B178290,44.3,55.7,34.73,0.0841000005602837,03CSK 675150,03CSK,03CSK,03CSK,L,T,0.02,0.173,0.0039,0.0008,0.032,0.127,0.04,0.039,0.011,0.0238,0.003,0.0019,0.0055,0.0,0.004,2108.012,39.4076,1965.0,1634.0,1158.0
8622,23B180560,41.9,56.9,34.01,0.124600000679493,03CSK 675150,03CSK,03CSK,05CSK,L,T,0.032,0.195,0.006,0.0011,0.023,0.124,0.039,0.047,0.007,0.0326,0.001,0.0034,0.0087,0.001,0.004,2084.846,34.4892,1878.0,1625.0,1146.0
8799,23B181393,45.7,58.6,32.35,0.119400002062321,03CSK 675150,03CSK,03CSK,05CSK,L,T,0.032,0.22,0.0046,0.001,0.022,0.146,0.043,0.039,0.01,0.0325,0.005,0.0031,0.0076,0.001,0.005,2114.492,44.33075,1866.0,1671.0,1160.0
8908,23B182035,40.8,54.0,34.53,0.0707999989390373,03CSK 675150,03CSK,03CSK,03CSK,L,T,0.027,0.193,0.0079,0.0018,0.018,0.125,0.047,0.051,0.009,0.0293,0.002,0.0043,0.0069,0.0,0.004,2142.698,39.40064,1968.0,1670.0,1189.0
8909,23B182041,42.1,54.2,32.59,0.0707999989390373,03CSK 675150,03CSK,03CSK,03CSK,L,T,0.027,0.192,0.0054,0.0028,0.018,0.134,0.045,0.038,0.009,0.0314,0.002,0.0044,0.0073,0.001,0.004,2148.764,34.47648,1958.0,1661.0,1162.0
8980,23B182393,41.8,54.2,36.39,0.123000003397465,03CSK 675150,03CSK,03CSK,03CSK,L,T,0.02,0.208,0.0056,0.0014,0.014,0.126,0.042,0.039,0.008,0.0315,0.001,0.0036,0.007,0.0,0.004,2194.646,34.46595,1968.0,1607.0,1148.0
8981,23B182403,42.9,55.6,34.96,0.123000003397465,03CSK 675150,03CSK,03CSK,03CSK,L,T,0.028,0.173,0.0071,0.0021,0.019,0.13,0.046,0.037,0.01,0.0282,0.001,0.0032,0.0089,0.001,0.003,2162.444,34.47045,1956.0,1607.0,1151.0
8982,23B182415,42.8,55.4,35.36,0.123000003397465,03CSK 675150,03CSK,03CSK,03CSK,L,T,0.026,0.203,0.0066,0.0032,0.026,0.129,0.044,0.045,0.01,0.0269,0.001,0.0025,0.008,0.0,0.004,2173.694,34.46373,1958.0,1605.0,1151.0
8983,23B182424,43.3,56.7,35.24,0.122900001704693,03CSK 675150,03CSK,03CSK,03CSK,L,T,0.028,0.217,0.005,0.0023,0.017,0.121,0.044,0.037,0.008,0.0281,0.001,0.0028,0.0104,0.001,0.004,2171.534,34.46755,1967.0,1603.0,1146.0
8984,23B182433,41.7,54.1,36.38,0.122900001704693,03CSK 675150,03CSK,03CSK,03CSK,L,T,0.027,0.175,0.0056,0.0033,0.029,0.139,0.047,0.046,0.01,0.0325,0.001,0.003,0.0059,0.0,0.003,2116.58,34.48607,1938.0,1603.0,1146.0
8990,23B182477,44.1,58.9,30.88,0.119300000369549,03CSK 675150,03CSK,03CSK,06CSK,L,T,0.035,0.193,0.0066,0.0026,0.022,0.131,0.05,0.046,0.011,0.0299,0.001,0.0037,0.0075,0.001,0.004,2087.78,49.25565,1859.0,1621.0,1153.0
9225,23B183243,48.6,56.85,24.85,0.0707999989390373,03CSK 675150,03CSK,03CSK,03CSK,L,T,0.023,0.198,0.005,0.0012,0.024,0.137,0.037,0.038,0.011,0.0346,0.003,0.0024,0.007,0.001,0.004,2114.528,39.41726,1925.0,1644.0,1160.0
9777,23B185236,41.2,55.0,34.0,0.123000003397465,03CSK 675150,03CSK,03CSK,03CSK,L,T,0.024,0.198,0.0053,0.0021,0.024,0.093,0.038,0.025,0.007,0.0302,0.0,0.0033,0.0094,0.001,0.003,2071.058,34.49585,1911.0,1670.0,1148.0
10096,23B187147,39.5,54.05,36.144999999999996,0.162100002169609,03CSK 675150,03CSK,03CSK,03CSK,L,T,0.03,0.211,0.0058,0.001,0.015,0.113,0.04,0.043,0.01,0.0318,0.0,0.0027,0.0072,0.001,0.004,2098.058,34.48996,1911.0,1675.0,1153.0
10313,23B187914,48.4,62.3,30.52,0.0921000018715858,03CSK 675150,03CSK,03CSK,06CSK,L,T,0.023,0.184,0.009,0.0016,0.015,0.1,0.037,0.044,0.011,0.0296,0.0,0.0023,0.0094,0.001,0.004,2104.52,34.48771,1936.0,1623.0,1155.0
10630,23B189277,46.15,57.8,34.510000000000005,0.122900001704693,03CSK 675150,03CSK,06CSK,03CSK,L,T,0.035,0.208,0.005,0.0019,0.02,0.109,0.043,0.041,0.01,0.0313,0.0,0.003,0.0056,0.001,0.003,2058.062,34.51212,1916.0,1621.0,1162.0
10631,23B189282,46.650000000000006,57.5,33.46,0.0799999982118607,03CSK 675150,03CSK,03CSK,03CSK,L,T,0.035,0.208,0.005,0.0019,0.02,0.109,0.043,0.041,0.01,0.0313,0.0,0.003,0.0056,0.001,0.003,2012.036,39.43661,1891.0,1616.0,1157.0
10679,23B189524,45.5,55.5,32.68,0.0759999975562096,03CSK 675150,03CSK,03CSK,03CSK,L,T,0.026,0.184,0.005,0.0009,0.026,0.109,0.039,0.033,0.011,0.0372,0.002,0.0028,0.0068,0.001,0.003,2111.648,39.39938,1925.0,1671.0,1182.0
10680,23B189528,41.0,53.6,32.98,0.140100002288818,03CSK 675150,03CSK,03CSK,03CSK,L,T,0.026,0.184,0.005,0.0009,0.026,0.109,0.039,0.033,0.011,0.0372,0.002,0.0028,0.0068,0.001,0.003,2081.084,39.41282,1929.0,1684.0,1148.0
10758,23B189892,41.9,55.8,34.2,0.123000003397465,03CSK 675150,03CSK,03CSK,03CSK,L,T,0.036,0.208,0.0086,0.0044,0.028,0.131,0.041,0.057,0.013,0.0375,0.003,0.004,0.0086,0.001,0.003,2130.926,39.40177,1929.0,1671.0,1146.0
10760,23B189899,42.3,56.1,35.59,0.123000003397465,03CSK 675150,03CSK,03CSK,03CSK,L,T,0.031,0.192,0.0064,0.0021,0.027,0.121,0.042,0.048,0.011,0.0333,0.002,0.0025,0.0072,0.001,0.003,2127.02,39.40092,1927.0,1670.0,1151.0
10761,23B189904,43.6,56.4,31.57,0.123000003397465,03CSK 675150,03CSK,03CSK,03CSK,L,T,0.031,0.201,0.0056,0.0025,0.025,0.122,0.042,0.041,0.011,0.0329,0.002,0.0029,0.0091,0.001,0.004,2128.856,39.39863,1929.0,1670.0,1148.0
10763,23B189937,43.2,53.9,34.66,0.09009999781847,03CSK 675150,03CSK,03CSK,03CSK,L,T,0.032,0.208,0.0039,0.0038,0.024,0.125,0.041,0.049,0.011,0.0354,0.003,0.0039,0.005,0.001,0.003,2120.594,39.40143,1943.0,1661.0,1158.0
10786,23B190037,44.6,57.4,33.89,0.0705000013113022,03CSK 675150,03CSK,06CSK,03CSK,L,T,0.021,0.214,0.0047,0.0035,0.016,0.116,0.04,0.036,0.012,0.0268,0.001,0.0034,0.0049,0.001,0.003,2104.106,34.49395,1954.0,1596.0,1157.0
10861,23B190400,39.3,52.4,36.61,0.123000003397465,03CSK 675150,03CSK,03CSK,03CSK,L,T,0.034,0.194,0.0081,0.0024,0.012,0.11,0.042,0.036,0.012,0.029,0.001,0.0028,0.0069,0.0,0.002,2148.746,34.47552,1898.0,1621.0,1151.0
10862,23B190406,43.2,56.2,34.79,0.123000003397465,03CSK 675150,03CSK,03CSK,03CSK,L,T,0.034,0.194,0.0081,0.0024,0.012,0.11,0.042,0.036,0.012,0.029,0.001,0.0028,0.0069,0.0,0.002,2137.244,34.48046,1904.0,1628.0,1148.0
11114,23B191859,43.0,56.2,34.62,0.17509999871254,03CSK 675150,03CSK,06CSK,03CSK,L,T,0.028,0.215,0.0046,0.0004,0.025,0.1,0.041,0.038,0.012,0.027,0.0,0.0022,0.0074,0.001,0.001,2039.288,39.44942,1808.0,1635.0,1153.0
11385,23B192886,45.1,56.5,32.16,0.100500002503395,03CSK 675150,03CSK,03CSK,03CSK,L,T,0.026,0.205,0.0049,0.0014,0.014,0.111,0.038,0.032,0.01,0.0336,0.0,0.0026,0.0066,0.001,0.002,2141.222,34.47665,1893.0,1686.0,1162.0
11387,23B192911,39.05,51.8,33.400000000000006,0.0900000035762787,03CSK 675150,03CSK,03CSK,03CSK,L,T,0.033,0.174,0.0056,0.0035,0.019,0.11,0.041,0.028,0.01,0.0352,0.004,0.0029,0.0078,0.001,0.003,2154.722,34.46988,1886.0,1691.0,1148.0
11388,23B192916,40.9,53.599999999999994,35.345,0.0900000035762787,03CSK 675150,03CSK,03CSK,03CSK,L,T,0.033,0.174,0.0056,0.0035,0.019,0.11,0.041,0.028,0.01,0.0352,0.004,0.0029,0.0078,0.001,0.003,2166.098,34.46868,1893.0,1684.0,1148.0
12166,23B195354,44.1,57.6,33.18,0.0970000028610229,03CSK 675150,03CSK,03CSK,03CSK,L,T,0.021,0.192,0.0045,0.0,0.023,0.111,0.041,0.044,0.01,0.0315,0.0,0.002,0.0098,0.0,0.001,2052.302,39.43064,1868.0,1677.0,1157.0
12169,23B195371,40.7,55.1,31.82,0.096500001847744,03CSK 675150,03CSK,03CSK,03CSK,L,T,0.024,0.193,0.0045,0.002,0.016,0.113,0.042,0.044,0.011,0.0293,0.0,0.0027,0.0069,0.001,0.001,2178.662,39.37957,1905.0,1666.0,1151.0
12185,23B195526,40.95,56.900000000000006,35.504999999999995,0.155100002884865,03CSK 675150,03CSK,03CSK,03CSK,L,T,0.032,0.215,0.005,0.0016,0.023,0.148,0.045,0.043,0.01,0.0368,0.0,0.002,0.0067,0.0,0.001,2066.09,34.50203,1884.0,1686.0,1171.0
12493,23B196586,42.0,55.4,38.61,0.13060000538826,03CSK 675150,03CSK,03CSK,03CSK,L,T,0.033,0.255,0.0053,0.0021,0.03,0.125,0.046,0.038,0.01,0.0289,0.0,0.0028,0.0092,0.0,0.002,2090.876,44.34425,1866.0,1630.0,1162.0
12497,23B196601,44.7,56.55,34.8,0.0900000035762787,03CSK 675150,03CSK,03CSK,03CSK,L,T,0.027,0.193,0.0035,0.0016,0.014,0.135,0.044,0.028,0.009,0.0289,0.002,0.0033,0.0102,0.0,0.002,2037.668,34.50741,1857.0,1605.0,1155.0
12498,23B196604,44.5,56.7,33.56,0.0850000008940697,03CSK 675150,03CSK,03CSK,03CSK,L,T,0.035,0.238,0.0055,0.0056,0.025,0.132,0.044,0.041,0.01,0.0243,0.001,0.0036,0.0085,0.0,0.002,2123.438,34.48508,1884.0,1607.0,1153.0
12499,23B196609,45.55,58.3,34.575,0.0850000008940697,03CSK 675150,03CSK,03CSK,06CSK,L,T,0.035,0.238,0.0055,0.0056,0.025,0.132,0.044,0.041,0.01,0.0243,0.001,0.0036,0.0085,0.0,0.002,2100.002,39.40814,1873.0,1607.0,1155.0
13121,23B198863,42.6,55.7,33.99,0.122900001704693,03CSK 675150,03CSK,03CSK,03CSK,L,T,0.03,0.217,0.0071,0.0057,0.024,0.113,0.038,0.039,0.008,0.0352,0.0,0.003,0.0051,0.001,0.002,2040.35,34.50956,1895.0,1625.0,1158.0
13123,23B198896,43.9,56.3,32.56,0.0707999989390373,03CSK 675150,03CSK,03CSK,03CSK,L,T,0.031,0.19,0.0064,0.0026,0.025,0.121,0.041,0.043,0.009,0.0396,0.0,0.0036,0.0074,0.001,0.002,2140.304,34.48111,1952.0,1626.0,1155.0
13506,23B200445,45.1,55.8,35.21,0.0759999975562096,03CSK 675150,03CSK,03CSK,03CSK,L,T,0.029,0.178,0.0054,0.0021,0.024,0.137,0.042,0.031,0.009,0.0316,0.001,0.0025,0.0077,0.002,0.003,2145.92,34.48032,1909.0,1664.0,1140.0
13507,23B200445,46.3,57.0,36.02,0.0759999975562096,03CSK 675150,03CSK,03CSK,03CSK,T,T,0.029,0.178,0.0054,0.0021,0.024,0.137,0.042,0.031,0.009,0.0316,0.001,0.0025,0.0077,0.002,0.003,2145.92,34.48032,1909.0,1664.0,1140.0
13509,23B200470,43.3,57.7,34.14,0.122900001704693,03CSK 675150,03CSK,03CSK,03CSK,L,T,0.021,0.208,0.0063,0.0023,0.023,0.127,0.039,0.039,0.009,0.0354,0.0,0.0026,0.0108,0.001,0.002,2154.83,34.47321,1920.0,1679.0,1142.0
13510,23B200476,47.9,58.0,31.87,0.0707999989390373,03CSK 675150,03CSK,03CSK,03CSK,L,T,0.021,0.208,0.0063,0.0023,0.023,0.127,0.039,0.039,0.009,0.0354,0.0,0.0026,0.0108,0.001,0.002,2163.902,34.46997,1925.0,1634.0,1171.0
13513,23B200495,43.1,56.8,35.23,0.0799999982118607,03CSK 675150,03CSK,03CSK,03CSK,L,T,0.023,0.23,0.0064,0.002,0.013,0.125,0.042,0.033,0.01,0.0336,0.0,0.0028,0.0083,0.001,0.003,2124.446,34.47849,1934.0,1662.0,1178.0
13554,23B200675,43.2,55.1,36.9,0.063900001347065,03CSK 675150,03CSK,03CSK,03CSK,L,T,0.038,0.223,0.0069,0.0023,0.018,0.141,0.04,0.038,0.01,0.0336,0.002,0.0029,0.009,0.001,0.004,2139.314,34.48455,1927.0,1652.0,1153.0
13559,23B200761,42.8,55.9,31.93,0.0709000006318092,03CSK 675150,03CSK,03CSK,03CSK,L,T,0.024,0.206,0.0068,0.001,0.026,0.141,0.04,0.038,0.009,0.0373,0.0,0.0033,0.0081,0.001,0.003,2169.662,34.47241,1952.0,1671.0,1144.0
13560,23B200764,41.0,54.6,32.81,0.0707999989390373,03CSK 675150,03CSK,03CSK,03CSK,L,T,0.032,0.232,0.0165,0.0019,0.02,0.125,0.033,0.051,0.008,0.0381,0.002,0.0027,0.0063,0.001,0.004,2168.726,34.47299,1945.0,1668.0,1148.0
13561,23B200769,42.9,55.2,34.46,0.0709000006318092,03CSK 675150,03CSK,03CSK,03CSK,L,T,0.032,0.232,0.0165,0.0019,0.02,0.125,0.033,0.051,0.008,0.0381,0.002,0.0027,0.0063,0.001,0.004,2170.742,34.47542,1945.0,1632.0,1153.0
13562,23B200772,43.3,56.6,36.09,0.0707999989390373,03CSK 675150,03CSK,03CSK,03CSK,L,T,0.024,0.212,0.0078,0.0036,0.018,0.128,0.041,0.042,0.009,0.0427,0.0,0.003,0.0079,0.001,0.002,2175.098,34.47289,1949.0,1632.0,1149.0
13563,23B200777,41.9,55.8,33.31,0.0709000006318092,03CSK 675150,03CSK,03CSK,03CSK,L,T,0.024,0.212,0.0078,0.0036,0.018,0.128,0.041,0.042,0.009,0.0427,0.0,0.003,0.0079,0.001,0.002,2190.614,34.47029,1938.0,1632.0,1151.0
13564,23B200778,43.7,55.3,26.5,0.0707999989390373,03CSK 675150,03CSK,03CSK,03CSK,L,T,0.024,0.212,0.0078,0.0036,0.018,0.128,0.041,0.042,0.009,0.0427,0.0,0.003,0.0079,0.001,0.002,2174.468,34.47284,1932.0,1630.0,1153.0
13565,23B200781,43.3,55.7,33.66,0.0707999989390373,03CSK 675150,03CSK,03CSK,03CSK,L,T,0.026,0.195,0.0091,0.0041,0.019,0.132,0.039,0.042,0.009,0.0306,0.001,0.0029,0.0084,0.001,0.003,2103.422,34.49095,1913.0,1630.0,1157.0
13566,23B200787,41.1,54.4,40.02,0.230100005865097,03CSK 675150,03CSK,03CSK,03CSK,L,T,0.026,0.195,0.0091,0.0041,0.019,0.132,0.039,0.042,0.009,0.0306,0.001,0.0029,0.0084,0.001,0.003,2126.984,34.49062,1920.0,1666.0,1173.0
13792,23B201565,40.4,54.3,34.29,0.114500001072884,03CSK 675150,03CSK,03CSK,03CSK,L,T,0.027,0.18,0.0072,0.0035,0.024,0.136,0.041,0.036,0.01,0.033,0.001,0.0025,0.0086,0.001,0.002,2104.304,39.40901,1875.0,1655.0,1153.0
14009,23B202504,46.2,59.5,36.95,0.0700000002980232,03CSK 675150,03CSK,05CSK,03CSK,L,T,0.031,0.219,0.0076,0.0019,0.018,0.139,0.038,0.046,0.01,0.0338,0.001,0.003,0.011,0.001,0.002,2198.444,34.47322,1974.0,1603.0,1158.0
15358,23B208980,43.8,57.2,35.22,0.130500003695488,03CSK 675150,03CSK,03CSK,03CSK,L,T,0.032,0.215,0.0069,0.0,0.028,0.12,0.051,0.044,0.009,0.0389,0.0,0.0023,0.0103,0.001,0.002,2097.68,44.33002,1891.0,1698.0,1164.0
15368,24B209324,47.6,57.4,35.48,0.0707999989390373,03CSK 675150,03CSK,03CSK,03CSK,L,T,0.039,0.193,0.007,0.0017,0.021,0.146,0.043,0.045,0.011,0.0321,0.001,0.0029,0.0081,0.001,0.003,2188.454,34.47047,1945.0,1603.0,1148.0
15369,24B209326,46.2,56.9,33.08,0.0707999989390373,03CSK 675150,03CSK,03CSK,03CSK,L,T,0.021,0.186,0.0059,0.0,0.02,0.12,0.039,0.035,0.008,0.0332,0.0,0.0029,0.001,0.001,0.001,2203.034,34.46188,1958.0,1605.0,1164.0
15370,24B209343,46.7,56.6,35.09,0.0707999989390373,03CSK 675150,03CSK,03CSK,03CSK,L,T,0.026,0.228,0.009,0.0015,0.025,0.142,0.043,0.045,0.01,0.0326,0.0,0.0019,0.0067,0.001,0.002,2195.654,34.46605,1959.0,1610.0,1164.0
15656,24B210532,45.0,54.0,31.94,0.0707999989390373,03CSK 675150,03CSK,03CSK,03CSK,L,T,0.026,0.174,0.0063,0.0024,0.02,0.141,0.043,0.041,0.009,0.0333,0.0,0.0022,0.0066,0.001,0.001,2137.028,39.39719,1963.0,1632.0,1160.0
15858,24B211219,51.6,60.4,23.89,0.0799999982118607,03CSK 675150,03CSK,03CSK,03CSK,L,T,0.026,0.21,0.0064,0.0018,0.025,0.137,0.045,0.031,0.01,0.0328,0.0,0.0022,0.0082,0.001,0.002,2211.584,39.38936,1950.0,1635.0,1157.0
15859,24B211222,47.8,59.0,29.86,0.0799999982118607,03CSK 675150,03CSK,03CSK,03CSK,L,T,0.026,0.168,0.0071,0.0044,0.013,0.15,0.042,0.038,0.011,0.0287,0.0,0.003,0.0106,0.0,0.003,2217.668,39.38592,1943.0,1635.0,1151.0
15864,24B211260,45.6,58.1,35.93,0.0995000004768372,03CSK 675150,03CSK,03CSK,03CSK,L,T,0.022,0.186,0.0065,0.0025,0.027,0.144,0.042,0.04,0.011,0.0357,0.0,0.0031,0.0136,0.001,0.003,2169.32,54.15196,1947.0,1679.0,1158.0
15865,24B211262,49.6,58.9,32.76,0.0724999979138374,03CSK 675150,03CSK,03CSK,03CSK,L,T,0.022,0.186,0.0065,0.0025,0.027,0.144,0.042,0.04,0.011,0.0357,0.0,0.0031,0.0136,0.001,0.003,2182.676,39.40069,1956.0,1680.0,1155.0
15869,24B211281,41.1,56.2,35.45,0.144999995827675,03CSK 675150,03CSK,03DS-B,03CSK,L,T,0.031,0.191,0.0086,0.0035,0.015,0.14,0.046,0.039,0.011,0.0317,0.0,0.0027,0.0056,0.001,0.003,2172.272,39.40388,1958.0,1698.0,1142.0
15870,24B211282,40.8,56.2,35.37,0.144999995827675,03CSK 675150,03CSK,03DS-B,03CSK,L,T,0.031,0.191,0.0086,0.0035,0.015,0.14,0.046,0.039,0.011,0.0317,0.0,0.0027,0.0056,0.001,0.003,2184.08,39.40208,1967.0,1691.0,1151.0
15873,24B211294,42.5,55.5,32.92,0.0930999964475632,03CSK 675150,03CSK,03CSK,03CSK,L,T,0.021,0.187,0.0076,0.0039,0.014,0.144,0.043,0.056,0.011,0.0328,0.0,0.0031,0.0084,0.001,0.004,2198.444,39.39432,1968.0,1679.0,1162.0
16021,24B211761,42.1,56.4,34.49,0.114500001072884,03CSK 675150,03CSK,03CSK,03CSK,L,T,0.034,0.184,0.0097,0.0039,0.016,0.126,0.042,0.039,0.011,0.0339,0.001,0.0034,0.0068,0.001,0.003,2128.1,39.40357,1882.0,1684.0,1153.0
16064,24B212019,45.2,56.5,35.69,0.0995000004768372,03CSK 675150,03CSK,03CSK,03CSK,L,T,0.029,0.185,0.0107,0.0027,0.02,0.13,0.065,0.089,0.01,0.0277,0.001,0.0028,0.0076,0.001,0.003,2052.266,34.50026,1877.0,1664.0,1151.0
16067,24B212029,46.2,57.3,41.03,0.0724999979138374,03CSK 675150,03CSK,03CSK,03CSK,L,T,0.027,0.212,0.0093,0.0018,0.016,0.128,0.054,0.064,0.009,0.0299,0.0,0.0028,0.0077,0.001,0.002,2090.858,34.49298,1950.0,1668.0,1173.0
16068,24B212031,47.0,58.6,35.57,0.0724999979138374,03CSK 675150,03CSK,03CSK,03CSK,L,T,0.026,0.172,0.01,0.0025,0.019,0.13,0.048,0.056,0.009,0.0313,0.0,0.0027,0.0095,0.001,0.003,2091.506,34.49267,1943.0,1664.0,1151.0
16434,24B213125,46.0,57.8,35.1,0.0829999968409538,03CSK 675150,03CSK,03CSK,03CSK,L,T,0.033,0.193,0.0057,0.0001,0.025,0.127,0.041,0.043,0.01,0.0285,0.0,0.0033,0.0107,0.001,0.003,2174.63,34.47375,1925.0,1652.0,1164.0
17125,24B215779,44.4,57.6,33.28,0.125100001692772,03CSK 675150,03CSK,03CSK,03CSK,L,T,0.026,0.179,0.0064,0.0036,0.013,0.114,0.04,0.036,0.009,0.0255,0.0,0.0028,0.0047,0.001,0.002,2186.816,34.46477,1961.0,1652.0,1151.0
17127,24B215798,45.7,58.0,38.14,0.100000001490116,03CSK 675150,03CSK,03CSK,03CSK,L,T,0.029,0.201,0.0071,0.0026,0.009,0.118,0.041,0.041,0.011,0.0289,0.0,0.0034,0.0104,0.0,0.003,2180.768,34.4674,1949.0,1659.0,1148.0
17128,24B215803,44.7,57.5,36.56,0.0750000029802322,03CSK 675150,03CSK,03CSK,03CSK,L,T,0.029,0.201,0.0071,0.0026,0.009,0.118,0.041,0.041,0.011,0.0289,0.0,0.0034,0.0104,0.0,0.003,2174.774,34.46677,1940.0,1652.0,1153.0
17294,24B216590,45.4,58.4,27.84,0.122900001704693,03CSK 675150,03CSK,03CSK,03CSK,L,T,0.025,0.194,0.0043,0.0,0.023,0.115,0.039,0.032,0.008,0.0312,0.0,0.0037,0.007,0.001,0.003,2105.438,34.4816,1920.0,1666.0,1148.0
17295,24B216610,45.5,59.5,31.87,0.122900001704693,03CSK 675150,03CSK,03CSK,03CSK,L,T,0.028,0.198,0.007,0.0029,0.024,0.098,0.037,0.043,0.009,0.0299,0.0,0.0028,0.0096,0.001,0.003,2177.762,34.45755,1974.0,1682.0,1148.0
17298,24B216662,49.6,60.0,31.33,0.0707999989390373,03CSK 675150,03CSK,03CSK,03CSK,L,T,0.035,0.171,0.0075,0.0015,0.017,0.094,0.033,0.044,0.008,0.0261,0.0,0.0037,0.0075,0.001,0.003,2175.962,34.46058,1958.0,1673.0,1151.0
17299,24B216666,44.5,57.5,38.42,0.0851000025868416,03CSK 675150,03CSK,03CSK,03CSK,L,T,0.035,0.171,0.0075,0.0015,0.017,0.094,0.033,0.044,0.008,0.0261,0.0,0.0037,0.0075,0.001,0.003,2148.494,34.47045,1918.0,1630.0,1146.0
17358,24B216930,48.6,59.3,30.22,0.0707999989390373,03CSK 675150,03CSK,06CSK,03CSK,L,T,0.023,0.199,0.0062,0.0037,0.016,0.101,0.034,0.04,0.009,0.0357,0.0,0.0043,0.0103,0.001,0.003,2111.072,34.4882,1956.0,1675.0,1151.0
17474,24B217466,47.7,58.7,34.67,0.0799999982118607,03CSK 675150,03CSK,03CSK,03CSK,L,T,0.024,0.192,0.0067,0.005,0.016,0.119,0.037,0.085,0.01,0.0303,0.0,0.0025,0.0063,0.001,0.003,2162.354,34.47343,1974.0,1625.0,1158.0
17593,24B218125,51.6,60.5,36.94,0.0725999996066093,03CSK 675150,03CSK,06CSK,03CSK,L,T,0.026,0.212,0.0128,0.0018,0.027,0.11,0.048,0.062,0.019,0.0298,0.004,0.0024,0.0082,0.001,0.003,2133.356,34.4795,1934.0,1603.0,1144.0
17721,24B218756,47.1,59.6,39.43,0.0707999989390373,03CSK 675150,03CSK,03CSK,03CSK,L,T,0.037,0.206,0.0127,0.0017,0.024,0.118,0.039,0.046,0.0,0.0319,0.003,0.0027,0.0093,0.001,0.003,2116.94,34.47946,1934.0,1675.0,1151.0
17786,24B219130,49.7,60.0,38.33,0.0724999979138374,03CSK 675150,03CSK,03CSK,03CSK,L,T,0.026,0.204,0.0087,0.0025,0.016,0.104,0.037,0.034,0.0,0.0296,0.001,0.003,0.0071,0.001,0.003,2185.556,39.38205,1938.0,1632.0,1175.0
17799,24B219193,47.099999999999994,59.75,35.78,0.0930000022053719,03CSK 675150,03CSK,03CSK,03CSK,L,T,0.034,0.222,0.0058,0.0019,0.025,0.101,0.034,0.036,0.0,0.0313,0.003,0.0028,0.005,0.001,0.003,2155.01,34.47228,1927.0,1623.0,1155.0
18094,24B220199,42.2,58.4,33.43,0.122900001704693,03CSK 675150,03CSK,03CSK,03CSK,L,T,0.04,0.197,0.0088,0.0018,0.01,0.116,0.04,0.043,0.0,0.0329,0.0,0.0035,0.0096,0.0,0.003,2175.134,34.46064,1936.0,1677.0,1176.0
18095,24B220204,40.9,56.9,34.52,0.122900001704693,03CSK 675150,03CSK,03CSK,03CSK,L,T,0.04,0.197,0.0088,0.0018,0.01,0.116,0.04,0.043,0.0,0.0329,0.0,0.0035,0.0096,0.0,0.003,2196.41,34.45766,1961.0,1682.0,1155.0
18100,24B220223,50.2,62.1,30.9,0.0707999989390373,03CSK 675150,03CSK,03CSK,03CSK,L,T,0.051,0.191,0.0117,0.0012,0.028,0.113,0.04,0.063,0.0,0.0329,0.0,0.0035,0.0081,0.001,0.003,2185.736,34.46103,1940.0,1653.0,1155.0
18101,24B220229,51.5,62.7,30.69,0.0707999989390373,03CSK 675150,03CSK,03CSK,03CSK,L,T,0.051,0.191,0.0117,0.0012,0.028,0.113,0.04,0.063,0.0,0.0329,0.0,0.0035,0.0081,0.001,0.003,2173.496,34.46527,1947.0,1671.0,1153.0
18102,24B220232,40.3,48.8,31.14,0.0707999989390373,03CSK 675150,03CSK,03CSK,03CSK,L,T,0.033,0.184,0.0064,0.0025,0.011,0.105,0.037,0.037,0.0,0.0155,0.001,0.0,0.0052,0.0,0.003,2183.216,34.45907,1952.0,1671.0,1158.0
18404,24B221104,47.0,57.8,33.19,0.060199998319149,03CSK 675150,03CSK,03CSK,03CSK,L,T,0.036,0.163,0.0061,0.0027,0.013,0.1,0.038,0.035,0.0,0.0265,0.0,0.0028,0.0077,0.001,0.002,2109.632,39.40503,1925.0,1625.0,1173.0
18429,24B221294,43.2,58.6,35.63,0.200000002980232,03CSK 675150,03CSK,03CSK,03CSK,L,T,0.038,0.173,0.0088,0.0008,0.021,0.108,0.038,0.034,0.0,0.0319,0.0,0.0029,0.0074,0.001,0.003,2156.45,34.47594,1785.0,1653.0,1153.0
18578,24B221818,51.2,61.4,31.36,0.060199998319149,03CSK 675150,03CSK,03CSK,03CSK,L,T,0.033,0.176,0.0066,0.0005,0.018,0.119,0.041,0.056,0.0,0.0349,0.001,0.003,0.006,0.001,0.004,2098.076,34.49375,1905.0,1668.0,1158.0
18581,24B221855,47.9,59.8,36.29,0.0724999979138374,03CSK 675150,03CSK,03CSK,03CSK,L,T,0.033,0.17,0.0049,0.0045,0.008,0.112,0.041,0.032,0.0,0.0326,0.0,0.0026,0.0098,0.001,0.003,2154.488,34.46994,1931.0,1679.0,1157.0
18781,24B222530,46.4,60.3,39.88,0.128499999642372,03CSK 675150,03CSK,03CSK,03CSK,L,T,0.047,0.197,0.0069,0.0006,0.018,0.134,0.041,0.037,0.0,0.0329,0.0,0.0033,0.0092,0.001,0.002,2104.106,34.48684,1904.0,1634.0,1146.0
19045,24B223727,42.8,57.3,36.95,0.128499999642372,03CSK 675150,03CSK,03CSK,03CSK,L,T,0.042,0.173,0.0111,0.0029,0.02,0.116,0.04,0.047,0.0,0.0364,0.0,0.0031,0.0073,0.001,0.002,2118.758,34.48038,1905.0,1688.0,1155.0
19046,24B223732,43.4,57.7,35.73,0.122900001704693,03CSK 675150,03CSK,03CSK,03CSK,L,T,0.042,0.173,0.0111,0.0029,0.02,0.116,0.04,0.047,0.0,0.0364,0.0,0.0031,0.0073,0.001,0.002,2145.596,34.47231,1920.0,1682.0,1151.0
19428,24B225040,47.0,58.7,27.47,0.0724999979138374,03CSK 675150,03CSK,03CSK,03CSK,L,T,0.039,0.17,0.0067,0.0005,0.02,0.117,0.045,0.041,0.0,0.0306,0.0,0.0033,0.0075,0.002,0.001,2150.078,39.39728,1943.0,1680.0,1173.0
275,23B150255,39.5,51.5,36.61,0.0705000013113022,03CSK 675150 2,03CSK,03CSK,03CSK,L,T,0.025,0.184,0.0137,0.0036,0.02,0.079,0.033,0.043,0.006,0.0307,0.002,0.0019,0.0061,0.0,0.003,2203.268,34.46573,1923.0,1605.0,1110.0
276,23B150257,38.7,53.6,34.05,0.0705000013113022,03CSK 675150 2,03CSK,03CSK,03CSK,L,T,0.025,0.184,0.0137,0.0036,0.02,0.079,0.033,0.043,0.006,0.0307,0.002,0.0019,0.0061,0.0,0.003,2194.034,34.47168,1936.0,1603.0,1104.0
277,23B150259,41.0,51.2,35.46,0.0705000013113022,03CSK 675150 2,03CSK,03CSK,03CSK,L,T,0.025,0.184,0.0137,0.0036,0.02,0.079,0.033,0.043,0.006,0.0307,0.002,0.0019,0.0061,0.0,0.003,2178.518,34.47798,1923.0,1607.0,1103.0
278,23B150262,41.0,52.2,36.52,0.0705000013113022,03CSK 675150 2,03CSK,03CSK,03CSK,L,T,0.027,0.185,0.0106,0.0042,0.018,0.091,0.035,0.042,0.01,0.0274,0.003,0.0022,0.0081,0.0,0.003,2187.608,34.46409,1940.0,1607.0,1103.0
279,23B150266,41.6,52.8,34.11,0.0705000013113022,03CSK 675150 2,03CSK,03CSK,03CSK,L,T,0.027,0.185,0.0106,0.0042,0.018,0.091,0.035,0.042,0.01,0.0274,0.003,0.0022,0.0081,0.0,0.003,2203.376,34.46902,1886.0,1607.0,1101.0
280,23B150270,41.3,54.5,35.6,0.0705000013113022,03CSK 675150 2,03CSK,03CSK,03CSK,L,T,0.033,0.187,0.0128,0.0037,0.015,0.072,0.032,0.037,0.006,0.0209,0.001,0.0018,0.0092,0.0,0.003,2220.548,34.45398,1855.0,1607.0,1101.0
282,23B150277,38.1,52.2,37.43,0.0703999996185303,03CSK 675150 2,03CSK,03CSK,03CSK,L,T,0.025,0.181,0.0085,0.0029,0.018,0.09,0.034,0.032,0.009,0.039,0.003,0.0031,0.0103,0.0,0.003,2103.458,34.48948,1826.0,1596.0,1095.0
283,23B150282,42.4,54.1,32.13,0.0705000013113022,03CSK 675150 2,03CSK,03CSK,03CSK,L,T,0.025,0.181,0.0085,0.0029,0.018,0.09,0.034,0.032,0.009,0.039,0.003,0.0031,0.0103,0.0,0.003,2194.88,34.46058,1873.0,1608.0,1104.0
284,23B150289,38.5,52.2,37.72,0.0705000013113022,03CSK 675150 2,03CSK,03CSK,03CSK,L,T,0.026,0.179,0.0151,0.0024,0.019,0.073,0.03,0.04,0.005,0.0323,0.001,0.0013,0.0072,0.0,0.003,2214.464,34.45525,1857.0,1607.0,1106.0
285,23B150296,40.3,52.5,34.63,0.0705000013113022,03CSK 675150 2,03CSK,03CSK,03CSK,L,T,0.024,0.202,0.0079,0.0013,0.02,0.092,0.035,0.03,0.008,0.0308,0.001,0.0028,0.0083,0.0,0.004,2219.378,34.45609,1869.0,1607.0,1106.0
286,23B150299,46.4,52.9,33.87,0.0705000013113022,03CSK 675150 2,03CSK,03CSK,03CSK,L,T,0.025,0.166,0.011,0.0013,0.027,0.089,0.033,0.037,0.006,0.0301,0.002,0.0017,0.0071,0.001,0.004,2217.218,34.45623,1871.0,1608.0,1103.0
288,23B150308,40.1,52.2,38.72,0.0703999996185303,03CSK 675150 2,03CSK,03CSK,03CSK,L,T,0.028,0.157,0.0075,0.0012,0.028,0.098,0.036,0.042,0.009,0.0334,0.002,0.0023,0.0078,0.001,0.004,2209.46,34.45809,1877.0,1605.0,1103.0
289,23B150311,42.6,54.1,37.59,0.0705000013113022,03CSK 675150 2,03CSK,03CSK,-- -- --,L,T,0.028,0.157,0.0075,0.0012,0.028,0.098,0.036,0.042,0.009,0.0334,0.002,0.0023,0.0078,0.001,0.004,2222.222,34.465,1873.0,1607.0,1103.0
290,23B150316,40.3,52.8,31.55,0.062100000679493,03CSK 675150 2,03CSK,[],[],L,T,0.025,0.16,0.0132,0.0038,0.017,0.091,0.035,0.042,0.007,0.0293,0.001,0.0014,0.0079,0.0,0.003,2180.318,34.47362,1871.0,1607.0,1103.0
291,23B150320,41.8,53.8,34.29,0.061999998986721,03CSK 675150 2,03CSK,[],[],L,T,0.025,0.16,0.0132,0.0038,0.017,0.091,0.035,0.042,0.007,0.0293,0.001,0.0014,0.0079,0.0,0.003,2219.234,34.47337,1929.0,1605.0,1104.0
292,23B150321,37.8,52.5,35.21,0.062100000679493,03CSK 675150 2,03CSK,03CSK,03CSK,L,T,0.026,0.211,0.0061,0.0029,0.014,0.106,0.032,0.046,0.009,0.0289,0.003,0.0027,0.0093,0.0,0.004,2209.406,34.45915,1923.0,1605.0,1103.0
294,23B150336,40.6,53.1,34.09,0.061999998986721,03CSK 675150 2,03CSK,03CSK,03CSK,L,T,0.024,0.21,0.0064,0.0023,0.013,0.102,0.038,0.046,0.01,0.0281,0.002,0.0026,0.0085,0.0,0.004,2152.742,34.46935,1898.0,1599.0,1104.0
295,23B150337,42.0,53.7,25.46,0.061999998986721,03CSK 675150 2,03CSK,03CSK,03CSK,L,T,0.024,0.21,0.0064,0.0023,0.013,0.102,0.038,0.046,0.01,0.0281,0.002,0.0026,0.0085,0.0,0.004,2152.004,34.47364,1893.0,1599.0,1106.0
296,23B150340,38.1,52.3,32.81,0.062100000679493,03CSK 675150 2,03CSK,03CSK,03CSK,L,T,0.024,0.21,0.0064,0.0023,0.013,0.102,0.038,0.046,0.01,0.0281,0.002,0.0026,0.0085,0.0,0.004,2140.772,34.47396,1907.0,1605.0,1104.0
297,23B150351,36.3,50.9,34.34,0.062100000679493,03CSK 675150 2,03CSK,03CSK,03CSK,L,T,0.025,0.206,0.0064,0.0039,0.018,0.106,0.039,0.04,0.01,0.0321,0.001,0.0027,0.008,0.0,0.003,2151.104,34.49163,1916.0,1599.0,1130.0
298,23B150354,36.9,51.5,36.11,0.062100000679493,03CSK 675150 2,03CSK,03CSK,03CSK,L,T,0.025,0.206,0.0064,0.0039,0.018,0.106,0.039,0.04,0.01,0.0321,0.001,0.0027,0.008,0.0,0.003,2143.022,34.47546,1909.0,1601.0,1128.0
299,23B150356,38.4,52.5,34.38,0.062100000679493,03CSK 675150 2,03CSK,03CSK,03CSK,L,T,0.025,0.206,0.0064,0.0039,0.018,0.106,0.039,0.04,0.01,0.0321,0.001,0.0027,0.008,0.0,0.003,2135.57,34.47685,1907.0,1603.0,1128.0
300,23B150359,41.5,52.8,30.92,0.062100000679493,03CSK 675150 2,03CSK,03CSK,03CSK,L,T,0.028,0.205,0.0064,0.0044,0.02,0.099,0.04,0.046,0.01,0.0314,0.002,0.0025,0.0088,0.0,0.003,2098.166,34.49928,1909.0,1603.0,1128.0
301,23B150363,39.4,53.2,36.27,0.062100000679493,03CSK 675150 2,03CSK,03CSK,-- -- --,L,T,0.028,0.205,0.0064,0.0044,0.02,0.099,0.04,0.046,0.01,0.0314,0.002,0.0025,0.0088,0.0,0.003,2060.654,34.51486,1898.0,1607.0,1128.0
691,23B151912,39.0,53.7,36.08,0.150099992752075,03CSK 675150 2,03CSK,03CSK,03DS-B,L,T,0.022,0.192,0.0046,0.0029,0.024,0.105,0.04,0.029,0.009,0.0314,0.0,0.004,0.0098,0.001,0.004,2204.186,49.23569,1959.0,1598.0,1148.0
784,23B152186,42.7,56.35,36.769999999999996,0.0820000022649765,03CSK 675150 2,03CSK,03CSK,03CSK,L,T,0.025,0.215,0.0058,0.0031,0.024,0.11,0.038,0.041,0.008,0.0259,0.003,0.0017,0.0098,0.0,0.003,2211.926,34.4902,1941.0,1659.0,1166.0
967,23B152771,42.8,54.9,35.86,0.0703999996185303,03CSK 675150 2,03CSK,03DS-B,03CSK,L,T,0.028,0.191,0.0034,0.0015,0.023,0.107,0.037,0.035,0.009,0.0276,0.001,0.0016,0.0076,0.0,0.003,2180.3,39.37117,1918.0,1578.0,1144.0
968,23B152777,41.8,53.9,34.93,0.0758000016212463,03CSK 675150 2,03CSK,03CSK,03DS-B,L,T,0.028,0.191,0.0034,0.0015,0.023,0.107,0.037,0.035,0.009,0.0276,0.001,0.0016,0.0076,0.0,0.003,2165.774,34.44903,1900.0,1578.0,1171.0
1303,23B154063,41.2,54.1,35.15,0.0820000022649765,03CSK 675150 2,03CSK,03CSK,03CSK,L,T,0.024,0.197,0.0049,0.0023,0.02,0.088,0.035,0.034,0.009,0.0296,0.001,0.0027,0.0071,0.0,0.004,2163.524,34.4674,1893.0,1590.0,1151.0
1304,23B154066,45.5,55.4,32.51,0.0703999996185303,03CSK 675150 2,03CSK,03CSK,03CSK,L,T,0.024,0.197,0.0049,0.0023,0.02,0.088,0.035,0.034,0.009,0.0296,0.001,0.0027,0.0071,0.0,0.004,2167.718,34.46509,1889.0,1563.0,1175.0
1305,23B154069,41.7,53.8,36.14,0.0703999996185303,03CSK 675150 2,03CSK,03CSK,03CSK,L,T,0.026,0.218,0.0075,0.0039,0.015,0.088,0.036,0.05,0.008,0.0252,0.002,0.0018,0.0079,0.001,0.004,2185.34,34.46264,1923.0,1574.0,1180.0
1306,23B154072,41.5,55.1,35.53,0.0698999986052513,03CSK 675150 2,03CSK,03CSK,03CSK,L,T,0.026,0.218,0.0075,0.0039,0.015,0.088,0.036,0.05,0.008,0.0252,0.002,0.0018,0.0079,0.001,0.004,2174.81,34.45854,1913.0,1572.0,1171.0
1307,23B154077,42.6,54.7,37.16,0.125100001692772,03CSK 675150 2,03CSK,03CSK,03CSK,L,T,0.027,0.195,0.0046,0.0042,0.015,0.095,0.036,0.036,0.01,0.0267,0.002,0.0021,0.008,0.0,0.004,2178.212,34.49152,1941.0,1578.0,1149.0
1308,23B154080,43.3,55.8,34.23,0.0908999964594841,03CSK 675150 2,03CSK,03CSK,03CSK,L,T,0.027,0.195,0.0046,0.0042,0.015,0.095,0.036,0.036,0.01,0.0267,0.002,0.0021,0.008,0.0,0.004,2105.168,34.47613,1902.0,1576.0,1155.0
1309,23B154083,45.3,56.4,33.33,0.0910999998450279,03CSK 675150 2,03CSK,03CSK,03CSK,L,T,0.034,0.199,0.0078,0.0033,0.022,0.092,0.038,0.047,0.008,0.0297,0.002,0.0016,0.008,0.001,0.004,2096.474,34.47008,1909.0,1578.0,1160.0
1311,23B154090,44.8,56.1,36.58,0.0910999998450279,03CSK 675150 2,03CSK,03CSK,03CSK,L,T,0.03,0.203,0.0051,0.0021,0.021,0.089,0.037,0.037,0.009,0.0334,0.001,0.0024,0.0066,0.001,0.004,2180.822,34.45853,1914.0,1581.0,1157.0
1312,23B154093,45.2,56.5,34.22,0.0910999998450279,03CSK 675150 2,03CSK,03CSK,03CSK,L,T,0.03,0.203,0.0051,0.0021,0.021,0.089,0.037,0.037,0.009,0.0334,0.001,0.0024,0.0066,0.001,0.004,2187.41,34.44625,1923.0,1580.0,1155.0
1313,23B154097,44.2,55.3,34.51,0.0910999998450279,03CSK 675150 2,03CSK,03CSK,03CSK,L,T,0.025,0.216,0.0061,0.0026,0.019,0.101,0.038,0.033,0.009,0.032,0.002,0.0017,0.0072,0.001,0.004,2167.124,34.4604,1896.0,1578.0,1142.0
1314,23B154100,37.8,51.9,39.53,0.200100004673004,03CSK 675150 2,03CSK,03CSK,03CSK,L,T,0.025,0.216,0.0061,0.0026,0.019,0.101,0.038,0.033,0.009,0.032,0.002,0.0017,0.0072,0.001,0.004,2141.15,39.38169,1922.0,1580.0,1151.0
1644,23B155533,37.8,54.1,34.23,0.0855000019073486,03CSK 675150 2,03CSK,03CSK,03CSK,L,T,0.022,0.176,0.0053,0.0045,0.03,0.113,0.043,0.032,0.01,0.0311,0.001,0.0023,0.0075,0.0,0.003,2223.95,39.36336,1932.0,1677.0,1180.0
1645,23B155534,40.4,53.7,36.57,0.0790999978780746,03CSK 675150 2,03CSK,03CSK,03CSK,L,T,0.022,0.176,0.0053,0.0045,0.03,0.113,0.043,0.032,0.01,0.0311,0.001,0.0023,0.0075,0.0,0.003,2223.734,39.36272,1923.0,1603.0,1149.0
1646,23B155540,41.3,54.7,34.66,0.0790999978780746,03CSK 675150 2,03CSK,03CSK,03CSK,L,T,0.022,0.18,0.0056,0.002,0.026,0.116,0.043,0.039,0.011,0.0436,0.001,0.0027,0.0077,0.001,0.004,2226.452,39.36316,1952.0,1605.0,1157.0
1647,23B155543,41.6,55.8,33.7,0.0790999978780746,03CSK 675150 2,03CSK,03CSK,03CSK,L,T,0.022,0.18,0.0056,0.002,0.026,0.116,0.043,0.039,0.011,0.0436,0.001,0.0027,0.0077,0.001,0.004,2219.756,39.36634,1936.0,1603.0,1155.0
1648,23B155546,41.3,54.3,35.83,0.0790999978780746,03CSK 675150 2,03CSK,03CSK,03CSK,L,T,0.029,0.189,0.0053,0.0032,0.019,0.118,0.042,0.039,0.01,0.038,0.001,0.0024,0.0067,0.0,0.004,2219.9,39.36626,1938.0,1605.0,1158.0
