Repository: PNell/TrialTest3

File: Data/StreamlitData032524.csv (part 71 of 96)
,coil_no,YieldStrength,TensileStrength,TotalElongation,coil_thickness,steel_design_description,grade,grade_head,grade_tail,sample_direction,sample_location,c_amount,mn_amount,p_amount,s_amount,si_amount,cu_amount,ni_amount,cr_amount,mo_amount,al_amount,nb_amount,ca_amount,n_amount,ti_amount,v_amount,TF1_EXIT_AVG_BODY,TBC_thickness,TEMP_FM_ENTRY_AVG,TEMP_FM_EXIT_AVG,TEMP_COILING_AVG
1649,23B155549,40.9,53.5,34.61,0.0790999978780746,03CSK 675150 2,03CSK,03CSK,03CSK,L,T,0.029,0.189,0.0053,0.0032,0.019,0.118,0.042,0.039,0.01,0.038,0.001,0.0024,0.0067,0.0,0.004,2219.414,39.36682,1929.0,1605.0,1157.0
1650,23B155551,40.0,53.3,35.66,0.0790999978780746,03CSK 675150 2,03CSK,03CSK,03CSK,L,T,0.028,0.183,0.0033,0.0051,0.021,0.109,0.041,0.042,0.01,0.0408,0.003,0.0016,0.007,0.001,0.003,2235.11,39.36074,1931.0,1605.0,1158.0
1651,23B155553,40.6,54.0,36.01,0.0940999984741211,03CSK 675150 2,03CSK,03CSK,03CSK,L,T,0.028,0.183,0.0033,0.0051,0.021,0.109,0.041,0.042,0.01,0.0408,0.003,0.0016,0.007,0.001,0.003,2238.332,39.36195,1949.0,1630.0,1142.0
1652,23B155560,40.5,53.8,35.71,0.0930999964475632,03CSK 675150 2,03CSK,03CSK,03CSK,L,T,0.024,0.182,0.0053,0.0045,0.02,0.12,0.045,0.046,0.011,0.0291,0.002,0.0025,0.0075,0.0,0.003,2219.162,39.36008,1967.0,1605.0,1157.0
1653,23B155563,43.6,55.7,35.72,0.0771000012755394,03CSK 675150 2,03CSK,03CSK,03CSK,L,T,0.024,0.182,0.0053,0.0045,0.02,0.12,0.045,0.046,0.011,0.0291,0.002,0.0025,0.0075,0.0,0.003,2175.386,39.40595,1958.0,1608.0,1167.0
1654,23B155565,41.2,55.3,34.05,0.0750000029802322,03CSK 675150 2,03CSK,03CSK,03CSK,L,T,0.026,0.173,0.0067,0.0035,0.023,0.121,0.044,0.04,0.01,0.0236,0.001,0.0022,0.0092,0.001,0.004,2213.222,39.36834,1943.0,1603.0,1164.0
1655,23B155566,42.0,55.6,35.43,0.0750999972224236,03CSK 675150 2,03CSK,03CSK,03CSK,L,T,0.026,0.173,0.0067,0.0035,0.023,0.121,0.044,0.04,0.01,0.0236,0.001,0.0022,0.0092,0.001,0.004,2214.23,39.36761,1936.0,1603.0,1158.0
1656,23B155571,41.8,55.3,35.58,0.0750000029802322,03CSK 675150 2,03CSK,03CSK,03CSK,L,T,0.031,0.172,0.0049,0.0052,0.015,0.119,0.046,0.039,0.011,0.0313,0.002,0.0029,0.0079,0.0,0.004,2220.026,39.36545,1936.0,1601.0,1157.0
1657,23B155572,43.0,55.6,34.99,0.0750999972224236,03CSK 675150 2,03CSK,03CSK,03CSK,L,T,0.031,0.172,0.0049,0.0052,0.015,0.119,0.046,0.039,0.011,0.0313,0.002,0.0029,0.0079,0.0,0.004,2215.652,39.36837,1931.0,1605.0,1158.0
1658,23B155578,42.8,56.0,36.78,0.0940999984741211,03CSK 675150 2,03CSK,03CSK,03CSK,L,T,0.027,0.188,0.006,0.0026,0.021,0.114,0.042,0.034,0.01,0.0373,0.001,0.002,0.004,0.0,0.003,2235.218,39.36104,1952.0,1610.0,1162.0
1659,23B155579,34.96666666666667,46.46666666666667,34.946666666666665,0.09009999781847,03CSK 675150 2,03CSK,03CSK,03CSK,L,T,0.027,0.18800000000000003,0.006000000000000001,0.0026,0.021,0.114,0.042,0.034,0.01,0.0373,0.001,0.002,0.004,0.0,0.0030000000000000005,2240.636,34.4448,1950.0,1608.0,1158.0
1660,23B155588,41.8,56.2,34.5,0.0750999972224236,03CSK 675150 2,03CSK,03CSK,03CSK,L,T,0.026,0.187,0.0055,0.0025,0.025,0.118,0.046,0.045,0.011,0.0273,0.002,0.002,0.0085,0.0,0.003,2219.558,34.43516,1954.0,1608.0,1157.0
1663,23B155610,38.4,53.8,35.74,0.125100001692772,03CSK 675150 2,03CSK,03CSK,03CSK,L,T,0.022,0.189,0.0054,0.0025,0.022,0.112,0.041,0.038,0.01,0.028,0.002,0.0016,0.0082,0.0,0.003,2192.324,39.37361,1956.0,1686.0,1146.0
1664,23B155611,39.2,54.0,36.48,0.125100001692772,03CSK 675150 2,03CSK,03CSK,03CSK,L,T,0.022,0.189,0.0054,0.0025,0.022,0.112,0.041,0.038,0.01,0.028,0.002,0.0016,0.0082,0.0,0.003,2200.28,39.37074,1965.0,1679.0,1146.0
1857,23B156271,45.1,57.6,31.63,0.0921000018715858,03CSK 675150 2,03CSK,03CSK,03DS-B,L,T,0.042,0.203,0.0027,0.0015,0.01,0.11,0.044,0.042,0.01,0.0282,0.002,0.0031,0.0086,0.0,0.004,2132.978,39.395,1932.0,1623.0,1155.0
2131,23B157431,51.6,57.8,27.46,0.0705000013113022,03CSK 675150 2,03CSK,03CSK,03CSK,L,T,0.023,0.182,0.0045,0.0005,0.029,0.11,0.038,0.03,0.01,0.0271,0.002,0.003,0.0073,0.001,0.004,2222.852,39.36404,1967.0,1576.0,1151.0
2132,23B157442,37.6,53.8,35.34,0.150099992752075,03CSK 675150 2,03CSK,03CSK,03CSK,L,T,0.027,0.188,0.0056,0.0028,0.021,0.119,0.043,0.032,0.007,0.0305,0.0,0.0018,0.009,0.0,0.003,2223.086,39.35925,2010.0,1626.0,1157.0
2140,23B157481,40.9,54.8,36.08,0.185100004076958,03CSK 675150 2,03CSK,[],[],L,T,0.029,0.209,0.004,0.0022,0.026,0.113,0.04,0.036,0.007,0.0243,0.001,0.0018,0.0069,0.0,0.003,2182.028,49.13623,1985.0,1680.0,1160.0
2424,23B158605,42.3,54.95,34.8,0.0712999999523163,03CSK 675150 2,03CSK,03CSK,03CSK,L,T,0.027,0.198,0.0039,0.0019,0.026,0.116,0.04,0.037,0.008,0.0383,0.002,0.0018,0.0063,0.0,0.004,2208.11,34.43129,1976.0,1598.0,1151.0
2425,23B158609,42.8,54.8,35.445,0.0712999999523163,03CSK 675150 2,03CSK,03CSK,03CSK,L,T,0.027,0.198,0.0039,0.0019,0.026,0.116,0.04,0.037,0.008,0.0383,0.002,0.0018,0.0063,0.0,0.004,2212.142,34.42954,1981.0,1598.0,1157.0
2427,23B158622,42.25,55.2,32.495000000000005,0.061999998986721,03CSK 675150 2,03CSK,03CSK,03CSK,L,T,0.025,0.186,0.0044,0.005,0.012,0.128,0.042,0.034,0.008,0.0321,0.001,0.0018,0.0075,0.001,0.003,2205.158,39.36972,1970.0,1599.0,1160.0
2428,23B158624,40.45,54.150000000000006,32.480000000000004,0.061999998986721,03CSK 675150 2,03CSK,03CSK,03CSK,L,T,0.025,0.186,0.0044,0.005,0.012,0.128,0.042,0.034,0.008,0.0321,0.001,0.0018,0.0075,0.001,0.003,2202.926,39.36731,1972.0,1599.0,1162.0
2429,23B158629,43.7,56.1,31.384999999999998,0.061999998986721,03CSK 675150 2,03CSK,03CSK,03CSK,L,T,0.025,0.192,0.0063,0.0037,0.015,0.115,0.042,0.038,0.01,0.0276,0.002,0.0027,0.0076,0.0,0.004,2198.696,39.34539,1974.0,1603.0,1166.0
2430,23B158631,39.45,53.75,35.010000000000005,0.061999998986721,03CSK 675150 2,03CSK,03CSK,03CSK,L,T,0.025,0.192,0.0063,0.0037,0.015,0.115,0.042,0.038,0.01,0.0276,0.002,0.0027,0.0076,0.0,0.004,2204.834,39.34506,1970.0,1603.0,1162.0
2431,23B158636,43.75,56.15,29.36,0.061999998986721,03CSK 675150 2,03CSK,03CSK,03CSK,L,T,0.022,0.19,0.005,0.003,0.019,0.118,0.041,0.03,0.008,0.0335,0.0,0.0017,0.0065,0.0,0.003,2207.876,39.36762,1974.0,1601.0,1160.0
2432,23B158641,44.4,57.05,29.240000000000002,0.0640000030398369,03CSK 675150 2,03CSK,03CSK,03CSK,L,T,0.022,0.19,0.005,0.003,0.019,0.118,0.041,0.03,0.008,0.0335,0.0,0.0017,0.0065,0.0,0.003,2211.152,34.44884,1968.0,1603.0,1167.0
2675,23B159706,38.8,53.6,27.37,0.0698999986052513,03CSK 675150 2,03CSK,03CSK,03CSK,L,T,0.028,0.187,0.0042,0.0026,0.026,0.103,0.038,0.033,0.01,0.0271,0.001,0.0025,0.009,0.001,0.004,2087.744,39.40383,1959.0,1666.0,1164.0
2775,23B160023,43.4,56.5,33.41,0.0940999984741211,03CSK 675150 2,03CSK,03CSK,03CSK,L,T,0.026,0.21,0.005,0.002,0.013,0.112,0.039,0.045,0.011,0.032,0.001,0.0029,0.0086,0.0,0.004,2127.722,39.4034,1965.0,1680.0,1162.0
2776,23B160027,43.5,55.95,32.385,0.0846000015735626,03CSK 675150 2,03CSK,03CSK,03CSK,L,T,0.029,0.219,0.0037,0.0029,0.013,0.112,0.037,0.034,0.009,0.0176,0.0,0.0017,0.0079,0.0,0.004,2178.302,39.37633,1986.0,1673.0,1167.0
2777,23B160030,41.85,54.85,34.68,0.0846000015735626,03CSK 675150 2,03CSK,03CSK,03CSK,L,T,0.029,0.219,0.0037,0.0029,0.013,0.112,0.037,0.034,0.009,0.0176,0.0,0.0017,0.0079,0.0,0.004,2190.776,39.37591,1997.0,1679.0,1166.0
2778,23B160033,42.099999999999994,55.8,33.03,0.0846000015735626,03CSK 675150 2,03CSK,03CSK,03CSK,L,T,0.026,0.194,0.0044,0.0014,0.021,0.119,0.041,0.036,0.011,0.032,0.001,0.003,0.009,0.001,0.004,2209.622,39.37091,2001.0,1679.0,1166.0
2779,23B160035,41.650000000000006,56.0,30.73,0.0846000015735626,03CSK 675150 2,03CSK,03CSK,03CSK,L,T,0.026,0.194,0.0044,0.0014,0.021,0.119,0.041,0.036,0.011,0.032,0.001,0.003,0.009,0.001,0.004,2205.896,39.37274,2006.0,1679.0,1162.0
2780,23B160039,39.95,54.849999999999994,35.555,0.0846000015735626,03CSK 675150 2,03CSK,03CSK,03CSK,L,T,0.026,0.176,0.0034,0.0028,0.018,0.111,0.037,0.028,0.008,0.0338,0.0,0.0018,0.0083,0.0,0.003,2213.618,39.3666,2003.0,1680.0,1160.0
2781,23B160040,40.6,54.650000000000006,35.25,0.0846000015735626,03CSK 675150 2,03CSK,03CSK,03CSK,L,T,0.026,0.176,0.0034,0.0028,0.018,0.111,0.037,0.028,0.008,0.0338,0.0,0.0018,0.0083,0.0,0.003,2206.724,39.3712,2004.0,1679.0,1160.0
2782,23B160044,38.25,54.5,34.95,0.0846000015735626,03CSK 675150 2,03CSK,03CSK,03CSK,L,T,0.026,0.176,0.0034,0.0028,0.018,0.111,0.037,0.028,0.008,0.0338,0.0,0.0018,0.0083,0.0,0.003,2214.428,39.36511,2004.0,1680.0,1160.0
2783,23B160047,38.55,53.55,34.575,0.0846000015735626,03CSK 675150 2,03CSK,03CSK,03CSK,L,T,0.022,0.17,0.0039,0.0035,0.011,0.122,0.039,0.032,0.011,0.0313,0.002,0.0029,0.0078,0.0,0.004,2217.83,39.36401,2008.0,1675.0,1157.0
2784,23B160050,40.8,54.5,36.31,0.0846000015735626,03CSK 675150 2,03CSK,03CSK,03CSK,L,T,0.022,0.17,0.0039,0.0035,0.011,0.122,0.039,0.032,0.011,0.0313,0.002,0.0029,0.0078,0.0,0.004,2217.524,39.36344,2008.0,1680.0,1158.0
2785,23B160053,38.1,53.2,29.99,0.0839999988675117,03CSK 675150 2,03CSK,03CSK,03CSK,L,T,0.021,0.2,0.004,0.0017,0.027,0.108,0.037,0.03,0.007,0.0275,0.0,0.0016,0.0073,0.001,0.003,2218.802,39.36573,2010.0,1680.0,1157.0
2786,23B160055,37.5,52.5,36.34,0.0839999988675117,03CSK 675150 2,03CSK,03CSK,03CSK,L,T,0.021,0.2,0.004,0.0017,0.027,0.108,0.037,0.03,0.007,0.0275,0.0,0.0016,0.0073,0.001,0.003,2218.784,39.36563,2006.0,1680.0,1158.0
2787,23B160058,38.0,53.2,34.91,0.0839999988675117,03CSK 675150 2,03CSK,03CSK,03CSK,L,T,0.022,0.187,0.0048,0.0032,0.016,0.113,0.039,0.038,0.011,0.0287,0.002,0.0028,0.0076,0.001,0.004,2217.2,39.36429,2008.0,1679.0,1157.0
2788,23B160062,36.8,53.3,36.47,0.0839999988675117,03CSK 675150 2,03CSK,03CSK,03CSK,L,T,0.022,0.187,0.0048,0.0032,0.016,0.113,0.039,0.038,0.011,0.0287,0.002,0.0028,0.0076,0.001,0.004,2207.426,39.37041,2004.0,1679.0,1160.0
2789,23B160065,39.7,53.7,33.87,0.0839999988675117,03CSK 675150 2,03CSK,03CSK,03CSK,L,T,0.022,0.181,0.0033,0.0021,0.019,0.116,0.039,0.033,0.008,0.0342,0.0,0.0019,0.008,0.0,0.003,2218.964,39.36389,2010.0,1679.0,1158.0
2790,23B160074,40.9,54.3,33.31,0.063000001013279,03CSK 675150 2,03CSK,03CSK,03CSK,L,T,0.021,0.175,0.0049,0.0024,0.011,0.095,0.037,0.031,0.01,0.0331,0.001,0.0029,0.0069,0.001,0.004,2216.48,39.36044,1994.0,1630.0,1139.0
2791,23B160076,35.8,52.1,36.19,0.063000001013279,03CSK 675150 2,03CSK,03CSK,03CSK,L,T,0.021,0.175,0.0049,0.0024,0.011,0.095,0.037,0.031,0.01,0.0331,0.001,0.0029,0.0069,0.001,0.004,2216.642,39.36017,2001.0,1630.0,1144.0
2792,23B160077,39.1,52.5,30.89,0.063000001013279,03CSK 675150 2,03CSK,03CSK,03CSK,L,T,0.02,0.196,0.0032,0.0014,0.022,0.101,0.035,0.031,0.008,0.0302,0.0,0.0016,0.0069,0.0,0.003,2218.478,39.36316,1999.0,1630.0,1146.0
2793,23B160088,38.6,53.9,37.73,0.063000001013279,03CSK 675150 2,03CSK,03CSK,03CSK,L,T,0.023,0.175,0.0031,0.0019,0.022,0.094,0.036,0.032,0.01,0.029,0.001,0.0028,0.0068,0.001,0.004,2215.13,39.36517,1988.0,1626.0,1166.0
2794,23B160093,36.2,52.8,38.17,0.063000001013279,03CSK 675150 2,03CSK,03CSK,03CSK,L,T,0.025,0.181,0.0027,0.0031,0.016,0.1,0.033,0.03,0.007,0.0302,0.0,0.0017,0.0067,0.0,0.003,2202.764,39.36816,1986.0,1630.0,1158.0
2795,23B160104,44.8,57.6,27.25,0.061999998986721,03CSK 675150 2,03CSK,03CSK,03CSK,L,T,0.025,0.189,0.0027,0.0021,0.023,0.11,0.036,0.029,0.007,0.0265,0.0,0.0015,0.0067,0.0,0.003,2203.862,39.37092,1988.0,1630.0,1155.0
3013,23B160812,41.5,53.5,32.82,0.062100000679493,03CSK 675150 2,03CSK,03CSK,03CSK,L,T,0.029,0.214,0.0052,0.0027,0.024,0.1,0.042,0.042,0.011,0.0282,0.0,0.004,0.0044,0.001,0.004,2229.8,39.36546,2003.0,1605.0,1158.0
3014,23B160820,38.5,52.7,35.82,0.0908999964594841,03CSK 675150 2,03CSK,03CSK,03CSK,L,T,0.025,0.196,0.0047,0.003,0.019,0.091,0.035,0.025,0.01,0.0314,0.001,0.0022,0.0082,0.0,0.003,2213.492,34.44631,1990.0,1607.0,1130.0
3015,23B160824,42.4,53.7,33.76,0.0758000016212463,03CSK 675150 2,03CSK,03CSK,03CSK,L,T,0.024,0.206,0.005,0.0016,0.021,0.091,0.038,0.033,0.009,0.0284,0.0,0.0057,0.0071,0.001,0.004,2205.032,34.42785,1990.0,1605.0,1162.0
3016,23B160828,40.6,52.5,34.36,0.068000003695488,03CSK 675150 2,03CSK,03CSK,03CSK,L,T,0.024,0.206,0.005,0.0016,0.021,0.091,0.038,0.033,0.009,0.0284,0.0,0.0057,0.0071,0.001,0.004,2206.346,39.37389,1997.0,1605.0,1162.0
3027,23B160878,37.0,51.3,35.89,0.061999998986721,03CSK 675150 2,03CSK,05CSK,03CSK,L,T,0.024,0.201,0.0031,0.0015,0.017,0.077,0.031,0.023,0.01,0.0257,0.0,0.0031,0.0064,0.001,0.004,2197.94,39.38083,1990.0,1607.0,1167.0
3028,23B160881,35.3,50.3,34.22,0.061999998986721,03CSK 675150 2,03CSK,03CSK,03CSK,L,T,0.024,0.201,0.0031,0.0015,0.017,0.077,0.031,0.023,0.01,0.0257,0.0,0.0031,0.0064,0.001,0.004,2222.888,39.3615,1997.0,1603.0,1166.0
3541,23B162531,43.7,54.7,31.26,0.0908999964594841,03CSK 675150 2,03CSK,03CSK,03CSK,L,T,0.024,0.179,0.0038,0.0016,0.02,0.082,0.035,0.023,0.01,0.031,0.0,0.0019,0.0077,0.0,0.003,2174.0,39.37843,1985.0,1608.0,1160.0
3542,23B162535,45.5,56.1,33.26,0.0908999964594841,03CSK 675150 2,03CSK,03CSK,03CSK,L,T,0.024,0.179,0.0038,0.0016,0.02,0.082,0.035,0.023,0.01,0.031,0.0,0.0019,0.0077,0.0,0.003,2171.804,39.37996,1983.0,1607.0,1153.0
3543,23B162536,44.4,55.9,31.41,0.0908999964594841,03CSK 675150 2,03CSK,03CSK,03CSK,L,T,0.024,0.179,0.0038,0.0016,0.02,0.082,0.035,0.023,0.01,0.031,0.0,0.0019,0.0077,0.0,0.003,2165.612,39.38111,1983.0,1607.0,1153.0
3544,23B162540,42.9,54.6,31.44,0.0908999964594841,03CSK 675150 2,03CSK,03CSK,03CSK,L,T,0.021,0.208,0.005,0.0027,0.014,0.086,0.031,0.027,0.011,0.0294,0.001,0.0032,0.0093,0.001,0.004,2047.244,39.41026,1931.0,1603.0,1153.0
4223,23B164604,44.9,57.1,34.11,0.0719999969005585,03CSK 675150 2,03CSK,03CSK,03CSK,L,T,0.024,0.188,0.0068,0.0039,0.023,0.127,0.05,0.037,0.01,0.0435,0.002,0.002,0.0085,0.001,0.003,2113.286,34.48919,1959.0,1648.0,1151.0
4225,23B164612,43.3,55.6,33.68,0.0856000036001205,03CSK 675150 2,03CSK,03CSK,03CSK,L,T,0.021,0.202,0.0061,0.0033,0.015,0.1,0.044,0.048,0.011,0.0286,0.001,0.0028,0.0078,0.001,0.004,2130.836,34.48203,1974.0,1657.0,1162.0
4226,23B164613,43.6,54.2,33.04,0.0856000036001205,03CSK 675150 2,03CSK,03CSK,03CSK,L,T,0.021,0.202,0.0061,0.0033,0.015,0.1,0.044,0.048,0.011,0.0286,0.001,0.0028,0.0078,0.001,0.004,2132.654,34.4767,1968.0,1653.0,1029.0
4227,23B164620,47.6,57.6,32.74,0.0856999978423119,03CSK 675150 2,03CSK,03CSK,03CSK,L,T,0.021,0.181,0.0074,0.0014,0.036,0.137,0.046,0.042,0.011,0.0369,0.004,0.0015,0.0079,0.001,0.004,2103.62,34.48788,1954.0,1655.0,1167.0
4228,23B164621,45.3,56.7,32.71,0.0856999978423119,03CSK 675150 2,03CSK,03CSK,03CSK,L,T,0.021,0.181,0.0074,0.0014,0.036,0.137,0.046,0.042,0.011,0.0369,0.004,0.0015,0.0079,0.001,0.004,2118.812,34.48969,1967.0,1659.0,1167.0
4229,23B164622,47.4,61.3,31.79,0.0856000036001205,03CSK 675150 2,03CSK,03CSK,03CSK,L,T,0.021,0.181,0.0074,0.0014,0.036,0.137,0.046,0.042,0.011,0.0369,0.004,0.0015,0.0079,0.001,0.004,2160.23,34.47466,1979.0,1659.0,1167.0
4230,23B164629,44.4,56.7,34.04,0.0712999999523163,03CSK 675150 2,03CSK,03CSK,03CSK,L,T,0.024,0.196,0.0067,0.002,0.02,0.104,0.042,0.062,0.012,0.0294,0.002,0.0026,0.0088,0.0,0.004,2137.244,39.3946,1977.0,1657.0,1149.0
4966,23B166966,43.8,56.9,35.84,0.0846000015735626,03CSK 675150 2,03CSK,03CSK,03CSK,L,T,0.032,0.199,0.0052,0.0015,0.027,0.107,0.043,0.036,0.012,0.0314,0.001,0.0028,0.0088,0.001,0.004,2121.872,39.39753,1878.0,1655.0,1157.0
4967,23B166970,43.5,55.6,33.26,0.0844999998807907,03CSK 675150 2,03CSK,03CSK,03CSK,L,T,0.027,0.212,0.006,0.0024,0.018,0.121,0.045,0.036,0.011,0.0322,0.001,0.0026,0.0091,0.001,0.003,2052.302,39.41618,1880.0,1655.0,1153.0
4968,23B166977,48.0,58.2,32.94,0.0850000008940697,03CSK 675150 2,03CSK,03CSK,03CSK,L,T,0.031,0.203,0.0058,0.003,0.02,0.121,0.042,0.039,0.012,0.0242,0.003,0.0024,0.0108,0.001,0.004,2065.694,39.41428,1880.0,1653.0,1148.0
4969,23B166978,45.4,57.5,35.1,0.0854000002145767,03CSK 675150 2,03CSK,03CSK,03CSK,L,T,0.031,0.203,0.0058,0.003,0.02,0.121,0.042,0.039,0.012,0.0242,0.003,0.0024,0.0108,0.001,0.004,2063.912,39.41196,1886.0,1650.0,1155.0
4970,23B166979,47.4,58.3,34.5,0.0850000008940697,03CSK 675150 2,03CSK,03CSK,03CSK,L,T,0.031,0.203,0.0058,0.003,0.02,0.121,0.042,0.039,0.012,0.0242,0.003,0.0024,0.0108,0.001,0.004,2076.368,39.40904,1871.0,1652.0,1148.0
4971,23B166980,48.1,57.1,30.02,0.0850000008940697,03CSK 675150 2,03CSK,03CSK,03CSK,L,T,0.031,0.203,0.0058,0.003,0.02,0.121,0.042,0.039,0.012,0.0242,0.003,0.0024,0.0108,0.001,0.004,2062.328,39.41227,1842.0,1655.0,1157.0
4972,23B166981,47.4,56.2,32.29,0.0850000008940697,03CSK 675150 2,03CSK,03CSK,03CSK,L,T,0.024,0.184,0.0049,0.0028,0.014,0.115,0.039,0.035,0.013,0.0342,0.003,0.0026,0.0077,0.0,0.004,2103.296,39.39488,1895.0,1648.0,1146.0
4973,23B166982,43.6,54.7,33.73,0.0854000002145767,03CSK 675150 2,03CSK,03CSK,03CSK,L,T,0.024,0.184,0.0049,0.0028,0.014,0.115,0.039,0.035,0.013,0.0342,0.003,0.0026,0.0077,0.0,0.004,2119.028,39.39372,1848.0,1653.0,1146.0
4974,23B166983,45.3,54.9,30.44,0.0844999998807907,03CSK 675150 2,03CSK,03CSK,03CSK,L,T,0.024,0.184,0.0049,0.0028,0.014,0.115,0.039,0.035,0.013,0.0342,0.003,0.0026,0.0077,0.0,0.004,2122.682,39.39178,1835.0,1650.0,1148.0
4975,23B166984,45.6,54.9,31.13,0.0844999998807907,03CSK 675150 2,03CSK,03CSK,03CSK,L,T,0.024,0.184,0.0049,0.0028,0.014,0.115,0.039,0.035,0.013,0.0342,0.003,0.0026,0.0077,0.0,0.004,2110.856,39.39369,1905.0,1650.0,1149.0
4976,23B166985,46.2,55.0,31.65,0.0844999998807907,03CSK 675150 2,03CSK,03CSK,03CSK,L,T,0.024,0.184,0.0049,0.0028,0.014,0.115,0.039,0.035,0.013,0.0342,0.003,0.0026,0.0077,0.0,0.004,2110.514,39.39882,1891.0,1653.0,1148.0
4978,23B166993,44.7,55.6,33.12,0.0844999998807907,03CSK 675150 2,03CSK,03CSK,03CSK,L,T,0.037,0.184,0.0053,0.0013,0.021,0.126,0.036,0.032,0.013,0.0283,0.004,0.0034,0.0094,0.0,0.004,2046.326,39.4148,1855.0,1653.0,1149.0
4979,23B166996,42.6,55.5,33.14,0.0844999998807907,03CSK 675150 2,03CSK,03CSK,03CSK,L,T,0.035,0.198,0.0037,0.0014,0.025,0.117,0.041,0.038,0.014,0.0294,0.001,0.0028,0.0074,0.0,0.004,2045.516,39.41957,1866.0,1653.0,1148.0
4980,23B167000,45.1,56.3,32.58,0.0844999998807907,03CSK 675150 2,03CSK,03CSK,03CSK,L,T,0.035,0.198,0.0037,0.0014,0.025,0.117,0.041,0.038,0.014,0.0294,0.001,0.0028,0.0074,0.0,0.004,2045.732,39.41793,1878.0,1650.0,1155.0
4981,23B167002,45.5,55.9,37.18,0.0844999998807907,03CSK 675150 2,03CSK,03CSK,03CSK,L,T,0.025,0.226,0.0056,0.0031,0.037,0.126,0.04,0.04,0.01,0.0269,0.003,0.0,0.0049,0.001,0.004,2047.496,39.41655,1857.0,1653.0,1148.0
4982,23B167006,45.4,56.5,32.33,0.0850000008940697,03CSK 675150 2,03CSK,03CSK,03CSK,L,T,0.025,0.226,0.0056,0.0031,0.037,0.126,0.04,0.04,0.01,0.0269,0.003,0.0,0.0049,0.001,0.004,2060.726,39.41403,1869.0,1652.0,1155.0
4983,23B167009,42.5,54.8,35.34,0.0850000008940697,03CSK 675150 2,03CSK,03CSK,03CSK,L,T,0.027,0.185,0.0044,0.0052,0.01,0.111,0.038,0.029,0.011,0.0376,0.002,0.003,0.0083,0.0,0.004,2065.406,39.40482,1871.0,1650.0,1153.0
4986,23B167022,45.7,56.7,33.94,0.0799999982118607,03CSK 675150 2,03CSK,03CSK,03CSK,L,T,0.026,0.203,0.0046,0.0024,0.022,0.099,0.041,0.031,0.011,0.0299,0.002,0.0026,0.0083,0.0,0.004,2054.534,39.41267,1862.0,1655.0,1140.0
4992,23B167058,48.5,57.3,31.79,0.068000003695488,03CSK 675150 2,03CSK,03CSK,03CSK,L,T,0.026,0.224,0.0048,0.0013,0.037,0.116,0.039,0.039,0.011,0.0305,0.0,0.0033,0.0073,0.001,0.004,2091.146,39.40777,1922.0,1605.0,1144.0
4993,23B167062,50.7,58.8,32.39,0.0680999979376793,03CSK 675150 2,03CSK,03CSK,03CSK,L,T,0.026,0.224,0.0048,0.0013,0.037,0.116,0.039,0.039,0.011,0.0305,0.0,0.0033,0.0073,0.001,0.004,2047.964,39.42106,1913.0,1578.0,1157.0
4994,23B167065,51.6,59.8,30.59,0.0680999979376793,03CSK 675150 2,03CSK,03CSK,03CSK,L,T,0.031,0.188,0.0062,0.0017,0.025,0.141,0.046,0.037,0.012,0.0275,0.001,0.0029,0.0089,0.001,0.004,2070.176,39.40845,1905.0,1580.0,1146.0
4995,23B167071,53.6,60.7,29.84,0.0680999979376793,03CSK 675150 2,03CSK,03CSK,03CSK,L,T,0.027,0.197,0.0058,0.0013,0.019,0.14,0.046,0.041,0.01,0.0322,0.0,0.0017,0.0103,0.0,0.003,2090.066,39.40509,1898.0,1581.0,1151.0
4996,23B167077,54.0,60.3,29.41,0.0680999979376793,03CSK 675150 2,03CSK,03CSK,03CSK,L,T,0.028,0.217,0.0048,0.0007,0.038,0.131,0.046,0.028,0.014,0.0336,0.002,0.0026,0.0099,0.001,0.004,2106.716,39.39976,1905.0,1583.0,1146.0
4997,23B167082,50.8,60.3,33.77,0.0680999979376793,03CSK 675150 2,03CSK,03CSK,03CSK,L,T,0.028,0.217,0.0048,0.0007,0.038,0.131,0.046,0.028,0.014,0.0336,0.002,0.0026,0.0099,0.001,0.004,2109.326,39.40109,1916.0,1580.0,1146.0
4998,23B167092,53.5,60.9,29.89,0.0680999979376793,03CSK 675150 2,03CSK,03CSK,03CSK,L,T,0.03,0.205,0.0049,0.0019,0.022,0.116,0.046,0.03,0.014,0.0272,0.002,0.0023,0.0131,0.001,0.004,2113.214,39.39443,1936.0,1581.0,1155.0
4999,23B167095,50.7,60.1,33.9,0.0680999979376793,03CSK 675150 2,03CSK,03CSK,03CSK,L,T,0.03,0.205,0.0049,0.0019,0.022,0.116,0.046,0.03,0.014,0.0272,0.002,0.0023,0.0131,0.001,0.004,2111.054,39.39338,1927.0,1578.0,1157.0
6862,23B173355,44.6,57.6,34.72,0.0856000036001205,03CSK 675150 2,03CSK,06CSK,03CSK,L,T,0.037,0.26,0.006,0.0014,0.029,0.139,0.047,0.051,0.011,0.0311,0.002,0.0029,0.0079,0.001,0.004,2031.008,34.51206,1909.0,1673.0,1149.0
6863,23B173360,47.1,58.6,30.71,0.0856000036001205,03CSK 675150 2,03CSK,03CSK,06CSK,L,T,0.037,0.26,0.006,0.0014,0.029,0.139,0.047,0.051,0.011,0.0311,0.002,0.0029,0.0079,0.001,0.004,2081.786,34.49588,1938.0,1628.0,1148.0
6866,23B173371,41.2,54.3,32.92,0.0856000036001205,03CSK 675150 2,03CSK,06CSK,03CSK,L,T,0.027,0.169,0.0052,0.0022,0.017,0.146,0.047,0.049,0.012,0.0287,0.001,0.0032,0.009,0.0,0.004,2088.824,34.49865,1940.0,1679.0,1153.0
6867,23B173373,44.0,56.4,31.86,0.0856000036001205,03CSK 675150 2,03CSK,03CSK,03CSK,L,T,0.027,0.169,0.0052,0.0022,0.017,0.146,0.047,0.049,0.012,0.0287,0.001,0.0032,0.009,0.0,0.004,2072.318,34.49745,1940.0,1637.0,1144.0
6873,23B173394,45.5,56.1,33.1,0.0850000008940697,03CSK 675150 2,03CSK,03CSK,03CSK,L,T,0.025,0.192,0.0066,0.0019,0.021,0.156,0.049,0.048,0.01,0.0303,0.001,0.0025,0.0077,0.0,0.004,2116.058,38.42614,1916.0,1630.0,1148.0
6874,23B173398,44.1,56.5,35.13,0.0851000025868416,03CSK 675150 2,03CSK,03CSK,03CSK,L,T,0.034,0.176,0.0063,0.0047,0.023,0.144,0.045,0.039,0.011,0.0322,0.003,0.0014,0.0092,0.001,0.004,2125.778,34.48141,1902.0,1634.0,1146.0
6881,23B173427,43.2,56.7,30.94,0.0780000016093254,03CSK 675150 2,03CSK,03CSK,03CSK,L,T,0.029,0.184,0.0066,0.0035,0.02,0.156,0.047,0.05,0.009,0.0285,0.001,0.0024,0.008,0.0,0.003,2098.148,39.40615,1920.0,1628.0,1151.0
6883,23B173432,42.6,55.5,35.09,0.0900000035762787,03CSK 675150 2,03CSK,03CSK,03CSK,L,T,0.03,0.24,0.0065,0.0031,0.014,0.153,0.049,0.06,0.009,0.0263,0.002,0.0029,0.0081,0.0,0.004,2162.156,34.47745,1950.0,1623.0,1157.0
6889,23B173465,43.7,54.9,34.89,0.068000003695488,03CSK 675150 2,03CSK,03CSK,03CSK,L,T,0.032,0.212,0.005,0.0047,0.012,0.137,0.046,0.058,0.009,0.0303,0.003,0.0028,0.0072,0.0,0.004,2118.92,39.40593,1868.0,1671.0,1169.0
6890,23B173470,40.1,53.4,35.41,0.068000003695488,03CSK 675150 2,03CSK,03CSK,03CSK,L,T,0.029,0.176,0.0057,0.0034,0.019,0.119,0.041,0.038,0.012,0.0245,0.005,0.0012,0.0062,0.001,0.005,2125.598,39.40665,1873.0,1670.0,1169.0
6892,23B173477,40.9,54.9,33.13,0.068000003695488,03CSK 675150 2,03CSK,03CSK,03CSK,L,T,0.035,0.199,0.006,0.0027,0.027,0.133,0.046,0.043,0.012,0.0327,0.005,0.0013,0.0057,0.001,0.004,2117.282,39.41122,1859.0,1670.0,1162.0
6953,23B173702,45.9,54.9,33.38,0.0844999998807907,03CSK 675150 2,03CSK,03CSK,03CSK,L,T,0.026,0.21,0.0049,0.0021,0.023,0.13,0.045,0.042,0.009,0.0315,0.001,0.0036,0.0059,0.0,0.004,2107.868,39.40446,1884.0,1608.0,1151.0
6954,23B173704,47.3,55.2,32.96,0.0844999998807907,03CSK 675150 2,03CSK,03CSK,03CSK,L,T,0.026,0.21,0.0049,0.0021,0.023,0.13,0.045,0.042,0.009,0.0315,0.001,0.0036,0.0059,0.0,0.004,2119.46,39.40772,1895.0,1621.0,1151.0
6956,23B173711,44.0,53.9,35.21,0.0846000015735626,03CSK 675150 2,03CSK,03CSK,03CSK,L,T,0.026,0.172,0.0045,0.0034,0.018,0.128,0.05,0.04,0.012,0.0276,0.002,0.0012,0.0067,0.0,0.004,2126.462,39.40454,1895.0,1607.0,1151.0
6957,23B173715,47.2,55.1,34.33,0.0846000015735626,03CSK 675150 2,03CSK,03CSK,03CSK,L,T,0.023,0.214,0.0051,0.0028,0.029,0.132,0.044,0.041,0.009,0.027,0.001,0.0044,0.0064,0.001,0.004,2148.026,39.39809,1898.0,1608.0,1146.0
6958,23B173721,46.8,55.2,34.17,0.0844999998807907,03CSK 675150 2,03CSK,03CSK,03CSK,L,T,0.021,0.184,0.0047,0.0026,0.03,0.134,0.052,0.039,0.011,0.0288,0.001,0.0013,0.0069,0.001,0.004,2142.302,34.48007,1900.0,1610.0,1148.0
6960,23B173730,43.1,55.0,35.96,0.0908000022172928,03CSK 675150 2,03CSK,03CSK,03CSK,L,T,0.034,0.199,0.0043,0.0013,0.028,0.117,0.041,0.035,0.007,0.0314,0.001,0.0029,0.0074,0.001,0.004,2134.076,39.39351,1873.0,1608.0,1151.0
6961,23B173734,45.1,55.5,34.31,0.0908000022172928,03CSK 675150 2,03CSK,03CSK,03CSK,L,T,0.034,0.199,0.0043,0.0013,0.028,0.117,0.041,0.035,0.007,0.0314,0.001,0.0029,0.0074,0.001,0.004,2134.58,39.39371,1873.0,1619.0,1151.0
6962,23B173736,45.7,55.9,34.84,0.068000003695488,03CSK 675150 2,03CSK,03CSK,03CSK,L,T,0.034,0.199,0.0043,0.0013,0.028,0.117,0.041,0.035,0.007,0.0314,0.001,0.0029,0.0074,0.001,0.004,2125.526,39.40003,1868.0,1607.0,1149.0
6963,23B173740,47.3,55.2,34.11,0.068000003695488,03CSK 675150 2,03CSK,03CSK,03CSK,L,T,0.035,0.175,0.0043,0.0037,0.027,0.128,0.049,0.039,0.01,0.0319,0.001,0.0013,0.0065,0.001,0.003,2131.448,39.39905,1864.0,1608.0,1151.0
6964,23B173744,47.7,55.6,31.73,0.068000003695488,03CSK 675150 2,03CSK,03CSK,03CSK,L,T,0.035,0.175,0.0043,0.0037,0.027,0.128,0.049,0.039,0.01,0.0319,0.001,0.0013,0.0065,0.001,0.003,2130.908,39.40227,1875.0,1623.0,1131.0
6965,23B173747,46.3,55.0,33.62,0.068000003695488,03CSK 675150 2,03CSK,03CSK,03CSK,L,T,0.027,0.176,0.0043,0.0022,0.027,0.118,0.04,0.039,0.008,0.0285,0.001,0.0025,0.0065,0.001,0.004,2135.174,39.40205,1875.0,1616.0,1131.0
6966,23B173748,41.8,54.0,37.46,0.150000005960464,03CSK 675150 2,03CSK,03CSK,03CSK,L,T,0.027,0.176,0.0043,0.0022,0.027,0.118,0.04,0.039,0.008,0.0285,0.001,0.0025,0.0065,0.001,0.004,2163.254,39.39563,1833.0,1697.0,1160.0
6967,23B173752,46.6,56.8,33.62,0.068000003695488,03CSK 675150 2,03CSK,03CSK,03CSK,L,T,0.036,0.179,0.0033,0.0036,0.027,0.117,0.044,0.04,0.011,0.036,0.001,0.001,0.0097,0.001,0.003,2132.672,34.4753,1864.0,1598.0,1133.0
6968,23B173755,44.7,56.1,35.55,0.068000003695488,03CSK 675150 2,03CSK,03CSK,03CSK,L,T,0.036,0.179,0.0033,0.0036,0.027,0.117,0.044,0.04,0.011,0.036,0.001,0.001,0.0097,0.001,0.003,2120.936,39.4057,1877.0,1608.0,1139.0
7261,23B174944,45.6,55.4,32.12,0.068000003695488,03CSK 675150 2,03CSK,03CSK,03CSK,L,T,0.029,0.195,0.0037,0.0029,0.014,0.137,0.04,0.048,0.007,0.036,0.001,0.003,0.0076,0.0,0.004,2131.862,39.4014,1956.0,1601.0,1151.0
7651,23B176740,49.3,59.8,31.38,0.0658000037074089,03CSK 675150 2,03CSK,05CSK,03CSK,L,T,0.039,0.223,0.0049,0.0039,0.022,0.122,0.057,0.054,0.01,0.0329,0.0,0.0027,0.0138,0.0,0.003,2117.282,39.40495,1947.0,1605.0,1169.0
7652,23B176748,42.1,54.2,32.94,0.063000001013279,03CSK 675150 2,03CSK,03CSK,03CSK,L,T,0.025,0.194,0.004,0.003,0.01,0.131,0.041,0.047,0.008,0.0274,0.0,0.0026,0.0076,0.0,0.003,2082.452,39.39904,1927.0,1596.0,1153.0
7653,23B176753,42.3,53.9,32.8,0.063000001013279,03CSK 675150 2,03CSK,03CSK,03CSK,L,T,0.032,0.195,0.0045,0.0017,0.024,0.122,0.059,0.036,0.009,0.0338,0.0,0.0026,0.0098,0.0,0.004,2128.856,39.39864,1952.0,1599.0,1171.0
7654,23B176761,44.6,55.8,33.78,0.063000001013279,03CSK 675150 2,03CSK,03CSK,03CSK,L,T,0.025,0.215,0.0043,0.002,0.026,0.13,0.042,0.05,0.007,0.0281,0.0,0.0024,0.0065,0.0,0.004,2130.278,39.39951,1947.0,1599.0,1167.0
7655,23B176764,46.3,55.8,35.61,0.063000001013279,03CSK 675150 2,03CSK,03CSK,03CSK,L,T,0.025,0.215,0.0043,0.002,0.026,0.13,0.042,0.05,0.007,0.0281,0.0,0.0024,0.0065,0.0,0.004,2136.344,39.39847,1952.0,1601.0,1166.0
7656,23B176768,43.9,55.4,34.27,0.063000001013279,03CSK 675150 2,03CSK,03CSK,03CSK,L,T,0.038,0.183,0.005,0.0033,0.02,0.123,0.056,0.042,0.009,0.0319,0.0,0.0027,0.0117,0.0,0.003,2130.206,39.40052,1950.0,1599.0,1169.0
7657,23B176771,42.8,54.9,34.99,0.063000001013279,03CSK 675150 2,03CSK,03CSK,03CSK,L,T,0.038,0.183,0.005,0.0033,0.02,0.123,0.056,0.042,0.009,0.0319,0.0,0.0027,0.0117,0.0,0.003,2137.478,39.39689,1956.0,1599.0,1167.0
7658,23B176775,44.7,54.3,35.3,0.063000001013279,03CSK 675150 2,03CSK,03CSK,03CSK,L,T,0.02,0.21,0.0047,0.0036,0.011,0.139,0.044,0.057,0.009,0.0311,0.0,0.0023,0.0056,0.0,0.004,2139.998,39.39692,1956.0,1599.0,1167.0
8041,23B178233,44.6,55.7,32.84,0.0846000015735626,03CSK 675150 2,03CSK,03CSK,03CSK,L,T,0.027,0.192,0.0032,0.0017,0.018,0.145,0.043,0.035,0.013,0.0308,0.004,0.0022,0.0076,0.0,0.004,2095.07,34.49663,1918.0,1630.0,1149.0
8042,23B178238,42.6,54.5,36.62,0.0844999998807907,03CSK 675150 2,03CSK,03CSK,03CSK,L,T,0.021,0.193,0.0042,0.003,0.014,0.132,0.042,0.036,0.007,0.0318,0.0,0.0026,0.0063,0.0,0.004,2063.948,34.49923,1918.0,1630.0,1151.0
8043,23B178242,42.6,54.4,36.31,0.0844999998807907,03CSK 675150 2,03CSK,03CSK,03CSK,L,T,0.021,0.193,0.0042,0.003,0.014,0.132,0.042,0.036,0.007,0.0318,0.0,0.0026,0.0063,0.0,0.004,2030.522,34.50486,1913.0,1630.0,1153.0
8044,23B178245,40.8,54.3,35.94,0.0844999998807907,03CSK 675150 2,03CSK,03CSK,03CSK,L,T,0.022,0.175,0.0034,0.0021,0.014,0.135,0.036,0.035,0.012,0.0262,0.003,0.0019,0.0061,0.0,0.004,2070.608,34.49458,1920.0,1628.0,1151.0
8045,23B178250,41.9,54.9,33.89,0.0844999998807907,03CSK 675150 2,03CSK,03CSK,03CSK,L,T,0.022,0.175,0.0034,0.0021,0.014,0.135,0.036,0.035,0.012,0.0262,0.003,0.0019,0.0061,0.0,0.004,2095.88,34.48584,1927.0,1628.0,1153.0
8046,23B178253,44.3,55.8,35.0,0.0844999998807907,03CSK 675150 2,03CSK,03CSK,03CSK,L,T,0.03,0.196,0.0049,0.0026,0.015,0.13,0.04,0.04,0.007,0.0328,0.0,0.0025,0.0063,0.001,0.004,2098.922,34.48775,1974.0,1628.0,1158.0
8047,23B178257,45.1,56.9,32.35,0.0844999998807907,03CSK 675150 2,03CSK,03CSK,03CSK,L,T,0.03,0.196,0.0049,0.0026,0.015,0.13,0.04,0.04,0.007,0.0328,0.0,0.0025,0.0063,0.001,0.004,2107.292,34.48407,1985.0,1628.0,1155.0
8048,23B178260,44.0,57.4,33.3,0.0844999998807907,03CSK 675150 2,03CSK,03CSK,03CSK,L,T,0.026,0.184,0.0036,0.0012,0.025,0.119,0.048,0.036,0.012,0.0355,0.005,0.0022,0.0083,0.0,0.004,2079.194,34.49528,1941.0,1626.0,1153.0
8049,23B178264,46.0,57.1,33.77,0.0844999998807907,03CSK 675150 2,03CSK,03CSK,03CSK,L,T,0.026,0.184,0.0036,0.0012,0.025,0.119,0.048,0.036,0.012,0.0355,0.005,0.0022,0.0083,0.0,0.004,2089.4,34.49348,1929.0,1634.0,1151.0
8051,23B178275,42.0,54.5,35.23,0.0844999998807907,03CSK 675150 2,03CSK,03CSK,03CSK,L,T,0.024,0.162,0.0042,0.003,0.008,0.117,0.043,0.034,0.011,0.0265,0.005,0.002,0.008,0.0,0.004,2055.488,34.49071,1932.0,1623.0,1149.0
8052,23B178280,40.6,53.6,35.91,0.0844999998807907,03CSK 675150 2,03CSK,03CSK,03CSK,L,T,0.024,0.162,0.0042,0.003,0.008,0.117,0.043,0.034,0.011,0.0265,0.005,0.002,0.008,0.0,0.004,2093.198,34.48979,1961.0,1632.0,1153.0
8053,23B178283,43.3,55.3,35.32,0.0844999998807907,03CSK 675150 2,03CSK,03CSK,03CSK,L,T,0.024,0.201,0.0054,0.0019,0.021,0.126,0.039,0.045,0.008,0.0332,0.001,0.0025,0.0069,0.001,0.004,2090.498,34.49193,1967.0,1632.0,1155.0
8054,23B178286,43.2,55.5,34.5,0.0844999998807907,03CSK 675150 2,03CSK,03CSK,03CSK,L,T,0.024,0.201,0.0054,0.0019,0.021,0.126,0.039,0.045,0.008,0.0332,0.001,0.0025,0.0069,0.001,0.004,2106.374,34.48768,1961.0,1630.0,1155.0
8056,23B178294,41.9,55.3,37.42,0.125100001692772,03CSK 675150 2,03CSK,03CSK,03CSK,L,T,0.02,0.173,0.0039,0.0008,0.032,0.127,0.04,0.039,0.011,0.0238,0.003,0.0019,0.0055,0.0,0.004,2131.574,39.40304,1958.0,1626.0,1148.0
8191,23B178722,44.7,58.3,34.41,0.0839999988675117,03CSK 675150 2,03CSK,03CSK,05CSK,L,T,0.038,0.184,0.0045,0.0029,0.022,0.099,0.041,0.036,0.01,0.0241,0.001,0.0024,0.0102,0.0,0.004,1990.832,34.50919,1869.0,1621.0,1149.0
8206,23B178787,48.8,58.0,31.94,0.068000003695488,03CSK 675150 2,03CSK,03CSK,03CSK,L,T,0.026,0.211,0.0044,0.0018,0.018,0.107,0.043,0.047,0.008,0.0212,0.0,0.002,0.0107,0.0,0.004,2128.298,34.48127,1913.0,1601.0,1158.0
8599,23B180455,43.5,54.8,30.95,0.063000001013279,03CSK 675150 2,03CSK,03CSK,03CSK,L,T,0.026,0.165,0.0063,0.0023,0.023,0.127,0.044,0.043,0.01,0.0321,0.0,0.0026,0.0091,0.0,0.004,2049.062,34.50958,1864.0,1599.0,1160.0
8600,23B180499,44.1,56.1,33.73,0.0627000033855438,03CSK 675150 2,03CSK,03CSK,03CSK,L,T,0.028,0.157,0.0076,0.0027,0.025,0.128,0.048,0.042,0.009,0.0272,0.002,0.0021,0.0092,0.001,0.004,2094.926,36.87407,1893.0,1599.0,1162.0
8601,23B180504,45.6,55.4,33.3,0.0627000033855438,03CSK 675150 2,03CSK,03CSK,03CSK,L,T,0.028,0.157,0.0076,0.0027,0.025,0.128,0.048,0.042,0.009,0.0272,0.002,0.0021,0.0092,0.001,0.004,2067.674,34.49469,1875.0,1594.0,1164.0
8602,23B180505,44.1,55.3,27.31,0.0628999993205071,03CSK 675150 2,03CSK,03CSK,03CSK,L,T,0.028,0.157,0.0076,0.0027,0.025,0.128,0.048,0.042,0.009,0.0272,0.002,0.0021,0.0092,0.001,0.004,2049.674,34.50248,1855.0,1598.0,1167.0
8603,23B180508,45.5,55.5,30.39,0.0627000033855438,03CSK 675150 2,03CSK,03CSK,03CSK,L,T,0.025,0.177,0.0073,0.0023,0.015,0.133,0.043,0.044,0.009,0.026,0.002,0.002,0.0098,0.001,0.004,2053.508,34.50056,1846.0,1599.0,1171.0
8986,23B182461,44.5,55.5,27.68,0.0844999998807907,03CSK 675150 2,03CSK,03CSK,03CSK,L,T,0.025,0.196,0.0055,0.0022,0.018,0.129,0.047,0.045,0.009,0.0293,0.001,0.0028,0.0069,0.001,0.004,2146.568,39.39499,1943.0,1605.0,1135.0
8987,23B182467,41.0,53.3,35.9,0.0844999998807907,03CSK 675150 2,03CSK,03CSK,03CSK,L,T,0.023,0.173,0.006,0.0018,0.029,0.136,0.05,0.05,0.011,0.0342,0.001,0.0031,0.0067,0.0,0.003,2139.53,39.40155,1923.0,1605.0,1137.0
9032,23B182629,45.3,58.7,29.79,0.0844999998807907,03CSK 675150 2,03CSK,03CSK,03CSK,L,T,0.03,0.194,0.0066,0.0013,0.021,0.121,0.054,0.037,0.01,0.0304,0.001,0.0026,0.0091,0.0,0.004,2175.494,39.38534,1970.0,1626.0,1148.0
9037,23B182653,48.2,59.6,28.62,0.0750000029802322,03CSK 675150 2,03CSK,03CSK,03CSK,L,T,0.03,0.208,0.0066,0.0024,0.019,0.121,0.056,0.037,0.009,0.0313,0.001,0.003,0.0086,0.001,0.004,2179.94,39.38431,1970.0,1592.0,1182.0
9245,23B183316,47.75,58.95,32.595,0.0844999998807907,03CSK 675150 2,03CSK,03CSK,03CSK,L,T,0.037,0.236,0.0055,0.0024,0.02,0.135,0.042,0.051,0.011,0.0324,0.003,0.0022,0.0093,0.001,0.004,2051.078,39.42769,1895.0,1639.0,1153.0
9246,23B183319,46.6,57.4,32.225,0.0844999998807907,03CSK 675150 2,03CSK,03CSK,03CSK,L,T,0.035,0.163,0.0041,0.0038,0.021,0.136,0.046,0.039,0.011,0.0333,0.002,0.0027,0.01,0.001,0.004,2061.824,39.42323,1891.0,1641.0,1151.0
9780,23B185247,48.8,58.8,29.3,0.0844999998807907,03CSK 675150 2,03CSK,03CSK,03CSK,L,T,0.032,0.19,0.0057,0.0016,0.026,0.092,0.039,0.029,0.007,0.0344,0.0,0.0045,0.0091,0.001,0.004,2073.632,39.42315,1909.0,1682.0,1148.0
9781,23B185251,43.8,57.5,32.37,0.0844999998807907,03CSK 675150 2,03CSK,03CSK,03CSK,L,T,0.032,0.19,0.0057,0.0016,0.026,0.092,0.039,0.029,0.007,0.0344,0.0,0.0045,0.0091,0.001,0.004,2037.632,39.42369,1891.0,1675.0,1148.0
9782,23B185279,45.2,58.2,28.16,0.0844999998807907,03CSK 675150 2,03CSK,03CSK,03CSK,L,T,0.024,0.202,0.0062,0.0037,0.023,0.099,0.041,0.032,0.008,0.0348,0.0,0.0024,0.0079,0.001,0.004,2039.504,34.50163,1898.0,1630.0,1148.0
9783,23B185284,43.3,57.5,28.74,0.0844999998807907,03CSK 675150 2,03CSK,03CSK,03CSK,L,T,0.024,0.202,0.0062,0.0037,0.023,0.099,0.041,0.032,0.008,0.0348,0.0,0.0024,0.0079,0.001,0.004,2043.446,34.49906,1895.0,1630.0,1146.0
9784,23B185287,45.5,59.8,29.67,0.0920000001788139,03CSK 675150 2,03CSK,03CSK,03CSK,L,T,0.026,0.199,0.0042,0.0006,0.017,0.104,0.034,0.033,0.011,0.0294,0.0,0.0031,0.0122,0.001,0.004,2054.786,34.50118,1909.0,1625.0,1144.0
9785,23B185292,45.3,59.4,30.39,0.0844999998807907,03CSK 675150 2,03CSK,03CSK,03CSK,L,T,0.026,0.199,0.0042,0.0006,0.017,0.104,0.034,0.033,0.011,0.0294,0.0,0.0031,0.0122,0.001,0.004,2118.938,34.48856,1932.0,1626.0,1151.0
9786,23B185327,44.0,57.9,25.76,0.063000001013279,03CSK 675150 2,03CSK,03CSK,03CSK,L,T,0.027,0.182,0.0063,0.0029,0.016,0.113,0.042,0.044,0.01,0.0287,0.0,0.003,0.0098,0.0,0.004,2096.438,39.40838,1931.0,1605.0,1137.0
9787,23B185332,45.1,58.2,29.67,0.063000001013279,03CSK 675150 2,03CSK,03CSK,03CSK,L,T,0.027,0.182,0.0063,0.0029,0.016,0.113,0.042,0.044,0.01,0.0287,0.0,0.003,0.0098,0.0,0.004,2105.924,39.40669,1929.0,1594.0,1142.0
9788,23B185406,40.4,57.5,32.17,0.150099992752075,03CSK 675150 2,03CSK,03CSK,03CSK,L,T,0.021,0.199,0.006,0.0022,0.029,0.103,0.035,0.034,0.009,0.0278,0.0,0.0023,0.0086,0.001,0.003,2152.688,49.22353,1945.0,1643.0,1144.0
9815,23B185583,43.8,54.5,33.94,0.090999998152256,03CSK 675150 2,03CSK,03CSK,03CSK,L,T,0.033,0.208,0.0055,0.0034,0.012,0.121,0.042,0.038,0.01,0.0325,0.0,0.0024,0.0097,0.0,0.004,2091.596,34.49539,1905.0,1632.0,1148.0
9816,23B185600,44.2,46.9,27.6,0.090999998152256,03CSK 675150 2,03CSK,03CSK,03CSK,T,T,0.039,0.182,0.0056,0.0017,0.027,0.11,0.043,0.033,0.009,0.03,0.001,0.0027,0.0099,0.001,0.004,2121.314,34.4834,1920.0,1628.0,1149.0
9817,23B185653,46.4,57.05,35.345,0.090999998152256,03CSK 675150 2,03CSK,03CSK,03CSK,L,T,0.037,0.197,0.005,0.0027,0.021,0.119,0.048,0.036,0.012,0.045,0.0,0.003,0.0075,0.001,0.003,2118.164,34.48494,1922.0,1632.0,1149.0
9818,23B185666,47.45,57.05,32.195,0.068000003695488,03CSK 675150 2,03CSK,03CSK,03CSK,L,T,0.023,0.18,0.0048,0.0015,0.027,0.121,0.042,0.036,0.011,0.034,0.003,0.0032,0.0078,0.001,0.005,2032.088,34.5083,1880.0,1621.0,1153.0
9819,23B185667,47.4,58.4,33.89,0.068000003695488,03CSK 675150 2,03CSK,03CSK,03CSK,L,T,0.023,0.18,0.0048,0.0015,0.027,0.121,0.042,0.036,0.011,0.034,0.003,0.0032,0.0078,0.001,0.005,2031.638,34.50756,1882.0,1623.0,1153.0
9820,23B185678,41.5,54.7,35.62,0.150099992752075,03CSK 675150 2,03CSK,03CSK,03CSK,L,T,0.025,0.181,0.0055,0.0024,0.015,0.108,0.04,0.033,0.009,0.0326,0.002,0.0026,0.008,0.001,0.004,2056.37,34.4943,1889.0,1632.0,1148.0
9821,23B185678,42.9,55.2,35.46,0.150099992752075,03CSK 675150 2,03CSK,03CSK,03CSK,T,T,0.025,0.181,0.0055,0.0024,0.015,0.108,0.04,0.033,0.009,0.0326,0.002,0.0026,0.008,0.001,0.004,2056.37,34.4943,1889.0,1632.0,1148.0
9822,23B185684,44.2,57.3,30.86,0.0689999982714653,03CSK 675150 2,03CSK,03CSK,03CSK,L,T,0.025,0.181,0.0055,0.0024,0.015,0.108,0.04,0.033,0.009,0.0326,0.002,0.0026,0.008,0.001,0.004,2082.452,34.48937,1905.0,1621.0,1146.0
9823,23B185687,45.1,57.3,31.9,0.0689999982714653,03CSK 675150 2,03CSK,03CSK,03CSK,L,T,0.026,0.183,0.0058,0.0007,0.017,0.111,0.037,0.033,0.011,0.0283,0.001,0.0043,0.0086,0.001,0.004,2092.262,34.48419,1913.0,1621.0,1148.0
9824,23B185692,40.0,54.5,37.48,0.17509999871254,03CSK 675150 2,03CSK,03CSK,03CSK,L,T,0.026,0.183,0.0058,0.0007,0.017,0.111,0.037,0.033,0.011,0.0283,0.001,0.0043,0.0086,0.001,0.004,2176.61,49.20808,1970.0,1625.0,1160.0
9825,23B185692,40.3,54.4,34.92,0.17509999871254,03CSK 675150 2,03CSK,03CSK,03CSK,T,T,0.026,0.183,0.0058,0.0007,0.017,0.111,0.037,0.033,0.011,0.0283,0.001,0.0043,0.0086,0.001,0.004,2176.61,49.20808,1970.0,1625.0,1160.0
10420,23B188458,46.8,56.5,29.01,0.063000001013279,03CSK 675150 2,03CSK,03CSK,03CSK,L,T,0.034,0.198,0.0053,0.0021,0.028,0.112,0.04,0.037,0.011,0.0337,0.003,0.0029,0.0065,0.001,0.003,2140.304,34.47803,1932.0,1664.0,1184.0
10421,23B188462,43.9,55.2,32.62,0.063000001013279,03CSK 675150 2,03CSK,03CSK,03CSK,L,T,0.037,0.187,0.0049,0.0026,0.018,0.114,0.041,0.031,0.011,0.0309,0.002,0.0026,0.0069,0.001,0.003,2126.804,34.47833,1925.0,1661.0,1180.0
10422,23B188466,41.2,53.4,33.48,0.0700000002980232,03CSK 675150 2,03CSK,03CSK,03CSK,L,T,0.037,0.187,0.0049,0.0026,0.018,0.114,0.041,0.031,0.011,0.0309,0.002,0.0026,0.0069,0.001,0.003,2090.03,34.4891,1929.0,1670.0,1166.0
10423,23B188470,44.1,55.4,32.64,0.0700000002980232,03CSK 675150 2,03CSK,03CSK,03CSK,L,T,0.035,0.185,0.0051,0.0027,0.02,0.117,0.042,0.029,0.013,0.0382,0.003,0.0027,0.0083,0.001,0.002,2119.01,34.48087,1936.0,1671.0,1160.0
10424,23B188475,45.5,56.0,33.6,0.0700000002980232,03CSK 675150 2,03CSK,03CSK,03CSK,L,T,0.035,0.185,0.0051,0.0027,0.02,0.117,0.042,0.029,0.013,0.0382,0.003,0.0027,0.0083,0.001,0.002,2106.212,34.47608,1916.0,1668.0,1169.0
10456,23B188607,44.1,55.2,31.46,0.0844999998807907,03CSK 675150 2,03CSK,06CSK,03CSK,L,T,0.035,0.193,0.0054,0.0028,0.024,0.111,0.039,0.03,0.01,0.0301,0.001,0.0024,0.0072,0.001,0.003,2069.258,39.41739,1952.0,1623.0,1158.0
10688,23B189563,49.05,59.95,25.885,0.068000003695488,03CSK 675150 2,03CSK,06CSK,03CSK,L,T,0.029,0.225,0.0037,0.0019,0.011,0.114,0.043,0.032,0.011,0.028,0.001,0.0026,0.008,0.001,0.004,2130.962,34.48733,1945.0,1657.0,1232.0
10689,23B189568,44.5,55.65,31.52,0.063000001013279,03CSK 675150 2,03CSK,03CSK,03CSK,L,T,0.029,0.225,0.0037,0.0019,0.011,0.114,0.043,0.032,0.011,0.028,0.001,0.0026,0.008,0.001,0.004,2132.222,34.48064,1941.0,1643.0,1158.0
10690,23B189571,42.5,54.1,35.74,0.12610000371933,03CSK 675150 2,03CSK,03CSK,03CSK,L,T,0.024,0.177,0.0049,0.0014,0.019,0.118,0.042,0.026,0.01,0.0368,0.0,0.003,0.0085,0.001,0.002,2121.746,34.48474,1956.0,1648.0,1153.0
10691,23B189576,39.0,54.9,31.71,0.0700000002980232,03CSK 675150 2,03CSK,03CSK,03CSK,L,T,0.024,0.177,0.0049,0.0014,0.019,0.118,0.042,0.026,0.01,0.0368,0.0,0.003,0.0085,0.001,0.002,2105.744,34.48879,1913.0,1632.0,1171.0
