Repository: PNell/TrialTest3

File: Data/StreamlitData032524.csv (part 72 of 96)
,coil_no,YieldStrength,TensileStrength,TotalElongation,coil_thickness,steel_design_description,grade,grade_head,grade_tail,sample_direction,sample_location,c_amount,mn_amount,p_amount,s_amount,si_amount,cu_amount,ni_amount,cr_amount,mo_amount,al_amount,nb_amount,ca_amount,n_amount,ti_amount,v_amount,TF1_EXIT_AVG_BODY,TBC_thickness,TEMP_FM_ENTRY_AVG,TEMP_FM_EXIT_AVG,TEMP_COILING_AVG
10692,23B189580,45.5,57.5,30.54,0.0700000002980232,03CSK 675150 2,03CSK,03CSK,03CSK,L,T,0.033,0.163,0.0053,0.0007,0.023,0.123,0.043,0.026,0.011,0.0348,0.002,0.0028,0.0099,0.001,0.003,2088.734,34.49497,1904.0,1648.0,1158.0
10693,23B189585,45.2,56.0,29.52,0.0700000002980232,03CSK 675150 2,03CSK,03CSK,03CSK,L,T,0.033,0.163,0.0053,0.0007,0.023,0.123,0.043,0.026,0.011,0.0348,0.002,0.0028,0.0099,0.001,0.003,2073.236,34.49733,1904.0,1646.0,1158.0
10694,23B189588,42.1,53.4,30.94,0.0700000002980232,03CSK 675150 2,03CSK,03CSK,03CSK,L,T,0.023,0.178,0.0042,0.0011,0.022,0.124,0.043,0.024,0.01,0.0397,0.001,0.0026,0.0083,0.001,0.003,2055.002,34.49271,1886.0,1643.0,1158.0
10695,23B189593,41.5,53.3,31.56,0.0700000002980232,03CSK 675150 2,03CSK,03CSK,03CSK,L,T,0.023,0.178,0.0042,0.0011,0.022,0.124,0.043,0.024,0.01,0.0397,0.001,0.0026,0.0083,0.001,0.003,2061.158,34.49821,1893.0,1646.0,1158.0
10696,23B189596,41.3,55.3,33.36,0.0700000002980232,03CSK 675150 2,03CSK,03CSK,03CSK,L,T,0.034,0.175,0.0041,0.0043,0.013,0.118,0.041,0.025,0.01,0.0344,0.001,0.0031,0.0086,0.001,0.003,2059.844,34.49447,1880.0,1644.0,1158.0
10697,23B189602,42.1,54.6,33.69,0.0700000002980232,03CSK 675150 2,03CSK,03CSK,03CSK,L,T,0.034,0.175,0.0041,0.0043,0.013,0.118,0.041,0.025,0.01,0.0344,0.001,0.0031,0.0086,0.001,0.003,2062.598,34.49615,1887.0,1650.0,1158.0
10698,23B189605,43.1,56.1,27.47,0.0700000002980232,03CSK 675150 2,03CSK,03CSK,03CSK,L,T,0.029,0.173,0.0042,0.0006,0.024,0.132,0.042,0.028,0.012,0.0397,0.003,0.002,0.0102,0.002,0.003,2044.112,34.49837,1880.0,1646.0,1160.0
10699,23B189610,44.5,55.8,32.8,0.0799999982118607,03CSK 675150 2,03CSK,03CSK,03CSK,L,T,0.029,0.173,0.0042,0.0006,0.024,0.132,0.042,0.028,0.012,0.0397,0.003,0.002,0.0102,0.002,0.003,2102.27,34.48575,1880.0,1652.0,1176.0
10700,23B189613,44.3,55.5,30.59,0.068000003695488,03CSK 675150 2,03CSK,03CSK,03CSK,L,T,0.028,0.191,0.0037,0.0013,0.021,0.119,0.04,0.027,0.009,0.0322,0.0,0.0027,0.0098,0.001,0.002,2028.146,34.50522,1846.0,1628.0,1167.0
10701,23B189618,42.4,54.7,34.46,0.115099996328354,03CSK 675150 2,03CSK,03CSK,03CSK,L,T,0.028,0.191,0.0037,0.0013,0.021,0.119,0.04,0.027,0.009,0.0322,0.0,0.0027,0.0098,0.001,0.002,2129.324,34.479,1968.0,1675.0,1158.0
10787,23B190042,49.2,58.3,29.45,0.0846000015735626,03CSK 675150 2,03CSK,03CSK,03CSK,L,T,0.021,0.214,0.0047,0.0035,0.016,0.116,0.04,0.036,0.012,0.0268,0.001,0.0034,0.0049,0.001,0.003,2137.442,34.47809,1970.0,1601.0,1157.0
10884,23B190544,42.8,56.0,35.56,0.0844999998807907,03CSK 675150 2,03CSK,03CSK,03CSK,L,T,0.035,0.229,0.0054,0.0048,0.021,0.106,0.039,0.04,0.009,0.0375,0.0,0.0033,0.0063,0.001,0.003,2022.62,34.51345,1923.0,1679.0,1146.0
12197,23B195607,42.13333333333333,54.56666666666666,36.42333333333334,0.18809999525546997,03CSK 675150 2,03CSK,03CSK,03CSK,L,T,0.035,0.24,0.0052,0.0017,0.022000000000000002,0.106,0.038,0.042,0.008,0.0319,0.0,0.0026,0.0089,0.001,0.002,2188.472,34.46927,1952.0,1682.0,1151.0
12198,23B195607,43.13333333333333,55.63333333333333,34.550000000000004,0.18809999525546997,03CSK 675150 2,03CSK,03CSK,03CSK,T,T,0.035,0.24,0.0052,0.0017,0.022000000000000002,0.106,0.038,0.042,0.008,0.0319,0.0,0.0026,0.0089,0.001,0.002,2188.472,34.46927,1952.0,1682.0,1151.0
12257,23B195826,45.5,57.7,35.92,0.0908999964594841,03CSK 675150 2,03CSK,03CSK,03CSK,L,T,0.024,0.189,0.006,0.0013,0.024,0.14,0.042,0.041,0.011,0.0401,0.001,0.0024,0.0071,0.001,0.002,2129.882,34.47564,1923.0,1673.0,1157.0
12258,23B195828,43.8,57.2,36.44,0.1300999969244,03CSK 675150 2,03CSK,03CSK,03CSK,L,T,0.029,0.2,0.0059,0.0011,0.03,0.125,0.045,0.039,0.01,0.0348,0.001,0.0031,0.0075,0.001,0.003,2125.13,34.48885,1904.0,1670.0,1160.0
12259,23B195831,44.0,56.7,30.64,0.0844999998807907,03CSK 675150 2,03CSK,03CSK,03CSK,L,T,0.029,0.2,0.0059,0.0011,0.03,0.125,0.045,0.039,0.01,0.0348,0.001,0.0031,0.0075,0.001,0.003,2107.094,34.48784,1898.0,1666.0,1160.0
12260,23B195834,44.7,56.5,35.44,0.0844999998807907,03CSK 675150 2,03CSK,03CSK,03CSK,L,T,0.035,0.232,0.004,0.0017,0.021,0.139,0.046,0.04,0.01,0.0396,0.001,0.0029,0.012,0.001,0.003,2125.346,34.49097,1923.0,1680.0,1148.0
12261,23B195838,50.7,59.8,30.32,0.0844999998807907,03CSK 675150 2,03CSK,03CSK,03CSK,L,T,0.035,0.232,0.004,0.0017,0.021,0.139,0.046,0.04,0.01,0.0396,0.001,0.0029,0.012,0.001,0.003,2104.61,34.49136,1907.0,1682.0,1149.0
12263,23B195846,45.6,59.2,33.23,0.0832000002264977,03CSK 675150 2,03CSK,03CSK,03CSK,L,T,0.035,0.232,0.004,0.0017,0.021,0.139,0.046,0.04,0.01,0.0396,0.001,0.0029,0.012,0.001,0.003,2143.274,34.48503,1859.0,1664.0,1146.0
12265,23B195854,47.3,58.3,38.04,0.0844999998807907,03CSK 675150 2,03CSK,03CSK,03CSK,L,T,0.037,0.189,0.0044,0.0011,0.028,0.119,0.043,0.036,0.008,0.03,0.0,0.0026,0.0099,0.001,0.002,2065.82,34.49761,1848.0,1628.0,1164.0
12266,23B195856,46.599999999999994,58.0,37.24,0.0844999998807907,03CSK 675150 2,03CSK,03CSK,03CSK,T,T,0.025,0.195,0.005,0.0006,0.028,0.129,0.039,0.034,0.009,0.0334,0.001,0.0027,0.0059,0.001,0.002,2093.396,34.49918,1850.0,1632.0,1158.0
12267,23B195861,46.2,57.2,34.56,0.0844999998807907,03CSK 675150 2,03CSK,03CSK,03CSK,L,T,0.025,0.195,0.005,0.0006,0.028,0.129,0.039,0.034,0.009,0.0334,0.001,0.0027,0.0059,0.001,0.002,2127.434,34.4844,1859.0,1626.0,1151.0
12269,23B195871,44.6,57.7,37.05,0.0700000002980232,03CSK 675150 2,03CSK,03CSK,03CSK,L,T,0.03,0.17,0.0055,0.0013,0.03,0.124,0.042,0.039,0.009,0.0346,0.0,0.0029,0.0075,0.002,0.002,2134.274,34.48109,1882.0,1626.0,1157.0
12271,23B195886,45.6,57.4,34.5,0.0799999982118607,03CSK 675150 2,03CSK,03CSK,03CSK,L,T,0.027,0.19,0.0052,0.0026,0.014,0.121,0.04,0.048,0.008,0.0286,0.0,0.0031,0.0079,0.001,0.003,2038.262,34.50368,1857.0,1594.0,1169.0
12272,23B195888,42.3,55.4,35.47,0.0750000029802322,03CSK 675150 2,03CSK,03CSK,03CSK,L,T,0.031,0.202,0.0066,0.0022,0.017,0.122,0.038,0.048,0.008,0.031,0.0,0.0025,0.0099,0.0,0.002,2025.716,34.50708,1859.0,1599.0,1164.0
12273,23B195893,45.5,56.3,25.35,0.068000003695488,03CSK 675150 2,03CSK,03CSK,03CSK,L,T,0.031,0.202,0.0066,0.0022,0.017,0.122,0.038,0.048,0.008,0.031,0.0,0.0025,0.0099,0.0,0.002,2064.902,34.4958,1882.0,1607.0,1158.0
12274,23B195902,45.7,57.2,30.62,0.068000003695488,03CSK 675150 2,03CSK,03CSK,03CSK,L,T,0.031,0.193,0.0065,0.0018,0.013,0.118,0.038,0.049,0.008,0.0292,0.0,0.0026,0.0092,0.001,0.002,2048.468,34.49749,1878.0,1607.0,1153.0
12275,23B195905,49.7,61.3,31.58,0.068000003695488,03CSK 675150 2,03CSK,03CSK,03CSK,L,T,0.033,0.2,0.0053,0.0017,0.015,0.122,0.038,0.045,0.009,0.031,0.001,0.0023,0.0109,0.0,0.002,2054.57,34.49645,1868.0,1607.0,1160.0
12276,23B195912,42.0,56.8,34.42,0.115099996328354,03CSK 675150 2,03CSK,03CSK,03CSK,L,T,0.033,0.2,0.0053,0.0017,0.015,0.122,0.038,0.045,0.009,0.031,0.001,0.0023,0.0109,0.0,0.002,2161.148,34.47553,1898.0,1610.0,1151.0
12277,23B195917,50.5,59.5,31.21,0.0700000002980232,03CSK 675150 2,03CSK,03CSK,03CSK,L,T,0.027,0.067,0.0065,0.007,0.013,0.113,0.044,0.044,0.008,0.0184,0.0,0.0,0.0053,0.001,0.002,2066.504,34.49189,1891.0,1601.0,1157.0
12278,23B195922,47.2,56.2,30.51,0.0701000019907951,03CSK 675150 2,03CSK,03CSK,03CSK,L,T,0.027,0.067,0.0065,0.007,0.013,0.113,0.044,0.044,0.008,0.0184,0.0,0.0,0.0053,0.001,0.002,2059.016,34.49927,1873.0,1607.0,1153.0
12279,23B195932,43.1,55.9,36.9,0.150099992752075,03CSK 675150 2,03CSK,03CSK,03CSK,L,T,0.035,0.21,0.0061,0.0013,0.021,0.123,0.041,0.048,0.008,0.0303,0.0,0.0025,0.0088,0.001,0.002,2191.964,34.46428,1940.0,1590.0,1160.0
12371,23B196160,42.6,56.6,33.01,0.0844999998807907,03CSK 675150 2,03CSK,03CSK,03CSK,L,T,0.038,0.212,0.0044,0.0008,0.023,0.133,0.044,0.033,0.009,0.034,0.0,0.0039,0.0084,0.001,0.002,2161.202,34.47345,1925.0,1625.0,1155.0
12503,23B196658,42.0,51.5,35.82,0.0846000015735626,03CSK 675150 2,03CSK,03CSK,03CSK,L,T,0.028,0.209,0.004,0.0019,0.012,0.13,0.044,0.035,0.009,0.0295,0.0,0.0032,0.0078,0.0,0.001,2085.224,36.28759,1941.0,1607.0,1146.0
12504,23B196662,45.4,56.9,34.03,0.0844999998807907,03CSK 675150 2,03CSK,03CSK,03CSK,L,T,0.031,0.223,0.0044,0.0012,0.021,0.122,0.047,0.037,0.011,0.0324,0.0,0.0034,0.0075,0.0,0.002,2087.168,34.48572,1914.0,1607.0,1148.0
12505,23B196667,44.7,56.2,36.25,0.0846000015735626,03CSK 675150 2,03CSK,03CSK,03CSK,L,T,0.031,0.223,0.0044,0.0012,0.021,0.122,0.047,0.037,0.011,0.0324,0.0,0.0034,0.0075,0.0,0.002,2015.798,34.50852,1833.0,1608.0,1155.0
12506,23B196670,45.5,57.0,34.54,0.0844999998807907,03CSK 675150 2,03CSK,03CSK,03CSK,L,T,0.027,0.205,0.0043,0.001,0.021,0.133,0.047,0.041,0.01,0.0348,0.001,0.0042,0.0084,0.0,0.001,2011.01,34.50856,1832.0,1607.0,1151.0
12507,23B196675,45.8,57.3,36.63,0.0846000015735626,03CSK 675150 2,03CSK,03CSK,03CSK,L,T,0.027,0.205,0.0043,0.001,0.021,0.133,0.047,0.041,0.01,0.0348,0.001,0.0042,0.0084,0.0,0.001,2013.458,34.5083,1817.0,1605.0,1146.0
12508,23B196678,44.2,56.4,37.86,0.0846000015735626,03CSK 675150 2,03CSK,03CSK,03CSK,L,T,0.036,0.165,0.0048,0.0034,0.022,0.121,0.045,0.039,0.011,0.0287,0.0,0.0033,0.0081,0.001,0.002,2020.244,34.50554,1833.0,1608.0,1158.0
12509,23B196683,42.2,54.1,36.72,0.0846000015735626,03CSK 675150 2,03CSK,03CSK,03CSK,L,T,0.036,0.165,0.0048,0.0034,0.022,0.121,0.045,0.039,0.011,0.0287,0.0,0.0033,0.0081,0.001,0.002,2008.13,34.50783,1833.0,1605.0,1158.0
12690,23B197310,44.3,57.6,32.16,0.0844999998807907,03CSK 675150 2,03CSK,06CSK,03CSK,L,T,0.028,0.221,0.0069,0.0006,0.023,0.141,0.038,0.042,0.008,0.0329,0.0,0.0033,0.0079,0.001,0.003,2109.776,34.50241,1895.0,1682.0,1160.0
12691,23B197312,42.1,55.4,35.76,0.0844999998807907,03CSK 675150 2,03CSK,03CSK,03CSK,L,T,0.028,0.221,0.0069,0.0006,0.023,0.141,0.038,0.042,0.008,0.0329,0.0,0.0033,0.0079,0.001,0.003,2112.98,34.48788,1891.0,1682.0,1155.0
12692,23B197317,42.0,55.1,34.17,0.109999999403954,03CSK 675150 2,03CSK,03CSK,03CSK,L,T,0.028,0.221,0.0069,0.0006,0.023,0.141,0.038,0.042,0.008,0.0329,0.0,0.0033,0.0079,0.001,0.003,2158.214,34.4849,1914.0,1652.0,1166.0
12693,23B197320,41.4,54.9,34.28,0.0869999974966049,03CSK 675150 2,03CSK,03CSK,03CSK,L,T,0.033,0.184,0.0051,0.0034,0.02,0.127,0.042,0.039,0.009,0.0353,0.0,0.0029,0.0066,0.001,0.003,2058.71,34.49634,1860.0,1673.0,1149.0
12694,23B197326,45.1,58.3,32.68,0.0844999998807907,03CSK 675150 2,03CSK,03CSK,03CSK,L,T,0.027,0.195,0.0061,0.0021,0.01,0.143,0.041,0.038,0.007,0.0321,0.0,0.0027,0.0101,0.0,0.002,2141.24,34.48165,1905.0,1677.0,1148.0
12695,23B197331,43.0,58.1,38.55,0.110100001096725,03CSK 675150 2,03CSK,03CSK,03CSK,L,T,0.027,0.195,0.0061,0.0021,0.01,0.143,0.041,0.038,0.007,0.0321,0.0,0.0027,0.0101,0.0,0.002,2155.334,34.47823,1907.0,1652.0,1160.0
12696,23B197334,46.3,58.1,31.7,0.090999998152256,03CSK 675150 2,03CSK,03CSK,03CSK,L,T,0.031,0.18,0.0101,0.0034,0.015,0.155,0.043,0.041,0.009,0.0295,0.0,0.0031,0.0086,0.001,0.003,2094.17,34.48944,1878.0,1641.0,1146.0
13125,23B198912,44.0,57.7,29.02,0.0844999998807907,03CSK 675150 2,03CSK,03CSK,03CSK,L,T,0.033,0.22,0.0077,0.0032,0.024,0.136,0.043,0.05,0.009,0.0316,0.0,0.0026,0.01,0.001,0.002,2164.982,34.48147,1972.0,1630.0,1151.0
13127,23B198919,42.1,55.8,34.57,0.0844999998807907,03CSK 675150 2,03CSK,03CSK,03CSK,L,T,0.038,0.209,0.004,0.0022,0.021,0.134,0.041,0.037,0.008,0.0318,0.0,0.0034,0.0071,0.001,0.001,2181.56,34.47678,1949.0,1625.0,1162.0
13128,23B198922,41.9,55.7,31.51,0.0844999998807907,03CSK 675150 2,03CSK,03CSK,03CSK,L,T,0.038,0.209,0.004,0.0022,0.021,0.134,0.041,0.037,0.008,0.0318,0.0,0.0034,0.0071,0.001,0.001,2076.62,34.50779,1929.0,1628.0,1158.0
13317,23B199860,48.4,58.1,28.49,0.0844999998807907,03CSK 675150 2,03CSK,03CSK,03CSK,L,T,0.028,0.199,0.0037,0.0035,0.017,0.122,0.042,0.027,0.009,0.0309,0.0,0.0024,0.0086,0.001,0.003,2165.612,39.39559,1959.0,1632.0,1155.0
13318,23B199864,48.7,57.8,32.67,0.0844999998807907,03CSK 675150 2,03CSK,03CSK,03CSK,L,T,0.028,0.199,0.0037,0.0035,0.017,0.122,0.042,0.027,0.009,0.0309,0.0,0.0024,0.0086,0.001,0.003,2150.204,39.39985,1950.0,1630.0,1148.0
13555,23B200689,43.0,57.0,35.34,0.0844999998807907,03CSK 675150 2,03CSK,03CSK,03CSK,L,T,0.037,0.198,0.0077,0.0044,0.014,0.148,0.042,0.039,0.01,0.033,0.002,0.0031,0.0083,0.001,0.003,2140.7,34.48374,1929.0,1677.0,1146.0
13833,23B201751,41.2,54.5,35.15,0.0844999998807907,03CSK 675150 2,03CSK,03CSK,03CSK,L,T,0.021,0.229,0.0079,0.0047,0.019,0.128,0.04,0.047,0.007,0.0391,0.0,0.0036,0.0085,0.001,0.001,2067.908,34.49975,1887.0,1601.0,1151.0
13834,23B201755,40.5,53.5,34.97,0.0844999998807907,03CSK 675150 2,03CSK,03CSK,03CSK,L,T,0.02,0.167,0.0073,0.0054,0.013,0.122,0.04,0.041,0.008,0.0322,0.0,0.003,0.009,0.001,0.001,2088.446,34.49057,1898.0,1605.0,1144.0
14017,23B202615,45.0,57.5,36.24,0.063000001013279,03CSK 675150 2,03CSK,03CSK,03CSK,L,T,0.03,0.219,0.0068,0.0014,0.024,0.126,0.038,0.036,0.009,0.0357,0.0,0.0021,0.0072,0.001,0.002,2173.46,39.39094,1950.0,1635.0,1160.0
14018,23B202619,45.5,57.7,33.18,0.063000001013279,03CSK 675150 2,03CSK,03CSK,03CSK,L,T,0.03,0.219,0.0068,0.0014,0.024,0.126,0.038,0.036,0.009,0.0357,0.0,0.0021,0.0072,0.001,0.002,2171.786,39.39148,1950.0,1635.0,1158.0
14076,23B202865,45.0,58.4,35.73,0.0844999998807907,03CSK 675150 2,03CSK,03CSK,03CSK,L,T,0.039,0.243,0.005,0.0014,0.015,0.112,0.04,0.042,0.008,0.0319,0.0,0.0033,0.0081,0.001,0.003,2133.014,34.48521,1934.0,1628.0,1155.0
14077,23B202869,43.8,57.2,37.76,0.0846000015735626,03CSK 675150 2,03CSK,03CSK,03CSK,L,T,0.039,0.243,0.005,0.0014,0.015,0.112,0.04,0.042,0.008,0.0319,0.0,0.0033,0.0081,0.001,0.003,2131.052,34.48569,1922.0,1634.0,1162.0
14336,23B203871,46.6,56.9,35.56,0.0844999998807907,03CSK 675150 2,03CSK,03CSK,03CSK,L,T,0.026,0.204,0.0056,0.0028,0.01,0.113,0.039,0.034,0.011,0.0334,0.0,0.0026,0.006,0.001,0.003,2018.39,34.49952,1884.0,1641.0,1155.0
14337,23B203876,44.2,56.8,36.09,0.0844999998807907,03CSK 675150 2,03CSK,03CSK,03CSK,L,T,0.026,0.204,0.0056,0.0028,0.01,0.113,0.039,0.034,0.011,0.0334,0.0,0.0026,0.006,0.001,0.003,2072.966,34.49605,1896.0,1646.0,1151.0
14338,23B203877,44.8,57.5,33.05,0.0844999998807907,03CSK 675150 2,03CSK,03CSK,03CSK,L,T,0.026,0.204,0.0056,0.0028,0.01,0.113,0.039,0.034,0.011,0.0334,0.0,0.0026,0.006,0.001,0.003,2089.274,34.49279,1911.0,1652.0,1153.0
14339,23B203879,44.3,57.0,36.16,0.0844999998807907,03CSK 675150 2,03CSK,03CSK,03CSK,L,T,0.036,0.213,0.0055,0.0021,0.015,0.108,0.041,0.032,0.012,0.0298,0.0,0.0036,0.0083,0.001,0.002,2096.222,34.48942,1918.0,1659.0,1151.0
14340,23B203885,45.0,58.6,39.12,0.0844999998807907,03CSK 675150 2,03CSK,03CSK,-- -- --,T,T,0.036,0.213,0.0055,0.0021,0.015,0.108,0.041,0.032,0.012,0.0298,0.0,0.0036,0.0083,0.001,0.002,2042.24,34.49782,1896.0,1648.0,1153.0
14341,23B203893,45.6,57.8,37.93,0.0846000015735626,03CSK 675150 2,03CSK,-- -- --,-- -- --,L,T,0.037,0.193,0.0036,0.0007,0.019,0.095,0.037,0.036,0.011,0.0335,0.0,0.0028,0.009,0.001,0.003,2081.732,34.49386,1860.0,1623.0,1146.0
14746,23B206775,44.7,57.2,35.23,0.0920000001788139,03CSK 675150 2,03CSK,06CSK,03CSK,L,T,0.031,0.248,0.0092,0.0013,0.027,0.107,0.041,0.041,0.009,0.0317,0.0,0.0024,0.0094,0.002,0.003,2084.45,34.50121,1932.0,1673.0,1149.0
15544,24B210000,44.6,56.3,34.13,0.10700000077486,03CSK 675150 2,03CSK,03CSK,03CSK,L,T,0.031,0.203,0.0095,0.0028,0.016,0.127,0.047,0.06,0.01,0.0272,0.0,0.0027,0.0078,0.001,0.003,2182.532,34.46761,1871.0,1684.0,1144.0
15546,24B210008,54.5,61.0,24.58,0.063000001013279,03CSK 675150 2,03CSK,03CSK,03CSK,L,T,0.037,0.173,0.0083,0.0021,0.02,0.134,0.045,0.054,0.011,0.0352,0.0,0.0028,0.008,0.001,0.003,2101.532,34.49083,1884.0,1666.0,1176.0
15547,24B210010,50.4,58.2,32.84,0.063000001013279,03CSK 675150 2,03CSK,03CSK,03CSK,L,T,0.035,0.184,0.0083,0.0017,0.019,0.13,0.05,0.053,0.011,0.0275,0.0,0.0032,0.0088,0.001,0.003,2098.004,34.49812,1893.0,1662.0,1182.0
15548,24B210033,46.7,57.5,32.34,0.063000001013279,03CSK 675150 2,03CSK,03CSK,03CSK,L,T,0.038,0.187,0.0073,0.0013,0.021,0.125,0.045,0.059,0.011,0.0294,0.0,0.0025,0.0092,0.001,0.003,2150.006,34.4793,1949.0,1673.0,1173.0
16435,24B213141,45.4,55.9,34.43,0.0710000023245811,03CSK 675150 2,03CSK,03CSK,03CSK,L,T,0.027,0.179,0.0052,0.0002,0.021,0.124,0.041,0.037,0.01,0.0268,0.0,0.0034,0.0085,0.001,0.003,2160.392,34.47813,1938.0,1612.0,1151.0
16440,24B213186,47.1,59.0,34.3,0.0710000023245811,03CSK 675150 2,03CSK,03CSK,03CSK,L,T,0.033,0.195,0.006,0.0004,0.026,0.121,0.041,0.053,0.012,0.0367,0.0,0.0026,0.0082,0.001,0.003,2175.782,34.46784,1940.0,1675.0,1158.0
16476,24B213547,48.0,58.0,31.68,0.0913999974727631,03CSK 675150 2,03CSK,03CSK,03CSK,L,T,0.026,0.201,0.007,0.0026,0.023,0.113,0.042,0.037,0.01,0.0314,0.0,0.0043,0.0077,0.001,0.003,2127.938,34.47945,1936.0,1661.0,1157.0
17475,24B217469,49.9,59.8,30.08,0.0706000030040741,03CSK 675150 2,03CSK,03CSK,03CSK,L,T,0.032,0.206,0.0067,0.0044,0.013,0.098,0.033,0.051,0.008,0.0336,0.0,0.0029,0.008,0.001,0.003,2193.26,34.46435,1983.0,1625.0,1157.0
17476,24B217471,48.1,58.9,37.49,0.0706000030040741,03CSK 675150 2,03CSK,03CSK,03CSK,L,T,0.032,0.206,0.0067,0.0044,0.013,0.098,0.033,0.051,0.008,0.0336,0.0,0.0029,0.008,0.001,0.003,2188.796,34.46326,1983.0,1626.0,1155.0
17488,24B217539,44.1,58.5,27.35,0.109999999403954,03CSK 675150 2,03CSK,06CSK,03CSK,L,T,0.034,0.208,0.0081,0.0017,0.013,0.089,0.03,0.054,0.009,0.0253,0.0,0.005,0.0097,0.0,0.003,2183.0,34.46449,1981.0,1682.0,1158.0
17489,24B217543,42.2,57.2,42.0,0.17509999871254,03CSK 675150 2,03CSK,06CSK,03CSK,L,T,0.037,0.199,0.0077,0.005,0.016,0.106,0.04,0.047,0.001,0.0371,0.001,0.0032,0.0088,0.001,0.003,2096.474,34.47781,1913.0,1641.0,1151.0
17597,24B218149,46.6,58.6,35.41,0.0917999967932701,03CSK 675150 2,03CSK,03CSK,03CSK,L,T,0.034,0.226,0.0149,0.002,0.016,0.11,0.037,0.051,0.018,0.0302,0.004,0.0025,0.0082,0.001,0.003,2117.588,34.48385,1929.0,1675.0,1158.0
17598,24B218152,49.9,60.3,30.79,0.091899998486042,03CSK 675150 2,03CSK,03CSK,03CSK,L,T,0.037,0.186,0.0145,0.0043,0.017,0.114,0.038,0.053,0.019,0.0278,0.005,0.0021,0.0096,0.001,0.002,2131.952,34.47625,1940.0,1630.0,1151.0
17599,24B218157,52.7,62.5,28.16,0.0706000030040741,03CSK 675150 2,03CSK,03CSK,06CSK,L,T,0.037,0.186,0.0145,0.0043,0.017,0.114,0.038,0.053,0.019,0.0278,0.005,0.0021,0.0096,0.001,0.002,2142.086,34.47355,1943.0,1625.0,1149.0
17604,24B218174,49.9,60.2,34.39,0.0700000002980232,03CSK 675150 2,03CSK,03CSK,03CSK,L,T,0.04,0.231,0.0084,0.002,0.028,0.106,0.034,0.05,0.015,0.0308,0.001,0.0019,0.008,0.001,0.002,2114.096,34.48122,1927.0,1625.0,1153.0
17718,24B218731,46.5,58.7,37.23,0.0844999998807907,03CSK 675150 2,03CSK,03CSK,03CSK,L,T,0.035,0.198,0.0136,0.0039,0.027,0.118,0.04,0.054,0.0,0.036,0.003,0.0027,0.0059,0.001,0.003,2202.458,34.45561,1976.0,1686.0,1155.0
17783,24B219123,47.9,59.6,35.69,0.0856000036001205,03CSK 675150 2,03CSK,03CSK,03CSK,L,T,0.037,0.181,0.007,0.0011,0.02,0.107,0.037,0.034,0.0,0.0284,0.001,0.0032,0.0091,0.001,0.002,2238.656,39.3664,1970.0,1630.0,1155.0
17809,24B219246,47.2,58.6,35.74,0.0913999974727631,03CSK 675150 2,03CSK,03CSK,03CSK,L,T,0.035,0.2,0.0079,0.0012,0.024,0.103,0.04,0.037,0.0,0.0368,0.001,0.0026,0.007,0.001,0.003,2180.228,34.46382,1934.0,1635.0,1148.0
18582,24B221861,49.0,60.2,28.88,0.0710000023245811,03CSK 675150 2,03CSK,03CSK,03CSK,L,T,0.033,0.17,0.0049,0.0045,0.008,0.112,0.041,0.032,0.0,0.0326,0.0,0.0026,0.0098,0.001,0.003,2159.06,34.46607,1940.0,1682.0,1155.0
18590,24B221884,45.7,58.9,33.93,0.0913999974727631,03CSK 675150 2,03CSK,03CSK,03CSK,L,T,0.035,0.18,0.0054,0.0005,0.02,0.095,0.034,0.047,0.0,0.0236,0.0,0.002,0.0092,0.001,0.003,2115.806,34.47821,1916.0,1680.0,1252.0
18591,24B221885,43.4,57.1,37.91,0.0917999967932701,03CSK 675150 2,03CSK,03CSK,03CSK,L,T,0.035,0.18,0.0054,0.0005,0.02,0.095,0.034,0.047,0.0,0.0236,0.0,0.002,0.0092,0.001,0.003,2070.23,34.49219,1907.0,1684.0,1320.0
18592,24B221898,50.8,59.8,33.54,0.0706000030040741,03CSK 675150 2,03CSK,03CSK,03CSK,L,T,0.035,0.163,0.0057,0.0022,0.011,0.123,0.043,0.034,0.0,0.0243,0.0,0.0023,0.0067,0.001,0.003,2087.6,34.48767,1904.0,1673.0,1166.0
18788,24B222599,52.0,62.6,35.02,0.0850000008940697,03CSK 675150 2,03CSK,06CSK,03CSK,L,T,0.052,0.248,0.0081,0.0042,0.009,0.122,0.043,0.04,0.0,0.0283,0.0,0.0029,0.0086,0.001,0.002,2141.222,34.47815,1940.0,1630.0,1148.0
19028,24B223652,40.7,57.7,36.59,0.174700006842613,03CSK 675150 2,03CSK,06CSK,03CSK,L,T,0.038,0.183,0.0116,0.0009,0.017,0.116,0.035,0.057,0.0,0.0312,0.0,0.0026,0.0064,0.001,0.002,2114.672,44.33594,1907.0,1682.0,1157.0
20070,24B227397,46.5,57.9,34.14,0.0706999972462654,03CSK 675150 2,03CSK,03CSK,03CSK,L,T,0.054,0.207,0.0054,0.0,0.018,0.104,0.042,0.049,0.0,0.0276,0.0,0.0034,0.0082,0.001,0.002,2143.904,34.48017,1826.0,1675.0,1164.0
4217,23B164583,65.7,75.1,23.96,0.0579999983310699,03DS-B 575375,03DS-B,03DS-B,03CSK,L,T,0.032,0.215,0.0059,0.0009,0.026,0.103,0.045,0.04,0.011,0.0302,0.0,0.0025,0.0073,0.0,0.004,2183.09,34.46133,1988.0,1580.0,1279.0
8591,23B180192,41.3,51.1,33.03,0.061999998986721,03DS-B 575375,03DS-B,03DS-B,03DS-B,L,T,0.034,0.178,0.004,0.0007,0.023,0.136,0.042,0.039,0.009,0.0426,0.0,0.0027,0.0098,0.001,0.004,2132.078,34.47894,1911.0,1596.0,1382.0
580,23B151386,36.2,50.7,39.24,0.111800000071526,03DS-B 625100,03DS-B,03DS-B,06CSK,L,T,0.043,0.203,0.0039,0.0033,0.012,0.092,0.036,0.036,0.009,0.0284,0.0,0.0034,0.009,0.0,0.004,2091.938,39.4116,1878.0,1596.0,1122.0
927,23B152608,38.3,53.0,36.74,0.101000003516674,03DS-B 625100,03DS-B,05CSK,05CSK,L,T,0.034,0.187,0.0061,0.0001,0.035,0.094,0.033,0.054,0.008,0.028,0.0,0.0031,0.0101,0.0,0.003,2106.878,39.40555,1904.0,1619.0,1103.0
1145,23B153421,40.9,50.3,36.89,0.191799998283386,03DS-B 625100,03DS-B,03DS-B,03DS-B,L,T,0.029,0.182,0.0033,0.0027,0.023,0.086,0.034,0.034,0.008,0.0274,0.0,0.0022,0.0074,0.001,0.003,2129.594,49.20879,1893.0,1583.0,1122.0
1581,23B155257,36.0,49.8,37.66,0.11429999768734,03DS-B 625100,03DS-B,03DS-B,03DS-B,L,T,0.034,0.179,0.0052,0.0015,0.02,0.108,0.037,0.041,0.009,0.026,0.002,0.002,0.008,0.0,0.004,1989.032,39.44814,1805.0,1610.0,1121.0
1582,23B155259,37.4,51.8,34.55,0.11429999768734,03DS-B 625100,03DS-B,03DS-B,03DS-B,L,T,0.029,0.256,0.0071,0.0028,0.022,0.108,0.05,0.034,0.012,0.0291,0.003,0.0027,0.0081,0.0,0.004,2044.652,39.44134,1826.0,1605.0,1112.0
1858,23B156274,39.4,51.2,37.03,0.09009999781847,03DS-B 625100,03DS-B,03DS-B,03DS-B,L,T,0.037,0.181,0.0021,0.0004,0.029,0.109,0.043,0.043,0.009,0.0359,0.0,0.0024,0.009,0.001,0.003,2162.57,34.47015,1938.0,1626.0,1103.0
1859,23B156280,39.2,50.6,36.16,0.09009999781847,03DS-B 625100,03DS-B,03DS-B,03DS-B,L,T,0.037,0.181,0.0021,0.0004,0.029,0.109,0.043,0.043,0.009,0.0359,0.0,0.0024,0.009,0.001,0.003,2205.086,34.4529,1956.0,1632.0,1106.0
1860,23B156283,38.6,50.1,38.13,0.09009999781847,03DS-B 625100,03DS-B,03DS-B,03DS-B,L,T,0.025,0.179,0.0023,0.0019,0.015,0.111,0.043,0.031,0.01,0.0262,0.001,0.0027,0.0103,0.0,0.004,2208.344,34.44794,1958.0,1625.0,1106.0
1861,23B156289,39.2,49.9,38.2,0.09009999781847,03DS-B 625100,03DS-B,03DS-B,03DS-B,L,T,0.025,0.179,0.0023,0.0019,0.015,0.111,0.043,0.031,0.01,0.0262,0.001,0.0027,0.0103,0.0,0.004,2212.088,34.45068,1961.0,1632.0,1104.0
1862,23B156292,37.4,49.5,38.71,0.09009999781847,03DS-B 625100,03DS-B,03DS-B,03DS-B,L,T,0.028,0.173,0.0017,0.0015,0.025,0.118,0.041,0.03,0.009,0.0345,0.0,0.002,0.0092,0.001,0.003,2215.904,34.45072,1959.0,1628.0,1099.0
1863,23B156298,38.5,49.7,36.79,0.09009999781847,03DS-B 625100,03DS-B,03DS-B,03DS-B,L,T,0.028,0.173,0.0017,0.0015,0.025,0.118,0.041,0.03,0.009,0.0345,0.0,0.002,0.0092,0.001,0.003,2211.692,34.44657,1954.0,1628.0,1103.0
1864,23B156301,35.7,48.1,37.35,0.09009999781847,03DS-B 625100,03DS-B,03DS-B,03DS-B,L,T,0.03,0.166,0.0024,0.0075,0.017,0.098,0.036,0.026,0.009,0.0305,0.001,0.0027,0.0078,0.0,0.003,2207.732,34.44991,1956.0,1630.0,1108.0
1865,23B156305,37.3,49.2,39.77,0.09009999781847,03DS-B 625100,03DS-B,03DS-B,03DS-B,L,T,0.03,0.166,0.0024,0.0075,0.017,0.098,0.036,0.026,0.009,0.0305,0.001,0.0027,0.0078,0.0,0.003,2184.89,34.43016,1931.0,1623.0,1104.0
1866,23B156306,36.2,47.5,37.56,0.09009999781847,03DS-B 625100,03DS-B,03DS-B,03DS-B,L,T,0.03,0.166,0.0024,0.0075,0.017,0.098,0.036,0.026,0.009,0.0305,0.001,0.0027,0.0078,0.0,0.003,2186.186,34.43152,1932.0,1626.0,1106.0
1867,23B156314,37.5,49.4,39.75,0.09009999781847,03DS-B 625100,03DS-B,03DS-B,03DS-B,L,T,0.03,0.16,0.0013,0.0032,0.028,0.113,0.038,0.031,0.008,0.0311,0.002,0.0018,0.0068,0.001,0.004,2205.518,34.42757,1929.0,1626.0,1106.0
1868,23B156318,39.7,50.4,39.74,0.09009999781847,03DS-B 625100,03DS-B,03DS-B,03DS-B,L,T,0.03,0.192,0.0041,0.0025,0.027,0.107,0.045,0.046,0.011,0.0365,0.001,0.003,0.0093,0.001,0.004,2206.274,34.42899,1931.0,1626.0,1104.0
1869,23B156323,39.9,50.8,37.61,0.0900000035762787,03DS-B 625100,03DS-B,03DS-B,03DS-B,L,T,0.03,0.192,0.0041,0.0025,0.027,0.107,0.045,0.046,0.011,0.0365,0.001,0.003,0.0093,0.001,0.004,2206.976,34.43748,1923.0,1623.0,1103.0
1870,23B156326,39.5,51.0,38.18,0.09009999781847,03DS-B 625100,03DS-B,03DS-B,03DS-B,L,T,0.028,0.182,0.0026,0.0039,0.02,0.118,0.039,0.036,0.008,0.0325,0.0,0.0016,0.0085,0.001,0.004,2203.448,34.43278,1920.0,1626.0,1108.0
1871,23B156337,36.0,49.0,39.74,0.125,03DS-B 625100,03DS-B,03DS-B,03DS-B,L,T,0.034,0.198,0.005,0.004,0.03,0.122,0.046,0.048,0.013,0.0349,0.003,0.0043,0.0085,0.001,0.004,2078.168,44.30161,1859.0,1614.0,1110.0
1872,23B156342,39.6,51.4,36.85,0.0900000035762787,03DS-B 625100,03DS-B,03DS-B,03DS-B,L,T,0.034,0.198,0.005,0.004,0.03,0.122,0.046,0.048,0.013,0.0349,0.003,0.0043,0.0085,0.001,0.004,2213.654,34.4498,1943.0,1623.0,1106.0
1873,23B156345,39.0,49.9,35.93,0.09009999781847,03DS-B 625100,03DS-B,03DS-B,03DS-B,L,T,0.03,0.154,0.0013,0.0034,0.024,0.12,0.041,0.03,0.009,0.0336,0.001,0.0018,0.0079,0.001,0.004,2199.29,34.42717,1934.0,1626.0,1104.0
1874,23B156351,38.5,49.5,36.46,0.0900000035762787,03DS-B 625100,03DS-B,03DS-B,03DS-B,L,T,0.03,0.154,0.0013,0.0034,0.024,0.12,0.041,0.03,0.009,0.0336,0.001,0.0018,0.0079,0.001,0.004,2199.236,34.43049,1932.0,1628.0,1106.0
1875,23B156354,39.1,49.7,35.81,0.09009999781847,03DS-B 625100,03DS-B,03DS-B,03DS-B,L,T,0.032,0.187,0.0041,0.0029,0.022,0.112,0.042,0.037,0.01,0.0269,0.002,0.0029,0.0071,0.001,0.004,2203.682,34.43753,1934.0,1628.0,1104.0
1876,23B156359,38.2,49.5,38.45,0.09009999781847,03DS-B 625100,03DS-B,03DS-B,03DS-B,L,T,0.032,0.187,0.0041,0.0029,0.022,0.112,0.042,0.037,0.01,0.0269,0.002,0.0029,0.0071,0.001,0.004,2205.968,34.43762,1920.0,1625.0,1097.0
1877,23B156363,37.1,49.1,36.39,0.09009999781847,03DS-B 625100,03DS-B,03DS-B,03DS-B,L,T,0.028,0.205,0.0042,0.0019,0.034,0.113,0.042,0.038,0.01,0.0313,0.001,0.003,0.0072,0.001,0.004,2204.744,34.43275,1922.0,1628.0,1101.0
1878,23B156364,38.8,49.7,37.41,0.09009999781847,03DS-B 625100,03DS-B,03DS-B,03DS-B,L,T,0.028,0.205,0.0042,0.0019,0.034,0.113,0.042,0.038,0.01,0.0313,0.001,0.003,0.0072,0.001,0.004,2212.754,34.43663,1929.0,1632.0,1101.0
1879,23B156368,37.8,50.0,37.38,0.09009999781847,03DS-B 625100,03DS-B,03DS-B,03DS-B,L,T,0.028,0.205,0.0042,0.0019,0.034,0.113,0.042,0.038,0.01,0.0313,0.001,0.003,0.0072,0.001,0.004,2213.42,34.43754,1931.0,1626.0,1103.0
1880,23B156371,38.2,48.6,37.97,0.09009999781847,03DS-B 625100,03DS-B,03DS-B,03DS-B,L,T,0.027,0.171,0.0008,0.0034,0.018,0.106,0.037,0.024,0.009,0.034,0.0,0.0017,0.0078,0.001,0.003,2208.29,34.42925,1925.0,1625.0,1110.0
1881,23B156376,37.8,49.1,36.61,0.09009999781847,03DS-B 625100,03DS-B,03DS-B,03DS-B,L,T,0.027,0.171,0.0008,0.0034,0.018,0.106,0.037,0.024,0.009,0.034,0.0,0.0017,0.0078,0.001,0.003,2205.986,34.43574,1927.0,1628.0,1108.0
1882,23B156380,37.5,49.1,37.07,0.0900000035762787,03DS-B 625100,03DS-B,03DS-B,03DS-B,L,T,0.026,0.185,0.0044,0.0034,0.025,0.105,0.037,0.037,0.01,0.0307,0.002,0.0027,0.0075,0.001,0.004,2204.834,34.43162,1927.0,1626.0,1108.0
1883,23B156385,38.0,49.3,38.07,0.09009999781847,03DS-B 625100,03DS-B,03DS-B,03DS-B,L,T,0.026,0.185,0.0044,0.0034,0.025,0.105,0.037,0.037,0.01,0.0307,0.002,0.0027,0.0075,0.001,0.004,2205.176,34.43329,1949.0,1632.0,1108.0
1884,23B156389,37.9,49.1,37.42,0.0900000035762787,03DS-B 625100,03DS-B,03DS-B,03DS-B,L,T,0.025,0.18,0.0013,0.0026,0.021,0.11,0.039,0.029,0.009,0.0342,0.0,0.002,0.0031,0.001,0.004,2202.764,34.43167,1931.0,1626.0,1108.0
1885,23B156407,35.9,49.7,39.55,0.0781000033020973,03DS-B 625100,03DS-B,03DS-B,03DS-B,L,T,0.03,0.182,0.0017,0.0011,0.029,0.104,0.038,0.032,0.008,0.0277,0.0,0.0018,0.0063,0.001,0.003,2217.956,34.44906,1956.0,1607.0,1106.0
1886,23B156408,36.5,49.2,38.49,0.0781000033020973,03DS-B 625100,03DS-B,03DS-B,03DS-B,L,T,0.03,0.182,0.0017,0.0011,0.029,0.104,0.038,0.032,0.008,0.0277,0.0,0.0018,0.0063,0.001,0.003,2222.672,34.44367,1941.0,1605.0,1104.0
1887,23B156413,35.2,49.4,38.0,0.0781000033020973,03DS-B 625100,03DS-B,03DS-B,03DS-B,L,T,0.03,0.182,0.0017,0.0011,0.029,0.104,0.038,0.032,0.008,0.0277,0.0,0.0018,0.0063,0.001,0.003,2212.772,34.43488,1925.0,1605.0,1099.0
1888,23B156422,36.0,48.5,36.77,0.0781000033020973,03DS-B 625100,03DS-B,03DS-B,03DS-B,L,T,0.027,0.182,0.0038,0.0022,0.028,0.097,0.036,0.029,0.01,0.0282,0.002,0.0028,0.0063,0.001,0.004,2204.06,34.43146,1931.0,1608.0,1104.0
1889,23B156424,37.5,49.4,39.54,0.0781000033020973,03DS-B 625100,03DS-B,03DS-B,03DS-B,L,T,0.026,0.162,0.0017,0.0019,0.022,0.099,0.035,0.028,0.008,0.0318,0.001,0.002,0.0074,0.001,0.004,2208.83,34.43446,1927.0,1607.0,1097.0
1890,23B156425,36.9,48.5,39.7,0.0781000033020973,03DS-B 625100,03DS-B,03DS-B,03DS-B,L,T,0.026,0.162,0.0017,0.0019,0.022,0.099,0.035,0.028,0.008,0.0318,0.001,0.002,0.0074,0.001,0.004,2209.334,34.43173,1927.0,1605.0,1095.0
1891,23B156430,37.7,48.9,40.63,0.0781000033020973,03DS-B 625100,03DS-B,03DS-B,03DS-B,L,T,0.026,0.162,0.0017,0.0019,0.022,0.099,0.035,0.028,0.008,0.0318,0.001,0.002,0.0074,0.001,0.004,2204.762,34.43689,1920.0,1608.0,1103.0
1892,23B156434,38.5,50.9,36.38,0.0780000016093254,03DS-B 625100,03DS-B,03DS-B,03DS-B,L,T,0.032,0.198,0.0053,0.0019,0.026,0.091,0.043,0.033,0.011,0.0278,0.001,0.0031,0.0162,0.0,0.004,2232.608,34.43269,1956.0,1603.0,1097.0
1893,23B156435,39.1,49.1,37.46,0.0780000016093254,03DS-B 625100,03DS-B,03DS-B,03DS-B,L,T,0.032,0.198,0.0053,0.0019,0.026,0.091,0.043,0.033,0.011,0.0278,0.001,0.0031,0.0162,0.0,0.004,2233.778,34.435,1956.0,1601.0,1095.0
1894,23B156443,36.5,50.6,37.8,0.0780000016093254,03DS-B 625100,03DS-B,03DS-B,03DS-B,L,T,0.028,0.202,0.0034,0.0007,0.033,0.083,0.036,0.037,0.01,0.023,0.001,0.0013,0.0075,0.001,0.004,2230.79,34.42843,1941.0,1607.0,1106.0
1895,23B156444,35.9,50.1,39.76,0.0780000016093254,03DS-B 625100,03DS-B,03DS-B,03DS-B,L,T,0.028,0.202,0.0034,0.0007,0.033,0.083,0.036,0.037,0.01,0.023,0.001,0.0013,0.0075,0.001,0.004,2231.132,34.42391,1943.0,1605.0,1103.0
1896,23B156449,37.3,49.8,36.37,0.0780000016093254,03DS-B 625100,03DS-B,03DS-B,03DS-B,L,T,0.028,0.202,0.0034,0.0007,0.033,0.083,0.036,0.037,0.01,0.023,0.001,0.0013,0.0075,0.001,0.004,2228.378,34.4219,1941.0,1603.0,1104.0
1897,23B156452,34.2,48.8,37.84,0.0780000016093254,03DS-B 625100,03DS-B,03DS-B,03DS-B,L,T,0.025,0.201,0.0045,0.0033,0.027,0.077,0.032,0.03,0.009,0.0295,0.001,0.0027,0.0056,0.001,0.004,2224.706,34.42037,1947.0,1605.0,1104.0
1898,23B156457,35.6,49.6,33.53,0.0780000016093254,03DS-B 625100,03DS-B,03DS-B,03DS-B,L,T,0.025,0.201,0.0045,0.0033,0.027,0.077,0.032,0.03,0.009,0.0295,0.001,0.0027,0.0056,0.001,0.004,2189.192,34.43153,1918.0,1601.0,1104.0
1899,23B156460,35.3,47.5,43.394999999999996,0.0781000033020973,03DS-B 625100,03DS-B,03DS-B,03DS-B,L,T,0.025,0.161,0.004,0.0023,0.03,0.075,0.029,0.027,0.008,0.0342,0.001,0.0027,0.0072,0.0,0.003,2182.73,34.43783,1913.0,1580.0,1099.0
1900,23B156461,37.3,48.5,40.69,0.132100000977516,03DS-B 625100,03DS-B,03DS-B,03DS-B,L,T,0.025,0.161,0.004,0.0023,0.03,0.075,0.029,0.027,0.008,0.0342,0.001,0.0027,0.0072,0.0,0.003,2204.672,44.25459,1945.0,1580.0,1088.0
1901,23B156463,36.7,47.9,36.57,0.0780000016093254,03DS-B 625100,03DS-B,03DS-B,03DS-B,L,T,0.025,0.161,0.004,0.0023,0.03,0.075,0.029,0.027,0.008,0.0342,0.001,0.0027,0.0072,0.0,0.003,2205.032,34.45182,1943.0,1578.0,1097.0
1902,23B156466,39.4,50.5,37.91,0.0780000016093254,03DS-B 625100,03DS-B,03DS-B,03DS-B,L,T,0.025,0.161,0.004,0.0023,0.03,0.075,0.029,0.027,0.008,0.0342,0.001,0.0027,0.0072,0.0,0.003,2201.036,34.42883,1931.0,1576.0,1103.0
1903,23B156469,39.0,48.2,41.66,0.0780000016093254,03DS-B 625100,03DS-B,03DS-B,03DS-B,L,T,0.027,0.173,0.003,0.0032,0.024,0.108,0.043,0.039,0.009,0.0313,0.0,0.0021,0.0076,0.001,0.003,2200.154,34.4536,1931.0,1578.0,1103.0
1904,23B156475,36.2,48.8,39.02,0.0781000033020973,03DS-B 625100,03DS-B,03DS-B,03DS-B,L,T,0.027,0.173,0.003,0.0032,0.024,0.108,0.043,0.039,0.009,0.0313,0.0,0.0021,0.0076,0.001,0.003,2195.996,34.45307,1923.0,1576.0,1104.0
1905,23B156478,40.6,50.6,39.36,0.0781000033020973,03DS-B 625100,03DS-B,03DS-B,03DS-B,L,T,0.032,0.191,0.004,0.0036,0.023,0.093,0.037,0.032,0.009,0.0221,0.001,0.003,0.0081,0.0,0.004,2181.632,34.45846,1922.0,1578.0,1101.0
1906,23B156483,36.9,48.7,39.67,0.0780000016093254,03DS-B 625100,03DS-B,03DS-B,03DS-B,L,T,0.032,0.191,0.004,0.0036,0.023,0.093,0.037,0.032,0.009,0.0221,0.001,0.003,0.0081,0.0,0.004,2147.828,34.46678,1900.0,1574.0,1097.0
1907,23B156487,35.6,48.4,38.92,0.244100004434586,03DS-B 625100,03DS-B,03DS-B,03DS-B,L,T,0.032,0.227,0.005,0.0019,0.032,0.097,0.038,0.039,0.01,0.0337,0.001,0.0032,0.0084,0.001,0.003,2199.578,34.46398,1979.0,1635.0,1142.0
1908,23B156493,39.7,51.4,39.99,0.0781000033020973,03DS-B 625100,03DS-B,03DS-B,03DS-B,L,T,0.033,0.213,0.0044,0.0007,0.053,0.115,0.041,0.042,0.008,0.0233,0.0,0.0013,0.0073,0.001,0.004,2144.21,34.47745,1938.0,1583.0,1117.0
1909,23B156494,39.6,50.9,37.65,0.0780000016093254,03DS-B 625100,03DS-B,03DS-B,03DS-B,L,T,0.033,0.213,0.0044,0.0007,0.053,0.115,0.041,0.042,0.008,0.0233,0.0,0.0013,0.0073,0.001,0.004,2191.73,34.44704,1943.0,1580.0,1110.0
2124,23B157403,42.1,51.1,40.84,0.09009999781847,03DS-B 625100,03DS-B,03DS-B,03DS-B,L,T,0.026,0.207,0.0073,0.0031,0.014,0.121,0.044,0.036,0.011,0.031,0.001,0.0025,0.0099,0.001,0.003,2168.708,34.46938,1972.0,1574.0,1110.0
2125,23B157409,41.0,50.599999999999994,37.855000000000004,0.09009999781847,03DS-B 625100,03DS-B,03DS-B,03DS-B,L,T,0.035,0.169,0.0062,0.0027,0.024,0.135,0.044,0.032,0.009,0.0352,0.003,0.0018,0.0072,0.0,0.003,2179.184,34.44324,1954.0,1578.0,1110.0
2126,23B157411,41.6,50.5,39.38,0.09009999781847,03DS-B 625100,03DS-B,03DS-B,03DS-B,L,T,0.035,0.169,0.0062,0.0027,0.024,0.135,0.044,0.032,0.009,0.0352,0.003,0.0018,0.0072,0.0,0.003,2173.676,34.44798,1947.0,1578.0,1112.0
2127,23B157412,40.9,50.6,38.65,0.09009999781847,03DS-B 625100,03DS-B,03DS-B,03DS-B,L,T,0.035,0.169,0.0062,0.0027,0.024,0.135,0.044,0.032,0.009,0.0352,0.003,0.0018,0.0072,0.0,0.003,2182.352,34.44353,1949.0,1578.0,1106.0
2128,23B157415,40.0,50.4,39.19,0.125100001692772,03DS-B 625100,03DS-B,03DS-B,03DS-B,L,T,0.035,0.169,0.0062,0.0027,0.024,0.135,0.044,0.032,0.009,0.0352,0.003,0.0018,0.0072,0.0,0.003,2223.806,44.25144,1976.0,1576.0,1045.0
2136,23B157457,40.9,50.8,38.86,0.100000001490116,03DS-B 625100,03DS-B,05CSK,03DS-B,L,T,0.028,0.201,0.004,0.0005,0.027,0.092,0.035,0.037,0.009,0.0295,0.001,0.0025,0.0088,0.001,0.003,2197.418,34.44417,1943.0,1601.0,1106.0
2137,23B157462,43.5,51.7,35.74,0.0781000033020973,03DS-B 625100,03DS-B,03DS-B,03DS-B,L,T,0.028,0.201,0.004,0.0005,0.027,0.092,0.035,0.037,0.009,0.0295,0.001,0.0025,0.0088,0.001,0.003,2198.588,34.4428,1934.0,1578.0,1113.0
2138,23B157469,43.1,51.6,36.35,0.0781000033020973,03DS-B 625100,03DS-B,[],[],L,T,0.029,0.192,0.0042,0.0027,0.018,0.106,0.04,0.033,0.006,0.0302,0.0,0.0016,0.0092,0.0,0.003,2136.11,34.47532,1949.0,1576.0,1108.0
2814,23B160178,37.8,51.2,37.78,0.120099999010563,03DS-B 625100,03DS-B,03DS-B,03DS-B,L,T,0.033,0.213,0.0051,0.0014,0.034,0.111,0.037,0.045,0.008,0.0416,0.0,0.002,0.0044,0.001,0.003,2101.19,44.31624,1914.0,1630.0,1101.0
2815,23B160179,38.4,51.5,33.72,0.114399999380112,03DS-B 625100,03DS-B,03DS-B,03DS-B,L,T,0.033,0.213,0.0051,0.0014,0.034,0.111,0.037,0.045,0.008,0.0416,0.0,0.002,0.0044,0.001,0.003,2101.226,39.40732,1907.0,1623.0,1106.0
2971,23B160638,33.1,49.1,32.53,0.0700000002980232,03DS-B 625100,03DS-B,03DS-B,03DS-B,L,T,0.028,0.202,0.0044,0.0017,0.024,0.093,0.032,0.039,0.009,0.0266,0.001,0.0037,0.0072,0.001,0.004,2182.208,49.20939,1963.0,1625.0,1094.0
3176,23B161212,39.9,51.8,35.78,0.0851000025868416,03DS-B 625100,03DS-B,03DS-B,03DS-B,L,T,0.033,0.182,0.0056,0.0028,0.024,0.109,0.037,0.042,0.01,0.0352,0.001,0.0038,0.0077,0.001,0.004,2213.546,39.36637,1994.0,1599.0,1086.0
3177,23B161215,40.3,51.4,37.87,0.0851000025868416,03DS-B 625100,03DS-B,03DS-B,03DS-B,L,T,0.033,0.182,0.0056,0.0028,0.024,0.109,0.037,0.042,0.01,0.0352,0.001,0.0038,0.0077,0.001,0.004,2204.222,39.36591,1988.0,1607.0,1097.0
3492,23B162367,37.8,51.7,38.83,0.192100003361702,03DS-B 625100,03DS-B,03DS-B,03CSK,L,T,0.026,0.174,0.0031,0.0002,0.028,0.084,0.033,0.023,0.007,0.0296,0.0,0.0025,0.0091,0.0,0.003,2212.106,49.23417,1986.0,1628.0,1115.0
4110,23B164291,38.1,52.0,33.83,0.113300003111362,03DS-B 625100,03DS-B,03DS-B,03DS-B,L,T,0.03,0.194,0.0063,0.004,0.016,0.108,0.046,0.033,0.01,0.0165,0.002,0.0018,0.0077,0.001,0.004,2140.916,39.37684,1941.0,1623.0,1133.0
4111,23B164293,38.5,52.4,32.6,0.113300003111362,03DS-B 625100,03DS-B,03DS-B,03DS-B,L,T,0.03,0.194,0.0063,0.004,0.016,0.108,0.046,0.033,0.01,0.0165,0.002,0.0018,0.0077,0.001,0.004,2136.848,39.3901,1932.0,1621.0,1137.0
4112,23B164294,37.1,52.1,35.24,0.113300003111362,03DS-B 625100,03DS-B,03DS-B,03DS-B,L,T,0.03,0.194,0.0063,0.004,0.016,0.108,0.046,0.033,0.01,0.0165,0.002,0.0018,0.0077,0.001,0.004,2136.038,39.3814,1934.0,1623.0,1113.0
4181,23B164475,37.6,52.6,33.22,0.115000002086163,03DS-B 625100,03DS-B,03DS-B,03DS-B,L,T,0.03,0.186,0.0038,0.0006,0.028,0.111,0.042,0.044,0.011,0.0332,0.001,0.0038,0.0091,0.0,0.004,2162.768,39.37549,1954.0,1625.0,1115.0
4182,23B164478,39.7,53.0,24.6,0.10530000180006,03DS-B 625100,03DS-B,03DS-B,03DS-B,L,T,0.033,0.157,0.0068,0.0029,0.018,0.168,0.048,0.047,0.013,0.0311,0.005,0.0019,0.0077,0.0,0.004,2183.918,39.37939,1947.0,1626.0,1113.0
4183,23B164479,37.2,52.7,31.52,0.10530000180006,03DS-B 625100,03DS-B,03DS-B,03DS-B,L,T,0.033,0.157,0.0068,0.0029,0.018,0.168,0.048,0.047,0.013,0.0311,0.005,0.0019,0.0077,0.0,0.004,2189.768,39.37976,1968.0,1630.0,1113.0
4184,23B164483,34.7,50.1,33.74,0.105200000107288,03DS-B 625100,03DS-B,03DS-B,03DS-B,L,T,0.026,0.196,0.0048,0.0021,0.016,0.103,0.039,0.042,0.011,0.0271,0.001,0.0029,0.0079,0.0,0.004,2179.652,39.37581,1943.0,1626.0,1101.0
4185,23B164484,37.7,52.0,33.09,0.10530000180006,03DS-B 625100,03DS-B,03DS-B,03DS-B,L,T,0.026,0.196,0.0048,0.0021,0.016,0.103,0.039,0.042,0.011,0.0271,0.001,0.0029,0.0079,0.0,0.004,2181.182,39.37741,1965.0,1628.0,1099.0
4186,23B164486,38.0,53.0,27.94,0.10530000180006,03DS-B 625100,03DS-B,03DS-B,03DS-B,L,T,0.026,0.196,0.0048,0.0021,0.016,0.103,0.039,0.042,0.011,0.0271,0.001,0.0029,0.0079,0.0,0.004,2182.388,39.37301,1950.0,1625.0,1101.0
4187,23B164488,38.2,53.1,36.09,0.10530000180006,03DS-B 625100,03DS-B,03DS-B,03DS-B,L,T,0.026,0.225,0.0065,0.0029,0.01,0.156,0.044,0.042,0.012,0.0173,0.004,0.0016,0.0086,0.0,0.004,2180.444,39.37621,1954.0,1630.0,1106.0
4188,23B164494,35.7,50.0,39.55,0.0922999978065491,03DS-B 625100,03DS-B,03DS-B,03DS-B,L,T,0.028,0.2,0.0049,0.0017,0.02,0.097,0.036,0.046,0.01,0.0342,0.001,0.0033,0.0089,0.0,0.004,2141.258,34.47675,1936.0,1623.0,1106.0
4189,23B164496,37.4,50.1,39.69,0.0922999978065491,03DS-B 625100,03DS-B,03DS-B,03DS-B,L,T,0.028,0.2,0.0049,0.0017,0.02,0.097,0.036,0.046,0.01,0.0342,0.001,0.0033,0.0089,0.0,0.004,2120.972,34.47023,1938.0,1623.0,1103.0
4191,23B164500,36.8,51.1,35.64,0.104299999773502,03DS-B 625100,03DS-B,03DS-B,03DS-B,L,T,0.031,0.18,0.0078,0.0048,0.022,0.151,0.04,0.043,0.011,0.0334,0.004,0.0017,0.0084,0.001,0.004,2176.538,39.38773,1956.0,1623.0,1099.0
4192,23B164503,38.5,53.2,35.38,0.11429999768734,03DS-B 625100,03DS-B,03DS-B,03DS-B,L,T,0.031,0.18,0.0078,0.0048,0.022,0.151,0.04,0.043,0.011,0.0334,0.004,0.0017,0.0084,0.001,0.004,2157.296,39.38263,1949.0,1623.0,1083.0
4205,23B164551,34.6,49.8,37.91,0.178399994969368,03DS-B 625100,03DS-B,03DS-B,03DS-B,L,T,0.029,0.213,0.0058,0.0029,0.024,0.13,0.036,0.032,0.008,0.0267,0.003,0.0015,0.0087,0.001,0.004,2210.936,49.1645,1999.0,1626.0,1099.0
4206,23B164552,40.4,50.2,36.87,0.178399994969368,03DS-B 625100,03DS-B,03DS-B,03DS-B,L,T,0.029,0.213,0.0058,0.0029,0.024,0.13,0.036,0.032,0.008,0.0267,0.003,0.0015,0.0087,0.001,0.004,2212.574,49.16806,1992.0,1632.0,1104.0
4207,23B164553,34.6,49.7,39.27,0.178399994969368,03DS-B 625100,03DS-B,03DS-B,03DS-B,L,T,0.029,0.213,0.0058,0.0029,0.024,0.13,0.036,0.032,0.008,0.0267,0.003,0.0015,0.0087,0.001,0.004,2212.826,49.20135,1990.0,1626.0,1095.0
