Repository: PNell/TrialTest3

File: Data/StreamlitData032524.csv (part 73 of 96)
,coil_no,YieldStrength,TensileStrength,TotalElongation,coil_thickness,steel_design_description,grade,grade_head,grade_tail,sample_direction,sample_location,c_amount,mn_amount,p_amount,s_amount,si_amount,cu_amount,ni_amount,cr_amount,mo_amount,al_amount,nb_amount,ca_amount,n_amount,ti_amount,v_amount,TF1_EXIT_AVG_BODY,TBC_thickness,TEMP_FM_ENTRY_AVG,TEMP_FM_EXIT_AVG,TEMP_COILING_AVG
4208,23B164554,36.6,50.4,37.75,0.178299993276596,03DS-B 625100,03DS-B,03DS-B,03DS-B,L,T,0.029,0.213,0.0058,0.0029,0.024,0.13,0.036,0.032,0.008,0.0267,0.003,0.0015,0.0087,0.001,0.004,2195.564,49.20782,1977.0,1626.0,1104.0
4209,23B164557,36.0,50.9,37.88,0.178399994969368,03DS-B 625100,03DS-B,03DS-B,03DS-B,L,T,0.029,0.213,0.0058,0.0029,0.024,0.13,0.036,0.032,0.008,0.0267,0.003,0.0015,0.0087,0.001,0.004,2172.65,49.2161,1994.0,1630.0,1113.0
4210,23B164559,37.8,50.6,39.38,0.178399994969368,03DS-B 625100,03DS-B,03DS-B,03DS-B,L,T,0.028,0.194,0.0047,0.0025,0.023,0.096,0.044,0.038,0.01,0.04,0.0,0.003,0.0093,0.001,0.004,2169.608,49.21632,1981.0,1625.0,1117.0
4211,23B164565,42.6,53.6,31.38,0.151700004935265,03DS-B 625100,03DS-B,03DS-B,03DS-B,L,T,0.028,0.194,0.0047,0.0025,0.023,0.096,0.044,0.038,0.01,0.04,0.0,0.003,0.0093,0.001,0.004,2165.54,39.38428,1988.0,1626.0,1099.0
4212,23B164568,36.8,50.4,38.13,0.13680000603199,03DS-B 625100,03DS-B,03DS-B,03DS-B,L,T,0.031,0.204,0.0055,0.0025,0.019,0.131,0.04,0.032,0.01,0.0364,0.003,0.0016,0.0082,0.001,0.003,2175.926,34.46376,1986.0,1632.0,1106.0
4213,23B164569,35.8,50.6,37.96,0.13680000603199,03DS-B 625100,03DS-B,03DS-B,03DS-B,L,T,0.031,0.204,0.0055,0.0025,0.019,0.131,0.04,0.032,0.01,0.0364,0.003,0.0016,0.0082,0.001,0.003,2176.016,34.46347,1986.0,1630.0,1106.0
4214,23B164570,41.5,55.6,37.44,0.13680000603199,03DS-B 625100,03DS-B,03DS-B,03DS-B,L,T,0.031,0.204,0.0055,0.0025,0.019,0.131,0.04,0.032,0.01,0.0364,0.003,0.0016,0.0082,0.001,0.003,2179.148,34.46426,1985.0,1632.0,1106.0
4215,23B164575,37.8,53.1,37.29,0.13680000603199,03DS-B 625100,03DS-B,03DS-B,03DS-B,L,T,0.031,0.204,0.0055,0.0025,0.019,0.131,0.04,0.032,0.01,0.0364,0.003,0.0016,0.0082,0.001,0.003,2191.586,34.45937,1994.0,1630.0,1103.0
4216,23B164577,36.6,51.1,38.85,0.136700004339218,03DS-B 625100,03DS-B,03DS-B,03DS-B,L,T,0.032,0.215,0.0059,0.0009,0.026,0.103,0.045,0.04,0.011,0.0302,0.0,0.0025,0.0073,0.0,0.004,2190.866,34.46069,1997.0,1628.0,1103.0
4683,23B165976,36.9,51.1,38.85,0.18520000576973,03DS-B 625100,03DS-B,03DS-B,03DS-B,L,T,0.039,0.205,0.0071,0.0026,0.021,0.084,0.037,0.04,0.01,0.024,0.001,0.003,0.0104,0.001,0.004,2134.346,49.22578,1936.0,1628.0,1101.0
4684,23B165982,39.7,50.5,38.56,0.150099992752075,03DS-B 625100,03DS-B,03DS-B,03DS-B,L,T,0.032,0.213,0.0063,0.003,0.025,0.099,0.045,0.036,0.01,0.0319,0.0,0.0019,0.0077,0.001,0.003,2119.604,44.3227,1907.0,1628.0,1104.0
4685,23B165985,38.5,51.8,37.77,0.110100001096725,03DS-B 625100,03DS-B,03DS-B,03DS-B,L,T,0.034,0.201,0.0098,0.0018,0.028,0.089,0.038,0.051,0.012,0.0316,0.002,0.0023,0.0087,0.001,0.004,2124.446,39.40228,1922.0,1623.0,1095.0
4686,23B165987,38.7,51.9,36.06,0.100400000810623,03DS-B 625100,03DS-B,03DS-B,03DS-B,L,T,0.034,0.201,0.0098,0.0018,0.028,0.089,0.038,0.051,0.012,0.0316,0.002,0.0023,0.0087,0.001,0.004,2145.29,39.39769,1914.0,1632.0,1108.0
4687,23B165989,37.9,51.4,36.78,0.100299999117851,03DS-B 625100,03DS-B,03DS-B,03DS-B,L,T,0.034,0.201,0.0098,0.0018,0.028,0.089,0.038,0.051,0.012,0.0316,0.002,0.0023,0.0087,0.001,0.004,2138.216,39.40065,1927.0,1630.0,1099.0
4688,23B165991,38.4,52.5,37.11,0.100400000810623,03DS-B 625100,03DS-B,03DS-B,03DS-B,L,T,0.037,0.189,0.0063,0.0045,0.01,0.102,0.042,0.036,0.011,0.0309,0.002,0.0014,0.0101,0.0,0.004,2150.276,39.3922,1938.0,1632.0,1097.0
4689,23B165994,38.4,53.2,36.41,0.0854000002145767,03DS-B 625100,03DS-B,03DS-B,03DS-B,L,T,0.037,0.189,0.0063,0.0045,0.01,0.102,0.042,0.036,0.011,0.0309,0.002,0.0014,0.0101,0.0,0.004,2124.338,39.39722,1922.0,1628.0,1106.0
4690,23B165997,39.3,52.1,37.12,0.0830999985337257,03DS-B 625100,03DS-B,03DS-B,03DS-B,L,T,0.034,0.193,0.0063,0.0021,0.032,0.1,0.038,0.035,0.01,0.0333,0.003,0.0015,0.0089,0.001,0.004,2134.616,39.40106,1916.0,1605.0,1104.0
6822,23B173198,40.3,53.5,38.58,0.191699996590614,03DS-B 625100,03DS-B,03DS-B,03DS-B,L,T,0.039,0.22,0.0073,0.0,0.053,0.114,0.045,0.059,0.011,0.0324,0.001,0.0018,0.0074,0.001,0.005,1999.724,49.29802,1864.0,1623.0,1110.0
7531,23B176160,37.1,51.0,37.81,0.109999999403954,03DS-B 625100,03DS-B,03DS-B,03DS-B,L,T,0.038,0.232,0.0064,0.0011,0.018,0.129,0.037,0.05,0.009,0.0316,0.001,0.0019,0.0108,0.0,0.004,2071.688,39.42738,1871.0,1619.0,1104.0
7532,23B176164,36.8,49.2,36.69,0.109999999403954,03DS-B 625100,03DS-B,03DS-B,03DS-B,L,T,0.031,0.181,0.005,0.0018,0.025,0.148,0.042,0.038,0.011,0.0397,0.003,0.0026,0.0025,0.0,0.003,2041.178,39.44058,1857.0,1621.0,1112.0
7533,23B176166,40.0,51.2,31.26,0.110299997031689,03DS-B 625100,03DS-B,03DS-B,03DS-B,L,T,0.031,0.181,0.005,0.0018,0.025,0.148,0.042,0.038,0.011,0.0397,0.003,0.0026,0.0025,0.0,0.003,2083.28,39.43388,1884.0,1628.0,1106.0
7537,23B176180,38.1,51.3,37.37,0.11429999768734,03DS-B 625100,03DS-B,03DS-B,03DS-B,L,T,0.03,0.201,0.0053,0.0023,0.025,0.162,0.047,0.038,0.011,0.0334,0.002,0.0028,0.0033,0.0,0.003,2088.176,39.42395,1895.0,1625.0,1104.0
7539,23B176185,35.1,49.8,36.31,0.104299999773502,03DS-B 625100,03DS-B,03DS-B,03DS-B,L,T,0.033,0.191,0.0049,0.0042,0.029,0.161,0.045,0.042,0.009,0.0325,0.001,0.0025,0.0082,0.0,0.003,2093.414,39.42463,1889.0,1621.0,1112.0
7540,23B176187,37.2,50.4,36.16,0.0920000001788139,03DS-B 625100,03DS-B,03DS-B,03DS-B,L,T,0.033,0.191,0.0049,0.0042,0.029,0.161,0.045,0.042,0.009,0.0325,0.001,0.0025,0.0082,0.0,0.003,2088.68,39.42098,1882.0,1623.0,1106.0
7541,23B176190,34.9,49.6,39.44,0.110299997031689,03DS-B 625100,03DS-B,03DS-B,03DS-B,L,T,0.034,0.199,0.0065,0.0041,0.024,0.172,0.052,0.048,0.01,0.035,0.001,0.0026,0.0055,0.0,0.003,2080.796,39.42222,1884.0,1626.0,1103.0
7582,23B176405,35.4,49.7,39.71,0.191799998283386,03DS-B 625100,03DS-B,03DS-B,03DS-B,L,T,0.031,0.205,0.0038,0.0024,0.029,0.11,0.042,0.035,0.009,0.0337,0.0,0.0026,0.0085,0.001,0.004,2133.788,49.22702,1862.0,1668.0,1128.0
7710,23B176937,39.7,53.5,25.97,0.110299997031689,03DS-B 625100,03DS-B,03DS-B,03DS-B,L,T,0.03,0.266,0.0049,0.001,0.014,0.154,0.045,0.053,0.008,0.0217,0.0,0.0025,0.0068,0.0,0.004,2105.78,39.42585,1835.0,1596.0,1119.0
7711,23B176942,37.8,51.5,37.0,0.110299997031689,03DS-B 625100,03DS-B,03DS-B,03DS-B,L,T,0.029,0.222,0.0033,0.0013,0.019,0.133,0.042,0.033,0.007,0.0283,0.0,0.0022,0.0056,0.0,0.004,2149.106,39.40807,1862.0,1598.0,1106.0
7712,23B176945,41.3,53.1,34.81,0.109999999403954,03DS-B 625100,03DS-B,03DS-B,03DS-B,L,T,0.029,0.211,0.0041,0.0008,0.026,0.149,0.042,0.048,0.008,0.0312,0.001,0.0025,0.0085,0.0,0.004,2155.01,39.40608,1868.0,1599.0,1104.0
7713,23B176947,42.4,55.8,23.61,0.116700001060963,03DS-B 625100,03DS-B,03DS-B,03DS-B,L,T,0.029,0.211,0.0041,0.0008,0.026,0.149,0.042,0.048,0.008,0.0312,0.001,0.0025,0.0085,0.0,0.004,2167.808,39.40096,1877.0,1599.0,1101.0
7714,23B176950,37.4,50.7,38.47,0.113300003111362,03DS-B 625100,03DS-B,03DS-B,03DS-B,L,T,0.033,0.176,0.004,0.0015,0.033,0.129,0.044,0.033,0.009,0.0313,0.0,0.0033,0.007,0.001,0.003,2122.322,39.41478,1850.0,1599.0,1095.0
7715,23B176952,39.5,51.5,36.82,0.113300003111362,03DS-B 625100,03DS-B,03DS-B,03DS-B,L,T,0.033,0.176,0.004,0.0015,0.033,0.129,0.044,0.033,0.009,0.0313,0.0,0.0033,0.007,0.001,0.003,2110.496,39.41848,1851.0,1599.0,1097.0
7716,23B176953,46.2,59.8,29.81,0.100299999117851,03DS-B 625100,03DS-B,03DS-B,06CSK,L,T,0.033,0.176,0.004,0.0015,0.033,0.129,0.044,0.033,0.009,0.0313,0.0,0.0033,0.007,0.001,0.003,2115.806,39.41851,1855.0,1598.0,1104.0
8578,23B179982,37.9,50.8,34.64,0.110299997031689,03DS-B 625100,03DS-B,03DS-B,03DS-B,L,T,0.033,0.177,0.0053,0.0019,0.014,0.102,0.037,0.044,0.007,0.0326,0.0,0.0025,0.0117,0.001,0.004,2038.028,39.43524,1803.0,1616.0,1106.0
8579,23B179983,38.7,50.3,32.81,0.109999999403954,03DS-B 625100,03DS-B,03DS-B,03DS-B,L,T,0.033,0.177,0.0053,0.0019,0.014,0.102,0.037,0.044,0.007,0.0326,0.0,0.0025,0.0117,0.001,0.004,2008.526,39.44167,1785.0,1617.0,1108.0
8580,23B179986,35.5,49.2,38.53,0.100400000810623,03DS-B 625100,03DS-B,03DS-B,03DS-B,L,T,0.036,0.162,0.0068,0.004,0.014,0.114,0.041,0.044,0.01,0.0263,0.002,0.002,0.0066,0.001,0.004,2020.802,39.44639,1796.0,1623.0,1112.0
8581,23B179988,36.5,49.9,36.46,0.0852999985218048,03DS-B 625100,03DS-B,03DS-B,03DS-B,L,T,0.036,0.162,0.0068,0.004,0.014,0.114,0.041,0.044,0.01,0.0263,0.002,0.002,0.0066,0.001,0.004,2023.88,39.44459,1799.0,1617.0,1115.0
8588,23B180181,39.1,53.2,38.07,0.158999994397163,03DS-B 625100,03DS-B,03DS-B,03DS-B,L,T,0.041,0.204,0.0056,0.003,0.014,0.13,0.046,0.044,0.011,0.0338,0.001,0.0025,0.0104,0.001,0.004,2045.588,49.26921,1869.0,1621.0,1090.0
8589,23B180185,39.4,53.0,36.22,0.115000002086163,03DS-B 625100,03DS-B,03DS-B,03DS-B,L,T,0.041,0.204,0.0056,0.003,0.014,0.13,0.046,0.044,0.011,0.0338,0.001,0.0025,0.0104,0.001,0.004,2085.152,34.49097,1896.0,1623.0,1112.0
8590,23B180188,38.5,51.1,38.16,0.115000002086163,03DS-B 625100,03DS-B,03DS-B,03DS-B,L,T,0.034,0.178,0.004,0.0007,0.023,0.136,0.042,0.039,0.009,0.0426,0.0,0.0027,0.0098,0.001,0.004,2071.454,34.49674,1895.0,1626.0,1112.0
8961,23B182246,38.1,51.0,35.27,0.110299997031689,03DS-B 625100,03DS-B,[],[],L,T,0.036,0.217,0.0052,0.0001,0.03,0.131,0.044,0.035,0.011,0.0324,0.001,0.0028,0.0094,0.0,0.003,2106.734,39.38759,1871.0,1621.0,1099.0
9015,23B182542,47.7,60.4,28.93,0.0579999983310699,03DS-B 625100,03DS-B,03DS-B,06CSK,L,T,0.035,0.195,0.0049,0.0021,0.02,0.16,0.045,0.037,0.009,0.0282,0.002,0.0026,0.0065,0.001,0.004,2220.188,34.45747,1961.0,1619.0,1108.0
9705,23B184921,45.7,59.7,30.6,0.150099992752075,03DS-B 625100,03DS-B,03DS-B,06CSK,L,T,0.03,0.205,0.0078,0.0033,0.015,0.114,0.043,0.04,0.009,0.0309,0.001,0.0028,0.0078,0.001,0.004,2114.294,34.53336,1887.0,1653.0,1113.0
9791,23B185419,43.6,54.7,35.26,0.110399998724461,03DS-B 625100,03DS-B,03DS-B,03DS-B,L,T,0.035,0.209,0.0043,0.0023,0.024,0.111,0.041,0.038,0.008,0.0313,0.0,0.0034,0.0095,0.001,0.004,2145.794,39.41186,1875.0,1623.0,1110.0
10043,23B186961,39.2,49.7,38.55,0.110399998724461,03DS-B 625100,03DS-B,03DS-B,03DS-B,L,T,0.03,0.21,0.005,0.0018,0.018,0.118,0.042,0.038,0.009,0.0282,0.001,0.0028,0.0083,0.001,0.004,2075.036,39.4278,1848.0,1628.0,1113.0
10098,23B187165,42.6,51.6,38.5,0.0700000002980232,03DS-B 625100,03DS-B,03DS-B,03DS-B,L,T,0.03,0.179,0.0036,0.0023,0.015,0.113,0.039,0.035,0.01,0.0376,0.0,0.0027,0.0109,0.001,0.003,2122.898,34.48162,1913.0,1628.0,1101.0
10099,23B187167,41.8,51.8,35.52,0.0700000002980232,03DS-B 625100,03DS-B,03DS-B,03DS-B,L,T,0.03,0.179,0.0036,0.0023,0.015,0.113,0.039,0.035,0.01,0.0376,0.0,0.0027,0.0109,0.001,0.003,2112.98,34.48488,1914.0,1630.0,1106.0
10100,23B187170,37.9,48.5,35.4,0.0700000002980232,03DS-B 625100,03DS-B,03DS-B,03DS-B,L,T,0.029,0.192,0.0069,0.0013,0.027,0.123,0.044,0.043,0.01,0.0335,0.002,0.0022,0.0091,0.001,0.004,2109.866,34.48794,1916.0,1630.0,1108.0
10101,23B187175,39.8,50.0,35.9,0.0640000030398369,03DS-B 625100,03DS-B,03DS-B,03DS-B,L,T,0.029,0.192,0.0069,0.0013,0.027,0.123,0.044,0.043,0.01,0.0335,0.002,0.0022,0.0091,0.001,0.004,2112.8,34.48619,1909.0,1628.0,1104.0
10102,23B187178,42.5,52.4,38.0,0.0599999986588955,03DS-B 625100,03DS-B,03DS-B,03DS-B,L,T,0.034,0.212,0.0052,0.0004,0.016,0.107,0.041,0.038,0.01,0.0239,0.0,0.0033,0.011,0.001,0.004,2120.126,34.48323,1913.0,1623.0,1099.0
10103,23B187184,46.7,57.3,30.76,0.0599999986588955,03DS-B 625100,03DS-B,03DS-B,06CSK,L,T,0.034,0.212,0.0052,0.0004,0.016,0.107,0.041,0.038,0.01,0.0239,0.0,0.0033,0.011,0.001,0.004,2109.056,34.48598,1911.0,1626.0,1099.0
10318,23B187938,39.5,51.5,37.48,0.0830999985337257,03DS-B 625100,03DS-B,03DS-B,03DS-B,L,T,0.028,0.195,0.0075,0.0026,0.019,0.117,0.04,0.04,0.011,0.0356,0.0,0.0033,0.0091,0.001,0.004,2086.844,34.49002,1932.0,1628.0,1083.0
10319,23B187943,43.2,52.5,36.86,0.0829999968409538,03DS-B 625100,03DS-B,03DS-B,03DS-B,L,T,0.028,0.195,0.0075,0.0026,0.019,0.117,0.04,0.04,0.011,0.0356,0.0,0.0033,0.0091,0.001,0.004,2078.816,34.49525,1932.0,1621.0,1081.0
10320,23B187951,41.9,53.2,36.54,0.0829999968409538,03DS-B 625100,03DS-B,03DS-B,03DS-B,L,T,0.035,0.231,0.0095,0.003,0.027,0.117,0.04,0.038,0.009,0.0326,0.001,0.0039,0.0095,0.001,0.003,2137.892,34.48242,1956.0,1623.0,1076.0
10321,23B187954,44.2,54.1,31.38,0.0829999968409538,03DS-B 625100,03DS-B,03DS-B,03DS-B,L,T,0.034,0.225,0.0081,0.0033,0.024,0.104,0.037,0.036,0.008,0.0301,0.0,0.0019,0.0112,0.001,0.002,2102.414,34.48933,1936.0,1628.0,1076.0
10322,23B187958,44.2,54.2,34.2,0.0829999968409538,03DS-B 625100,03DS-B,03DS-B,03DS-B,L,T,0.034,0.225,0.0081,0.0033,0.024,0.104,0.037,0.036,0.008,0.0301,0.0,0.0019,0.0112,0.001,0.002,2102.072,34.46639,1938.0,1628.0,1074.0
10323,23B187960,46.9,57.7,31.67,0.0830999985337257,03DS-B 625100,03DS-B,03DS-B,05CSK,L,T,0.034,0.225,0.0081,0.0033,0.024,0.104,0.037,0.036,0.008,0.0301,0.0,0.0019,0.0112,0.001,0.002,2118.488,34.48289,1945.0,1630.0,1072.0
10634,23B189285,45.3,54.8,35.62,0.0829999968409538,03DS-B 625100,03DS-B,03CSK,03DS-B,L,T,0.034,0.187,0.0052,0.0037,0.014,0.108,0.042,0.039,0.01,0.023,0.0,0.0023,0.0071,0.001,0.002,2004.638,39.44154,1886.0,1617.0,1092.0
10635,23B189286,43.1,52.9,37.0,0.0829999968409538,03DS-B 625100,03DS-B,03CSK,03DS-B,L,T,0.034,0.187,0.0052,0.0037,0.014,0.108,0.042,0.039,0.01,0.023,0.0,0.0023,0.0071,0.001,0.002,2037.056,39.43028,1895.0,1619.0,1103.0
10636,23B189287,37.7,50.7,39.32,0.0829999968409538,03DS-B 625100,03DS-B,03DS-B,03DS-B,L,T,0.034,0.187,0.0052,0.0037,0.014,0.108,0.042,0.039,0.01,0.023,0.0,0.0023,0.0071,0.001,0.002,2040.71,39.42415,1900.0,1619.0,1139.0
10637,23B189292,44.5,57.0,34.75,0.0599999986588955,03DS-B 625100,03DS-B,03DS-B,05CSK,L,T,0.034,0.187,0.0052,0.0037,0.014,0.108,0.042,0.039,0.01,0.023,0.0,0.0023,0.0071,0.001,0.002,2047.1,34.50215,1900.0,1617.0,1121.0
10651,23B189407,38.5,48.9,39.46,0.0829999968409538,03DS-B 625100,03DS-B,03DS-B,03DS-B,L,T,0.033,0.195,0.0028,0.0007,0.018,0.117,0.039,0.032,0.011,0.0475,0.0,0.0035,0.007,0.001,0.004,2053.598,39.42708,1828.0,1623.0,1117.0
10983,23B190958,40.6,50.8,24.61,0.0829999968409538,03DS-B 625100,03DS-B,03DS-B,03DS-B,L,T,0.035,0.201,0.0066,0.0044,0.021,0.12,0.041,0.038,0.013,0.0342,0.004,0.0029,0.0104,0.001,0.004,2155.226,34.47504,1940.0,1628.0,1113.0
13144,23B199060,39.2,52.6,38.24,0.0829999968409538,03DS-B 625100,03DS-B,03DS-B,03DS-B,L,T,0.031,0.224,0.0045,0.0033,0.023,0.138,0.043,0.034,0.009,0.0325,0.0,0.0024,0.0099,0.001,0.002,2184.17,39.38766,1945.0,1628.0,1101.0
13145,23B199063,38.5,51.4,32.05,0.0829999968409538,03DS-B 625100,03DS-B,03DS-B,03DS-B,L,T,0.034,0.172,0.0048,0.0037,0.013,0.136,0.04,0.037,0.008,0.0346,0.0,0.0028,0.0092,0.001,0.002,2199.164,39.3778,1959.0,1626.0,1110.0
13146,23B199068,36.4,51.6,33.55,0.0829999968409538,03DS-B 625100,03DS-B,03DS-B,03DS-B,L,T,0.034,0.172,0.0048,0.0037,0.013,0.136,0.04,0.037,0.008,0.0346,0.0,0.0028,0.0092,0.001,0.002,2080.76,39.41832,1900.0,1621.0,1110.0
13147,23B199071,38.1,52.6,29.08,0.0829999968409538,03DS-B 625100,03DS-B,03DS-B,03DS-B,L,T,0.034,0.173,0.0051,0.0019,0.02,0.131,0.044,0.034,0.008,0.0266,0.0,0.0033,0.0069,0.0,0.001,2178.158,39.38623,1959.0,1632.0,1106.0
13148,23B199079,33.5,49.2,38.82,0.150000005960464,03DS-B 625100,03DS-B,03DS-B,03DS-B,L,T,0.029,0.166,0.0065,0.0042,0.017,0.128,0.04,0.038,0.008,0.0297,0.0,0.0029,0.0022,0.001,0.002,2135.966,59.04802,1896.0,1607.0,1095.0
13151,23B199092,39.5,52.8,32.32,0.0829999968409538,03DS-B 625100,03DS-B,03CSK,03DS-B,L,T,0.033,0.205,0.0053,0.0003,0.028,0.127,0.041,0.035,0.009,0.0354,0.0,0.0031,0.0084,0.001,0.002,2161.85,39.39297,1940.0,1621.0,1126.0
13152,23B199097,37.8,51.0,36.48,0.0829999968409538,03DS-B 625100,03DS-B,03DS-B,03DS-B,L,T,0.033,0.205,0.0053,0.0003,0.028,0.127,0.041,0.035,0.009,0.0354,0.0,0.0031,0.0084,0.001,0.002,2168.186,39.38805,1949.0,1634.0,1119.0
13153,23B199105,36.2,51.1,32.01,0.0829999968409538,03DS-B 625100,03DS-B,03DS-B,03DS-B,L,T,0.029,0.211,0.0058,0.0006,0.015,0.135,0.045,0.034,0.009,0.0328,0.0,0.0033,0.0098,0.0,0.001,2178.284,39.38463,1945.0,1626.0,1106.0
13154,23B199108,39.4,53.3,31.11,0.0829999968409538,03DS-B 625100,03DS-B,03DS-B,03DS-B,L,T,0.03,0.22,0.0051,0.0008,0.014,0.124,0.041,0.044,0.009,0.0297,0.0,0.003,0.0106,0.001,0.003,2163.038,39.38959,1941.0,1625.0,1097.0
13155,23B199113,38.3,51.8,35.595,0.0829999968409538,03DS-B 625100,03DS-B,03DS-B,03DS-B,L,T,0.03,0.22,0.0051,0.0008,0.014,0.124,0.041,0.044,0.009,0.0297,0.0,0.003,0.0106,0.001,0.003,2164.856,39.3919,1947.0,1632.0,1101.0
13156,23B199116,37.1,51.1,38.7,0.0829999968409538,03DS-B 625100,03DS-B,03DS-B,03DS-B,L,T,0.029,0.233,0.0046,0.0038,0.019,0.124,0.043,0.031,0.009,0.0336,0.0,0.002,0.0059,0.001,0.003,2186.294,39.38238,1956.0,1626.0,1101.0
13157,23B199121,39.2,52.4,32.09,0.0829999968409538,03DS-B 625100,03DS-B,03DS-B,03DS-B,L,T,0.029,0.233,0.0046,0.0038,0.019,0.124,0.043,0.031,0.009,0.0336,0.0,0.002,0.0059,0.001,0.003,2159.474,39.39072,1941.0,1625.0,1103.0
13158,23B199124,39.8,52.7,38.7,0.0829999968409538,03DS-B 625100,03DS-B,03DS-B,03DS-B,L,T,0.028,0.217,0.0063,0.0032,0.023,0.125,0.046,0.044,0.009,0.0316,0.0,0.0027,0.0093,0.001,0.003,2139.764,39.39897,1929.0,1625.0,1099.0
13159,23B199137,36.8,51.2,36.33,0.0829999968409538,03DS-B 625100,03DS-B,03DS-B,03DS-B,L,T,0.034,0.191,0.0052,0.0027,0.021,0.15,0.047,0.037,0.01,0.029,0.0,0.0029,0.0098,0.001,0.002,2159.42,39.39415,1941.0,1630.0,1104.0
13162,23B199147,38.6,52.0,41.72,0.0829999968409538,03DS-B 625100,03DS-B,03CSK,03DS-B,L,T,0.03,0.196,0.0072,0.002,0.019,0.124,0.043,0.043,0.01,0.0324,0.0,0.0027,0.0085,0.001,0.003,2110.946,39.41265,1922.0,1630.0,1128.0
13163,23B199152,38.4,52.0,34.1,0.0829999968409538,03DS-B 625100,03DS-B,03DS-B,03DS-B,L,T,0.03,0.196,0.0072,0.002,0.019,0.124,0.043,0.043,0.01,0.0324,0.0,0.0027,0.0085,0.001,0.003,2189.246,39.38164,1961.0,1626.0,1121.0
13164,23B199160,37.6,51.9,38.29,0.115000002086163,03DS-B 625100,03DS-B,03DS-B,03DS-B,L,T,0.029,0.183,0.0063,0.0011,0.03,0.148,0.046,0.034,0.009,0.0391,0.001,0.0027,0.0109,0.001,0.002,2159.6,49.22662,1913.0,1625.0,1144.0
13165,23B199163,41.1,54.7,26.24,0.0869999974966049,03DS-B 625100,03DS-B,03DS-B,03DS-B,L,T,0.034,0.176,0.0097,0.0014,0.02,0.124,0.043,0.048,0.009,0.0292,0.0,0.0024,0.0103,0.001,0.003,2173.154,39.3924,1950.0,1623.0,1135.0
13803,23B201614,34.3,48.9,39.34,0.144999995827675,03DS-B 625100,03DS-B,03DS-B,03DS-B,L,T,0.034,0.208,0.0067,0.0022,0.021,0.147,0.042,0.045,0.01,0.0286,0.002,0.0019,0.0082,0.001,0.003,2127.578,34.48579,1902.0,1666.0,1106.0
13804,23B201621,37.5,49.3,32.09,0.0700000002980232,03DS-B 625100,03DS-B,03DS-B,03DS-B,L,T,0.034,0.208,0.0067,0.0022,0.021,0.147,0.042,0.045,0.01,0.0286,0.002,0.0019,0.0082,0.001,0.003,2129.756,34.4832,1909.0,1653.0,1155.0
13805,23B201623,37.4,49.9,36.25,0.0700000002980232,03DS-B 625100,03DS-B,03DS-B,03DS-B,L,T,0.029,0.188,0.0062,0.0028,0.022,0.141,0.038,0.04,0.008,0.0367,0.001,0.0024,0.0081,0.001,0.002,2132.6,34.48032,1913.0,1655.0,1128.0
13806,23B201628,37.0,48.8,32.52,0.0579999983310699,03DS-B 625100,03DS-B,03DS-B,03DS-B,L,T,0.029,0.188,0.0062,0.0028,0.022,0.141,0.038,0.04,0.008,0.0367,0.001,0.0024,0.0081,0.001,0.002,2131.79,34.48127,1909.0,1644.0,1108.0
14617,23B206264,39.2,51.4,38.22,0.0829999968409538,03DS-B 625100,03DS-B,03CSK,03DS-B,L,T,0.033,0.174,0.0065,0.0037,0.013,0.129,0.046,0.036,0.01,0.0292,0.001,0.0024,0.0073,0.001,0.002,2166.494,39.38147,1938.0,1616.0,1113.0
14618,23B206265,41.1,50.4,36.33,0.0829999968409538,03DS-B 625100,03DS-B,03CSK,03DS-B,L,T,0.033,0.174,0.0065,0.0037,0.013,0.129,0.046,0.036,0.01,0.0292,0.001,0.0024,0.0073,0.001,0.002,2190.596,39.37574,1934.0,1610.0,1124.0
14619,23B206266,39.6,50.1,37.58,0.0829999968409538,03DS-B 625100,03DS-B,03DS-B,03DS-B,L,T,0.033,0.174,0.0065,0.0037,0.013,0.129,0.046,0.036,0.01,0.0292,0.001,0.0024,0.0073,0.001,0.002,2188.94,39.37817,1938.0,1616.0,1106.0
14620,23B206271,38.9,49.2,40.5,0.0829999968409538,03DS-B 625100,03DS-B,03DS-B,03DS-B,L,T,0.033,0.174,0.0065,0.0037,0.013,0.129,0.046,0.036,0.01,0.0292,0.001,0.0024,0.0073,0.001,0.002,2150.852,39.39012,1920.0,1601.0,1095.0
14621,23B206274,38.6,52.3,40.58,0.0829999968409538,03DS-B 625100,03DS-B,-- -- --,-- -- --,L,T,0.03,0.215,0.0058,0.0024,0.012,0.105,0.043,0.039,0.009,0.0312,0.0,0.0036,0.0076,0.0,0.002,2174.054,39.37941,1959.0,1601.0,1103.0
14622,23B206279,38.1,51.7,34.14,0.0829999968409538,03DS-B 625100,03DS-B,-- -- --,-- -- --,L,T,0.03,0.215,0.0058,0.0024,0.012,0.105,0.043,0.039,0.009,0.0312,0.0,0.0036,0.0076,0.0,0.002,2181.146,39.38294,1956.0,1603.0,1106.0
14623,23B206282,39.4,52.0,35.25,0.0829999968409538,03DS-B 625100,03DS-B,-- -- --,03DS-B,L,T,0.032,0.188,0.0074,0.0017,0.022,0.124,0.044,0.04,0.009,0.0341,0.0,0.0025,0.0077,0.001,0.004,2176.484,39.38296,1972.0,1598.0,1092.0
14624,23B206288,40.5,51.3,35.65,0.0829999968409538,03DS-B 625100,03DS-B,03DS-B,03DS-B,L,T,0.032,0.188,0.0074,0.0017,0.022,0.124,0.044,0.04,0.009,0.0341,0.0,0.0025,0.0077,0.001,0.004,2094.098,39.42406,1945.0,1607.0,1103.0
14625,23B206291,39.5,50.6,38.58,0.0829999968409538,03DS-B 625100,03DS-B,03DS-B,03DS-B,L,T,0.027,0.164,0.0068,0.001,0.021,0.108,0.044,0.05,0.01,0.0309,0.0,0.0032,0.0059,0.001,0.002,2172.722,39.38368,1943.0,1607.0,1094.0
15845,24B211100,37.2,48.0,38.92,0.120999999344349,03DS-B 625100,03DS-B,03DS-B,03DS-B,L,T,0.03,0.21,0.0047,0.0016,0.018,0.145,0.041,0.051,0.009,0.0321,0.0,0.0029,0.0086,0.001,0.003,2140.952,44.31829,1902.0,1626.0,1099.0
15848,24B211158,38.5,51.9,40.69,0.0829999968409538,03DS-B 625100,03DS-B,03DS-B,03DS-B,L,T,0.026,0.205,0.0056,0.0027,0.017,0.121,0.037,0.044,0.011,0.04,0.0,0.0026,0.0099,0.001,0.003,2153.066,39.39391,1923.0,1628.0,1088.0
15866,24B211265,42.6,52.7,36.73,0.117299996316433,03DS-B 625100,03DS-B,03CSK,03DS-B,L,T,0.03,0.161,0.0073,0.0028,0.026,0.137,0.052,0.037,0.01,0.0366,0.0,0.0033,0.0103,0.001,0.003,2184.818,39.40091,1976.0,1644.0,1115.0
17281,24B216517,41.2,54.3,25.69,0.0700000002980232,03DS-B 625100,03DS-B,03DS-B,03DS-B,L,T,0.035,0.203,0.008,0.002,0.02,0.102,0.038,0.043,0.01,0.0324,0.0,0.003,0.0067,0.001,0.003,2118.83,34.50349,1941.0,1623.0,1133.0
17282,24B216522,46.3,57.1,25.74,0.061999998986721,03DS-B 625100,03DS-B,03DS-B,03DS-B,L,T,0.035,0.203,0.008,0.002,0.02,0.102,0.038,0.043,0.01,0.0324,0.0,0.003,0.0067,0.001,0.003,2048.036,34.50212,1918.0,1626.0,1110.0
17449,24B217247,39.1,51.9,36.37,0.120999999344349,03DS-B 625100,03DS-B,03DS-B,03DS-B,L,T,0.029,0.179,0.0035,0.0024,0.013,0.116,0.044,0.05,0.011,0.0317,0.0,0.0033,0.0085,0.001,0.003,2072.876,44.3412,1911.0,1623.0,1121.0
17803,24B219206,41.6,52.4,44.24,0.117299996316433,03DS-B 625100,03DS-B,03DS-B,03DS-B,L,T,0.031,0.19,0.0075,0.0015,0.02,0.105,0.035,0.031,0.0,0.0301,0.001,0.0044,0.0096,0.001,0.002,2117.804,34.4811,1907.0,1626.0,1126.0
17804,24B219213,49.3,57.4,33.87,0.0573000013828278,03DS-B 625100,03DS-B,03DS-B,03CSK,L,T,0.031,0.19,0.0075,0.0015,0.02,0.105,0.035,0.031,0.0,0.0301,0.001,0.0044,0.0096,0.001,0.002,2145.416,34.47044,1923.0,1619.0,1117.0
18393,24B221054,38.7,52.3,35.26,0.11429999768734,03DS-B 625100,03DS-B,03DS-B,03DS-B,L,T,0.032,0.175,0.0091,0.0013,0.021,0.11,0.041,0.048,0.0,0.0326,0.001,0.0029,0.0074,0.001,0.003,2118.218,39.41088,1931.0,1632.0,1117.0
19429,24B225052,41.7,53.2,29.23,0.0599999986588955,03DS-B 625100,03DS-B,03DS-B,03DS-B,L,T,0.032,0.161,0.0049,0.0019,0.013,0.118,0.043,0.034,0.0,0.0313,0.0,0.0025,0.0081,0.001,0.001,2118.38,34.48188,1929.0,1634.0,1108.0
19430,24B225054,50.3,63.0,27.77,0.0599999986588955,03DS-B 625100,03DS-B,03DS-B,06CSK,L,T,0.032,0.161,0.0049,0.0019,0.013,0.118,0.043,0.034,0.0,0.0313,0.0,0.0025,0.0081,0.001,0.001,2116.526,34.4822,1931.0,1635.0,1101.0
197,23B100711,34.4,49.3,40.13,0.200200006365776,03DS-B 650100,03DS-B,03DS-B,03DS-B,L,T,0.041,0.17,0.0087,0.0032,0.021,0.124,0.043,0.044,0.008,0.0326,0.002,0.0023,0.008,0.0,0.003,2088.248,49.27286,1877.0,1652.0,1104.0
199,23B100721,32.3,48.5,39.71,0.149599999189377,03DS-B 650100,03DS-B,03DS-B,03DS-B,L,T,0.032,0.218,0.007,0.0015,0.026,0.091,0.034,0.035,0.009,0.03,0.002,0.0026,0.0078,0.001,0.004,2061.878,44.35587,1841.0,1641.0,1113.0
201,23B100724,31.9,47.6,41.34,0.146599993109703,03DS-B 650100,03DS-B,03DS-B,03DS-B,L,T,0.028,0.159,0.008,0.0049,0.017,0.102,0.039,0.044,0.007,0.0281,0.001,0.0022,0.0081,0.0,0.003,2089.688,44.33752,1859.0,1644.0,1108.0
928,23B152609,40.9,55.3,37.76,0.19030000269413,03DS-B 650100,03DS-B,05CSK,05CSK,L,T,0.034,0.187,0.0061,0.0001,0.035,0.094,0.033,0.054,0.008,0.028,0.0,0.0031,0.0101,0.0,0.003,2104.628,44.32574,1909.0,1653.0,1104.0
966,23B152763,38.6,50.7,39.47,0.245100006461143,03DS-B 650100,03DS-B,05CSK,03DS-B,L,T,0.027,0.204,0.0045,0.0017,0.032,0.1,0.033,0.044,0.008,0.0302,0.001,0.0022,0.0028,0.001,0.004,2128.334,59.03006,1896.0,1578.0,1076.0
981,23B152843,37.7,50.2,34.91,0.061999998986721,03DS-B 650100,03DS-B,05CSK,03DS-B,L,T,0.026,0.21,0.0043,0.0016,0.034,0.1,0.034,0.046,0.008,0.0258,0.001,0.0015,0.0066,0.001,0.004,2115.5,34.4686,1889.0,1576.0,1103.0
982,23B152847,37.9,50.5,36.15,0.061999998986721,03DS-B 650100,03DS-B,03DS-B,03DS-B,L,T,0.026,0.21,0.0043,0.0016,0.034,0.1,0.034,0.046,0.008,0.0258,0.001,0.0015,0.0066,0.001,0.004,2101.064,34.4754,1877.0,1578.0,1112.0
1247,23B153838,34.6,48.2,41.06,0.245100006461143,03DS-B 650100,03DS-B,03DS-B,03DS-B,L,T,0.029,0.205,0.0059,0.0013,0.038,0.101,0.043,0.047,0.008,0.0251,0.0,0.0016,0.0073,0.001,0.004,2218.568,54.12296,1931.0,1664.0,1115.0
1621,23B155439,34.1,49.2,37.65,0.133300006389618,03DS-B 650100,03DS-B,03DS-B,03DS-B,L,T,0.031,0.209,0.0047,0.0002,0.029,0.117,0.046,0.05,0.01,0.033,0.001,0.0029,0.0091,0.0,0.003,2080.616,44.32295,1873.0,1599.0,1106.0
1634,23B155475,37.6,51.2,37.82,0.19030000269413,03DS-B 650100,03DS-B,06CSK,03DS-B,L,T,0.026,0.199,0.0065,0.0033,0.029,0.116,0.041,0.041,0.009,0.0294,0.002,0.0028,0.0098,0.001,0.003,2161.886,44.31175,1920.0,1644.0,1110.0
4190,23B164499,36.9,52.2,32.36,0.125100001692772,03DS-B 650100,03DS-B,03DS-B,03DS-B,L,T,0.031,0.18,0.0078,0.0048,0.022,0.151,0.04,0.043,0.011,0.0334,0.004,0.0017,0.0084,0.001,0.004,2153.156,39.39193,1963.0,1653.0,1094.0
4693,23B166000,40.7,54.1,37.85,0.133200004696846,03DS-B 650100,03DS-B,03DS-B,03CSK,L,T,0.034,0.193,0.0063,0.0021,0.032,0.1,0.038,0.035,0.01,0.0333,0.003,0.0015,0.0089,0.001,0.004,2100.74,44.33413,1904.0,1603.0,1106.0
3174,23B161209,39.4,51.4,36.24,0.100100003182888,03DS-B 650150,03DS-B,03CSK,03DS-B,L,T,0.033,0.182,0.0056,0.0028,0.024,0.109,0.037,0.042,0.01,0.0352,0.001,0.0038,0.0077,0.001,0.004,2191.496,39.37601,1995.0,1607.0,1158.0
7534,23B176171,35.2,48.8,39.24,0.154100000858307,03DS-B 650150,03DS-B,03DS-B,03DS-B,L,T,0.033,0.182,0.0044,0.0014,0.023,0.117,0.038,0.038,0.01,0.0346,0.002,0.0031,0.0079,0.0,0.004,2029.46,44.35433,1857.0,1646.0,1157.0
7535,23B176175,33.0,48.8,37.17,0.11429999768734,03DS-B 650150,03DS-B,03DS-B,03DS-B,L,T,0.032,0.184,0.0054,0.0019,0.025,0.129,0.043,0.034,0.009,0.0332,0.001,0.0024,0.0069,0.0,0.003,2069.132,39.42616,1875.0,1641.0,1157.0
7536,23B176177,33.5,48.5,39.32,0.11429999768734,03DS-B 650150,03DS-B,03DS-B,03DS-B,L,T,0.032,0.184,0.0054,0.0019,0.025,0.129,0.043,0.034,0.009,0.0332,0.001,0.0024,0.0069,0.0,0.003,2068.862,39.42708,1877.0,1644.0,1158.0
7538,23B176182,36.3,51.1,38.38,0.10530000180006,03DS-B 650150,03DS-B,03DS-B,03DS-B,L,T,0.03,0.201,0.0053,0.0023,0.025,0.162,0.047,0.038,0.011,0.0334,0.002,0.0028,0.0033,0.0,0.003,2082.02,39.42435,1895.0,1648.0,1155.0
8864,23B181876,38.6,52.4,34.82,0.141200006008148,03DS-B 650150,03DS-B,03DS-B,03DS-B,L,T,0.034,0.196,0.0055,0.0016,0.018,0.106,0.039,0.046,0.011,0.027,0.0,0.0021,0.01,0.0,0.003,2159.852,44.31539,1895.0,1637.0,1119.0
9014,23B182536,38.5,53.2,33.21,0.109999999403954,03DS-B 650150,03DS-B,03DS-B,03DS-B,L,T,0.035,0.195,0.0049,0.0021,0.02,0.16,0.045,0.037,0.009,0.0282,0.002,0.0026,0.0065,0.001,0.004,2235.956,39.36622,1997.0,1639.0,1155.0
17479,24B217499,37.1,52.5,36.35,0.12729999423027,03DS-B 650150,03DS-B,03DS-B,03DS-B,L,T,0.034,0.184,0.0089,0.0014,0.01,0.102,0.037,0.064,0.01,0.029,0.0,0.0027,0.0073,0.001,0.002,2144.372,34.47841,1952.0,1653.0,1146.0
17480,24B217501,38.0,52.4,35.33,0.12729999423027,03DS-B 650150,03DS-B,03DS-B,03DS-B,L,T,0.034,0.197,0.0123,0.0035,0.011,0.088,0.032,0.067,0.008,0.0314,0.0,0.0028,0.0067,0.001,0.003,2162.372,34.47231,1959.0,1652.0,1148.0
17709,24B218687,37.2,50.0,42.29,0.234099999070168,03DS-B 650150,03DS-B,03DS-B,03DS-B,L,T,0.027,0.216,0.0146,0.0021,0.022,0.105,0.042,0.062,0.0,0.0311,0.001,0.0028,0.0084,0.001,0.003,2090.336,59.09893,1878.0,1657.0,1148.0
202,23B100727,32.9,48.5,39.99,0.0825999975204468,03DS-B 675300,03DS-B,03DS-B,03DS-B,L,T,0.028,0.159,0.008,0.0049,0.017,0.102,0.039,0.044,0.007,0.0281,0.001,0.0022,0.0081,0.0,0.003,2134.472,39.40747,1886.0,1598.0,1295.0
203,23B100728,34.4,48.9,38.98,0.0825999975204468,03DS-B 675300,03DS-B,03DS-B,03DS-B,L,T,0.034,0.178,0.0065,0.002,0.017,0.092,0.037,0.045,0.01,0.0327,0.002,0.0027,0.0078,0.0,0.004,2131.718,39.41052,1884.0,1599.0,1302.0
1622,23B155441,32.8,47.8,35.7,0.0877000018954277,03DS-B 675300,03DS-B,03DS-B,03DS-B,L,T,0.029,0.205,0.004,0.0,0.03,0.122,0.045,0.047,0.009,0.0329,0.001,0.0018,0.0107,0.0,0.003,2042.636,39.43114,1830.0,1574.0,1313.0
1623,23B155443,41.6,55.8,33.7,0.0877000018954277,03DS-B 675300,03DS-B,03DS-B,03DS-B,L,T,0.029,0.205,0.004,0.0,0.03,0.122,0.045,0.047,0.009,0.0329,0.001,0.0018,0.0107,0.0,0.003,2068.16,39.40746,1862.0,1598.0,1324.0
1624,23B155446,41.3,54.3,35.83,0.0877000018954277,03DS-B 675300,03DS-B,03DS-B,03CSK,L,T,0.029,0.205,0.004,0.0,0.03,0.122,0.045,0.047,0.009,0.0329,0.001,0.0018,0.0107,0.0,0.003,2069.114,39.42177,1846.0,1578.0,1306.0
2336,23B158200,42.1,53.9,33.96,0.0878000035881996,03DS-B 675300,03DS-B,05CSK,03DS-B,L,T,0.033,0.203,0.0054,0.0042,0.023,0.115,0.046,0.037,0.01,0.0301,0.001,0.0034,0.0095,0.001,0.004,2113.988,39.41167,1914.0,1599.0,1311.0
7213,23B174665,41.2,51.9,35.57,0.0844999998807907,03DS-B 675300,03DS-B,03DS-B,03DS-B,L,T,0.034,0.166,0.0044,0.002,0.023,0.116,0.041,0.056,0.008,0.0277,0.001,0.0024,0.0085,0.001,0.004,2154.38,39.39243,1922.0,1625.0,1306.0
7214,23B174667,39.0,51.0,36.33,0.0844999998807907,03DS-B 675300,03DS-B,03DS-B,03DS-B,L,T,0.034,0.166,0.0044,0.002,0.023,0.116,0.041,0.056,0.008,0.0277,0.001,0.0024,0.0085,0.001,0.004,2084.954,39.41383,1896.0,1623.0,1304.0
7560,23B176285,35.4,49.3,37.46,0.0878000035881996,03DS-B 675300,03DS-B,03DS-B,03DS-B,L,T,0.029,0.192,0.0043,0.0027,0.019,0.138,0.041,0.048,0.01,0.0335,0.002,0.0024,0.0056,0.0,0.004,2041.862,39.43707,1846.0,1668.0,1293.0
7561,23B176287,33.2,48.3,36.09,0.0878000035881996,03DS-B 675300,03DS-B,03DS-B,03DS-B,L,T,0.029,0.192,0.0043,0.0027,0.019,0.138,0.041,0.048,0.01,0.0335,0.002,0.0024,0.0056,0.0,0.004,2063.084,39.43076,1864.0,1671.0,1302.0
7562,23B176288,35.9,52.0,34.38,0.0878000035881996,03DS-B 675300,03DS-B,03DS-B,03CSK,L,T,0.029,0.192,0.0043,0.0027,0.019,0.138,0.041,0.048,0.01,0.0335,0.002,0.0024,0.0056,0.0,0.004,2081.822,39.41205,1877.0,1679.0,1301.0
8966,23B182265,34.7,49.1,35.51,0.119999997317791,03DS-B 675300,03DS-B,[],[],L,T,0.031,0.265,0.0049,0.0049,0.012,0.132,0.047,0.041,0.01,0.0321,0.002,0.0032,0.0106,0.0,0.003,2077.232,44.30406,1859.0,1677.0,1297.0
9704,23B184920,39.4,52.8,34.25,0.0970000028610229,03DS-B 675300,03DS-B,03DS-B,06CSK,L,T,0.03,0.205,0.0078,0.0033,0.015,0.114,0.043,0.04,0.009,0.0309,0.001,0.0028,0.0078,0.001,0.004,2125.166,34.48657,1916.0,1682.0,1302.0
10086,23B187100,41.8,52.9,34.1,0.0878000035881996,03DS-B 675300,03DS-B,03CSK,03DS-B,L,T,0.03,0.199,0.0063,0.0063,0.016,0.108,0.039,0.042,0.01,0.0247,0.0,0.0026,0.0106,0.001,0.003,2125.418,34.48099,1889.0,1682.0,1301.0
10087,23B187103,41.0,52.7,37.57,0.0878000035881996,03DS-B 675300,03DS-B,03DS-B,03DS-B,L,T,0.03,0.199,0.0063,0.0063,0.016,0.108,0.039,0.042,0.01,0.0247,0.0,0.0026,0.0106,0.001,0.003,2100.038,34.49154,1891.0,1680.0,1304.0
10766,23B189945,37.9,49.2,38.0,0.165099993348122,03DS-B 675300,03DS-B,03CSK,03DS-B,L,T,0.026,0.189,0.0021,0.0047,0.02,0.118,0.043,0.033,0.009,0.0397,0.0,0.0029,0.0057,0.001,0.003,2086.844,49.25668,1922.0,1598.0,1293.0
10963,23B190866,35.4,51.3,30.89,0.0878000035881996,03DS-B 675300,03DS-B,03DS-B,03DS-B,L,T,0.031,0.244,0.008,0.0013,0.017,0.108,0.037,0.046,0.011,0.0329,0.001,0.0035,0.0077,0.001,0.004,2196.824,39.38003,1907.0,1689.0,1293.0
10964,23B190871,37.9,51.6,34.37,0.0878000035881996,03DS-B 675300,03DS-B,03DS-B,03DS-B,L,T,0.031,0.244,0.008,0.0013,0.017,0.108,0.037,0.046,0.011,0.0329,0.001,0.0035,0.0077,0.001,0.004,2186.78,34.47216,1884.0,1673.0,1297.0
10978,23B190924,37.5,51.7,37.05,0.0878000035881996,03DS-B 675300,03DS-B,05CSK,03DS-B,L,T,0.033,0.222,0.0087,0.0017,0.022,0.124,0.042,0.04,0.012,0.0347,0.002,0.0024,0.0104,0.001,0.003,2130.62,34.48351,1871.0,1691.0,1293.0
10982,23B190954,34.4,49.1,39.21,0.17509999871254,03DS-B 675300,03DS-B,03DS-B,03DS-B,L,T,0.035,0.201,0.0066,0.0044,0.021,0.12,0.041,0.038,0.013,0.0342,0.004,0.0029,0.0104,0.001,0.004,2151.446,49.2311,1916.0,1675.0,1239.0
11135,23B191952,38.4,50.1,35.64,0.0878000035881996,03DS-B 675300,03DS-B,06CSK,03DS-B,L,T,0.033,0.209,0.0062,0.0,0.023,0.093,0.04,0.042,0.01,0.034,0.0,0.0023,0.0086,0.001,0.001,2141.33,34.48762,1875.0,1682.0,1328.0
11348,23B192683,35.3,49.7,38.81,0.250299990177155,03DS-B 675300,03DS-B,05CSK,03DS-B,L,T,0.033,0.219,0.0055,0.0032,0.016,0.111,0.037,0.041,0.011,0.0253,0.0,0.0027,0.0086,0.001,0.002,2089.616,39.4296,1839.0,1697.0,1308.0
11349,23B192688,38.5,50.9,35.35,0.129999995231628,03DS-B 675300,03DS-B,03DS-B,03DS-B,L,T,0.033,0.219,0.0055,0.0032,0.016,0.111,0.037,0.041,0.011,0.0253,0.0,0.0027,0.0086,0.001,0.002,2148.296,39.39983,1880.0,1675.0,1292.0
11350,23B192691,33.5,48.6,38.26,0.129999995231628,03DS-B 675300,03DS-B,03DS-B,03DS-B,L,T,0.026,0.187,0.0044,0.0029,0.021,0.099,0.033,0.038,0.01,0.0344,0.001,0.0025,0.0076,0.001,0.001,2116.652,39.40125,1844.0,1666.0,1299.0
11351,23B192693,31.5,48.5,37.3,0.129999995231628,03DS-B 675300,03DS-B,03DS-B,03DS-B,L,T,0.026,0.187,0.0044,0.0029,0.021,0.099,0.033,0.038,0.01,0.0344,0.001,0.0025,0.0076,0.001,0.001,2061.122,39.43672,1787.0,1670.0,1302.0
12130,23B195184,39.5,51.6,37.8,0.0878000035881996,03DS-B 675300,03DS-B,03DS-B,03DS-B,L,T,0.031,0.183,0.0076,0.0035,0.017,0.11,0.042,0.028,0.008,0.032,0.0,0.0034,0.0095,0.0,0.001,2133.41,39.40095,1893.0,1619.0,1295.0
12131,23B195187,39.9,50.5,36.38,0.109999999403954,03DS-B 675300,03DS-B,03DS-B,03DS-B,L,T,0.032,0.216,0.0062,0.0028,0.029,0.117,0.043,0.028,0.009,0.0355,0.0,0.0028,0.0076,0.001,0.002,2156.054,44.31522,1904.0,1619.0,1295.0
12132,23B195191,36.9,47.4,32.0,0.0877000018954277,03DS-B 675300,03DS-B,03DS-B,03DS-B,L,T,0.032,0.216,0.0062,0.0028,0.029,0.117,0.043,0.028,0.009,0.0355,0.0,0.0028,0.0076,0.001,0.002,2112.764,39.40839,1907.0,1614.0,1290.0
12158,23B195289,37.0,48.2,37.76,0.0939999967813492,03DS-B 675300,03DS-B,03CSK,03DS-B,L,T,0.033,0.219,0.0035,0.0046,0.019,0.096,0.042,0.036,0.011,0.0336,0.002,0.0026,0.0083,0.001,0.003,2098.382,34.4892,1896.0,1680.0,1281.0
12482,23B196553,41.0,54.3,35.69,0.101000003516674,03DS-B 675300,03DS-B,03DS-B,05CSK,L,T,0.033,0.202,0.0035,0.0048,0.007,0.127,0.046,0.033,0.009,0.0348,0.0,0.0025,0.0077,0.0,0.002,1969.556,39.46895,1832.0,1670.0,1302.0
13143,23B199056,34.7,49.8,34.15,0.0877000018954277,03DS-B 675300,03DS-B,03DS-B,03DS-B,L,T,0.031,0.224,0.0045,0.0033,0.023,0.138,0.043,0.034,0.009,0.0325,0.0,0.0024,0.0099,0.001,0.002,2187.95,39.38343,1959.0,1679.0,1302.0
13166,23B199168,36.9,51.9,32.52,0.100000001490116,03DS-B 675300,03DS-B,03DS-B,03DS-B,L,T,0.034,0.176,0.0097,0.0014,0.02,0.124,0.043,0.048,0.009,0.0292,0.0,0.0024,0.0103,0.001,0.003,2134.598,34.48685,1931.0,1673.0,1306.0
13167,23B199176,32.9,49.4,39.21,0.115000002086163,03DS-B 675300,03DS-B,03DS-B,03DS-B,L,T,0.028,0.195,0.0044,0.0014,0.023,0.145,0.046,0.032,0.008,0.0291,0.0,0.0021,0.0099,0.001,0.002,2199.434,34.46525,1954.0,1680.0,1306.0
13168,23B199178,35.3,49.8,38.13,0.100000001490116,03DS-B 675300,03DS-B,03DS-B,03DS-B,L,T,0.03,0.183,0.0072,0.0019,0.022,0.121,0.045,0.029,0.01,0.0307,0.0,0.0029,0.0062,0.001,0.002,2193.98,34.46795,1954.0,1648.0,1302.0
13169,23B199184,33.2,48.9,38.54,0.116700001060963,03DS-B 675300,03DS-B,03DS-B,03DS-B,L,T,0.03,0.183,0.0072,0.0019,0.022,0.121,0.045,0.029,0.01,0.0307,0.0,0.0029,0.0062,0.001,0.002,2206.634,34.46289,1963.0,1659.0,1290.0
13170,23B199189,33.3,47.2,43.62,0.196600005030632,03DS-B 675300,03DS-B,03DS-B,03DS-B,L,T,0.03,0.177,0.0051,0.0049,0.014,0.148,0.047,0.031,0.009,0.0295,0.0,0.0046,0.0065,0.001,0.002,2176.232,49.22003,1925.0,1695.0,1310.0
13171,23B199190,40.2,49.4,34.0,0.165099993348122,03DS-B 675300,03DS-B,03DS-B,03DS-B,L,H,0.03,0.177,0.0051,0.0049,0.014,0.148,0.047,0.031,0.009,0.0295,0.0,0.0046,0.0065,0.001,0.002,2175.422,49.21967,1932.0,1675.0,1301.0
13172,23B199193,38.0,51.4,36.4,0.104999996721745,03DS-B 675300,03DS-B,03DS-B,03DS-B,L,T,0.03,0.177,0.0051,0.0049,0.014,0.148,0.047,0.031,0.009,0.0295,0.0,0.0046,0.0065,0.001,0.002,2201.45,34.46778,1941.0,1671.0,1304.0
13173,23B199194,38.5,51.9,32.56,0.0979999974370003,03DS-B 675300,03DS-B,03DS-B,03DS-B,L,T,0.025,0.188,0.006,0.0016,0.022,0.115,0.044,0.031,0.009,0.0306,0.0,0.0026,0.0103,0.001,0.003,2202.944,34.46522,1950.0,1671.0,1306.0
13790,23B201540,38.7,52.5,35.27,0.135000005364418,03DS-B 675300,03DS-B,03DS-B,03DS-B,L,T,0.034,0.218,0.0068,0.0021,0.016,0.127,0.039,0.036,0.008,0.0345,0.001,0.0027,0.01,0.001,0.003,2087.204,44.33492,1898.0,1653.0,1265.0
13801,23B201607,39.8,52.8,26.25,0.0878000035881996,03DS-B 675300,03DS-B,06CSK,03DS-B,L,T,0.03,0.234,0.0055,0.0048,0.016,0.135,0.038,0.046,0.008,0.0366,0.002,0.0037,0.0071,0.001,0.001,2147.486,34.48375,1929.0,1657.0,1297.0
13802,23B201610,33.5,49.0,39.71,0.19650000333786,03DS-B 675300,03DS-B,03DS-B,03DS-B,L,T,0.03,0.234,0.0055,0.0048,0.016,0.135,0.038,0.046,0.008,0.0366,0.002,0.0037,0.0071,0.001,0.001,2109.56,49.24598,1907.0,1679.0,1311.0
13957,23B202233,35.6,49.6,37.51,0.0877000018954277,03DS-B 675300,03DS-B,03DS-B,03DS-B,L,T,0.033,0.196,0.0064,0.0033,0.016,0.128,0.037,0.045,0.01,0.0318,0.001,0.0035,0.0082,0.001,0.002,2115.554,39.40567,1911.0,1670.0,1292.0
13958,23B202234,35.9,50.7,38.05,0.0877000018954277,03DS-B 675300,03DS-B,03DS-B,05CSK,L,T,0.033,0.196,0.0064,0.0033,0.016,0.128,0.037,0.045,0.01,0.0318,0.001,0.0035,0.0082,0.001,0.002,2117.768,39.40637,1911.0,1677.0,1295.0
13959,23B202235,39.1,55.1,34.22,0.0878000035881996,03DS-B 675300,03DS-B,03DS-B,05CSK,L,T,0.033,0.196,0.0064,0.0033,0.016,0.128,0.037,0.045,0.01,0.0318,0.001,0.0035,0.0082,0.001,0.002,2100.74,39.40826,1902.0,1691.0,1295.0
14303,23B203692,37.9,51.4,37.34,0.116700001060963,03DS-B 675300,03DS-B,03DS-B,03DS-B,L,T,0.032,0.209,0.0101,0.0,0.018,0.138,0.043,0.072,0.009,0.0322,0.0,0.0028,0.0107,0.001,0.001,2135.696,34.48392,1947.0,1688.0,1295.0
14304,23B203696,39.2,51.7,38.58,0.0850000008940697,03DS-B 675300,03DS-B,03DS-B,03DS-B,L,T,0.032,0.209,0.0101,0.0,0.018,0.138,0.043,0.072,0.009,0.0322,0.0,0.0028,0.0107,0.001,0.001,2142.392,34.47889,1959.0,1670.0,1301.0
14626,23B206297,43.8,53.6,36.56,0.0878000035881996,03DS-B 675300,03DS-B,03DS-B,05CSK,L,T,0.027,0.164,0.0068,0.001,0.021,0.108,0.044,0.05,0.01,0.0309,0.0,0.0032,0.0059,0.001,0.002,2106.572,39.4034,1936.0,1603.0,1297.0
15846,24B211152,40.4,51.3,33.86,0.109999999403954,03DS-B 675300,03DS-B,03DS-B,03DS-B,L,T,0.031,0.21,0.0077,0.004,0.02,0.135,0.046,0.039,0.011,0.0366,0.0,0.0019,0.009,0.001,0.002,2111.342,39.40808,1886.0,1655.0,1295.0
15847,24B211156,38.3,50.9,33.88,0.109999999403954,03DS-B 675300,03DS-B,03DS-B,03DS-B,L,T,0.031,0.21,0.0077,0.004,0.02,0.135,0.046,0.039,0.011,0.0366,0.0,0.0019,0.009,0.001,0.002,2151.464,39.39193,1925.0,1655.0,1297.0
15892,24B211384,45.4,53.6,36.68,0.186499997973442,03DS-B 675300,03DS-B,03DS-B,03DS-B,L,T,0.029,0.221,0.0121,0.0009,0.032,0.153,0.046,0.062,0.011,0.0362,0.0,0.0028,0.0111,0.002,0.003,2168.204,54.15941,1954.0,1682.0,1295.0
15893,24B211387,38.1,51.2,34.68,0.119999997317791,03DS-B 675300,03DS-B,03DS-B,03DS-B,L,T,0.032,0.193,0.0107,0.0021,0.021,0.127,0.04,0.038,0.01,0.0372,0.0,0.0027,0.0088,0.001,0.003,2178.806,54.14969,1961.0,1673.0,1299.0
17706,24B218676,38.6,51.8,42.95,0.155100002884865,03DS-B 675300,03DS-B,03CSK,03DS-B,L,T,0.031,0.178,0.0127,0.003,0.024,0.114,0.042,0.06,0.0,0.0344,0.002,0.0027,0.0078,0.001,0.003,2153.156,54.14445,1949.0,1655.0,1293.0
17707,24B218680,41.0,52.1,40.82,0.103000000119209,03DS-B 675300,03DS-B,03DS-B,03DS-B,L,T,0.031,0.178,0.0127,0.003,0.024,0.114,0.042,0.06,0.0,0.0344,0.002,0.0027,0.0078,0.001,0.003,2112.926,39.40279,1922.0,1644.0,1299.0
17708,24B218685,40.9,51.0,42.61,0.0869999974966049,03DS-B 675300,03DS-B,03DS-B,03DS-B,L,T,0.027,0.216,0.0146,0.0021,0.022,0.105,0.042,0.062,0.0,0.0311,0.001,0.0028,0.0084,0.001,0.003,2113.718,34.48703,1914.0,1650.0,1304.0
