Repository: PNell/TrialTest3

File: Data/StreamlitData032524.csv (part 74 of 96)
,coil_no,YieldStrength,TensileStrength,TotalElongation,coil_thickness,steel_design_description,grade,grade_head,grade_tail,sample_direction,sample_location,c_amount,mn_amount,p_amount,s_amount,si_amount,cu_amount,ni_amount,cr_amount,mo_amount,al_amount,nb_amount,ca_amount,n_amount,ti_amount,v_amount,TF1_EXIT_AVG_BODY,TBC_thickness,TEMP_FM_ENTRY_AVG,TEMP_FM_EXIT_AVG,TEMP_COILING_AVG
17710,24B218689,43.6,56.0,40.27,0.0900000035762787,03DS-B 675300,03DS-B,03DS-B,03CSK,L,T,0.027,0.216,0.0146,0.0021,0.022,0.105,0.042,0.062,0.0,0.0311,0.001,0.0028,0.0084,0.001,0.003,2123.42,54.18099,1918.0,1650.0,1288.0
17801,24B219198,42.8,54.2,39.23,0.125,03DS-B 675300,03DS-B,03CSK,03DS-B,L,T,0.028,0.206,0.0103,0.002,0.021,0.113,0.034,0.043,0.0,0.025,0.001,0.0025,0.0102,0.001,0.002,2153.93,49.2267,1932.0,1635.0,1261.0
17802,24B219203,41.5,52.4,40.4,0.196600005030632,03DS-B 675300,03DS-B,03DS-B,03DS-B,L,T,0.028,0.206,0.0103,0.002,0.021,0.113,0.034,0.043,0.0,0.025,0.001,0.0025,0.0102,0.001,0.002,2059.43,49.25924,1864.0,1621.0,1299.0
18394,24B221061,43.0,54.5,42.76,0.0777999982237816,03DS-B 675300,03DS-B,03DS-B,03CSK,L,T,0.032,0.168,0.0069,0.0028,0.011,0.101,0.04,0.036,0.0,0.033,0.0,0.0029,0.0084,0.001,0.002,2105.402,39.41034,1929.0,1626.0,1290.0
18395,24B221062,44.5,57.2,39.62,0.155200004577637,03DS-B 675300,03DS-B,03DS-B,03CSK,L,T,0.032,0.168,0.0069,0.0028,0.011,0.101,0.04,0.036,0.0,0.033,0.0,0.0029,0.0084,0.001,0.002,2105.6,44.32698,1925.0,1644.0,1286.0
18412,24B221135,39.7,51.0,44.6,0.086499996483326,03DS-B 675300,03DS-B,06CSK,03DS-B,L,T,0.031,0.17,0.0053,0.0003,0.031,0.108,0.038,0.029,0.0,0.0352,0.0,0.0027,0.0053,0.001,0.003,2180.084,34.47067,1970.0,1646.0,1302.0
18940,24B223333,38.0,50.1,35.54,0.0817999988794327,03DS-B 675300,03DS-B,03DS-B,03DS-B,L,T,0.035,0.165,0.0063,0.0046,0.016,0.086,0.033,0.04,0.0,0.0269,0.0,0.0029,0.0024,0.001,0.002,2170.31,44.29974,1952.0,1643.0,1304.0
19011,24B223599,40.5,53.5,35.19,0.086499996483326,03DS-B 675300,03DS-B,06CSK,03DS-B,L,T,0.034,0.182,0.0085,0.0005,0.02,0.124,0.045,0.042,0.0,0.0347,0.0,0.0027,0.0051,0.001,0.002,2124.014,39.40888,1911.0,1679.0,1302.0
19012,24B223604,45.0,54.6,34.14,0.0777999982237816,03DS-B 675300,03DS-B,03DS-B,03DS-B,L,T,0.034,0.182,0.0085,0.0005,0.02,0.124,0.045,0.042,0.0,0.0347,0.0,0.0027,0.0051,0.001,0.002,2148.998,39.40117,1938.0,1689.0,1304.0
19040,24B223717,44.4,55.8,31.1,0.0879999995231628,03DS-B 675300,03DS-B,03DS-B,03CSK,L,T,0.035,0.17,0.0094,0.0,0.023,0.103,0.034,0.051,0.0,0.037,0.0,0.0024,0.0073,0.002,0.002,2132.276,34.48666,1893.0,1686.0,1301.0
19924,24B226602,41.5,51.7,38.23,0.0816999971866608,03DS-B 675300,03DS-B,03DS-B,03DS-B,L,T,0.035,0.183,0.008,0.0018,0.018,0.112,0.067,0.049,0.0,0.0296,0.0,0.0024,0.0092,0.001,0.001,2177.042,49.2168,1923.0,1675.0,1302.0
19925,24B226606,48.6,58.6,25.09,0.0756999999284744,03DS-B 675300,03DS-B,03DS-B,03CSK,L,T,0.035,0.183,0.008,0.0018,0.018,0.112,0.067,0.049,0.0,0.0296,0.0,0.0024,0.0092,0.001,0.001,2183.27,39.37753,1941.0,1675.0,1308.0
19941,24B226739,39.4,51.9,35.7,0.0817999988794327,03DS-B 675300,03DS-B,03DS-B,03DS-B,L,T,0.034,0.19,0.0096,0.001,0.024,0.101,0.039,0.038,0.0,0.03,0.0,0.0021,0.0092,0.002,0.001,2071.598,39.41228,1900.0,1677.0,1306.0
3178,23B161216,40.1,51.2,36.88,0.115099996328354,03DS-B 675375,03DS-B,03DS-B,03DS-B,L,T,0.033,0.182,0.0056,0.0028,0.024,0.109,0.037,0.042,0.01,0.0352,0.001,0.0038,0.0077,0.001,0.004,2208.776,34.45555,1988.0,1603.0,1380.0
3179,23B161217,44.4,56.3,38.11,0.115099996328354,03DS-B 675375,03DS-B,03DS-B,06CSK,L,T,0.033,0.182,0.0056,0.0028,0.024,0.109,0.037,0.042,0.01,0.0352,0.001,0.0038,0.0077,0.001,0.004,2219.18,34.45242,1988.0,1601.0,1371.0
636,23B151612,61.6,82.3,27.03,0.201499998569489,20SS55 575075,20SS55,20SS55,20SS55,L,T,0.206,0.862,0.006,0.0019,0.021,0.088,0.045,0.043,0.014,0.0293,0.001,0.0024,0.0089,0.0,0.005,2152.832,49.22055,1916.0,1576.0,1101.0
637,23B151614,60.9,81.8,26.0,0.201499998569489,20SS55 575075,20SS55,20SS55,20SS55,L,T,0.206,0.862,0.006,0.0019,0.021,0.088,0.045,0.043,0.014,0.0293,0.001,0.0024,0.0089,0.0,0.005,2164.766,49.22838,1922.0,1572.0,1086.0
638,23B151616,59.0,78.4,23.0,0.201499998569489,20SS55 575075,20SS55,20SS55,20SS55,L,H,0.211,0.861,0.0075,0.0047,0.026,0.099,0.059,0.044,0.011,0.0373,0.002,0.0017,0.0089,0.001,0.005,2142.482,49.22454,1911.0,1578.0,1085.0
640,23B151619,58.5,80.5,26.1,0.162799999117851,20SS55 575075,20SS55,20SS55,20SS55,L,T,0.211,0.861,0.0075,0.0047,0.026,0.099,0.059,0.044,0.011,0.0373,0.002,0.0017,0.0089,0.001,0.005,2144.876,49.22207,1898.0,1578.0,1090.0
641,23B151622,59.9,80.1,25.81,0.162900000810623,20SS55 575075,20SS55,20SS55,20SS55,L,T,0.217,0.862,0.0049,0.0032,0.015,0.087,0.047,0.042,0.014,0.0349,0.002,0.005,0.0091,0.0,0.005,2155.442,49.22924,1902.0,1578.0,1081.0
651,23B151665,59.0,81.0,27.86,0.165399998426437,20SS55 575075,20SS55,20SS55,20SS55,L,T,0.207,0.898,0.0064,0.0041,0.021,0.101,0.042,0.041,0.012,0.033,0.001,0.0024,0.0103,0.0,0.004,2087.042,54.12737,1862.0,1578.0,1088.0
1045,23B153080,60.1,80.5,25.51,0.162799999117851,20SS55 575075,20SS55,20SS55,20SS55,L,T,0.204,0.868,0.0055,0.001,0.032,0.087,0.035,0.054,0.009,0.0384,0.001,0.0027,0.0043,0.001,0.004,2126.876,49.21702,1878.0,1576.0,1079.0
1048,23B153091,61.2,82.6,22.82,0.195800006389618,20SS55 575075,20SS55,20SS55,20SS55,L,T,0.228,0.917,0.0065,0.0025,0.031,0.106,0.04,0.059,0.01,0.0278,0.001,0.0026,0.0093,0.001,0.004,2074.154,54.16643,1862.0,1574.0,1081.0
1049,23B153091,65.0,85.0,22.17,0.195800006389618,20SS55 575075,20SS55,20SS55,20SS55,T,T,0.228,0.917,0.0065,0.0025,0.031,0.106,0.04,0.059,0.01,0.0278,0.001,0.0026,0.0093,0.001,0.004,2074.154,54.16643,1862.0,1574.0,1081.0
1050,23B153092,58.1,81.1,25.22,0.104099996387959,20SS55 575075,20SS55,20SS55,20SS55,L,T,0.228,0.917,0.0065,0.0025,0.031,0.106,0.04,0.059,0.01,0.0278,0.001,0.0026,0.0093,0.001,0.004,2045.174,39.39285,1860.0,1574.0,1090.0
1053,23B153097,62.4,81.2,21.83,0.10419999808073,20SS55 575075,20SS55,20SS55,20SS55,L,T,0.199,0.948,0.0057,0.0037,0.02,0.098,0.037,0.047,0.014,0.034,0.001,0.0024,0.0082,0.0,0.005,2135.768,34.47301,1914.0,1580.0,1083.0
1055,23B153105,59.6,79.6,26.07,0.165500000119209,20SS55 575075,20SS55,20SS55,20SS55,L,T,0.204,0.853,0.0061,0.0018,0.03,0.108,0.041,0.053,0.01,0.0302,0.001,0.0023,0.0074,0.001,0.005,2142.752,49.24474,1900.0,1578.0,1090.0
1056,23B153107,61.6,79.5,27.27,0.165399998426437,20SS55 575075,20SS55,20SS55,20SS55,L,T,0.202,0.883,0.0085,0.0017,0.032,0.095,0.035,0.056,0.013,0.0266,0.001,0.002,0.0092,0.001,0.005,2140.97,49.2219,1896.0,1578.0,1083.0
1057,23B153112,53.2,77.80000000000001,26.92,0.0729999989271164,20SS55 575075,20SS55,20SS55,20SS50,L,T,0.202,0.883,0.0085,0.0017,0.032,0.095,0.035,0.056,0.013,0.0266,0.001,0.002,0.0092,0.001,0.005,2110.334,34.47815,1868.0,1580.0,1097.0
1060,23B153124,58.2,78.5,26.52,0.195700004696846,20SS55 575075,20SS55,20SS55,20SS55,L,T,0.202,0.828,0.0084,0.0023,0.021,0.096,0.037,0.056,0.015,0.0246,0.002,0.0023,0.007,0.0,0.005,2068.142,49.21741,1851.0,1572.0,1097.0
1061,23B153129,59.4,81.9,26.93,0.17509999871254,20SS55 575075,20SS55,20SS55,20SS55,L,T,0.207,0.889,0.0056,0.0014,0.026,0.087,0.034,0.045,0.009,0.0301,0.001,0.0013,0.0092,0.001,0.004,2074.406,49.24913,1871.0,1574.0,1086.0
1267,23B153917,59.0,82.3,21.95,0.0750000029802322,20SS55 575075,20SS55,20SS55,20SS55,L,T,0.208,0.897,0.0079,0.004,0.017,0.124,0.047,0.056,0.011,0.0295,0.001,0.002,0.0074,0.0,0.004,2148.476,39.39466,1907.0,1574.0,1094.0
1269,23B153922,60.8,80.9,25.98,0.095100000500679,20SS55 575075,20SS55,20SS55,20SS55,L,T,0.202,0.917,0.0114,0.002,0.027,0.117,0.042,0.06,0.015,0.0303,0.001,0.0023,0.0083,0.001,0.005,2149.034,39.4161,1909.0,1576.0,1083.0
1270,23B153929,60.7,81.5,23.89,0.0750999972224236,20SS55 575075,20SS55,20SS55,20SS55,L,T,0.207,0.869,0.0096,0.0045,0.021,0.115,0.042,0.056,0.009,0.0297,0.001,0.0015,0.0073,0.001,0.005,2036.246,39.41077,1884.0,1578.0,1099.0
1271,23B153933,66.1,85.8,20.4,0.062100000679493,20SS55 575075,20SS55,20SS55,20SS55,L,T,0.208,0.922,0.009,0.0015,0.028,0.105,0.038,0.049,0.014,0.0354,0.001,0.0026,0.0076,0.001,0.005,2004.494,39.41993,1864.0,1580.0,1092.0
1273,23B153940,65.6,86.1,19.01,0.061999998986721,20SS55 575075,20SS55,20SS55,20SS55,L,T,0.216,0.884,0.0066,0.007,0.026,0.1,0.038,0.049,0.01,0.0324,0.002,0.0016,0.0096,0.001,0.005,2021.81,39.42605,1868.0,1578.0,1077.0
1274,23B153942,67.8,88.9,21.0,0.062100000679493,20SS55 575075,20SS55,20SS55,20SS55,L,T,0.216,0.884,0.0066,0.007,0.026,0.1,0.038,0.049,0.01,0.0324,0.002,0.0016,0.0096,0.001,0.005,1995.854,39.43281,1851.0,1580.0,1092.0
1277,23B153955,62.2,84.2,24.76,0.0993999987840652,20SS55 575075,20SS55,20SS55,20SS55,L,T,0.217,0.948,0.0079,0.0013,0.029,0.1,0.036,0.043,0.013,0.0332,0.001,0.003,0.0094,0.001,0.004,2144.948,34.49392,1911.0,1574.0,1083.0
1278,23B153961,62.2,83.0,24.87,0.196799993515015,20SS55 575075,20SS55,20SS55,20SS55,L,T,0.205,0.953,0.0057,0.002,0.025,0.126,0.042,0.047,0.01,0.0263,0.001,0.0017,0.0102,0.001,0.004,2024.69,49.27518,1860.0,1583.0,1076.0
1959,23B156620,64.6,84.4,21.72,0.162900000810623,20SS55 575075,20SS55,20SS50,20SS55,L,T,0.209,0.807,0.008,0.002,0.022,0.114,0.047,0.054,0.014,0.0243,0.001,0.0032,0.008,0.001,0.005,2156.756,49.22595,1945.0,1578.0,1068.0
1960,23B156626,59.8,81.0,25.19,0.162900000810623,20SS55 575075,20SS55,20SS55,20SS55,L,T,0.213,0.871,0.0066,0.0013,0.028,0.13,0.048,0.059,0.012,0.0247,0.002,0.002,0.0036,0.001,0.005,2045.624,49.22858,1873.0,1574.0,1085.0
1961,23B156629,59.1,80.7,25.7,0.195800006389618,20SS55 575075,20SS55,20SS55,20SS55,L,T,0.213,0.871,0.0066,0.0013,0.028,0.13,0.048,0.059,0.012,0.0247,0.002,0.002,0.0036,0.001,0.005,2114.906,49.2209,1913.0,1572.0,1090.0
1962,23B156631,60.0,82.8,26.92,0.195800006389618,20SS55 575075,20SS55,20SS55,20SS55,L,T,0.229,0.887,0.0073,0.004,0.021,0.12,0.046,0.053,0.014,0.0279,0.001,0.0028,0.0085,0.001,0.005,2136.326,49.21707,1914.0,1576.0,1083.0
1963,23B156637,65.1,85.8,25.35,0.096000000834465,20SS55 575075,20SS55,20SS55,20SS55,L,T,0.229,0.887,0.0073,0.004,0.021,0.12,0.046,0.053,0.014,0.0279,0.001,0.0028,0.0085,0.001,0.005,2106.77,34.47881,1914.0,1580.0,1088.0
1964,23B156640,63.7,84.1,20.94,0.096000000834465,20SS55 575075,20SS55,20SS55,20SS55,L,T,0.207,0.9,0.0092,0.0037,0.026,0.114,0.041,0.054,0.013,0.024,0.001,0.0032,0.0073,0.001,0.005,2094.278,34.48405,1900.0,1574.0,1088.0
1965,23B156644,62.9,81.5,24.53,0.096000000834465,20SS55 575075,20SS55,20SS55,20SS55,L,T,0.207,0.9,0.0092,0.0037,0.026,0.114,0.041,0.054,0.013,0.024,0.001,0.0032,0.0073,0.001,0.005,2091.758,34.47913,1896.0,1574.0,1085.0
1966,23B156649,64.2,83.2,23.19,0.096000000834465,20SS55 575075,20SS55,20SS55,20SS55,L,T,0.212,0.883,0.0053,0.0031,0.019,0.115,0.042,0.051,0.01,0.0304,0.001,0.002,0.0034,0.001,0.005,2090.336,34.49311,1895.0,1576.0,1085.0
1967,23B156654,65.1,84.6,26.14,0.096000000834465,20SS55 575075,20SS55,20SS55,20SS55,L,T,0.212,0.883,0.0053,0.0031,0.019,0.115,0.042,0.051,0.01,0.0304,0.001,0.002,0.0034,0.001,0.005,2051.708,34.49101,1889.0,1576.0,1083.0
1968,23B156657,67.35217391304347,87.2695652173913,18.338695652173914,0.0961000025272369,20SS55 575075,20SS55,20SS55,20SS55,L,T,0.20700000000000002,0.8710000000000001,0.0044,0.0032,0.024,0.10999999999999999,0.04,0.049,0.009,0.0318,0.0,0.002,0.0044,0.001,0.005,2050.574,34.48962,1882.0,1574.0,1081.0
1969,23B156661,66.6,84.5,23.6,0.096000000834465,20SS55 575075,20SS55,20SS55,20SS55,L,T,0.207,0.871,0.0044,0.0032,0.024,0.11,0.04,0.049,0.009,0.0318,0.0,0.002,0.0044,0.001,0.005,2089.598,34.48804,1882.0,1576.0,1083.0
1970,23B156665,65.3,83.9,22.57,0.096000000834465,20SS55 575075,20SS55,20SS55,20SS55,L,T,0.211,0.861,0.0081,0.0023,0.033,0.113,0.039,0.05,0.013,0.0268,0.001,0.0025,0.0073,0.001,0.005,2079.626,34.49097,1882.0,1576.0,1079.0
2076,23B157169,62.2,82.6,22.32,0.201499998569489,20SS55 575075,20SS55,20SS55,20SS55,L,T,0.205,0.891,0.0079,0.0055,0.023,0.109,0.039,0.05,0.01,0.0359,0.001,0.0016,0.0078,0.001,0.004,2159.762,49.21561,1952.0,1578.0,1086.0
2077,23B157171,58.7,80.6,27.32,0.201499998569489,20SS55 575075,20SS55,20SS55,20SS55,L,T,0.205,0.891,0.0079,0.0055,0.023,0.109,0.039,0.05,0.01,0.0359,0.001,0.0016,0.0078,0.001,0.004,2181.938,49.21852,1981.0,1574.0,1076.0
2079,23B157188,70.8,86.5,19.91,0.061999998986721,20SS55 575075,20SS55,20SS55,20SS55,L,T,0.217,0.883,0.0074,0.0007,0.04,0.101,0.037,0.047,0.014,0.0297,0.001,0.0021,0.0087,0.001,0.005,2157.314,39.3918,1956.0,1578.0,1079.0
2083,23B157208,63.0,83.7,23.86,0.195800006389618,20SS55 575075,20SS55,20SS55,20SS55,L,T,0.215,0.88,0.0071,0.002,0.024,0.1,0.04,0.046,0.017,0.0339,0.002,0.0032,0.0081,0.001,0.004,2157.53,49.19813,1958.0,1592.0,1126.0
2087,23B157237,62.5,85.8,18.83,0.144999995827675,20SS55 575075,20SS55,20SS55,20SS50,L,T,0.215,0.889,0.0091,0.0054,0.019,0.118,0.042,0.051,0.01,0.0235,0.001,0.0018,0.0078,0.001,0.004,2115.716,34.47801,1931.0,1576.0,1076.0
2519,23B159043,65.9,85.4,23.83,0.201499998569489,20SS55 575075,20SS55,20SS55,20SS55,L,T,0.204,0.873,0.0051,0.0037,0.025,0.116,0.039,0.039,0.008,0.0301,0.0,0.0014,0.0099,0.001,0.004,2159.996,49.20178,1974.0,1580.0,1079.0
2520,23B159048,65.6,86.2,21.9,0.201399996876717,20SS55 575075,20SS55,20SS55,20SS55,L,T,0.209,0.852,0.0085,0.0054,0.012,0.118,0.041,0.048,0.013,0.0251,0.002,0.0024,0.0078,0.001,0.005,2152.778,49.22093,1958.0,1580.0,1081.0
2524,23B159079,69.1,88.2,20.53,0.096000000834465,20SS55 575075,20SS55,20SS55,20SS55,L,T,0.203,0.877,0.0065,0.0024,0.015,0.109,0.039,0.047,0.014,0.0285,0.002,0.0027,0.0078,0.001,0.005,2165.036,34.47125,1968.0,1578.0,1072.0
2525,23B159082,65.30000000000001,86.05,20.475,0.0599999986588955,20SS55 575075,20SS55,20SS55,20SS55,L,T,0.203,0.877,0.0065,0.0024,0.015,0.109,0.039,0.047,0.014,0.0285,0.002,0.0027,0.0078,0.001,0.005,2172.11,39.38277,1961.0,1580.0,1088.0
2928,23B160506,67.7,88.4,20.23,0.201499998569489,20SS55 575075,20SS55,20SS50,20SS55,L,T,0.207,0.854,0.0089,0.0027,0.025,0.117,0.038,0.069,0.014,0.0359,0.002,0.0027,0.008,0.001,0.005,2135.912,49.23229,1959.0,1576.0,1077.0
2929,23B160509,75.3,94.6,19.27,0.201399996876717,20SS55 575075,20SS55,20SS55,20SS55,L,T,0.207,0.854,0.0089,0.0027,0.025,0.117,0.038,0.069,0.014,0.0359,0.002,0.0027,0.008,0.001,0.005,2149.448,49.21158,1965.0,1578.0,1086.0
2930,23B160512,67.7,88.2,20.87,0.201499998569489,20SS55 575075,20SS55,20SS55,20SS55,L,T,0.202,0.904,0.0053,0.0027,0.024,0.113,0.038,0.071,0.009,0.0326,0.0,0.0015,0.0069,0.001,0.005,2154.182,49.2058,1972.0,1578.0,1086.0
2931,23B160515,68.2,89.9,21.96,0.185100004076958,20SS55 575075,20SS55,20SS55,20SS55,L,T,0.202,0.904,0.0053,0.0027,0.024,0.113,0.038,0.071,0.009,0.0326,0.0,0.0015,0.0069,0.001,0.005,2131.34,49.21132,1956.0,1580.0,1083.0
2932,23B160518,69.5,89.4,21.94,0.162799999117851,20SS55 575075,20SS55,20SS55,20SS55,L,T,0.206,0.873,0.0069,0.0023,0.023,0.113,0.041,0.058,0.017,0.0298,0.002,0.0026,0.0087,0.001,0.005,2149.034,49.21686,1963.0,1578.0,1072.0
2933,23B160521,63.8,86.3,21.65,0.162799999117851,20SS55 575075,20SS55,20SS55,20SS55,L,T,0.205,0.906,0.008,0.0045,0.027,0.117,0.037,0.064,0.009,0.0311,0.0,0.0017,0.0075,0.001,0.004,2162.876,49.19729,1972.0,1576.0,1074.0
2934,23B160522,63.6,86.6,19.7,0.162799999117851,20SS55 575075,20SS55,20SS55,20SS55,L,T,0.205,0.906,0.008,0.0045,0.027,0.117,0.037,0.064,0.009,0.0311,0.0,0.0017,0.0075,0.001,0.004,2158.25,49.20447,1972.0,1578.0,1076.0
2935,23B160528,68.4,88.1,21.44,0.102600000798702,20SS55 575075,20SS55,[],[],L,T,0.212,0.859,0.0067,0.0024,0.031,0.112,0.039,0.045,0.015,0.0475,0.002,0.0043,0.0083,0.001,0.004,2184.044,39.37416,1985.0,1578.0,1081.0
2936,23B160532,67.2,87.7,22.55,0.195800006389618,20SS55 575075,20SS55,20SS55,20SS55,L,T,0.197,0.852,0.0065,0.0033,0.026,0.118,0.037,0.06,0.009,0.0318,0.0,0.0016,0.0075,0.001,0.004,2086.358,54.13699,1907.0,1578.0,1094.0
2937,23B160535,60.7,83.6,22.38,0.165800005197525,20SS55 575075,20SS55,20SS55,20SS55,L,T,0.197,0.852,0.0065,0.0033,0.026,0.118,0.037,0.06,0.009,0.0318,0.0,0.0016,0.0075,0.001,0.004,2136.794,54.10731,1945.0,1576.0,1088.0
2938,23B160538,65.6,88.8,20.5,0.165800005197525,20SS55 575075,20SS55,20SS55,20SS55,L,T,0.211,0.873,0.0089,0.0023,0.025,0.113,0.037,0.055,0.014,0.0233,0.002,0.0033,0.0104,0.001,0.005,2085.134,54.14135,1918.0,1578.0,1077.0
2955,23B160591,65.5,86.0,19.63,0.104299999773502,20SS55 575075,20SS55,20SS55,20SS55,L,T,0.202,0.856,0.006,0.0023,0.031,0.092,0.032,0.04,0.008,0.0312,0.001,0.0017,0.0075,0.001,0.005,2189.588,34.43587,1977.0,1605.0,1092.0
3106,23B161015,67.8,87.6,21.62,0.130999997258186,20SS55 575075,20SS55,20SS55,20SS55,L,T,0.217,0.848,0.005,0.0017,0.032,0.085,0.032,0.027,0.008,0.0293,0.0,0.0026,0.008,0.001,0.004,2127.686,44.31266,1914.0,1572.0,1077.0
3107,23B161018,69.2,88.8,20.59,0.181600004434586,20SS55 575075,20SS55,20SS55,20SS55,T,T,0.217,0.848,0.005,0.0017,0.032,0.085,0.032,0.027,0.008,0.0293,0.0,0.0026,0.008,0.001,0.004,2115.77,44.31256,1918.0,1574.0,1076.0
4421,23B165279,72.0,92.8,19.77,0.201499998569489,20SS55 575075,20SS55,20SS55,20SS55,L,T,0.212,0.874,0.0066,0.004,0.018,0.1,0.037,0.05,0.012,0.0246,0.004,0.0018,0.0083,0.0,0.005,1930.334,54.2518,1830.0,1572.0,1099.0
4422,23B165282,74.4,95.2,18.53,0.153099998831749,20SS55 575075,20SS55,20SS55,24-M12,L,T,0.212,0.874,0.0066,0.004,0.018,0.1,0.037,0.05,0.012,0.0246,0.004,0.0018,0.0083,0.0,0.005,2011.928,39.43628,1884.0,1581.0,1061.0
4426,23B165296,66.2,88.0,21.6,0.162799999117851,20SS55 575075,20SS55,20SS55,20SS50,L,T,0.227,0.908,0.0082,0.0012,0.028,0.099,0.039,0.054,0.01,0.0309,0.002,0.0035,0.0106,0.001,0.005,2193.962,49.19545,1956.0,1580.0,1063.0
4432,23B165310,63.2,85.2,25.8,0.196799993515015,20SS55 575075,20SS55,20SS55,20SS55,L,T,0.209,0.859,0.0085,0.0006,0.044,0.096,0.036,0.051,0.011,0.0346,0.003,0.002,0.0111,0.001,0.005,2160.122,49.19106,1923.0,1580.0,1086.0
4434,23B165312,71.1,90.0,19.17,0.10419999808073,20SS55 575075,20SS55,20SS55,20SS55,L,T,0.209,0.859,0.0085,0.0006,0.044,0.096,0.036,0.051,0.011,0.0346,0.003,0.002,0.0111,0.001,0.005,2153.48,34.46391,1916.0,1574.0,1072.0
4440,23B165335,69.6,89.8,20.96,0.196799993515015,20SS55 575075,20SS55,20SS55,20SS55,L,T,0.204,0.854,0.0077,0.0038,0.045,0.087,0.036,0.042,0.01,0.0322,0.004,0.002,0.0096,0.001,0.005,2098.886,49.21757,1909.0,1583.0,1079.0
4447,23B165353,75.3,93.8,18.76,0.0729999989271164,20SS55 575075,20SS55,20SS55,20SS55,L,T,0.211,0.916,0.0072,0.0036,0.035,0.101,0.04,0.029,0.013,0.0366,0.004,0.0016,0.0078,0.001,0.005,2144.786,34.45287,1927.0,1601.0,1061.0
4448,23B165360,73.1,93.6,15.96,0.0729999989271164,20SS55 575075,20SS55,20SS55,20SS55,L,T,0.212,0.858,0.0089,0.0013,0.032,0.099,0.039,0.053,0.016,0.0292,0.002,0.0025,0.0102,0.001,0.005,2107.274,34.46199,1904.0,1599.0,1063.0
4449,23B165369,74.1,92.9,15.35,0.0970000028610229,20SS55 575075,20SS55,20SS55,20SS55,L,T,0.206,0.867,0.0068,0.01,0.021,0.097,0.038,0.04,0.01,0.0472,0.003,0.0022,0.005,0.001,0.004,2145.344,34.48628,1922.0,1578.0,1068.0
4450,23B165374,62.1,83.1,23.89,0.182099997997284,20SS55 575075,20SS55,20SS55,20SS55,L,T,0.191,0.895,0.0073,0.0019,0.021,0.092,0.036,0.055,0.01,0.0313,0.003,0.0024,0.0111,0.001,0.005,2066.378,44.33136,1911.0,1581.0,1063.0
4451,23B165376,67.1,85.5,21.72,0.130999997258186,20SS55 575075,20SS55,20SS55,20SS55,L,T,0.191,0.895,0.0073,0.0019,0.021,0.092,0.036,0.055,0.01,0.0313,0.003,0.0024,0.0111,0.001,0.005,2077.646,44.32712,1895.0,1572.0,1059.0
4452,23B165379,62.2,82.3,24.6,0.0995000004768372,20SS55 575075,20SS55,20SS55,20SS50,L,T,0.191,0.895,0.0073,0.0019,0.021,0.092,0.036,0.055,0.01,0.0313,0.003,0.0024,0.0111,0.001,0.005,2069.654,39.42373,1895.0,1574.0,1072.0
4476,23B165415,62.6,85.2,25.22,0.181999996304512,20SS55 575075,20SS55,20SS55,20SS55,L,T,0.206,0.886,0.007,0.0015,0.028,0.105,0.038,0.053,0.018,0.0264,0.003,0.0025,0.0113,0.001,0.005,2095.25,44.32089,1871.0,1574.0,1113.0
4477,23B165415,63.6,85.3,23.54,0.181999996304512,20SS55 575075,20SS55,20SS55,20SS55,T,T,0.206,0.886,0.007,0.0015,0.028,0.105,0.038,0.053,0.018,0.0264,0.003,0.0025,0.0113,0.001,0.005,2095.25,44.32089,1871.0,1574.0,1113.0
4478,23B165422,70.7,90.1,19.22,0.130999997258186,20SS55 575075,20SS55,20SS55,20SS55,L,T,0.217,0.854,0.0089,0.0057,0.031,0.111,0.042,0.05,0.013,0.0378,0.005,0.0035,0.0089,0.001,0.005,2083.262,44.33105,1862.0,1571.0,1052.0
4479,23B165424,69.1,88.5,20.59,0.130999997258186,20SS55 575075,20SS55,20SS55,20SS55,L,T,0.217,0.854,0.0089,0.0057,0.031,0.111,0.042,0.05,0.013,0.0378,0.005,0.0035,0.0089,0.001,0.005,2075.36,44.33534,1866.0,1580.0,1067.0
4480,23B165430,64.3,85.4,25.59,0.201399996876717,20SS55 575075,20SS55,20SS55,20SS55,L,T,0.211,0.871,0.0073,0.0024,0.024,0.117,0.041,0.045,0.012,0.0355,0.003,0.002,0.0106,0.001,0.004,2071.328,49.23749,1889.0,1572.0,1067.0
4481,23B165432,67.4,86.0,24.91,0.201499998569489,20SS55 575075,20SS55,20SS55,20SS55,L,T,0.207,0.871,0.0069,0.0004,0.051,0.103,0.039,0.052,0.018,0.0343,0.002,0.0045,0.0079,0.002,0.005,2124.302,49.25111,1904.0,1578.0,1067.0
4483,23B165439,61.3,82.8,25.09,0.196899995207787,20SS55 575075,20SS55,20SS55,20SS55,L,T,0.212,0.869,0.0077,0.0012,0.028,0.102,0.038,0.051,0.011,0.0297,0.002,0.0016,0.0098,0.001,0.005,2143.382,54.15951,1887.0,1599.0,1113.0
4484,23B165443,70.3,88.2,21.03,0.104099996387959,20SS55 575075,20SS55,20SS55,20SS55,L,T,0.212,0.869,0.0077,0.0012,0.028,0.102,0.038,0.051,0.011,0.0297,0.002,0.0016,0.0098,0.001,0.005,2123.24,39.38615,1880.0,1576.0,1061.0
4485,23B165448,65.2,85.1,24.32,0.195800006389618,20SS55 575075,20SS55,20SS55,20SS55,L,T,0.209,0.852,0.008,0.0008,0.033,0.103,0.039,0.05,0.016,0.0348,0.002,0.0048,0.0101,0.001,0.004,2136.182,49.21829,1916.0,1585.0,1067.0
4486,23B165449,69.8,88.0,20.14,0.10419999808073,20SS55 575075,20SS55,20SS55,20SS55,L,T,0.209,0.852,0.008,0.0008,0.033,0.103,0.039,0.05,0.016,0.0348,0.002,0.0048,0.0101,0.001,0.004,2166.422,39.39039,1895.0,1578.0,1074.0
4491,23B165475,64.5,84.9,24.13,0.0750000029802322,20SS55 575075,20SS55,20SS55,20SS55,L,T,0.217,0.875,0.0062,0.0038,0.015,0.115,0.045,0.038,0.012,0.022,0.003,0.0016,0.0092,0.0,0.004,2102.72,34.48351,1884.0,1580.0,1083.0
4502,23B165506,62.6,83.4,27.02,0.196899995207787,20SS55 575075,20SS55,20SS55,20SS55,L,T,0.205,0.943,0.0072,0.0059,0.02,0.112,0.041,0.051,0.017,0.0321,0.002,0.0023,0.0095,0.001,0.004,2173.064,54.10067,1846.0,1574.0,1115.0
4516,23B165566,61.4,81.9,25.3,0.196899995207787,20SS55 575075,20SS55,20SS55,20SS55,L,T,0.205,0.854,0.0078,0.0084,0.013,0.104,0.038,0.04,0.012,0.0316,0.003,0.0013,0.0089,0.001,0.004,2192.486,58.97798,1891.0,1574.0,1151.0
4517,23B165576,70.0,91.6,21.06,0.195700004696846,20SS55 575075,20SS55,20SS55,20SS55,L,T,0.206,0.856,0.0095,0.0028,0.025,0.107,0.047,0.058,0.017,0.028,0.002,0.0024,0.0095,0.001,0.005,2082.416,49.25758,1884.0,1578.0,1058.0
4518,23B165578,71.1,92.9,19.06,0.162900000810623,20SS55 575075,20SS55,20SS55,20SS55,L,T,0.206,0.856,0.0095,0.0028,0.025,0.107,0.047,0.058,0.017,0.028,0.002,0.0024,0.0095,0.001,0.005,2136.722,49.18113,1886.0,1580.0,1045.0
4521,23B165591,69.9,90.6,21.83,0.181500002741814,20SS55 575075,20SS55,20SS55,20SS55,L,T,0.213,0.857,0.0099,0.0025,0.032,0.1,0.043,0.061,0.017,0.0304,0.002,0.0026,0.0101,0.001,0.005,2174.612,49.17338,1925.0,1578.0,1063.0
4522,23B165593,67.3,88.1,22.18,0.181500002741814,20SS55 575075,20SS55,20SS55,20SS55,L,T,0.213,0.857,0.0099,0.0025,0.032,0.1,0.043,0.061,0.017,0.0304,0.002,0.0026,0.0101,0.001,0.005,2182.442,49.15775,1900.0,1574.0,1054.0
5000,23B167120,64.2,84.3,25.08,0.165600001811981,20SS55 575075,20SS55,20SS55,20SS55,L,T,0.215,0.927,0.0061,0.0006,0.041,0.096,0.044,0.04,0.015,0.0249,0.001,0.0023,0.0103,0.001,0.004,2056.838,59.07936,1823.0,1585.0,1095.0
5002,23B167124,65.7,85.4,23.01,0.165500000119209,20SS55 575075,20SS55,20SS55,20SS55,L,T,0.215,0.927,0.0061,0.0006,0.041,0.096,0.044,0.04,0.015,0.0249,0.001,0.0023,0.0103,0.001,0.004,2036.66,49.26334,1851.0,1574.0,1059.0
5239,23B168148,65.7,86.9,21.95,0.13120000064373,20SS55 575075,20SS55,20SS55,20SS55,L,T,0.206,0.874,0.0061,0.0018,0.023,0.128,0.038,0.052,0.016,0.0291,0.001,0.0027,0.0092,0.001,0.004,2063.228,44.3506,1862.0,1578.0,1063.0
5241,23B168152,60.5,84.1,24.47,0.201499998569489,20SS55 575075,20SS55,20SS55,20SS55,L,T,0.206,0.867,0.0061,0.0019,0.022,0.146,0.041,0.053,0.013,0.0361,0.003,0.0015,0.0098,0.001,0.004,2064.002,49.25879,1866.0,1580.0,1088.0
5242,23B168156,61.7,82.1,25.66,0.10249999910593,20SS55 575075,20SS55,20SS55,20SS55,L,T,0.206,0.867,0.0061,0.0019,0.022,0.146,0.041,0.053,0.013,0.0361,0.003,0.0015,0.0098,0.001,0.004,2090.102,39.41377,1884.0,1576.0,1079.0
5243,23B168159,63.5,82.8,23.76,0.0750000029802322,20SS55 575075,20SS55,20SS55,20SS55,L,T,0.194,0.857,0.0073,0.0014,0.03,0.141,0.041,0.059,0.013,0.0191,0.003,0.0015,0.0104,0.001,0.005,2126.282,39.39388,1878.0,1578.0,1106.0
5244,23B168160,60.1,83.1,22.36,0.165500000119209,20SS55 575075,20SS55,20SS55,20SS55,L,T,0.194,0.857,0.0073,0.0014,0.03,0.141,0.041,0.059,0.013,0.0191,0.003,0.0015,0.0104,0.001,0.005,2079.14,49.23816,1860.0,1576.0,1076.0
5257,23B168207,70.5,89.4,20.67,0.0970999971032143,20SS55 575075,20SS55,20SS55,20SS55,L,T,0.214,0.89,0.0067,0.002,0.041,0.126,0.042,0.042,0.016,0.032,0.001,0.0024,0.009,0.001,0.005,2142.59,34.46991,1877.0,1607.0,1081.0
5258,23B168210,67.2,87.2,20.71,0.0970999971032143,20SS55 575075,20SS55,20SS55,20SS55,L,T,0.214,0.89,0.0067,0.002,0.041,0.126,0.042,0.042,0.016,0.032,0.001,0.0024,0.009,0.001,0.005,2141.474,34.4699,1877.0,1607.0,1079.0
5409,23B168735,64.6,84.9,23.23,0.22409999370575,20SS55 575075,20SS55,20SS55,20SS55,L,T,0.208,0.85,0.0061,0.0015,0.037,0.099,0.035,0.034,0.016,0.0309,0.001,0.0034,0.0091,0.001,0.005,2127.146,49.23804,1882.0,1572.0,1079.0
5410,23B168740,65.0,86.8,23.76,0.181600004434586,20SS55 575075,20SS55,20SS55,20SS55,L,T,0.205,0.853,0.0073,0.0035,0.026,0.093,0.034,0.047,0.011,0.0326,0.002,0.0017,0.0091,0.001,0.005,2056.586,44.34192,1839.0,1581.0,1076.0
5411,23B168748,69.1,89.6,20.69,0.181600004434586,20SS55 575075,20SS55,20SS55,20SS55,L,T,0.211,0.859,0.0072,0.0015,0.046,0.125,0.04,0.045,0.018,0.0364,0.002,0.0026,0.0092,0.002,0.005,2067.35,44.34308,1819.0,1581.0,1072.0
5412,23B168753,64.4,84.5,25.53,0.163000002503395,20SS55 575075,20SS55,20SS55,20SS55,L,T,0.211,0.859,0.0072,0.0015,0.046,0.125,0.04,0.045,0.018,0.0364,0.002,0.0026,0.0092,0.002,0.005,2098.544,44.32184,1833.0,1590.0,1126.0
5413,23B168755,68.0,86.8,21.48,0.130999997258186,20SS55 575075,20SS55,20SS55,20SS55,L,T,0.215,0.907,0.008,0.002,0.03,0.099,0.036,0.051,0.011,0.0309,0.001,0.0016,0.0087,0.001,0.005,2057.27,39.41349,1841.0,1583.0,1074.0
5414,23B168764,66.5,85.5,21.85,0.130500003695488,20SS55 575075,20SS55,20SS55,20SS55,L,T,0.211,0.885,0.0075,0.003,0.027,0.105,0.036,0.05,0.011,0.0316,0.001,0.0018,0.0081,0.001,0.005,2125.274,39.39433,1866.0,1581.0,1079.0
5415,23B168770,67.6,87.9,23.07,0.201499998569489,20SS55 575075,20SS55,20SS55,20SS55,L,T,0.218,0.889,0.007,0.003,0.034,0.11,0.039,0.051,0.018,0.028,0.001,0.0035,0.007,0.001,0.005,2110.73,49.23303,1866.0,1576.0,1076.0
5416,23B168772,66.2,86.3,24.02,0.201399996876717,20SS55 575075,20SS55,20SS55,20SS55,L,T,0.218,0.889,0.007,0.003,0.034,0.11,0.039,0.051,0.018,0.028,0.001,0.0035,0.007,0.001,0.005,2012.378,49.29231,1823.0,1580.0,1074.0
5417,23B168774,65.0,84.3,23.05,0.201499998569489,20SS55 575075,20SS55,20SS55,20SS55,L,T,0.204,0.898,0.0063,0.0046,0.038,0.107,0.036,0.044,0.011,0.0341,0.001,0.0026,0.0081,0.001,0.005,2027.678,49.28473,1837.0,1578.0,1074.0
5418,23B168779,66.3,86.6,23.1,0.201499998569489,20SS55 575075,20SS55,20SS55,20SS55,L,T,0.21,0.9,0.0071,0.0015,0.025,0.103,0.036,0.039,0.011,0.028,0.001,0.0019,0.009,0.001,0.005,2031.026,49.2762,1823.0,1585.0,1079.0
5419,23B168784,62.9,86.0,22.53,0.162900000810623,20SS55 575075,20SS55,20SS55,20SS55,L,T,0.21,0.908,0.0061,0.0022,0.018,0.105,0.037,0.049,0.017,0.0277,0.0,0.0031,0.0095,0.001,0.005,2061.644,49.2681,1850.0,1607.0,1081.0
5420,23B168788,65.0,88.5,23.49,0.162799999117851,20SS55 575075,20SS55,20SS55,20SS55,L,T,0.21,0.908,0.0061,0.0022,0.018,0.105,0.037,0.049,0.017,0.0277,0.0,0.0031,0.0095,0.001,0.005,2025.158,49.28999,1846.0,1605.0,1079.0
5421,23B168790,64.4,87.0,21.86,0.162799999117851,20SS55 575075,20SS55,20SS55,20SS55,L,T,0.204,0.889,0.0069,0.0008,0.023,0.102,0.035,0.046,0.011,0.0315,0.001,0.0014,0.0102,0.001,0.005,2058.458,49.26765,1860.0,1605.0,1074.0
5422,23B168793,70.2,87.2,20.88,0.10249999910593,20SS55 575075,20SS55,20SS55,20SS55,L,T,0.204,0.889,0.0069,0.0008,0.023,0.102,0.035,0.046,0.011,0.0315,0.001,0.0014,0.0102,0.001,0.005,2097.86,44.33316,1884.0,1576.0,1077.0
5423,23B168796,72.8,90.8,21.28,0.0750000029802322,20SS55 575075,20SS55,20SS55,20SS55,L,T,0.203,0.909,0.0065,0.001,0.028,0.096,0.033,0.048,0.017,0.0346,0.001,0.0032,0.0097,0.001,0.005,2094.296,44.3306,1864.0,1581.0,1059.0
5424,23B168801,66.1,85.2,21.18,0.0750000029802322,20SS55 575075,20SS55,20SS55,20SS55,L,T,0.201,0.861,0.0072,0.0016,0.038,0.103,0.037,0.039,0.012,0.0348,0.002,0.0013,0.0093,0.001,0.005,2099.75,39.40532,1871.0,1580.0,1083.0
5425,23B168805,69.7,87.4,20.21,0.0750000029802322,20SS55 575075,20SS55,20SS55,20SS55,L,T,0.201,0.861,0.0072,0.0016,0.038,0.103,0.037,0.039,0.012,0.0348,0.002,0.0013,0.0093,0.001,0.005,2080.148,39.4158,1893.0,1581.0,1085.0
5429,23B168818,62.0,82.9,21.69,0.061999998986721,20SS55 575075,20SS55,20SS55,20SS55,L,T,0.209,0.862,0.006,0.0017,0.018,0.075,0.028,0.04,0.016,0.0278,0.001,0.0023,0.0106,0.001,0.005,2096.654,39.40991,1857.0,1581.0,1086.0
5430,23B168821,66.7,86.1,21.02,0.061999998986721,20SS55 575075,20SS55,20SS55,20SS55,L,T,0.209,0.862,0.006,0.0017,0.018,0.075,0.028,0.04,0.016,0.0278,0.001,0.0023,0.0106,0.001,0.005,2114.258,39.40794,1871.0,1581.0,1085.0
5431,23B168823,65.2,83.9,23.01,0.062100000679493,20SS55 575075,20SS55,20SS55,20SS55,L,T,0.208,0.863,0.0068,0.0036,0.022,0.089,0.032,0.046,0.016,0.0305,0.0,0.0024,0.0096,0.001,0.004,2103.692,39.40827,1875.0,1581.0,1086.0
5432,23B168830,65.2,86.0,22.18,0.062100000679493,20SS55 575075,20SS55,20SS55,20SS55,L,T,0.212,0.963,0.0084,0.0037,0.016,0.102,0.037,0.051,0.012,0.0214,0.001,0.0023,0.0114,0.0,0.005,2104.484,39.41119,1886.0,1580.0,1090.0
5436,23B168840,63.8,84.6,26.33,0.165500000119209,20SS55 575075,20SS55,20SS55,20SS55,L,T,0.202,0.888,0.0059,0.0036,0.021,0.105,0.036,0.036,0.011,0.0328,0.001,0.0014,0.0092,0.001,0.005,2116.976,49.24059,1878.0,1578.0,1077.0
5437,23B168842,62.0,85.1,23.42,0.162900000810623,20SS55 575075,20SS55,20SS55,20SS55,L,T,0.202,0.888,0.0059,0.0036,0.021,0.105,0.036,0.036,0.011,0.0328,0.001,0.0014,0.0092,0.001,0.005,2083.28,49.24301,1855.0,1574.0,1074.0
5442,23B168862,63.9,84.0,21.37,0.0750000029802322,20SS55 575075,20SS55,20SS55,20SS55,L,T,0.215,0.863,0.0062,0.0035,0.012,0.095,0.032,0.05,0.018,0.0155,0.002,0.0025,0.0083,0.001,0.005,2068.538,39.41892,1851.0,1580.0,1081.0
5449,23B168875,67.0,86.1,23.42,0.104299999773502,20SS55 575075,20SS55,20SS55,20SS55,L,T,0.205,0.875,0.0109,0.0022,0.027,0.097,0.034,0.066,0.018,0.0312,0.001,0.0028,0.009,0.001,0.005,2141.636,39.39377,1886.0,1589.0,1061.0
6206,23B171370,61.1,82.3,22.82,0.160400003194809,20SS55 575075,20SS55,20SS55,20SS55,L,T,0.214,0.854,0.0061,0.0023,0.012,0.122,0.047,0.046,0.015,0.0307,0.002,0.0035,0.0087,0.001,0.006,2050.412,44.3487,1869.0,1574.0,1065.0
6207,23B171370,64.3,83.5,20.36,0.160400003194809,20SS55 575075,20SS55,20SS55,20SS55,T,T,0.214,0.854,0.0061,0.0023,0.012,0.122,0.047,0.046,0.015,0.0307,0.002,0.0035,0.0087,0.001,0.006,2050.412,44.3487,1869.0,1574.0,1065.0
6708,23B172892,67.0,88.1,23.96,0.145099997520447,20SS55 575075,20SS55,20SS55,20SS55,L,T,0.207,0.858,0.0049,0.0005,0.029,0.097,0.041,0.043,0.012,0.0338,0.001,0.0017,0.0073,0.001,0.005,2077.718,44.3323,1864.0,1578.0,1050.0
6709,23B172892,63.5,86.0,16.0,0.145099997520447,20SS55 575075,20SS55,20SS55,20SS55,T,T,0.207,0.858,0.0049,0.0005,0.029,0.097,0.041,0.043,0.012,0.0338,0.001,0.0017,0.0073,0.001,0.005,2077.718,44.3323,1864.0,1578.0,1050.0
6710,23B172893,63.9,85.8,21.23,0.145099997520447,20SS55 575075,20SS55,20SS55,20SS50,L,T,0.207,0.858,0.0049,0.0005,0.029,0.097,0.041,0.043,0.012,0.0338,0.001,0.0017,0.0073,0.001,0.005,2086.034,44.3258,1859.0,1574.0,1061.0
6711,23B172893,61.9,84.1,19.32,0.145099997520447,20SS55 575075,20SS55,20SS55,20SS50,T,T,0.207,0.858,0.0049,0.0005,0.029,0.097,0.041,0.043,0.012,0.0338,0.001,0.0017,0.0073,0.001,0.005,2086.034,44.3258,1859.0,1574.0,1061.0
6789,23B173084,63.3,84.1,23.5,0.201399996876717,20SS55 575075,20SS55,20SS55,20SS55,L,T,0.207,0.85,0.009,0.0026,0.024,0.095,0.039,0.035,0.008,0.0283,0.003,0.0026,0.0091,0.001,0.005,2112.386,49.24275,1864.0,1571.0,1056.0
6790,23B173084,67.4,87.4,20.43,0.201399996876717,20SS55 575075,20SS55,20SS55,20SS55,T,T,0.207,0.85,0.009,0.0026,0.024,0.095,0.039,0.035,0.008,0.0283,0.003,0.0026,0.0091,0.001,0.005,2112.386,49.24275,1864.0,1571.0,1056.0
6791,23B173087,62.1,83.6,25.05,0.201399996876717,20SS55 575075,20SS55,20SS55,20SS55,L,T,0.217,0.879,0.0053,0.002,0.022,0.094,0.04,0.036,0.014,0.0233,0.003,0.001,0.0072,0.0,0.005,2111.936,49.23597,1860.0,1574.0,1070.0
6792,23B173090,59.5,80.0,26.59,0.162799999117851,20SS55 575075,20SS55,20SS55,20SS55,L,T,0.217,0.879,0.0053,0.002,0.022,0.094,0.04,0.036,0.014,0.0233,0.003,0.001,0.0072,0.0,0.005,2102.396,49.24146,1859.0,1574.0,1077.0
6793,23B173092,66.0,87.9,20.11,0.144999995827675,20SS55 575075,20SS55,20SS55,20SS55,L,T,0.219,0.876,0.0087,0.0018,0.028,0.094,0.049,0.043,0.008,0.0272,0.003,0.0023,0.0082,0.001,0.005,2095.754,34.4859,1842.0,1576.0,1081.0
6794,23B173096,75.7,92.5,16.47,0.0750000029802322,20SS55 575075,20SS55,20SS55,20SS55,L,T,0.219,0.876,0.0087,0.0018,0.028,0.094,0.049,0.043,0.008,0.0272,0.003,0.0023,0.0082,0.001,0.005,2100.578,39.40219,1851.0,1572.0,1070.0
6795,23B173098,71.0,88.4,19.39,0.0750000029802322,20SS55 575075,20SS55,20SS55,20SS55,L,T,0.217,0.907,0.0045,0.0028,0.024,0.077,0.036,0.04,0.012,0.0311,0.001,0.0021,0.0065,0.001,0.005,2117.93,39.40473,1869.0,1576.0,1077.0
6796,23B173100,63.2,84.3,20.65,0.17509999871254,20SS55 575075,20SS55,20SS55,20SS55,L,T,0.217,0.907,0.0045,0.0028,0.024,0.077,0.036,0.04,0.012,0.0311,0.001,0.0021,0.0065,0.001,0.005,2135.66,39.39534,1869.0,1574.0,1072.0
6797,23B173103,63.2,84.1,23.64,0.150000005960464,20SS55 575075,20SS55,20SS55,20SS55,L,T,0.212,0.88,0.0086,0.0023,0.016,0.095,0.042,0.041,0.007,0.0325,0.003,0.0027,0.0079,0.001,0.005,2105.942,39.40613,1868.0,1572.0,1063.0
6798,23B173104,66.7,88.7,21.59,0.196799993515015,20SS55 575075,20SS55,20SS55,20SS55,L,T,0.212,0.88,0.0086,0.0023,0.016,0.095,0.042,0.041,0.007,0.0325,0.003,0.0027,0.0079,0.001,0.005,2127.938,49.23243,1882.0,1569.0,1063.0
6806,23B173134,72.5,90.6,20.5,0.0750000029802322,20SS55 575075,20SS55,20SS55,20SS55,L,T,0.209,0.867,0.0055,0.0032,0.018,0.102,0.038,0.053,0.015,0.028,0.003,0.0014,0.0068,0.0,0.004,2124.95,34.47942,1914.0,1580.0,1067.0
7005,23B173880,63.5,83.4,25.18,0.196799993515015,20SS55 575075,20SS55,20SS55,20SS55,L,T,0.209,0.898,0.007,0.0034,0.02,0.105,0.044,0.063,0.009,0.0257,0.001,0.003,0.0075,0.001,0.005,2137.424,49.23957,1884.0,1578.0,1081.0
7006,23B173883,63.6,86.5,24.61,0.165399998426437,20SS55 575075,20SS55,20SS55,20SS55,L,T,0.209,0.898,0.007,0.0034,0.02,0.105,0.044,0.063,0.009,0.0257,0.001,0.003,0.0075,0.001,0.005,2144.48,49.23,1905.0,1578.0,1074.0
7007,23B173888,67.3,88.1,20.71,0.150000005960464,20SS55 575075,20SS55,20SS55,20SS55,L,T,0.207,0.926,0.0058,0.0023,0.029,0.105,0.043,0.047,0.017,0.0318,0.002,0.0011,0.0073,0.001,0.005,2138.558,49.2187,1896.0,1574.0,1077.0
7015,23B173914,65.3,89.3,22.36,0.196799993515015,20SS55 575075,20SS55,20SS55,20SS55,L,T,0.211,0.904,0.0057,0.0008,0.039,0.109,0.042,0.047,0.008,0.0108,0.001,0.0022,0.01,0.001,0.005,2081.822,49.2468,1941.0,1576.0,1063.0
7839,23B177561,66.3,81.8,21.58,0.061999998986721,20SS55 575075,20SS55,20SS55,20SS55,L,T,0.201,0.855,0.0109,0.0049,0.02,0.116,0.039,0.062,0.008,0.034,0.002,0.0025,0.0083,0.001,0.005,2059.79,39.42319,1842.0,1571.0,1097.0
7840,23B177562,68.1,87.4,22.31,0.200200006365776,20SS55 575075,20SS55,20SS55,20SS55,L,T,0.201,0.855,0.0109,0.0049,0.02,0.116,0.039,0.062,0.008,0.034,0.002,0.0025,0.0083,0.001,0.005,2042.654,39.42917,1749.0,1635.0,1068.0
7842,23B177568,64.7,86.0,25.58,0.196799993515015,20SS55 575075,20SS55,20SS55,20SS55,L,T,0.221,0.901,0.0101,0.0001,0.022,0.107,0.039,0.057,0.011,0.0259,0.001,0.0032,0.0116,0.0,0.004,1955.444,49.27628,1787.0,1572.0,1081.0
7843,23B177569,63.8,85.8,22.66,0.162799999117851,20SS55 575075,20SS55,20SS55,20SS55,L,T,0.221,0.901,0.0101,0.0001,0.022,0.107,0.039,0.057,0.011,0.0259,0.001,0.0032,0.0116,0.0,0.004,1981.184,49.31913,1805.0,1574.0,1076.0
7844,23B177571,67.2,88.2,19.49,0.10419999808073,20SS55 575075,20SS55,20SS55,20SS55,L,T,0.221,0.901,0.0101,0.0001,0.022,0.107,0.039,0.057,0.011,0.0259,0.001,0.0032,0.0116,0.0,0.004,2002.46,34.52578,1855.0,1572.0,1103.0
7851,23B177595,74.7,92.5,16.93,0.0599999986588955,20SS55 575075,20SS55,20SS55,20SS55,L,T,0.182,0.755,0.0076,0.008,0.022,0.108,0.043,0.028,0.013,0.0429,0.002,0.0006,0.0097,0.001,0.004,2067.566,39.4056,1851.0,1574.0,1074.0
7873,23B177654,72.4,91.8,17.96,0.10419999808073,20SS55 575075,20SS55,20SS55,20SS55,L,T,0.212,0.909,0.0079,0.0026,0.022,0.118,0.042,0.048,0.014,0.035,0.002,0.0024,0.0116,0.0,0.004,1989.968,34.51842,1873.0,1572.0,1054.0
7874,23B177655,62.9,82.5,24.23,0.196899995207787,20SS55 575075,20SS55,20SS55,20SS55,L,T,0.212,0.909,0.0079,0.0026,0.022,0.118,0.042,0.048,0.014,0.035,0.002,0.0024,0.0116,0.0,0.004,1990.616,49.29488,1855.0,1581.0,1090.0
7876,23B177670,61.8,87.6,20.66,0.196799993515015,20SS55 575075,20SS55,20SS55,20SS55,L,T,0.216,0.852,0.0057,0.0028,0.021,0.119,0.037,0.068,0.006,0.0306,0.001,0.0019,0.0071,0.0,0.005,2094.656,49.26833,1907.0,1571.0,1059.0
7877,23B177673,62.5,86.4,20.78,0.196899995207787,20SS55 575075,20SS55,20SS55,20SS55,L,T,0.212,0.901,0.0088,0.0024,0.021,0.12,0.044,0.052,0.013,0.0333,0.002,0.003,0.0122,0.001,0.005,2060.312,59.09916,1893.0,1574.0,1088.0
7878,23B177675,63.7,87.3,21.48,0.196799993515015,20SS55 575075,20SS55,20SS55,20SS55,L,T,0.212,0.901,0.0088,0.0024,0.021,0.12,0.044,0.052,0.013,0.0333,0.002,0.003,0.0122,0.001,0.005,2025.878,49.27497,1905.0,1574.0,1070.0
7880,23B177687,64.6,87.7,20.09,0.165399998426437,20SS55 575075,20SS55,20SS55,20SS55,L,T,0.204,0.866,0.0069,0.0027,0.025,0.11,0.037,0.062,0.007,0.0292,0.001,0.0028,0.0075,0.001,0.005,2010.362,49.28781,1886.0,1574.0,1079.0
7881,23B177693,68.3,88.1,21.12,0.0970000028610229,20SS55 575075,20SS55,20SS55,20SS55,L,T,0.204,0.866,0.0069,0.0027,0.025,0.11,0.037,0.062,0.007,0.0292,0.001,0.0028,0.0075,0.001,0.005,2006.618,34.50792,1907.0,1571.0,1086.0
7882,23B177696,66.9,87.2,19.54,0.10419999808073,20SS55 575075,20SS55,20SS55,20SS55,L,T,0.203,0.898,0.0077,0.0024,0.015,0.114,0.041,0.055,0.008,0.033,0.001,0.0053,0.0072,0.001,0.005,2030.036,34.50908,1923.0,1578.0,1086.0
7883,23B177702,71.1,90.7,19.57,0.10419999808073,20SS55 575075,20SS55,20SS55,20SS55,L,T,0.203,0.898,0.0077,0.0024,0.015,0.114,0.041,0.055,0.008,0.033,0.001,0.0053,0.0072,0.001,0.005,2029.082,34.50982,1923.0,1578.0,1072.0
7884,23B177705,71.1,90.7,17.16,0.10419999808073,20SS55 575075,20SS55,20SS55,20SS55,L,T,0.203,0.908,0.0068,0.0032,0.027,0.126,0.037,0.06,0.014,0.0306,0.004,0.0025,0.0104,0.001,0.005,2037.164,34.50349,1920.0,1578.0,1070.0
7888,23B177722,68.7,89.6,21.01,0.144999995827675,20SS55 575075,20SS55,20SS55,20SS55,L,T,0.203,0.862,0.0085,0.0015,0.026,0.122,0.037,0.051,0.018,0.0281,0.004,0.002,0.0106,0.001,0.005,2128.154,44.31091,1943.0,1576.0,1074.0
7889,23B177722,69.0,89.7,18.63,0.144999995827675,20SS55 575075,20SS55,20SS55,20SS55,T,T,0.203,0.862,0.0085,0.0015,0.026,0.122,0.037,0.051,0.018,0.0281,0.004,0.002,0.0106,0.001,0.005,2128.154,44.31091,1943.0,1576.0,1074.0
7896,23B177735,75.8,96.7,16.24,0.114000000059605,20SS55 575075,20SS55,20SS55,20SS55,L,T,0.209,0.9,0.0063,0.0018,0.022,0.126,0.039,0.053,0.007,0.0329,0.001,0.002,0.0065,0.001,0.005,2005.988,34.51437,1923.0,1578.0,1068.0
7897,23B177735,78.1,98.2,14.42,0.114000000059605,20SS55 575075,20SS55,20SS55,20SS55,T,T,0.209,0.9,0.0063,0.0018,0.022,0.126,0.039,0.053,0.007,0.0329,0.001,0.002,0.0065,0.001,0.005,2005.988,34.51437,1923.0,1578.0,1068.0
8387,23B179481,71.3,89.8,20.8,0.0750000029802322,20SS55 575075,20SS55,20SS50,20SS55,L,T,0.209,0.938,0.0055,0.0034,0.018,0.095,0.04,0.047,0.009,0.0275,0.0,0.0031,0.0119,0.001,0.006,2042.312,34.51281,1783.0,1580.0,1074.0
8466,23B179726,66.1,86.0,27.51,0.145099997520447,20SS55 575075,20SS55,20SS55,20SS55,L,T,0.206,0.874,0.0072,0.0037,0.016,0.143,0.04,0.06,0.008,0.0305,0.0,0.0032,0.0099,0.001,0.005,2054.138,44.34531,1805.0,1571.0,1059.0
8467,23B179726,61.4,83.3,19.53,0.145099997520447,20SS55 575075,20SS55,20SS55,20SS55,T,T,0.206,0.874,0.0072,0.0037,0.016,0.143,0.04,0.06,0.008,0.0305,0.0,0.0032,0.0099,0.001,0.005,2054.138,44.34531,1805.0,1571.0,1059.0
