Repository: PNell/TrialTest3

File: Data/StreamlitData032524.csv (part 75 of 96)
,coil_no,YieldStrength,TensileStrength,TotalElongation,coil_thickness,steel_design_description,grade,grade_head,grade_tail,sample_direction,sample_location,c_amount,mn_amount,p_amount,s_amount,si_amount,cu_amount,ni_amount,cr_amount,mo_amount,al_amount,nb_amount,ca_amount,n_amount,ti_amount,v_amount,TF1_EXIT_AVG_BODY,TBC_thickness,TEMP_FM_ENTRY_AVG,TEMP_FM_EXIT_AVG,TEMP_COILING_AVG
8500,23B179774,62.3,87.2,20.73,0.18359999358654,20SS55 575075,20SS55,20SS55,20SS55,L,T,0.202,0.898,0.0047,0.0031,0.016,0.089,0.037,0.057,0.009,0.0315,0.0,0.0038,0.009,0.001,0.006,2053.004,44.3527,1787.0,1581.0,1077.0
8501,23B179779,62.9,84.5,23.67,0.181500002741814,20SS55 575075,20SS55,20SS55,20SS55,L,T,0.202,0.898,0.0047,0.0031,0.016,0.089,0.037,0.057,0.009,0.0315,0.0,0.0038,0.009,0.001,0.006,2075.9,44.33166,1824.0,1574.0,1059.0
8738,23B181031,65.8,86.6,19.74,0.165500000119209,20SS55 575075,20SS55,20SS55,20SS55,L,T,0.217,0.858,0.0126,0.0038,0.022,0.125,0.042,0.069,0.009,0.0298,0.002,0.0037,0.0086,0.001,0.005,2109.974,49.27892,1839.0,1574.0,1068.0
8739,23B181031,65.1,85.8,17.79,0.165500000119209,20SS55 575075,20SS55,20SS55,20SS55,T,T,0.217,0.858,0.0126,0.0038,0.022,0.125,0.042,0.069,0.009,0.0298,0.002,0.0037,0.0086,0.001,0.005,2109.974,49.27892,1839.0,1574.0,1068.0
8833,23B181720,56.35,78.4,27.755000000000003,0.196899995207787,20SS55 575075,20SS55,20SS55,20SS55,L,T,0.215,0.85,0.0071,0.0033,0.015,0.095,0.035,0.042,0.007,0.035,0.002,0.0021,0.0074,0.001,0.005,2152.022,49.21377,1857.0,1580.0,1097.0
9098,23B182844,67.36666666666666,89.86666666666667,20.87333333333333,0.18359999358654,20SS55 575075,20SS55,20SS55,20SS55,L,T,0.206,0.871,0.0094,0.0019,0.02,0.09900000000000002,0.039,0.04900000000000001,0.012000000000000002,0.0304,0.001,0.0022,0.0073,0.001,0.005,2123.402,44.31859,1857.0,1574.0,1070.0
9099,23B182849,65.8,85.6,23.58,0.130500003695488,20SS55 575075,20SS55,20SS55,20SS55,L,T,0.206,0.871,0.0094,0.0019,0.02,0.099,0.039,0.049,0.012,0.0304,0.001,0.0022,0.0073,0.001,0.005,2148.278,44.30716,1878.0,1572.0,1072.0
9109,23B182868,68.1,90.7,19.25,0.13060000538826,20SS55 575075,20SS55,20SS50,20SS55,L,T,0.205,0.874,0.0082,0.0039,0.023,0.11,0.042,0.042,0.013,0.0327,0.002,0.0026,0.0092,0.001,0.005,2146.766,44.3232,1869.0,1585.0,1085.0
9110,23B182869,61.8,84.5,22.39,0.130500003695488,20SS55 575075,20SS55,20SS55,20SS55,L,T,0.205,0.874,0.0082,0.0039,0.023,0.11,0.042,0.042,0.013,0.0327,0.002,0.0026,0.0092,0.001,0.005,2162.948,44.2984,1875.0,1581.0,1090.0
9111,23B182877,68.6,89.7,15.22,0.125100001692772,20SS55 575075,20SS55,20SS55,20SS55,L,T,0.201,0.859,0.0117,0.0042,0.019,0.09,0.038,0.06,0.006,0.0356,0.002,0.0023,0.0104,0.001,0.005,2140.088,34.47377,1895.0,1576.0,1079.0
9112,23B182881,66.9,88.1,20.33,0.10249999910593,20SS55 575075,20SS55,20SS55,20SS55,L,T,0.201,0.859,0.0117,0.0042,0.019,0.09,0.038,0.06,0.006,0.0356,0.002,0.0023,0.0104,0.001,0.005,2107.922,34.48872,1891.0,1572.0,1081.0
9113,23B182882,70.0,93.4,16.46,0.10249999910593,20SS55 575075,20SS55,20SS55,24-M12,L,T,0.201,0.859,0.0117,0.0042,0.019,0.09,0.038,0.06,0.006,0.0356,0.002,0.0023,0.0104,0.001,0.005,2102.396,34.48586,1878.0,1571.0,1072.0
9122,23B182902,66.6,92.9,19.2,0.196899995207787,20SS55 575075,20SS55,24-M12,20SS55,L,T,0.212,0.881,0.0105,0.0025,0.02,0.094,0.037,0.051,0.012,0.0253,0.002,0.0024,0.0107,0.001,0.005,2149.484,49.21415,1959.0,1580.0,1072.0
9123,23B182903,65.0,89.3,20.29,0.162900000810623,20SS55 575075,20SS55,24-M12,20SS55,L,T,0.212,0.881,0.0105,0.0025,0.02,0.094,0.037,0.051,0.012,0.0253,0.002,0.0024,0.0107,0.001,0.005,2141.654,49.21607,1965.0,1572.0,1083.0
9124,23B182904,62.9,88.8,19.24,0.163000002503395,20SS55 575075,20SS55,20SS55,20SS55,L,T,0.212,0.881,0.0105,0.0025,0.02,0.094,0.037,0.051,0.012,0.0253,0.002,0.0024,0.0107,0.001,0.005,2149.322,49.23933,1961.0,1574.0,1043.0
9333,23B183643,61.1,86.3,22.82,0.18350000679493,20SS55 575075,20SS55,20SS55,20SS55,L,T,0.219,0.854,0.0081,0.002,0.013,0.107,0.039,0.055,0.018,0.0247,0.004,0.0024,0.0095,0.001,0.005,2087.762,44.33151,1868.0,1572.0,1061.0
9344,23B183683,67.3,86.8,21.7,0.10249999910593,20SS55 575075,20SS55,20SS55,20SS55,L,T,0.204,0.867,0.0096,0.0096,0.014,0.105,0.039,0.054,0.012,0.0334,0.002,0.0036,0.0078,0.001,0.005,2063.588,34.50375,1824.0,1576.0,1090.0
9345,23B183686,64.6,84.8,20.09,0.10249999910593,20SS55 575075,20SS55,20SS55,20SS55,T,T,0.207,0.897,0.0093,0.0024,0.02,0.117,0.042,0.046,0.012,0.0328,0.002,0.0027,0.0073,0.001,0.006,2089.796,54.17847,1776.0,1576.0,1104.0
9642,23B184657,67.3,85.8,21.02,0.138300001621246,20SS55 575075,20SS55,20SS55,20SS50,L,T,0.201,0.86,0.007,0.0022,0.031,0.1,0.036,0.049,0.004,0.03,0.001,0.0032,0.0101,0.001,0.004,2144.714,44.31093,1882.0,1580.0,1068.0
9650,23B184704,69.45,89.45,22.065,0.102600000798702,20SS55 575075,20SS55,24-M12,20SS55,L,T,0.217,0.913,0.0092,0.0047,0.025,0.103,0.043,0.059,0.007,0.0263,0.001,0.0029,0.0111,0.001,0.005,2085.116,34.48661,1877.0,1605.0,1095.0
9659,23B184730,61.4,84.4,24.24,0.165500000119209,20SS55 575075,20SS55,20SS55,20SS55,L,T,0.22,0.929,0.0065,0.0007,0.017,0.099,0.037,0.048,0.014,0.0342,0.0,0.0023,0.0091,0.0,0.005,2171.372,49.2147,1893.0,1576.0,1108.0
9660,23B184733,75.0,90.9,17.48,0.104299999773502,20SS55 575075,20SS55,20SS55,20SS55,L,T,0.206,0.905,0.0086,0.0024,0.027,0.099,0.041,0.059,0.007,0.0331,0.002,0.0036,0.0102,0.001,0.005,2121.53,34.47593,1878.0,1572.0,1059.0
9661,23B184737,67.5,88.5,20.134999999999998,0.195800006389618,20SS55 575075,20SS55,20SS55,20SS55,L,T,0.206,0.905,0.0086,0.0024,0.027,0.099,0.041,0.059,0.007,0.0331,0.002,0.0036,0.0102,0.001,0.005,2088.95,49.25322,1880.0,1571.0,1058.0
9663,23B184745,60.9,85.5,21.98,0.196999996900558,20SS55 575075,20SS55,20SS55,20SS55,L,T,0.207,0.901,0.0073,0.0013,0.02,0.102,0.036,0.05,0.017,0.0356,0.003,0.0026,0.0078,0.0,0.005,2081.462,49.25954,1913.0,1583.0,1108.0
9978,23B186351,68.2,86.0,20.55,0.102600000798702,20SS55 575075,20SS55,20SS55,20SS55,L,T,0.21,0.898,0.0047,0.0022,0.019,0.106,0.039,0.034,0.014,0.0282,0.0,0.0034,0.0083,0.001,0.005,2124.752,34.47523,1905.0,1581.0,1072.0
9979,23B186351,72.9,88.9,13.62,0.102600000798702,20SS55 575075,20SS55,20SS55,20SS55,T,T,0.21,0.898,0.0047,0.0022,0.019,0.106,0.039,0.034,0.014,0.0282,0.0,0.0034,0.0083,0.001,0.005,2124.752,34.47523,1905.0,1581.0,1072.0
9981,23B186361,63.8,84.3,24.4,0.196899995207787,20SS55 575075,20SS55,20SS55,20SS55,L,T,0.209,0.877,0.0056,0.0022,0.016,0.104,0.04,0.039,0.013,0.0267,0.0,0.0029,0.0104,0.001,0.005,2115.374,49.23703,1862.0,1580.0,1101.0
9982,23B186363,62.7,81.9,24.93,0.165700003504753,20SS55 575075,20SS55,20SS55,20SS55,L,T,0.209,0.877,0.0056,0.0022,0.016,0.104,0.04,0.039,0.013,0.0267,0.0,0.0029,0.0104,0.001,0.005,2113.97,49.2468,1868.0,1578.0,1081.0
9983,23B186365,65.2,83.5,23.13,0.10419999808073,20SS55 575075,20SS55,20SS55,20SS50,L,T,0.209,0.877,0.0056,0.0022,0.016,0.104,0.04,0.039,0.013,0.0267,0.0,0.0029,0.0104,0.001,0.005,2104.574,34.48292,1898.0,1574.0,1085.0
9988,23B186390,64.1,79.2,22.45,0.062100000679493,20SS55 575075,20SS55,20SS55,20SS50,L,T,0.201,0.873,0.0077,0.004,0.021,0.103,0.041,0.039,0.008,0.0345,0.002,0.0026,0.0087,0.001,0.005,2137.748,34.47474,1976.0,1585.0,1086.0
10562,23B188993,61.3,81.4,27.27,0.22409999370575,20SS55 575075,20SS55,20SS50,20SS55,L,T,0.214,0.869,0.0091,0.0028,0.009,0.093,0.038,0.04,0.012,0.0323,0.001,0.0025,0.008,0.001,0.004,2067.962,49.26988,1841.0,1578.0,1103.0
10563,23B188994,59.3,78.6,29.88,0.224199995398521,20SS55 575075,20SS55,20SS55,20SS55,L,T,0.214,0.869,0.0091,0.0028,0.009,0.093,0.038,0.04,0.012,0.0323,0.001,0.0025,0.008,0.001,0.004,2084.648,49.25218,1760.0,1590.0,1097.0
10564,23B188998,65.5,84.1,23.38,0.174300000071526,20SS55 575075,20SS55,20SS55,20SS55,L,T,0.214,0.869,0.0091,0.0028,0.009,0.093,0.038,0.04,0.012,0.0323,0.001,0.0025,0.008,0.001,0.004,2204.546,44.28146,1877.0,1576.0,1079.0
10566,23B189009,67.2,86.2,19.79,0.10249999910593,20SS55 575075,20SS55,20SS55,20SS55,L,T,0.21,0.854,0.0106,0.0016,0.019,0.092,0.036,0.042,0.011,0.0296,0.0,0.0032,0.0082,0.001,0.004,2002.172,34.51822,1824.0,1596.0,1070.0
10567,23B189012,64.3,83.0,24.01,0.0995000004768372,20SS55 575075,20SS55,20SS55,20SS55,L,T,0.217,0.878,0.0106,0.0,0.022,0.089,0.038,0.047,0.017,0.0334,0.0,0.0024,0.0046,0.001,0.006,1991.282,34.51567,1864.0,1576.0,1068.0
10703,23B189630,65.0,84.1,25.32,0.125100001692772,20SS55 575075,20SS55,20SS55,20SS55,L,T,0.205,0.894,0.0045,0.0013,0.019,0.121,0.041,0.041,0.008,0.031,0.001,0.0036,0.0106,0.001,0.004,2174.054,39.38363,1896.0,1571.0,1092.0
10704,23B189631,64.1,84.1,24.07,0.0995000004768372,20SS55 575075,20SS55,20SS55,20SS55,L,T,0.205,0.894,0.0045,0.0013,0.019,0.121,0.041,0.041,0.008,0.031,0.001,0.0036,0.0106,0.001,0.004,2191.712,39.3798,1886.0,1572.0,1070.0
10706,23B189636,59.6,79.5,26.91,0.122100003063679,20SS55 575075,20SS55,20SS55,20SS55,L,T,0.212,0.936,0.0054,0.0001,0.012,0.099,0.034,0.042,0.012,0.0262,0.0,0.0028,0.0064,0.001,0.005,2081.498,44.33697,1859.0,1574.0,1124.0
10707,23B189639,59.8,80.7,27.99,0.174300000071526,20SS55 575075,20SS55,20SS55,20SS55,L,T,0.212,0.936,0.0054,0.0001,0.012,0.099,0.034,0.042,0.012,0.0262,0.0,0.0028,0.0064,0.001,0.005,2101.874,44.32439,1862.0,1572.0,1094.0
10722,23B189695,70.9,91.0,19.89,0.10419999808073,20SS55 575075,20SS55,20SS55,20SS55,L,T,0.204,0.866,0.0054,0.0011,0.021,0.106,0.041,0.036,0.008,0.0296,0.001,0.0034,0.0075,0.001,0.004,2179.58,34.46734,1904.0,1572.0,1070.0
10729,23B189728,63.8,82.69999999999999,22.415,0.0640000030398369,20SS55 575075,20SS55,20SS55,20SS55,L,T,0.211,0.926,0.0054,0.0026,0.013,0.099,0.037,0.039,0.016,0.033,0.0,0.0027,0.011,0.001,0.004,2109.488,34.48334,1938.0,1580.0,1094.0
10886,23B190639,65.4,84.3,24.39,0.1300999969244,20SS55 575075,20SS55,20SS55,20SS55,L,T,0.219,0.971,0.0115,0.0006,0.026,0.106,0.038,0.069,0.02,0.0303,0.005,0.0032,0.0108,0.001,0.005,2089.796,39.40912,1805.0,1585.0,1076.0
10917,23B190698,50.3,78.4,29.4,0.224199995398521,20SS55 575075,20SS55,[],[],L,T,0.207,0.856,0.0084,0.0044,0.02,0.098,0.037,0.045,0.016,0.0334,0.001,0.0032,0.0091,0.001,0.005,2142.032,49.28472,1880.0,1581.0,1103.0
10918,23B190698,56.0,79.7,24.545,0.224199995398521,20SS55 575075,20SS55,[],[],T,T,0.207,0.856,0.0084,0.0044,0.02,0.098,0.037,0.045,0.016,0.0334,0.001,0.0032,0.0091,0.001,0.005,2142.032,49.28472,1880.0,1581.0,1103.0
10924,23B190719,61.3,81.2,26.67,0.195800006389618,20SS55 575075,20SS55,20SS55,20SS55,L,T,0.204,0.87,0.008,0.0018,0.03,0.107,0.034,0.042,0.017,0.0338,0.003,0.0031,0.0094,0.001,0.005,2116.904,54.15989,1842.0,1581.0,1077.0
10925,23B190725,70.5,88.9,19.43,0.0750000029802322,20SS55 575075,20SS55,20SS55,20SS55,L,T,0.204,0.87,0.008,0.0018,0.03,0.107,0.034,0.042,0.017,0.0338,0.003,0.0031,0.0094,0.001,0.005,2099.156,39.40812,1880.0,1574.0,1068.0
10926,23B190729,73.1,90.8,15.69,0.0709000006318092,20SS55 575075,20SS55,20SS55,20SS55,L,T,0.2,0.869,0.0066,0.0027,0.011,0.11,0.035,0.041,0.016,0.0277,0.002,0.0025,0.0097,0.001,0.004,2085.782,39.41341,1862.0,1576.0,1068.0
10927,23B190737,57.4,80.4,26.74,0.196899995207787,20SS55 575075,20SS55,20SS55,20SS55,L,T,0.22,0.889,0.0077,0.0029,0.021,0.106,0.034,0.038,0.016,0.03,0.003,0.0025,0.0126,0.001,0.004,2072.264,54.17357,1891.0,1572.0,1058.0
10928,23B190744,69.2,89.1,22.43,0.0709000006318092,20SS55 575075,20SS55,20SS55,20SS55,L,T,0.22,0.889,0.0077,0.0029,0.021,0.106,0.034,0.038,0.016,0.03,0.003,0.0025,0.0126,0.001,0.004,2117.912,34.48567,1893.0,1571.0,1092.0
10929,23B190747,67.0,88.4,17.42,0.0709000006318092,20SS55 575075,20SS55,20SS55,20SS55,L,T,0.218,0.876,0.0101,0.0028,0.012,0.11,0.035,0.044,0.015,0.0361,0.002,0.0029,0.0093,0.001,0.004,2090.48,34.49136,1882.0,1571.0,1050.0
10930,23B190748,70.4,93.1,19.0,0.0709000006318092,20SS55 575075,20SS55,20SS55,20SS55,L,H,0.218,0.876,0.0101,0.0028,0.012,0.11,0.035,0.044,0.015,0.0361,0.002,0.0029,0.0093,0.001,0.004,2058.764,34.50419,1878.0,1572.0,1065.0
11198,23B192165,62.8,84.8,28.41,0.196899995207787,20SS55 575075,20SS55,20SS55,20SS55,L,T,0.206,0.872,0.0043,0.0,0.022,0.091,0.041,0.042,0.022,0.0332,0.0,0.0027,0.007,0.001,0.002,2177.168,49.28244,1918.0,1574.0,1068.0
11199,23B192168,61.0,83.1,24.19,0.185100004076958,20SS55 575075,20SS55,20SS55,20SS55,L,T,0.21,0.86,0.006,0.0,0.038,0.094,0.037,0.048,0.017,0.0345,0.0,0.0025,0.007,0.002,0.002,2180.066,49.21138,1943.0,1574.0,1079.0
11200,23B192169,63.7,85.5,24.43,0.174099996685982,20SS55 575075,20SS55,20SS55,20SS55,L,T,0.21,0.86,0.006,0.0,0.038,0.094,0.037,0.048,0.017,0.0345,0.0,0.0025,0.007,0.002,0.002,2190.956,34.50662,1918.0,1576.0,1074.0
11806,23B194096,60.5,85.9,23.76,0.181999996304512,20SS55 575075,20SS55,20SS55,20SS55,L,T,0.214,0.864,0.0056,0.0026,0.023,0.11,0.048,0.041,0.01,0.0307,0.002,0.0029,0.0079,0.001,0.003,2118.974,44.3108,1844.0,1576.0,1067.0
11807,23B194096,64.0,85.3,19.53,0.181999996304512,20SS55 575075,20SS55,20SS55,20SS55,T,T,0.214,0.864,0.0056,0.0026,0.023,0.11,0.048,0.041,0.01,0.0307,0.002,0.0029,0.0079,0.001,0.003,2118.974,44.3108,1844.0,1576.0,1067.0
11808,23B194097,61.5,84.6,26.41,0.181999996304512,20SS55 575075,20SS55,20SS55,20SS55,L,T,0.214,0.864,0.0056,0.0026,0.023,0.11,0.048,0.041,0.01,0.0307,0.002,0.0029,0.0079,0.001,0.003,2119.496,44.31241,1844.0,1576.0,1076.0
11809,23B194097,63.3,85.1,22.35,0.181999996304512,20SS55 575075,20SS55,20SS55,20SS55,T,T,0.214,0.864,0.0056,0.0026,0.023,0.11,0.048,0.041,0.01,0.0307,0.002,0.0029,0.0079,0.001,0.003,2119.496,44.31241,1844.0,1576.0,1076.0
11810,23B194101,63.8,86.0,24.43,0.138199999928474,20SS55 575075,20SS55,20SS55,20SS55,L,T,0.214,0.864,0.0056,0.0026,0.023,0.11,0.048,0.041,0.01,0.0307,0.002,0.0029,0.0079,0.001,0.003,2125.706,44.30944,1846.0,1576.0,1076.0
11811,23B194101,66.2,86.3,23.75,0.138199999928474,20SS55 575075,20SS55,20SS55,20SS55,T,T,0.214,0.864,0.0056,0.0026,0.023,0.11,0.048,0.041,0.01,0.0307,0.002,0.0029,0.0079,0.001,0.003,2125.706,44.30944,1846.0,1576.0,1076.0
11812,23B194104,68.5,89.9,23.55,0.138199999928474,20SS55 575075,20SS55,20SS55,20SS55,L,T,0.207,0.867,0.0079,0.0014,0.015,0.095,0.037,0.046,0.019,0.0229,0.003,0.0018,0.0107,0.001,0.003,2108.516,44.31769,1824.0,1578.0,1068.0
11813,23B194110,67.9,90.1,21.92,0.138199999928474,20SS55 575075,20SS55,20SS55,20SS55,L,T,0.207,0.867,0.0079,0.0014,0.015,0.095,0.037,0.046,0.019,0.0229,0.003,0.0018,0.0107,0.001,0.003,2110.334,44.31711,1846.0,1580.0,1070.0
11814,23B194113,67.4,88.5,19.96,0.10419999808073,20SS55 575075,20SS55,20SS55,20SS55,L,T,0.207,0.871,0.0072,0.0033,0.006,0.115,0.044,0.05,0.009,0.0329,0.001,0.0025,0.0101,0.0,0.003,2128.154,34.47405,1868.0,1580.0,1081.0
11828,23B194162,70.8,88.6,19.47,0.0705000013113022,20SS55 575075,20SS55,20SS55,20SS55,L,T,0.214,0.856,0.0092,0.0039,0.024,0.116,0.04,0.046,0.01,0.0337,0.004,0.0028,0.0091,0.001,0.004,2084.198,34.49187,1880.0,1576.0,1067.0
11832,23B194175,61.4,84.1,25.27,0.17509999871254,20SS55 575075,20SS55,20SS55,20SS55,L,T,0.207,0.883,0.0067,0.0029,0.027,0.115,0.046,0.044,0.01,0.039,0.003,0.0026,0.0095,0.001,0.004,2047.118,59.11143,1844.0,1580.0,1067.0
11833,23B194181,69.6,87.2,22.13,0.0750000029802322,20SS55 575075,20SS55,20SS55,20SS55,L,T,0.207,0.883,0.0067,0.0029,0.027,0.115,0.046,0.044,0.01,0.039,0.003,0.0026,0.0095,0.001,0.004,2052.302,34.50512,1862.0,1576.0,1077.0
11837,23B194193,58.2,80.3,27.58,0.196899995207787,20SS55 575075,20SS55,20SS55,20SS55,L,T,0.201,0.863,0.0064,0.0031,0.022,0.124,0.045,0.035,0.01,0.0311,0.003,0.0031,0.0055,0.001,0.003,2116.886,49.23918,1855.0,1578.0,1121.0
11840,23B194209,71.5,88.3,21.1,0.0750999972224236,20SS55 575075,20SS55,20SS55,20SS55,L,T,0.207,0.904,0.007,0.0021,0.024,0.129,0.044,0.035,0.01,0.0387,0.004,0.002,0.0096,0.001,0.004,2088.554,34.48797,1859.0,1581.0,1086.0
11841,23B194214,60.2,81.2,27.49,0.196899995207787,20SS55 575075,20SS55,20SS55,20SS55,L,T,0.207,0.904,0.007,0.0021,0.024,0.129,0.044,0.035,0.01,0.0387,0.004,0.002,0.0096,0.001,0.004,2088.698,49.24534,1857.0,1594.0,1085.0
12442,23B196430,59.1,82.0,25.54,0.174300000071526,20SS55 575075,20SS55,24MS12,20SS55,L,T,0.211,0.855,0.0046,0.0006,0.041,0.106,0.045,0.04,0.009,0.03,0.002,0.0024,0.0139,0.002,0.004,2078.816,44.30802,1886.0,1578.0,1144.0
12443,23B196437,58.9,82.7,27.55,0.18359999358654,20SS55 575075,20SS55,20SS55,20SS55,L,T,0.219,0.864,0.0049,0.0,0.03,0.125,0.044,0.036,0.008,0.0355,0.002,0.0041,0.0088,0.001,0.004,2112.62,49.25071,1882.0,1578.0,1101.0
12444,23B196439,58.0,83.2,26.89,0.18359999358654,20SS55 575075,20SS55,20SS55,20SS55,L,T,0.219,0.864,0.0049,0.0,0.03,0.125,0.044,0.036,0.008,0.0355,0.002,0.0041,0.0088,0.001,0.004,2158.088,49.2279,1887.0,1578.0,1077.0
12445,23B196442,57.7,82.0,23.98,0.18359999358654,20SS55 575075,20SS55,20SS55,20SS55,L,T,0.219,0.879,0.0054,0.0023,0.019,0.119,0.047,0.04,0.008,0.0326,0.001,0.0024,0.0088,0.001,0.004,2183.486,49.21093,1911.0,1572.0,1076.0
12452,23B196467,54.199999999999996,68.35,14.285,0.061999998986721,20SS55 575075,20SS55,20SS55,20SS55,L,T,0.215,0.894,0.0046,0.0004,0.023,0.133,0.046,0.05,0.009,0.0404,0.001,0.0028,0.0094,0.001,0.003,2166.494,49.21614,1871.0,1630.0,1079.0
12453,23B196471,56.0,69.30000000000001,9.135,0.061999998986721,20SS55 575075,20SS55,20SS55,20SS55,L,T,0.219,0.898,0.0049,0.0042,0.016,0.122,0.045,0.046,0.009,0.0354,0.001,0.0028,0.01,0.001,0.004,2130.422,49.23684,1877.0,1632.0,1077.0
12893,23B198159,60.5,82.8,17.28,0.150000005960464,20SS55 575075,20SS55,20SS50,20SS55,L,T,0.205,0.87,0.0056,0.0009,0.019,0.127,0.043,0.051,0.011,0.0306,0.0,0.0031,0.0104,0.001,0.003,2164.082,44.31205,1911.0,1580.0,1086.0
12897,23B198168,66.1,86.2,25.9,0.18350000679493,20SS55 575075,20SS55,20SS55,20SS55,L,T,0.213,0.951,0.0037,0.0043,0.026,0.117,0.039,0.05,0.008,0.0463,0.0,0.0028,0.0078,0.002,0.002,2071.958,44.34877,1866.0,1576.0,1077.0
12898,23B198168,65.3,85.0,24.19,0.18350000679493,20SS55 575075,20SS55,20SS55,20SS55,T,T,0.213,0.951,0.0037,0.0043,0.026,0.117,0.039,0.05,0.008,0.0463,0.0,0.0028,0.0078,0.002,0.002,2071.958,44.34877,1866.0,1576.0,1077.0
12912,23B198204,55.0,80.5,26.3,0.174199998378754,20SS55 575075,20SS55,20SS50,20SS55,L,T,0.208,0.882,0.0071,0.0026,0.016,0.127,0.042,0.057,0.01,0.0303,0.0,0.0026,0.0081,0.001,0.003,2132.438,44.32524,1896.0,1576.0,1106.0
12920,23B198231,83.9,99.3,10.025,0.0716999992728233,20SS55 575075,20SS55,20SS55,20SS55,L,T,0.206,0.909,0.0064,0.0058,0.011,0.099,0.035,0.047,0.006,0.0344,0.0,0.0034,0.0092,0.001,0.002,2137.064,34.47968,1925.0,1578.0,1067.0
12921,23B198234,72.6,89.6,13.11,0.0709000006318092,20SS55 575075,20SS55,20SS55,20SS55,L,T,0.206,0.909,0.0064,0.0058,0.011,0.099,0.035,0.047,0.006,0.0344,0.0,0.0034,0.0092,0.001,0.002,2140.484,34.48089,1896.0,1580.0,1065.0
12922,23B198237,69.2,89.5,15.91,0.061999998986721,20SS55 575075,20SS55,20SS55,20SS55,L,T,0.219,0.935,0.0068,0.0059,0.021,0.109,0.038,0.047,0.008,0.0303,0.0,0.0021,0.0095,0.001,0.003,2138.288,34.91808,1893.0,1580.0,1074.0
12923,23B198238,58.4,85.4,24.76,0.196899995207787,20SS55 575075,20SS55,20SS55,20SS55,L,T,0.219,0.935,0.0068,0.0059,0.021,0.109,0.038,0.047,0.008,0.0303,0.0,0.0021,0.0095,0.001,0.003,2109.56,49.22966,1871.0,1583.0,1079.0
12940,23B198297,68.6,88.4,21.01,0.10249999910593,20SS55 575075,20SS55,20SS55,20SS55,L,T,0.217,0.872,0.009,0.0033,0.015,0.064,0.027,0.041,0.006,0.0325,0.0,0.0027,0.0086,0.001,0.004,2122.7,34.48305,1850.0,1572.0,1074.0
12941,23B198300,68.5,89.1,19.81,0.10249999910593,20SS55 575075,20SS55,20SS55,20SS55,L,T,0.218,0.887,0.0073,0.0023,0.018,0.094,0.035,0.045,0.008,0.0321,0.0,0.0023,0.004,0.001,0.004,2134.184,34.47859,1866.0,1580.0,1076.0
13568,23B200793,63.900000000000006,85.2,25.675,0.18359999358654,20SS55 575075,20SS55,20SS55,-- -- --,L,T,0.21,0.912,0.0064,0.0006,0.023,0.148,0.041,0.051,0.009,0.0324,0.0,0.0029,0.0083,0.001,0.002,2154.578,44.30516,1904.0,1578.0,1086.0
13569,23B200793,65.15,84.25,25.985,0.18359999358654,20SS55 575075,20SS55,20SS55,-- -- --,T,T,0.21,0.912,0.0064,0.0006,0.023,0.148,0.041,0.051,0.009,0.0324,0.0,0.0029,0.0083,0.001,0.002,2154.578,44.30516,1904.0,1578.0,1086.0
13570,23B200797,62.6,83.25,24.43,0.160400003194809,20SS55 575075,20SS55,-- -- --,-- -- --,L,T,0.218,0.923,0.0071,0.0008,0.029,0.139,0.04,0.042,0.008,0.0358,0.002,0.0025,0.0104,0.001,0.004,2135.768,44.3119,1895.0,1574.0,1104.0
13592,23B200869,65.8,88.4,18.4,0.0995000004768372,20SS55 575075,20SS55,20SS55,20SS55,L,T,0.218,0.893,0.0078,0.003,0.016,0.113,0.035,0.048,0.008,0.036,0.0,0.0032,0.0069,0.001,0.003,2096.87,39.40754,1887.0,1581.0,1068.0
13626,23B201002,66.7,88.6,22.24,0.10419999808073,20SS55 575075,20SS55,20SS50,20SS55,L,T,0.221,0.856,0.007,0.0024,0.023,0.126,0.038,0.041,0.006,0.0339,0.002,0.0026,0.0091,0.001,0.003,2129.882,34.48758,1886.0,1578.0,1083.0
13627,23B201012,84.5,96.0,6.02,0.0595000013709068,20SS55 575075,20SS55,20SS55,20SS55,L,T,0.219,0.918,0.0113,0.0032,0.021,0.135,0.044,0.057,0.007,0.0286,0.003,0.0022,0.0089,0.001,0.004,2115.392,34.47992,1914.0,1581.0,1077.0
13630,23B201024,57.9,84.0,27.7,0.196899995207787,20SS55 575075,20SS55,20SS55,20SS55,L,T,0.213,0.903,0.0112,0.0045,0.022,0.129,0.044,0.049,0.008,0.0296,0.001,0.0028,0.0086,0.001,0.004,2094.026,49.24634,1884.0,1587.0,1110.0
13632,23B201031,66.8,87.8,19.43,0.10419999808073,20SS55 575075,20SS55,20SS55,20SS55,L,T,0.219,0.937,0.009,0.0008,0.026,0.112,0.038,0.045,0.006,0.0333,0.001,0.0025,0.0067,0.001,0.003,2084.666,34.49263,1875.0,1580.0,1077.0
14255,23B203530,68.1,94.8,23.64,0.185100004076958,20SS55 575075,20SS55,20SS55,20SS55,L,T,0.217,0.878,0.0109,0.002,0.015,0.125,0.045,0.049,0.006,0.0334,0.0,0.0028,0.0105,0.001,0.003,2058.116,34.49619,1837.0,1621.0,1063.0
14256,23B203539,72.5,92.5,19.32,0.0640000030398369,20SS55 575075,20SS55,20SS55,20SS55,L,T,0.201,0.859,0.0053,0.0016,0.023,0.124,0.043,0.039,0.009,0.0349,0.001,0.0028,0.0063,0.002,0.004,2033.96,34.50224,1878.0,1625.0,1070.0
14257,23B203544,73.0,92.2,20.44,0.0640000030398369,20SS55 575075,20SS55,20SS55,20SS55,L,T,0.201,0.859,0.0053,0.0016,0.023,0.124,0.043,0.039,0.009,0.0349,0.001,0.0028,0.0063,0.002,0.004,2049.224,34.5038,1886.0,1630.0,1072.0
14263,23B203569,71.1,92.9,19.39,0.0750000029802322,20SS55 575075,20SS55,20SS55,20SS55,L,T,0.214,0.865,0.0085,0.0018,0.022,0.128,0.043,0.044,0.009,0.0355,0.001,0.0027,0.0098,0.001,0.003,2049.008,34.49695,1860.0,1644.0,1058.0
14812,23B207239,74.9,94.9,14.58,0.107600003480911,20SS55 575075,20SS55,20SS55,20SS55,L,T,0.205,0.852,0.0108,0.0005,0.017,0.082,0.032,0.065,0.007,0.0317,0.0,0.002,0.012,0.001,0.003,2049.026,39.4224,1884.0,1572.0,1083.0
14813,23B207242,84.6,86.3,6.74,0.138199999928474,20SS55 575075,20SS55,20SS55,20SS55,L,T,0.209,0.888,0.0117,0.0046,0.021,0.087,0.034,0.066,0.01,0.03,0.0,0.0021,0.0063,0.001,0.003,2080.364,44.33715,1882.0,1572.0,1079.0
14844,23B207321,79.3,97.1,7.05,0.061999998986721,20SS55 575075,20SS55,20SS55,20SS50,L,T,0.218,0.92,0.0112,0.0032,0.02,0.094,0.036,0.052,0.013,0.0368,0.0,0.0029,0.0074,0.001,0.005,2130.44,34.47916,1936.0,1608.0,1081.0
14850,23B207337,65.8,86.8,21.52,0.125,20SS55 575075,20SS55,20SS50,20SS55,L,T,0.215,0.881,0.009,0.0001,0.024,0.103,0.042,0.036,0.009,0.0317,0.0,0.0024,0.0074,0.001,0.004,2092.064,34.49636,1900.0,1599.0,1068.0
15220,23B208522,71.5,90.7,18.84,0.138199999928474,20SS55 575075,20SS55,20SS55,20SS55,L,T,0.209,0.972,0.012,0.0051,0.01,0.108,0.037,0.06,0.009,0.027,0.0,0.0021,0.009,0.001,0.005,2076.926,34.4883,1846.0,1576.0,1088.0
15777,24B210935,75.7,94.3,14.04,0.105200000107288,20SS55 575075,20SS55,20SS55,20SS55,L,T,0.21,0.92,0.0102,0.0017,0.027,0.102,0.036,0.047,0.009,0.0374,0.0,0.0027,0.0097,0.001,0.004,2182.406,34.45334,1936.0,1580.0,1083.0
15778,24B210935,74.6,90.8,14.9,0.105200000107288,20SS55 575075,20SS55,20SS55,20SS55,T,T,0.21,0.92,0.0102,0.0017,0.027,0.102,0.036,0.047,0.009,0.0374,0.0,0.0027,0.0097,0.001,0.004,2182.406,34.45334,1936.0,1580.0,1083.0
15779,24B210937,70.2,86.1,20.51,0.061999998986721,20SS55 575075,20SS55,20SS55,20SS55,L,T,0.215,0.901,0.0066,0.0026,0.023,0.1,0.04,0.035,0.01,0.0347,0.0,0.0025,0.0079,0.001,0.004,2171.984,34.45817,1932.0,1574.0,1094.0
16397,24B212964,72.6,93.30000000000001,18.009999999999998,0.107500001788139,20SS55 575075,20SS55,20SS55,20SS55,L,T,0.205,0.852,0.0097,0.0027,0.012,0.111,0.038,0.067,0.01,0.034,0.0,0.0024,0.0066,0.001,0.004,2190.092,39.3699,1950.0,1585.0,1067.0
16398,24B212964,71.25,91.2,13.66,0.107500001788139,20SS55 575075,20SS55,20SS55,20SS55,T,T,0.205,0.852,0.0097,0.0027,0.012,0.111,0.038,0.067,0.01,0.034,0.0,0.0024,0.0066,0.001,0.004,2190.092,39.3699,1950.0,1585.0,1067.0
17270,24B216340,67.0,88.2,20.3,0.10530000180006,20SS55 575075,20SS55,20SS55,20SS55,L,T,0.208,0.885,0.0077,0.0,0.021,0.077,0.032,0.045,0.008,0.0327,0.0,0.0024,0.0099,0.001,0.004,2087.15,34.48835,1911.0,1578.0,1076.0
17271,24B216344,68.3,89.5,21.5,0.105200000107288,20SS55 575075,20SS55,20SS55,20SS50,L,T,0.208,0.885,0.0077,0.0,0.021,0.077,0.032,0.045,0.008,0.0327,0.0,0.0024,0.0099,0.001,0.004,2065.406,34.495,1898.0,1574.0,1079.0
17438,24B217204,67.9,92.7,17.5,0.150099992752075,20SS55 575075,20SS55,20SS55,20SS50,L,T,0.213,0.88,0.0092,0.0004,0.019,0.097,0.043,0.043,0.009,0.032,0.0,0.0028,0.009,0.001,0.004,2115.68,49.23906,1797.0,1589.0,1067.0
18022,24B219969,63.2,84.9,24.0,0.168599992990494,20SS55 575075,20SS55,20SS50,20SS55,L,T,0.211,0.865,0.0101,0.0013,0.018,0.075,0.032,0.047,0.007,0.0284,0.001,0.0049,0.0053,0.001,0.004,2088.536,44.34276,1898.0,1580.0,1081.0
19148,24B224109,67.9,89.0,19.36,0.107500001788139,20SS55 575075,20SS55,20SS55,20SS55,L,T,0.209,0.871,0.0111,0.0022,0.022,0.089,0.035,0.053,0.007,0.0361,0.0,0.0026,0.0067,0.002,0.003,2170.166,39.37765,1911.0,1574.0,1063.0
19474,24B225204,59.8,80.1,28.08,0.168599992990494,20SS55 575075,20SS55,20SS55,20SS55,L,T,0.217,0.855,0.0132,0.0006,0.029,0.092,0.037,0.043,0.001,0.0364,0.001,0.0027,0.0079,0.001,0.003,2117.804,44.32014,1900.0,1580.0,1076.0
19475,24B225204,65.0,83.7,24.29,0.168599992990494,20SS55 575075,20SS55,20SS55,20SS55,T,T,0.217,0.855,0.0132,0.0006,0.029,0.092,0.037,0.043,0.001,0.0364,0.001,0.0027,0.0079,0.001,0.003,2117.804,44.32014,1900.0,1580.0,1076.0
12919,23B198227,64.8,85.7,21.69,0.0700000002980232,20SS55 575125,20SS55,20SS55,20SS55,L,T,0.212,0.939,0.0045,0.0,0.022,0.122,0.039,0.045,0.006,0.0334,0.0,0.0022,0.0102,0.001,0.002,2060.78,34.49358,1907.0,1574.0,1139.0
14843,23B207317,73.4,88.7,13.67,0.061999998986721,20SS55 575125,20SS55,20SS55,20SS55,L,T,0.218,0.92,0.0112,0.0032,0.02,0.094,0.036,0.052,0.013,0.0368,0.0,0.0029,0.0074,0.001,0.005,2130.584,34.47952,1927.0,1607.0,1151.0
16405,24B212980,71.7,91.2,18.01,0.243100002408028,20SS55 575125,20SS55,20SS55,20SS55,T,T,0.203,0.862,0.0065,0.0032,0.016,0.116,0.038,0.047,0.01,0.0327,0.0,0.0025,0.0089,0.001,0.004,2171.966,59.04707,1851.0,1673.0,1151.0
16406,24B212984,64.1,88.9,20.34,0.187999993562698,20SS55 575125,20SS55,20SS55,20SS55,L,T,0.208,0.9,0.0077,0.0022,0.019,0.097,0.036,0.049,0.009,0.0347,0.0,0.0028,0.0094,0.001,0.004,2164.064,34.47272,1925.0,1628.0,1137.0
18024,24B219978,58.9,81.7,24.32,0.100500002503395,20SS55 575125,20SS55,20SS55,20SS55,L,T,0.219,0.852,0.0092,0.002,0.013,0.087,0.034,0.045,0.009,0.0336,0.002,0.0031,0.0085,0.001,0.004,2151.788,34.47654,1925.0,1657.0,1124.0
18025,24B219981,72.1,89.6,17.37,0.0604999996721745,20SS55 575125,20SS55,20SS55,20SS55,L,T,0.219,0.852,0.0092,0.002,0.013,0.087,0.034,0.045,0.009,0.0336,0.002,0.0031,0.0085,0.001,0.004,2160.662,34.46394,1923.0,1607.0,1119.0
18026,24B219981,68.9,87.5,22.19,0.0604999996721745,20SS55 575125,20SS55,20SS55,20SS55,T,T,0.219,0.852,0.0092,0.002,0.013,0.087,0.034,0.045,0.009,0.0336,0.002,0.0031,0.0085,0.001,0.004,2160.662,34.46394,1923.0,1607.0,1119.0
18027,24B219982,64.0,83.6,23.94,0.0604999996721745,20SS55 575125,20SS55,20SS55,20SS55,L,T,0.219,0.852,0.0092,0.002,0.013,0.087,0.034,0.045,0.009,0.0336,0.002,0.0031,0.0085,0.001,0.004,2107.346,34.46798,1893.0,1599.0,1121.0
18478,24B221462,62.1,85.3,17.08,0.150099992752075,20SS55 575125,20SS55,20SS55,20SS55,L,T,0.215,0.859,0.0085,0.002,0.03,0.099,0.037,0.039,0.008,0.0347,0.001,0.0028,0.0088,0.001,0.004,2129.09,59.07396,1875.0,1603.0,1131.0
18488,24B221498,63.4,85.4,25.1,0.105200000107288,20SS55 575125,20SS55,20SS50,20SS55,L,T,0.216,0.89,0.0048,0.0015,0.014,0.098,0.034,0.036,0.01,0.0257,0.0,0.0023,0.0093,0.001,0.003,2071.814,44.34847,1884.0,1605.0,1117.0
18696,24B222232,63.4,83.7,21.71,0.0715000033378601,20SS55 575125,20SS55,20SS55,20SS50,L,T,0.213,0.861,0.009,0.0029,0.009,0.103,0.046,0.048,0.007,0.0258,0.0,0.0021,0.006,0.001,0.004,2129.576,34.47569,1911.0,1605.0,1117.0
19173,24B224196,60.8,82.3,22.34,0.0604999996721745,20SS55 575125,20SS55,20SS55,20SS55,L,T,0.219,0.878,0.0097,0.0048,0.021,0.093,0.037,0.048,0.009,0.0238,0.0,0.0021,0.0053,0.001,0.003,2072.138,34.49877,1913.0,1632.0,1126.0
329,23B150467,66.1,86.0,20.92,0.0869999974966049,20SS55 600050,20SS55,20SS55,20SS55,L,T,0.213,0.875,0.0056,0.0035,0.029,0.083,0.037,0.035,0.012,0.0318,0.002,0.0026,0.0103,0.001,0.005,2048.252,34.49778,1864.0,1596.0,1054.0
330,23B150470,65.5,85.7,21.63,0.0869999974966049,20SS55 600050,20SS55,20SS55,20SS55,L,T,0.21,0.884,0.0063,0.0057,0.03,0.079,0.034,0.042,0.012,0.0318,0.002,0.0026,0.0099,0.001,0.005,2053.958,34.50033,1869.0,1596.0,1054.0
331,23B150475,64.8,88.0,19.08,0.11599999666214,20SS55 600050,20SS55,20SS55,20SS55,L,T,0.21,0.884,0.0063,0.0057,0.03,0.079,0.034,0.042,0.012,0.0318,0.002,0.0026,0.0099,0.001,0.005,2012.45,34.51981,1846.0,1596.0,1054.0
332,23B150478,61.0,86.4,22.05,0.11599999666214,20SS55 600050,20SS55,20SS55,20SS55,L,T,0.218,0.859,0.0104,0.0035,0.013,0.087,0.032,0.052,0.012,0.0266,0.003,0.0023,0.009,0.0,0.005,2010.362,34.50901,1851.0,1594.0,1050.0
4492,23B165476,68.0,87.5,19.17,0.0619000010192394,20SS55 600050,20SS55,20SS55,20SS55,L,T,0.217,0.875,0.0062,0.0038,0.015,0.115,0.045,0.038,0.012,0.022,0.003,0.0016,0.0092,0.0,0.004,2101.604,34.48494,1884.0,1596.0,1072.0
4493,23B165477,66.2,85.5,22.75,0.0619000010192394,20SS55 600050,20SS55,20SS55,20SS55,L,T,0.217,0.875,0.0062,0.0038,0.015,0.115,0.045,0.038,0.012,0.022,0.003,0.0016,0.0092,0.0,0.004,2087.546,34.48761,1875.0,1594.0,1076.0
4494,23B165484,67.8,85.7,16.46,0.0619000010192394,20SS55 600050,20SS55,20SS55,20SS55,L,T,0.203,0.859,0.0075,0.002,0.02,0.11,0.04,0.046,0.018,0.0305,0.002,0.0026,0.0116,0.001,0.004,2173.136,34.45607,1907.0,1601.0,1054.0
4495,23B165485,62.7,83.2,18.38,0.061999998986721,20SS55 600050,20SS55,20SS55,20SS55,L,T,0.203,0.859,0.0075,0.002,0.02,0.11,0.04,0.046,0.018,0.0305,0.002,0.0026,0.0116,0.001,0.004,2173.226,34.43858,1920.0,1601.0,1059.0
4496,23B165491,61.8,81.3,18.95,0.061999998986721,20SS55 600050,20SS55,20SS55,20SS55,L,T,0.204,0.858,0.0053,0.0027,0.018,0.1,0.04,0.038,0.017,0.0303,0.002,0.0027,0.0082,0.001,0.004,2158.25,34.46941,1905.0,1610.0,1038.0
4497,23B165493,70.1,89.1,15.73,0.061999998986721,20SS55 600050,20SS55,20SS55,20SS55,L,T,0.204,0.858,0.0053,0.0027,0.018,0.1,0.04,0.038,0.017,0.0303,0.002,0.0027,0.0082,0.001,0.004,2168.852,34.46789,1914.0,1610.0,1049.0
4498,23B165494,66.5,84.2,21.37,0.061999998986721,20SS55 600050,20SS55,20SS55,20SS55,L,T,0.204,0.858,0.0053,0.0027,0.018,0.1,0.04,0.038,0.017,0.0303,0.002,0.0027,0.0082,0.001,0.004,2166.8,34.46661,1916.0,1608.0,1056.0
4499,23B165500,65.9,84.1,20.54,0.061999998986721,20SS55 600050,20SS55,20SS55,20SS55,L,T,0.211,0.85,0.0101,0.0031,0.019,0.102,0.047,0.061,0.016,0.0276,0.001,0.004,0.0083,0.001,0.005,2165.522,34.46544,1914.0,1605.0,1047.0
4500,23B165503,66.7,86.8,15.26,0.061999998986721,20SS55 600050,20SS55,20SS55,20SS55,L,T,0.211,0.85,0.0101,0.0031,0.019,0.102,0.047,0.061,0.016,0.0276,0.001,0.004,0.0083,0.001,0.005,2157.422,34.46385,1923.0,1607.0,1061.0
4501,23B165505,68.9,88.7,20.2,0.150000005960464,20SS55 600050,20SS55,20SS55,20SS55,L,T,0.205,0.943,0.0072,0.0059,0.02,0.112,0.041,0.051,0.017,0.0321,0.002,0.0023,0.0095,0.001,0.004,2168.114,34.45744,1936.0,1601.0,1052.0
4503,23B165526,67.0,87.8,17.95,0.0619000010192394,20SS55 600050,20SS55,20SS55,20SS55,L,T,0.203,0.963,0.0073,0.0021,0.024,0.112,0.043,0.042,0.012,0.0339,0.003,0.0016,0.0088,0.001,0.004,2155.712,34.4679,1911.0,1601.0,1058.0
4504,23B165532,73.4,92.5,14.91,0.061999998986721,20SS55 600050,20SS55,20SS55,20SS55,L,T,0.206,0.855,0.008,0.0015,0.036,0.098,0.052,0.065,0.016,0.0307,0.001,0.0026,0.0089,0.001,0.005,2168.114,34.44088,1905.0,1603.0,1052.0
4505,23B165534,84.0,100.0,11.51,0.061999998986721,20SS55 600050,20SS55,20SS55,20SS55,L,T,0.206,0.855,0.008,0.0015,0.036,0.098,0.052,0.065,0.016,0.0307,0.001,0.0026,0.0089,0.001,0.005,2165.234,34.44594,1916.0,1603.0,1056.0
4506,23B165535,68.8,88.9,20.03,0.061999998986721,20SS55 600050,20SS55,20SS55,20SS55,L,T,0.206,0.855,0.008,0.0015,0.036,0.098,0.052,0.065,0.016,0.0307,0.001,0.0026,0.0089,0.001,0.005,2166.188,34.44339,1914.0,1605.0,1052.0
4507,23B165543,68.0,86.2,22.6,0.0617999993264675,20SS55 600050,20SS55,20SS55,20SS55,L,T,0.203,0.876,0.0066,0.0024,0.022,0.103,0.066,0.061,0.016,0.0205,0.001,0.0025,0.0115,0.001,0.005,2085.512,34.49571,1871.0,1589.0,1076.0
4508,23B165548,67.1,86.6,21.8,0.0619000010192394,20SS55 600050,20SS55,20SS55,20SS55,L,T,0.213,0.893,0.0083,0.0034,0.025,0.105,0.039,0.045,0.011,0.038,0.002,0.0016,0.0094,0.001,0.004,2184.89,34.44115,1923.0,1598.0,1068.0
4509,23B165550,70.8,89.2,16.41,0.0619000010192394,20SS55 600050,20SS55,20SS55,20SS55,L,T,0.213,0.893,0.0083,0.0034,0.025,0.105,0.039,0.045,0.011,0.038,0.002,0.0016,0.0094,0.001,0.004,2191.55,34.43473,1914.0,1599.0,1065.0
4510,23B165552,76.1,94.7,13.63,0.0619000010192394,20SS55 600050,20SS55,20SS55,20SS55,L,T,0.213,0.893,0.0083,0.0034,0.025,0.105,0.039,0.045,0.011,0.038,0.002,0.0016,0.0094,0.001,0.004,2191.01,34.43765,1923.0,1598.0,1059.0
4511,23B165553,77.7,97.2,12.4,0.0619000010192394,20SS55 600050,20SS55,20SS55,20SS55,L,T,0.213,0.893,0.0083,0.0034,0.025,0.105,0.039,0.045,0.011,0.038,0.002,0.0016,0.0094,0.001,0.004,2190.686,34.44016,1927.0,1596.0,1067.0
4513,23B165559,75.85,94.1,11.415,0.0619000010192394,20SS55 600050,20SS55,20SS55,20SS55,L,T,0.204,0.861,0.0084,0.0028,0.032,0.112,0.058,0.055,0.017,0.0338,0.002,0.0022,0.0093,0.001,0.005,2197.04,34.4342,1909.0,1596.0,1065.0
4514,23B165561,69.6,87.1,19.1,0.0619000010192394,20SS55 600050,20SS55,20SS55,20SS55,L,T,0.204,0.861,0.0084,0.0028,0.032,0.112,0.058,0.055,0.017,0.0338,0.002,0.0022,0.0093,0.001,0.005,2192.738,34.44206,1923.0,1598.0,1070.0
4515,23B165563,66.0,84.6,20.97,0.061999998986721,20SS55 600050,20SS55,20SS55,20SS55,L,T,0.205,0.854,0.0078,0.0084,0.013,0.104,0.038,0.04,0.012,0.0316,0.003,0.0013,0.0089,0.001,0.004,2192.684,34.45819,1932.0,1603.0,1063.0
5251,23B168184,68.2,84.3,20.74,0.061999998986721,20SS55 600050,20SS55,20SS55,20SS55,L,T,0.196,0.852,0.0065,0.0021,0.029,0.108,0.038,0.044,0.01,0.0348,0.002,0.0015,0.0092,0.001,0.005,2105.456,34.48393,1860.0,1599.0,1074.0
5252,23B168187,69.4,85.7,20.13,0.062100000679493,20SS55 600050,20SS55,20SS55,20SS55,L,T,0.193,0.891,0.0053,0.001,0.029,0.102,0.036,0.038,0.017,0.0318,0.002,0.0025,0.0088,0.001,0.005,2094.026,34.48557,1871.0,1601.0,1067.0
5253,23B168192,69.7,88.0,17.8,0.197200000286102,20SS55 600050,20SS55,20SS55,20SS55,L,T,0.193,0.891,0.0053,0.001,0.029,0.102,0.036,0.038,0.017,0.0318,0.002,0.0025,0.0088,0.001,0.005,2129.918,49.23296,1869.0,1632.0,1175.0
5254,23B168196,75.7,94.6,21.95,0.104000002145767,20SS55 600050,20SS55,20SS55,20SS55,L,T,0.205,0.881,0.0074,0.0029,0.024,0.115,0.041,0.047,0.013,0.0378,0.003,0.0016,0.0103,0.001,0.005,2149.142,34.47398,1884.0,1605.0,1023.0
5255,23B168201,71.0,91.9,17.82,0.104099996387959,20SS55 600050,20SS55,20SS55,20SS55,L,T,0.205,0.881,0.0074,0.0029,0.024,0.115,0.041,0.047,0.013,0.0378,0.003,0.0016,0.0103,0.001,0.005,2138.846,34.47408,1873.0,1607.0,1052.0
5445,23B168868,72.6,88.9,19.69,0.062100000679493,20SS55 600050,20SS55,20SS55,20SS55,L,T,0.203,0.859,0.0059,0.0029,0.018,0.105,0.038,0.042,0.014,0.032,0.002,0.0015,0.0098,0.001,0.005,2136.038,39.39468,1875.0,1585.0,1038.0
5446,23B168869,70.1,88.8,18.5,0.062100000679493,20SS55 600050,20SS55,20SS55,20SS55,L,T,0.203,0.859,0.0059,0.0029,0.018,0.105,0.038,0.042,0.014,0.032,0.002,0.0015,0.0098,0.001,0.005,2136.596,39.39571,1871.0,1580.0,1027.0
5447,23B168872,64.5,86.0,21.48,0.062100000679493,20SS55 600050,20SS55,20SS55,20SS55,L,T,0.205,0.875,0.0109,0.0022,0.027,0.097,0.034,0.066,0.018,0.0312,0.001,0.0028,0.009,0.001,0.005,2142.842,39.39322,1871.0,1578.0,1034.0
5448,23B168873,69.9,89.6,20.28,0.062100000679493,20SS55 600050,20SS55,20SS55,20SS55,L,T,0.205,0.875,0.0109,0.0022,0.027,0.097,0.034,0.066,0.018,0.0312,0.001,0.0028,0.009,0.001,0.005,2142.878,39.3934,1877.0,1581.0,1038.0
5450,23B168878,67.7,85.7,21.1,0.061999998986721,20SS55 600050,20SS55,20SS55,20SS55,L,T,0.205,0.875,0.0109,0.0022,0.027,0.097,0.034,0.066,0.018,0.0312,0.001,0.0028,0.009,0.001,0.005,2142.068,39.39249,1871.0,1576.0,1041.0
6284,23B171511,72.0,88.3,20.27,0.061999998986721,20SS55 600050,20SS55,20SS55,20SS55,L,T,0.203,0.863,0.0058,0.0018,0.031,0.119,0.045,0.048,0.013,0.0285,0.001,0.0018,0.0076,0.001,0.005,2103.386,39.39582,1896.0,1578.0,1065.0
6285,23B171512,63.8,73.7,24.0,0.061999998986721,20SS55 600050,20SS55,20SS55,20SS55,L,H,0.203,0.863,0.0058,0.0018,0.031,0.119,0.045,0.048,0.013,0.0285,0.001,0.0018,0.0076,0.001,0.005,2095.862,34.47841,1900.0,1580.0,1074.0
6807,23B173137,71.6,89.9,18.6,0.0619000010192394,20SS55 600050,20SS55,20SS55,20SS55,L,T,0.21,0.85,0.0076,0.0037,0.015,0.098,0.041,0.044,0.008,0.0313,0.003,0.0025,0.0077,0.001,0.005,2139.17,34.47739,1886.0,1596.0,1056.0
7014,23B173908,72.7,92.1,17.86,0.061999998986721,20SS55 600050,20SS55,20SS55,20SS55,L,T,0.211,0.904,0.0057,0.0008,0.039,0.109,0.042,0.047,0.008,0.0108,0.001,0.0022,0.01,0.001,0.005,2136.308,34.47865,1936.0,1603.0,1059.0
8528,23B179836,78.7,99.6,14.22,0.061999998986721,20SS55 600050,20SS55,20SS55,20SS55,L,T,0.212,0.872,0.0033,0.0006,0.037,0.113,0.039,0.051,0.008,0.0295,0.0,0.0029,0.0083,0.001,0.005,2101.136,34.48456,1905.0,1592.0,1052.0
8529,23B179839,68.75,89.35,18.205000000000002,0.061999998986721,20SS55 600050,20SS55,20SS55,20SS55,L,T,0.213,0.857,0.0031,0.0003,0.035,0.11,0.039,0.052,0.009,0.0311,0.0,0.0025,0.0113,0.001,0.005,2131.286,34.47567,1911.0,1596.0,1054.0
8834,23B181727,62.8,82.0,23.375,0.100000001490116,20SS55 625075,20SS55,20SS55,20SS55,L,T,0.216,0.925,0.0073,0.0024,0.018,0.092,0.037,0.05,0.007,0.028,0.003,0.0027,0.0093,0.001,0.006,2092.64,34.486,1846.0,1634.0,1094.0
8835,23B181729,62.3,83.85,22.315,0.100000001490116,20SS55 625075,20SS55,20SS55,20SS55,L,T,0.223,0.921,0.0066,0.008,0.008,0.1,0.045,0.045,0.017,0.0379,0.0,0.0021,0.0092,0.0,0.005,2101.01,34.48444,1844.0,1634.0,1081.0
8836,23B181737,65.0,85.7,21.835,0.090599998831749,20SS55 625075,20SS55,20SS55,20SS55,L,T,0.218,0.885,0.0087,0.0048,0.01,0.088,0.037,0.058,0.007,0.0326,0.003,0.0016,0.0074,0.001,0.005,2117.354,34.48148,1918.0,1626.0,1081.0
10727,23B189720,74.0,91.1,18.2,0.0869999974966049,20SS55 625075,20SS55,20SS55,20SS55,L,T,0.211,0.861,0.0061,0.0009,0.023,0.115,0.041,0.045,0.01,0.0296,0.002,0.0034,0.0076,0.001,0.004,2113.862,34.48134,1941.0,1650.0,1054.0
10728,23B189725,63.9,83.0,20.43,0.0869999974966049,20SS55 625075,20SS55,20SS55,20SS55,L,T,0.211,0.861,0.0061,0.0009,0.023,0.115,0.041,0.045,0.01,0.0296,0.002,0.0034,0.0076,0.001,0.004,2109.398,34.48171,1940.0,1628.0,1074.0
10922,23B190714,66.0,87.8,20.95,0.100000001490116,20SS55 625075,20SS55,20SS55,20SS55,L,T,0.202,0.888,0.0075,0.002,0.016,0.104,0.037,0.04,0.014,0.0329,0.001,0.0029,0.01,0.001,0.005,2094.296,39.41253,1832.0,1630.0,1070.0
10923,23B190717,66.1,88.6,20.57,0.100000001490116,20SS55 625075,20SS55,20SS55,20SS55,L,T,0.202,0.888,0.0075,0.002,0.016,0.104,0.037,0.04,0.014,0.0329,0.001,0.0029,0.01,0.001,0.005,2118.47,39.40567,1837.0,1630.0,1065.0
11187,23B192129,62.2,81.2,30.04,0.306100010871887,20SS55 625075,20SS55,20SS55,20SS55,L,T,0.213,0.869,0.007,0.001,0.019,0.085,0.037,0.041,0.012,0.0348,0.0,0.0026,0.0075,0.001,0.002,2059.772,49.26158,1808.0,1662.0,1135.0
11188,23B192129,62.1,79.9,25.48,0.306100010871887,20SS55 625075,20SS55,20SS55,20SS55,T,T,0.213,0.869,0.007,0.001,0.019,0.085,0.037,0.041,0.012,0.0348,0.0,0.0026,0.0075,0.001,0.002,2059.772,49.26158,1808.0,1662.0,1135.0
11201,23B192178,70.69999999999999,90.05000000000001,14.32,0.0750000029802322,20SS55 625075,20SS55,20SS55,20SS55,L,T,0.202,0.884,0.0066,0.0002,0.02,0.096,0.038,0.047,0.023,0.0338,0.0,0.0027,0.0082,0.001,0.002,2166.782,34.51407,1938.0,1623.0,1088.0
11202,23B192187,71.7,92.1,18.25,0.103000000119209,20SS55 625075,20SS55,20SS55,20SS55,L,T,0.219,0.879,0.0061,0.0,0.022,0.091,0.042,0.043,0.016,0.0301,0.0,0.0029,0.0042,0.001,0.002,2117.948,34.48265,1932.0,1623.0,1085.0
11774,23B194011,59.0,80.9,27.61,0.494100004434586,20SS55 625075,20SS55,20SS50,20SS55,L,T,0.209,0.868,0.0053,0.0005,0.036,0.118,0.045,0.041,0.01,0.0334,0.002,0.0029,0.0077,0.001,0.003,2005.412,54.22121,1826.0,1614.0,1110.0
