Repository: PNell/TrialTest3

File: Data/StreamlitData032524.csv (part 76 of 96)
,coil_no,YieldStrength,TensileStrength,TotalElongation,coil_thickness,steel_design_description,grade,grade_head,grade_tail,sample_direction,sample_location,c_amount,mn_amount,p_amount,s_amount,si_amount,cu_amount,ni_amount,cr_amount,mo_amount,al_amount,nb_amount,ca_amount,n_amount,ti_amount,v_amount,TF1_EXIT_AVG_BODY,TBC_thickness,TEMP_FM_ENTRY_AVG,TEMP_FM_EXIT_AVG,TEMP_COILING_AVG
11775,23B194011,64.0,81.3,30.87,0.494100004434586,20SS55 625075,20SS55,20SS50,20SS55,T,T,0.209,0.868,0.0053,0.0005,0.036,0.118,0.045,0.041,0.01,0.0334,0.002,0.0029,0.0077,0.001,0.003,2005.412,54.22121,1826.0,1614.0,1110.0
11815,23B194118,64.0,85.6,21.74,0.100000001490116,20SS55 625075,20SS55,20SS55,20SS55,L,T,0.207,0.871,0.0072,0.0033,0.006,0.115,0.044,0.05,0.009,0.0329,0.001,0.0025,0.0101,0.0,0.003,2132.258,34.47562,1868.0,1628.0,1072.0
11816,23B194122,70.8,93.3,18.93,0.100000001490116,20SS55 625075,20SS55,20SS55,20SS55,L,T,0.218,0.905,0.0088,0.004,0.017,0.102,0.035,0.046,0.018,0.0358,0.003,0.0025,0.008,0.001,0.003,2120.918,34.4767,1853.0,1632.0,1061.0
11817,23B194127,72.2,93.7,19.7,0.100000001490116,20SS55 625075,20SS55,20SS55,20SS55,L,T,0.218,0.905,0.0088,0.004,0.017,0.102,0.035,0.046,0.018,0.0358,0.003,0.0025,0.008,0.001,0.003,2123.492,34.476,1848.0,1626.0,1058.0
11818,23B194130,73.1,94.3,18.57,0.100000001490116,20SS55 625075,20SS55,20SS55,20SS55,L,T,0.209,0.862,0.0081,0.0018,0.023,0.125,0.043,0.048,0.01,0.0336,0.002,0.0028,0.0095,0.001,0.004,2129.774,34.47084,1871.0,1625.0,1050.0
11819,23B194133,69.2,89.9,15.56,0.100000001490116,20SS55 625075,20SS55,20SS55,20SS55,L,T,0.209,0.862,0.0081,0.0018,0.023,0.125,0.043,0.048,0.01,0.0336,0.002,0.0028,0.0095,0.001,0.004,2106.536,34.48695,1878.0,1632.0,1077.0
11822,23B194145,73.1,95.3,18.79,0.100000001490116,20SS55 625075,20SS55,20SS55,20SS55,L,T,0.201,0.879,0.0083,0.0018,0.011,0.099,0.034,0.048,0.019,0.0289,0.003,0.0021,0.0095,0.001,0.003,2094.746,34.48665,1869.0,1625.0,1076.0
11823,23B194148,68.0,88.9,22.78,0.100000001490116,20SS55 625075,20SS55,20SS55,20SS55,L,T,0.202,0.904,0.0077,0.0048,0.019,0.108,0.045,0.052,0.011,0.0355,0.003,0.0037,0.0067,0.001,0.003,2079.068,34.49108,1882.0,1632.0,1079.0
11824,23B194153,70.0,88.5,19.91,0.100000001490116,20SS55 625075,20SS55,20SS55,20SS55,L,T,0.202,0.904,0.0077,0.0048,0.019,0.108,0.045,0.052,0.011,0.0355,0.003,0.0037,0.0067,0.001,0.003,2070.284,34.49515,1857.0,1626.0,1079.0
11825,23B194156,72.6,91.3,15.84,0.100000001490116,20SS55 625075,20SS55,20SS55,20SS55,L,T,0.207,0.894,0.0081,0.004,0.022,0.119,0.044,0.042,0.01,0.036,0.003,0.0029,0.0084,0.001,0.004,2098.94,34.48828,1871.0,1630.0,1070.0
11839,23B194206,74.4,91.8,20.92,0.0790000036358833,20SS55 625075,20SS55,20SS55,20SS55,L,T,0.218,0.929,0.0079,0.0034,0.028,0.115,0.044,0.047,0.016,0.0345,0.002,0.0023,0.0051,0.001,0.002,2064.362,34.49435,1857.0,1630.0,1081.0
12454,23B196476,58.4,79.1,24.64,0.100000001490116,20SS55 625075,20SS55,20SS55,20SS55,L,T,0.219,0.898,0.0049,0.0042,0.016,0.122,0.045,0.046,0.009,0.0354,0.001,0.0028,0.01,0.001,0.004,2152.4,49.22442,1887.0,1630.0,1076.0
12455,23B196481,56.45,78.80000000000001,21.14,0.103000000119209,20SS55 625075,20SS55,20SS55,20SS55,L,T,0.207,0.866,0.0042,0.0011,0.026,0.128,0.045,0.042,0.007,0.0395,0.0,0.0007,0.009,0.001,0.003,2124.752,49.23624,1878.0,1630.0,1077.0
12925,23B198246,74.6,93.1,16.5,0.0750000029802322,20SS55 625075,20SS55,20SS55,20SS55,L,T,0.216,0.867,0.0088,0.0024,0.012,0.082,0.031,0.045,0.007,0.0266,0.0,0.0027,0.0087,0.001,0.003,2181.2,34.46689,1913.0,1632.0,1056.0
12946,23B198322,64.9,89.5,15.2,0.138199999928474,20SS55 625075,20SS55,20SS55,20SS50,L,T,0.214,0.917,0.0073,0.0019,0.021,0.099,0.038,0.049,0.009,0.0351,0.0,0.0021,0.0079,0.001,0.003,2136.326,34.47688,1868.0,1626.0,1074.0
12947,23B198322,65.9,90.7,16.39,0.138199999928474,20SS55 625075,20SS55,20SS55,20SS50,T,T,0.214,0.917,0.0073,0.0019,0.021,0.099,0.038,0.049,0.009,0.0351,0.0,0.0021,0.0079,0.001,0.003,2136.326,34.47688,1868.0,1626.0,1074.0
13631,23B201027,67.3,90.3,17.34,0.138199999928474,20SS55 625075,20SS55,20SS55,20SS55,L,T,0.219,0.937,0.009,0.0008,0.026,0.112,0.038,0.045,0.006,0.0333,0.001,0.0025,0.0067,0.001,0.003,2100.146,34.49246,1887.0,1628.0,1068.0
15775,24B210933,64.7,85.9,23.22,0.238100007176399,20SS55 625075,20SS55,20SS55,20SS55,L,T,0.21,0.92,0.0102,0.0017,0.027,0.102,0.036,0.047,0.009,0.0374,0.0,0.0027,0.0097,0.001,0.004,2124.59,39.3921,1931.0,1628.0,1067.0
15776,24B210933,64.1,84.2,22.98,0.238100007176399,20SS55 625075,20SS55,20SS55,20SS55,T,T,0.21,0.92,0.0102,0.0017,0.027,0.102,0.036,0.047,0.009,0.0374,0.0,0.0027,0.0097,0.001,0.004,2124.59,39.3921,1931.0,1628.0,1067.0
8837,23B181772,72.8,88.7,19.38,0.0810000002384186,20SS55 625100,20SS55,20SS55,20SS55,L,T,0.201,0.828,0.0063,0.0013,0.026,0.11,0.044,0.044,0.009,0.0339,0.002,0.002,0.0077,0.001,0.006,2110.082,34.4819,1905.0,1605.0,1101.0
9125,23B182907,64.0,83.6,20.7,0.0810000002384186,20SS55 625100,20SS55,20SS55,20SS55,L,T,0.212,0.881,0.0105,0.0025,0.02,0.094,0.037,0.051,0.012,0.0253,0.002,0.0024,0.0107,0.001,0.005,2154.182,34.47266,1997.0,1619.0,1155.0
13628,23B201017,68.6,88.1,17.19,0.0737999975681305,20SS55 625100,20SS55,20SS55,20SS55,L,T,0.219,0.918,0.0113,0.0032,0.021,0.135,0.044,0.057,0.007,0.0286,0.003,0.0022,0.0089,0.001,0.004,2112.782,34.48099,1920.0,1639.0,1086.0
13629,23B201019,68.8,88.2,21.69,0.0738999992609024,20SS55 625100,20SS55,20SS55,20SS55,L,T,0.213,0.903,0.0112,0.0045,0.022,0.129,0.044,0.049,0.008,0.0296,0.001,0.0028,0.0086,0.001,0.004,2112.476,34.48681,1918.0,1634.0,1103.0
13633,23B201035,74.6,93.8,17.42,0.0737999975681305,20SS55 625100,20SS55,20SS55,20SS55,L,T,0.219,0.877,0.008,0.0013,0.024,0.109,0.037,0.038,0.007,0.0343,0.001,0.0025,0.0085,0.001,0.003,2156.036,34.47228,1929.0,1632.0,1088.0
14851,23B207343,75.0,91.5,19.24,0.0610000006854534,20SS55 625100,20SS55,20SS55,20SS55,L,T,0.215,0.881,0.009,0.0001,0.024,0.103,0.042,0.036,0.009,0.0317,0.0,0.0024,0.0074,0.001,0.004,2116.562,34.483,1932.0,1605.0,1160.0
14852,23B207345,70.6,87.1,17.57,0.0610000006854534,20SS55 625100,20SS55,20SS55,20SS55,L,T,0.215,0.895,0.0093,0.0029,0.022,0.095,0.036,0.041,0.012,0.0295,0.0,0.0028,0.0069,0.001,0.005,2118.74,34.48553,1943.0,1605.0,1088.0
14853,23B207345,70.4,86.7,17.03,0.0610000006854534,20SS55 625100,20SS55,20SS55,20SS55,T,T,0.215,0.895,0.0093,0.0029,0.022,0.095,0.036,0.041,0.012,0.0295,0.0,0.0028,0.0069,0.001,0.005,2118.74,34.48553,1943.0,1605.0,1088.0
15221,23B208525,65.8,84.6,22.13,0.138199999928474,20SS55 625100,20SS55,20SS55,20SS55,L,T,0.215,0.932,0.0112,0.0027,0.02,0.117,0.037,0.048,0.01,0.0316,0.0,0.0033,0.0089,0.001,0.005,2057.9,34.49886,1855.0,1635.0,1103.0
15222,23B208525,64.4,82.1,20.91,0.138199999928474,20SS55 625100,20SS55,20SS55,20SS55,T,T,0.215,0.932,0.0112,0.0027,0.02,0.117,0.037,0.048,0.01,0.0316,0.0,0.0033,0.0089,0.001,0.005,2057.9,34.49886,1855.0,1635.0,1103.0
15767,24B210900,66.5,88.6,19.43,0.138199999928474,20SS55 625100,20SS55,20SS50,20SS55,L,T,0.208,0.868,0.0108,0.004,0.018,0.1,0.042,0.052,0.01,0.0296,0.0,0.0031,0.0081,0.001,0.005,2103.098,34.49424,1909.0,1630.0,1103.0
15774,24B210925,62.3,84.2,12.41,0.155000001192093,20SS55 625100,20SS55,20SS55,20SS55,L,T,0.215,0.868,0.0093,0.0035,0.023,0.103,0.041,0.04,0.011,0.0318,0.0,0.0029,0.0089,0.001,0.004,2168.546,39.38406,1900.0,1632.0,1074.0
15780,24B210946,67.8,89.9,22.25,0.145099997520447,20SS55 625100,20SS55,20SS55,20SS55,L,T,0.213,0.919,0.0076,0.0045,0.008,0.09,0.032,0.04,0.008,0.0315,0.0,0.0032,0.0097,0.001,0.004,2140.52,34.47606,1931.0,1628.0,1104.0
15781,24B210946,66.3,87.4,17.02,0.145099997520447,20SS55 625100,20SS55,20SS55,20SS55,T,T,0.213,0.919,0.0076,0.0045,0.008,0.09,0.032,0.04,0.008,0.0315,0.0,0.0032,0.0097,0.001,0.004,2140.52,34.47606,1931.0,1628.0,1104.0
18694,24B222227,93.0,112.9,12.64,0.138199999928474,20SS55 625100,20SS55,20SS50,20SS55,L,T,0.213,0.861,0.009,0.0029,0.009,0.103,0.046,0.048,0.007,0.0258,0.0,0.0021,0.006,0.001,0.004,2108.39,34.49113,1893.0,1626.0,1115.0
19140,24B224085,67.6,89.5,25.88,0.181500002741814,20SS55 625100,20SS55,20SS50,20SS55,L,T,0.209,0.873,0.0144,0.0,0.035,0.099,0.039,0.053,0.007,0.042,0.0,0.0025,0.0087,0.001,0.003,2171.804,44.29929,1927.0,1630.0,1101.0
19141,24B224091,64.5,89.4,27.3,0.131099998950958,20SS55 625100,20SS55,20SS55,20SS55,L,T,0.209,0.873,0.0144,0.0,0.035,0.099,0.039,0.053,0.007,0.042,0.0,0.0025,0.0087,0.001,0.003,2173.19,44.28957,1925.0,1628.0,1095.0
19149,24B224113,56.3,87.3,20.69,0.160999998450279,20SS55 625100,20SS55,20SS55,20SS55,L,T,0.201,0.856,0.0081,0.0012,0.024,0.099,0.036,0.036,0.008,0.0278,0.0,0.0022,0.0152,0.001,0.003,2179.184,44.29054,1907.0,1630.0,1099.0
19150,24B224118,69.0,92.0,21.61,0.130999997258186,20SS55 625100,20SS55,20SS55,20SS55,L,T,0.201,0.856,0.0081,0.0012,0.024,0.099,0.036,0.036,0.008,0.0278,0.0,0.0022,0.0152,0.001,0.003,2175.332,44.28821,1916.0,1623.0,1092.0
19151,24B224121,64.9,89.2,20.53,0.130999997258186,20SS55 625100,20SS55,20SS55,20SS55,L,T,0.204,0.861,0.0065,0.004,0.012,0.087,0.035,0.039,0.007,0.0257,0.0,0.003,0.0032,0.001,0.003,2185.538,44.28811,1931.0,1623.0,1094.0
19152,24B224128,63.4,85.5,23.5,0.181500002741814,20SS55 625100,20SS55,20SS55,20SS55,L,T,0.204,0.861,0.0065,0.004,0.012,0.087,0.035,0.039,0.007,0.0257,0.0,0.003,0.0032,0.001,0.003,2182.712,44.28851,1938.0,1625.0,1104.0
19153,24B224130,59.2,85.6,23.1,0.181500002741814,20SS55 625100,20SS55,20SS55,20SS55,L,T,0.204,0.888,0.0082,0.0012,0.018,0.086,0.034,0.041,0.007,0.0349,0.0,0.0023,0.0023,0.001,0.003,2188.364,44.2887,1940.0,1625.0,1095.0
19154,24B224130,65.5,89.4,15.38,0.181500002741814,20SS55 625100,20SS55,20SS55,20SS55,T,T,0.204,0.888,0.0082,0.0012,0.018,0.086,0.034,0.041,0.007,0.0349,0.0,0.0023,0.0023,0.001,0.003,2188.364,44.2887,1940.0,1625.0,1095.0
19502,24B225274,69.5,89.3,20.07,0.0590000003576279,20SS55 625100,20SS55,20SS55,20SS55,L,T,0.211,0.89,0.0102,0.004,0.01,0.099,0.035,0.039,0.002,0.0289,0.0,0.0022,0.0091,0.001,0.002,2124.284,34.48269,1943.0,1662.0,1110.0
19504,24B225281,60.6,82.2,25.78,0.096000000834465,20SS55 625100,20SS55,20SS55,20SS55,L,T,0.211,0.89,0.0102,0.004,0.01,0.099,0.035,0.039,0.002,0.0289,0.0,0.0022,0.0091,0.001,0.002,2053.256,34.50295,1914.0,1657.0,1094.0
334,23B150484,51.35,76.2,26.54,0.165399998426437,20SS55 625125,20SS55,20SS55,20SS55,L,T,0.218,0.859,0.0104,0.0035,0.013,0.087,0.032,0.052,0.012,0.0266,0.003,0.0023,0.009,0.0,0.005,2000.21,49.27029,1841.0,1625.0,1139.0
335,23B150493,56.6,77.6,23.75,0.10419999808073,20SS55 625125,20SS55,20SS55,20SS55,L,T,0.202,0.944,0.0087,0.0019,0.033,0.075,0.03,0.052,0.009,0.0214,0.001,0.0024,0.0069,0.001,0.005,2062.58,34.5029,1880.0,1621.0,1128.0
644,23B151638,70.8,88.9,18.72,0.061999998986721,20SS55 625125,20SS55,24-M12,20SS55,L,T,0.206,0.878,0.0045,0.0028,0.025,0.095,0.047,0.039,0.014,0.029,0.001,0.0027,0.0097,0.0,0.005,2151.932,39.39849,1887.0,1576.0,1054.0
645,23B151640,70.2,86.3,20.45,0.062100000679493,20SS55 625125,20SS55,20SS55,20SS55,L,T,0.206,0.878,0.0045,0.0028,0.025,0.095,0.047,0.039,0.014,0.029,0.001,0.0027,0.0097,0.0,0.005,2148.548,39.39418,1882.0,1580.0,1085.0
646,23B151643,69.5,85.1,20.96,0.062100000679493,20SS55 625125,20SS55,20SS55,20SS55,L,T,0.205,0.855,0.0062,0.0037,0.025,0.11,0.048,0.04,0.01,0.0328,0.002,0.0019,0.0113,0.001,0.004,2146.586,39.40691,1886.0,1580.0,1081.0
647,23B151646,60.2,82.2,22.7,0.125100001692772,20SS55 625125,20SS55,20SS55,20SS55,L,T,0.205,0.855,0.0062,0.0037,0.025,0.11,0.048,0.04,0.01,0.0328,0.002,0.0019,0.0113,0.001,0.004,2028.938,39.44333,1859.0,1585.0,1092.0
648,23B151649,62.4,83.5,23.41,0.0601000003516674,20SS55 625125,20SS55,20SS55,20SS55,L,T,0.215,0.903,0.0061,0.0047,0.021,0.098,0.043,0.042,0.013,0.029,0.001,0.0023,0.0096,0.0,0.004,2026.562,39.42331,1851.0,1587.0,1085.0
649,23B151658,65.5,85.2,22.62,0.0599999986588955,20SS55 625125,20SS55,20SS55,20SS55,L,T,0.219,0.865,0.0062,0.0044,0.027,0.115,0.041,0.042,0.009,0.0358,0.002,0.0017,0.0109,0.001,0.004,2105.258,39.40158,1880.0,1581.0,1086.0
654,23B151686,66.1,87.3,20.01,0.0599999986588955,20SS55 625125,20SS55,20SS55,20SS55,L,T,0.211,0.89,0.0075,0.003,0.033,0.104,0.04,0.051,0.013,0.0335,0.002,0.0022,0.011,0.001,0.005,2155.172,39.38138,1889.0,1576.0,1072.0
655,23B151686,70.1,87.6,16.67,0.0599999986588955,20SS55 625125,20SS55,20SS55,20SS55,T,T,0.211,0.89,0.0075,0.003,0.033,0.104,0.04,0.051,0.013,0.0335,0.002,0.0022,0.011,0.001,0.005,2155.172,39.38138,1889.0,1576.0,1072.0
1046,23B153084,56.6,82.3,22.57,0.0750000029802322,20SS55 625125,20SS55,20SS55,20SS55,L,T,0.237,0.988,0.0072,0.0057,0.022,0.099,0.038,0.057,0.014,0.0271,0.001,0.0,0.0062,0.0,0.005,2068.988,39.38671,1853.0,1572.0,1133.0
1047,23B153086,65.5,88.4,20.73,0.061999998986721,20SS55 625125,20SS55,20SS55,20SS55,L,T,0.237,0.988,0.0072,0.0057,0.022,0.099,0.038,0.057,0.014,0.0271,0.001,0.0,0.0062,0.0,0.005,2061.482,39.41071,1848.0,1578.0,1074.0
1051,23B153093,58.5,77.6,25.86,0.190099999308586,20SS55 625125,20SS55,20SS55,20SS55,L,T,0.199,0.948,0.0057,0.0037,0.02,0.098,0.037,0.047,0.014,0.034,0.001,0.0024,0.0082,0.0,0.005,2084.666,54.16203,1864.0,1628.0,1137.0
1052,23B153093,59.5,79.2,23.57,0.190099999308586,20SS55 625125,20SS55,20SS55,20SS55,T,T,0.199,0.948,0.0057,0.0037,0.02,0.098,0.037,0.047,0.014,0.034,0.001,0.0024,0.0082,0.0,0.005,2084.666,54.16203,1864.0,1628.0,1137.0
1054,23B153101,72.2,91.4,16.76,0.0599999986588955,20SS55 625125,20SS55,20SS55,20SS55,L,T,0.204,0.853,0.0061,0.0018,0.03,0.108,0.041,0.053,0.01,0.0302,0.001,0.0023,0.0074,0.001,0.005,2146.496,39.38388,1896.0,1581.0,1101.0
1062,23B153135,57.8,80.9,24.51,0.0741000026464462,20SS55 625125,20SS55,20SS55,20SS50,L,T,0.207,0.889,0.0056,0.0014,0.026,0.087,0.034,0.045,0.009,0.0301,0.001,0.0013,0.0092,0.001,0.004,2096.546,34.45676,1860.0,1614.0,1121.0
1275,23B153948,54.0,78.2,23.95,0.062100000679493,20SS55 625125,20SS55,20SS55,20SS55,L,T,0.203,0.911,0.0046,0.0043,0.026,0.145,0.047,0.047,0.011,0.0358,0.001,0.0019,0.0081,0.001,0.004,2054.948,34.49088,1896.0,1643.0,1119.0
1276,23B153950,64.0,80.6,23.0,0.062100000679493,20SS55 625125,20SS55,20SS55,20SS55,L,H,0.203,0.911,0.0046,0.0043,0.026,0.145,0.047,0.047,0.011,0.0358,0.001,0.0019,0.0081,0.001,0.004,2082.65,34.4952,1891.0,1635.0,1108.0
1284,23B153996,67.5,85.1,20.24,0.0754000023007393,20SS55 625125,20SS55,20SS55,20SS55,L,T,0.206,0.865,0.0092,0.0008,0.042,0.09,0.035,0.045,0.011,0.0304,0.001,0.0022,0.0082,0.001,0.005,2129.63,39.37643,1911.0,1605.0,1126.0
2080,23B157190,66.6,83.9,20.66,0.062100000679493,20SS55 625125,20SS55,20SS55,20SS55,L,T,0.202,0.873,0.0094,0.0001,0.042,0.096,0.041,0.052,0.014,0.0368,0.001,0.0023,0.0088,0.001,0.004,2172.398,39.38587,1968.0,1632.0,1135.0
2086,23B157226,59.0,77.8,27.58,0.196899995207787,20SS55 625125,20SS55,20SS55,20SS55,L,T,0.167,0.818,0.0061,0.0048,0.028,0.104,0.042,0.049,0.015,0.0501,0.001,0.0023,0.008,0.001,0.004,2205.86,54.10645,1963.0,1630.0,1128.0
2549,23B159211,63.8,83.3,21.35,0.116999998688698,20SS55 625125,20SS55,20SS55,20SS55,L,T,0.205,0.828,0.0054,0.0034,0.033,0.094,0.041,0.037,0.01,0.0278,0.001,0.0021,0.0079,0.001,0.005,2131.322,34.46748,1967.0,1628.0,1131.0
2950,23B160571,56.8,77.4,25.46,0.0731000006198883,20SS55 625125,20SS55,20SS55,20SS55,L,T,0.207,0.858,0.0065,0.0014,0.026,0.093,0.031,0.041,0.007,0.0282,0.0,0.0017,0.0073,0.001,0.005,2163.272,34.46804,1974.0,1635.0,1128.0
2951,23B160578,58.0,77.7,25.75,0.0731000006198883,20SS55 625125,20SS55,20SS55,20SS55,L,T,0.207,0.858,0.0065,0.0014,0.026,0.093,0.031,0.041,0.007,0.0282,0.0,0.0017,0.0073,0.001,0.005,2176.25,34.46111,1972.0,1607.0,1139.0
2952,23B160580,58.1,79.3,23.57,0.0731000006198883,20SS55 625125,20SS55,20SS55,20SS55,L,T,0.199,0.872,0.0071,0.0024,0.029,0.097,0.036,0.047,0.015,0.0309,0.001,0.0028,0.0078,0.001,0.005,2174.612,34.46292,1972.0,1605.0,1135.0
2954,23B160587,61.3,80.8,22.65,0.103100001811981,20SS55 625125,20SS55,20SS55,20SS55,L,T,0.202,0.856,0.006,0.0023,0.031,0.092,0.032,0.04,0.008,0.0312,0.001,0.0017,0.0075,0.001,0.005,2152.166,39.38685,1968.0,1605.0,1122.0
2956,23B160594,61.0,82.4,23.34,0.103100001811981,20SS55 625125,20SS55,20SS55,20SS55,L,T,0.207,0.868,0.0076,0.0024,0.023,0.087,0.033,0.053,0.014,0.0267,0.001,0.0033,0.007,0.001,0.005,2199.992,39.37352,1981.0,1603.0,1131.0
4441,23B165339,69.0,86.7,18.75,0.0729999989271164,20SS55 625125,20SS55,20SS55,20SS55,L,T,0.204,0.854,0.0077,0.0038,0.045,0.087,0.036,0.042,0.01,0.0322,0.004,0.002,0.0096,0.001,0.005,2156.342,34.45709,1923.0,1601.0,1128.0
4442,23B165339,55.0,76.1,21.71,0.0729999989271164,20SS55 625125,20SS55,20SS55,20SS55,T,T,0.204,0.854,0.0077,0.0038,0.045,0.087,0.036,0.042,0.01,0.0322,0.004,0.002,0.0096,0.001,0.005,2156.342,34.45709,1923.0,1601.0,1128.0
4443,23B165343,64.8,84.1,24.27,0.0729999989271164,20SS55 625125,20SS55,20SS55,20SS55,L,T,0.201,0.86,0.0075,0.0049,0.023,0.092,0.038,0.049,0.015,0.0325,0.002,0.0026,0.0116,0.001,0.004,2129.774,34.45372,1922.0,1596.0,1121.0
4444,23B165344,65.3,84.8,21.17,0.0729999989271164,20SS55 625125,20SS55,20SS55,20SS55,L,T,0.201,0.86,0.0075,0.0049,0.023,0.092,0.038,0.049,0.015,0.0325,0.002,0.0026,0.0116,0.001,0.004,2132.924,34.46325,1920.0,1598.0,1124.0
4445,23B165350,69.6,87.5,16.43,0.0729999989271164,20SS55 625125,20SS55,20SS55,20SS55,L,T,0.211,0.916,0.0072,0.0036,0.035,0.101,0.04,0.029,0.013,0.0366,0.004,0.0016,0.0078,0.001,0.005,2149.988,34.4487,1923.0,1599.0,1128.0
4446,23B165352,71.1,87.8,17.83,0.0729999989271164,20SS55 625125,20SS55,20SS55,20SS55,L,T,0.211,0.916,0.0072,0.0036,0.035,0.101,0.04,0.029,0.013,0.0366,0.004,0.0016,0.0078,0.001,0.005,2163.992,34.44986,1925.0,1605.0,1124.0
4489,23B165460,55.0,77.7,26.71,0.103000000119209,20SS55 625125,20SS55,20SS55,20SS55,L,T,0.214,0.872,0.0064,0.0024,0.034,0.113,0.05,0.036,0.011,0.0333,0.002,0.0017,0.0094,0.001,0.004,2118.02,34.48103,1909.0,1634.0,1130.0
4490,23B165466,55.2,79.2,27.71,0.150000005960464,20SS55 625125,20SS55,20SS55,20SS55,L,T,0.214,0.863,0.0059,0.0043,0.018,0.109,0.042,0.044,0.016,0.0249,0.001,0.0027,0.0088,0.001,0.004,2204.906,49.21526,1895.0,1628.0,1137.0
4519,23B165585,66.1,84.7,19.42,0.0599999986588955,20SS55 625125,20SS55,20SS55,20SS55,L,T,0.206,0.897,0.0083,0.0019,0.02,0.099,0.04,0.044,0.011,0.0334,0.002,0.0013,0.0084,0.001,0.005,2156.162,34.46757,1929.0,1632.0,1124.0
4520,23B165589,67.0,86.0,23.37,0.103000000119209,20SS55 625125,20SS55,20SS55,20SS55,L,T,0.213,0.857,0.0099,0.0025,0.032,0.1,0.043,0.061,0.017,0.0304,0.002,0.0026,0.0101,0.001,0.005,2181.65,34.4342,1934.0,1635.0,1121.0
4523,23B165594,64.5,85.2,23.28,0.116999998688698,20SS55 625125,20SS55,20SS55,20SS55,L,T,0.213,0.857,0.0099,0.0025,0.032,0.1,0.043,0.061,0.017,0.0304,0.002,0.0026,0.0101,0.001,0.005,2176.466,34.43446,1934.0,1621.0,1130.0
4524,23B165596,64.6,85.7,24.93,0.116999998688698,20SS55 625125,20SS55,20SS55,20SS55,L,T,0.213,0.857,0.0099,0.0025,0.032,0.1,0.043,0.061,0.017,0.0304,0.002,0.0026,0.0101,0.001,0.005,2159.564,34.44162,1914.0,1621.0,1122.0
5001,23B167122,62.3,82.5,23.99,0.174199998378754,20SS55 625125,20SS55,20SS55,20SS55,L,T,0.215,0.927,0.0061,0.0006,0.041,0.096,0.044,0.04,0.015,0.0249,0.001,0.0023,0.0103,0.001,0.004,2049.116,49.25448,1857.0,1621.0,1126.0
5256,23B168205,64.8,83.7,24.93,0.103100001811981,20SS55 625125,20SS55,20SS55,20SS55,L,T,0.214,0.89,0.0067,0.002,0.041,0.126,0.042,0.042,0.016,0.032,0.001,0.0024,0.009,0.001,0.005,2147.936,39.38713,1871.0,1603.0,1126.0
5259,23B168211,62.900000000000006,81.8,23.375,0.103100001811981,20SS55 625125,20SS55,20SS55,20SS55,L,T,0.2,0.861,0.0044,0.0016,0.018,0.134,0.045,0.042,0.014,0.0304,0.003,0.0017,0.0092,0.001,0.005,2134.094,39.39265,1868.0,1605.0,1122.0
5260,23B168211,62.6,81.5,22.47,0.103100001811981,20SS55 625125,20SS55,20SS55,20SS55,T,T,0.2,0.861,0.0044,0.0016,0.018,0.134,0.045,0.042,0.014,0.0304,0.003,0.0017,0.0092,0.001,0.005,2134.094,39.39265,1868.0,1605.0,1122.0
5426,23B168811,65.0,82.8,21.84,0.0750000029802322,20SS55 625125,20SS55,20SS55,20SS55,L,T,0.207,0.851,0.0076,0.0021,0.031,0.09,0.032,0.036,0.015,0.0307,0.001,0.0021,0.0096,0.001,0.005,2080.382,39.42162,1868.0,1580.0,1135.0
5427,23B168813,63.5,82.0,19.72,0.0750000029802322,20SS55 625125,20SS55,20SS55,20SS55,L,T,0.201,0.855,0.0065,0.0032,0.03,0.105,0.034,0.038,0.012,0.0328,0.003,0.0016,0.0088,0.001,0.005,2110.37,39.41115,1893.0,1580.0,1131.0
5428,23B168816,67.5,85.1,19.94,0.0750999972224236,20SS55 625125,20SS55,20SS55,20SS55,L,T,0.201,0.855,0.0065,0.0032,0.03,0.105,0.034,0.038,0.012,0.0328,0.003,0.0016,0.0088,0.001,0.005,2121.674,39.40682,1889.0,1580.0,1124.0
5433,23B168833,60.8,81.2,23.84,0.062100000679493,20SS55 625125,20SS55,20SS55,20SS55,L,T,0.21,0.885,0.005,0.005,0.016,0.092,0.033,0.043,0.016,0.0359,0.0,0.0024,0.0095,0.001,0.004,2117.192,39.40577,1871.0,1580.0,1137.0
5434,23B168836,58.8,80.9,26.32,0.062100000679493,20SS55 625125,20SS55,20SS55,20SS55,L,T,0.21,0.885,0.005,0.005,0.016,0.092,0.033,0.043,0.016,0.0359,0.0,0.0024,0.0095,0.001,0.004,2117.804,39.40984,1878.0,1578.0,1133.0
5435,23B168838,63.0,82.7,23.11,0.062100000679493,20SS55 625125,20SS55,20SS55,20SS55,L,T,0.202,0.888,0.0059,0.0036,0.021,0.105,0.036,0.036,0.011,0.0328,0.001,0.0014,0.0092,0.001,0.005,2103.26,39.40913,1869.0,1581.0,1086.0
5454,23B168893,68.8,87.4,20.75,0.0729999989271164,20SS55 625125,20SS55,20SS55,20SS55,L,T,0.217,0.852,0.0057,0.003,0.025,0.098,0.039,0.048,0.02,0.0254,0.0,0.0028,0.0099,0.001,0.005,2086.952,39.40868,1866.0,1581.0,1106.0
6799,23B173110,62.6,84.0,21.0,0.102899998426437,20SS55 625125,20SS55,20SS55,20SS55,L,T,0.213,0.91,0.005,0.0031,0.019,0.092,0.037,0.045,0.013,0.0371,0.002,0.0018,0.0064,0.001,0.004,2121.674,34.48396,1909.0,1621.0,1133.0
6800,23B173111,58.3,79.1,24.58,0.102899998426437,20SS55 625125,20SS55,20SS55,20SS55,L,T,0.213,0.91,0.005,0.0031,0.019,0.092,0.037,0.045,0.013,0.0371,0.002,0.0018,0.0064,0.001,0.004,2141.402,34.47674,1905.0,1630.0,1139.0
6801,23B173113,62.7,83.6,22.02,0.102899998426437,20SS55 625125,20SS55,20SS55,20SS55,L,T,0.213,0.91,0.005,0.0031,0.019,0.092,0.037,0.045,0.013,0.0371,0.002,0.0018,0.0064,0.001,0.004,2128.748,34.47861,1904.0,1625.0,1133.0
6802,23B173114,62.5,82.35,22.205,0.0738999992609024,20SS55 625125,20SS55,20SS55,20SS55,L,T,0.213,0.91,0.005,0.0031,0.019,0.092,0.037,0.045,0.013,0.0371,0.002,0.0018,0.0064,0.001,0.004,2130.134,34.47893,1896.0,1626.0,1148.0
6803,23B173115,62.6,81.4,24.33,0.0710000023245811,20SS55 625125,20SS55,20SS55,20SS55,L,T,0.213,0.91,0.005,0.0031,0.019,0.092,0.037,0.045,0.013,0.0371,0.002,0.0018,0.0064,0.001,0.004,2136.578,34.47646,1839.0,1612.0,1126.0
6804,23B173118,67.0,85.3,20.78,0.0740000009536743,20SS55 625125,20SS55,20SS55,20SS55,L,T,0.213,0.91,0.005,0.0031,0.019,0.092,0.037,0.045,0.013,0.0371,0.002,0.0018,0.0064,0.001,0.004,2150.42,34.47264,1898.0,1634.0,1135.0
6805,23B173130,57.0,78.9,28.39,0.0998999997973442,20SS55 625125,20SS55,20SS55,20SS55,L,T,0.209,0.867,0.0055,0.0032,0.018,0.102,0.038,0.053,0.015,0.028,0.003,0.0014,0.0068,0.0,0.004,2144.12,34.47453,1900.0,1623.0,1121.0
7001,23B173866,70.2,88.7,19.84,0.0750000029802322,20SS55 625125,20SS55,20SS55,20SS55,L,T,0.207,0.85,0.0079,0.0039,0.018,0.11,0.042,0.075,0.009,0.03,0.001,0.003,0.0086,0.001,0.005,2128.712,34.48006,1898.0,1634.0,1121.0
7002,23B173873,66.7,84.1,21.08,0.0750000029802322,20SS55 625125,20SS55,20SS55,20SS55,L,T,0.207,0.906,0.0061,0.0027,0.025,0.109,0.044,0.053,0.016,0.0269,0.002,0.0011,0.0086,0.001,0.005,2140.952,34.47348,1907.0,1632.0,1113.0
7003,23B173874,65.1,82.7,23.99,0.0750000029802322,20SS55 625125,20SS55,20SS55,20SS55,L,T,0.207,0.906,0.0061,0.0027,0.025,0.109,0.044,0.053,0.016,0.0269,0.002,0.0011,0.0086,0.001,0.005,2143.742,34.47043,1909.0,1630.0,1119.0
7004,23B173877,63.5,81.9,22.77,0.0750000029802322,20SS55 625125,20SS55,20SS55,20SS55,L,T,0.207,0.906,0.0061,0.0027,0.025,0.109,0.044,0.053,0.016,0.0269,0.002,0.0011,0.0086,0.001,0.005,2143.706,34.47337,1880.0,1634.0,1128.0
7846,23B177580,65.1,85.9,21.24,0.0700000002980232,20SS55 625125,20SS55,20SS55,20SS55,L,T,0.217,0.927,0.0065,0.0013,0.015,0.113,0.04,0.054,0.007,0.0309,0.001,0.0027,0.0082,0.0,0.005,2056.964,34.5071,1871.0,1619.0,1133.0
7847,23B177584,65.3,84.4,21.21,0.0700000002980232,20SS55 625125,20SS55,20SS55,20SS55,L,T,0.205,0.896,0.006,0.0008,0.038,0.122,0.04,0.057,0.008,0.0271,0.001,0.002,0.0077,0.001,0.005,2049.764,34.50935,1869.0,1621.0,1130.0
7848,23B177586,68.2,87.7,17.18,0.0740000009536743,20SS55 625125,20SS55,20SS55,20SS55,L,T,0.205,0.896,0.006,0.0008,0.038,0.122,0.04,0.057,0.008,0.0271,0.001,0.002,0.0077,0.001,0.005,2029.784,34.51738,1887.0,1628.0,1124.0
7849,23B177587,66.35,86.05,20.67,0.0740000009536743,20SS55 625125,20SS55,20SS55,20SS55,L,T,0.205,0.896,0.006,0.0008,0.038,0.122,0.04,0.057,0.008,0.0271,0.001,0.002,0.0077,0.001,0.005,2042.87,34.51357,1889.0,1628.0,1126.0
7850,23B177591,64.1,82.4,20.98,0.0700000002980232,20SS55 625125,20SS55,20SS55,20SS55,L,T,0.182,0.755,0.0076,0.008,0.022,0.108,0.043,0.028,0.013,0.0429,0.002,0.0006,0.0097,0.001,0.004,2048.684,34.5093,1875.0,1621.0,1131.0
7852,23B177596,60.4,83.2,23.21,0.150099992752075,20SS55 625125,20SS55,20SS55,20SS55,L,T,0.182,0.755,0.0076,0.008,0.022,0.108,0.043,0.028,0.013,0.0429,0.002,0.0006,0.0097,0.001,0.004,1975.658,49.29041,1853.0,1625.0,1149.0
7875,23B177661,61.1,85.6,22.52,0.174199998378754,20SS55 625125,20SS55,20SS55,20SS55,L,T,0.212,0.909,0.0079,0.0026,0.022,0.118,0.042,0.048,0.014,0.035,0.002,0.0024,0.0116,0.0,0.004,2037.578,49.2794,1898.0,1621.0,1121.0
7879,23B177678,63.4,86.6,22.55,0.174199998378754,20SS55 625125,20SS55,20SS55,20SS55,L,T,0.219,0.881,0.0085,0.0037,0.02,0.124,0.043,0.05,0.014,0.034,0.002,0.0026,0.0123,0.0,0.005,1900.706,49.33064,1864.0,1621.0,1142.0
7885,23B177711,65.0,83.5,21.58,0.0700000002980232,20SS55 625125,20SS55,20SS55,20SS55,L,T,0.203,0.908,0.0068,0.0032,0.027,0.126,0.037,0.06,0.014,0.0306,0.004,0.0025,0.0104,0.001,0.005,2003.72,34.51683,1923.0,1619.0,1128.0
7886,23B177714,62.7,81.3,24.4,0.0700000002980232,20SS55 625125,20SS55,20SS55,20SS55,L,T,0.216,0.875,0.0072,0.0027,0.033,0.121,0.037,0.071,0.007,0.0296,0.001,0.0019,0.0083,0.001,0.005,1974.218,34.52498,1911.0,1621.0,1178.0
8388,23B179486,63.7,82.4,23.74,0.0769999995827675,20SS55 625125,20SS55,20SS55,20SS55,L,T,0.202,0.894,0.0034,0.0003,0.038,0.112,0.043,0.027,0.016,0.0326,0.0,0.0024,0.0106,0.001,0.005,2062.364,34.50252,1810.0,1625.0,1122.0
8389,23B179488,68.8,89.5,18.15,0.0769999995827675,20SS55 625125,20SS55,20SS55,24-M12,L,T,0.202,0.894,0.0034,0.0003,0.038,0.112,0.043,0.027,0.016,0.0326,0.0,0.0024,0.0106,0.001,0.005,2062.472,34.50521,1806.0,1628.0,1119.0
8740,23B181040,56.25,78.30000000000001,27.715,0.150099992752075,20SS55 625125,20SS55,20SS55,20SS55,L,T,0.214,0.887,0.0059,0.0014,0.023,0.127,0.042,0.049,0.015,0.0321,0.001,0.0024,0.0081,0.001,0.005,2134.724,34.47288,1882.0,1637.0,1135.0
9346,23B183693,61.8,82.4,23.49,0.0750000029802322,20SS55 625125,20SS55,20SS55,20SS55,L,T,0.207,0.897,0.0093,0.0024,0.02,0.117,0.042,0.046,0.012,0.0328,0.002,0.0027,0.0073,0.001,0.006,2160.104,34.47065,1850.0,1632.0,1121.0
9651,23B184710,61.1,81.7,24.13,0.0749000012874603,20SS55 625125,20SS55,20SS55,20SS55,L,T,0.217,0.913,0.0092,0.0047,0.025,0.103,0.043,0.059,0.007,0.0263,0.001,0.0029,0.0111,0.001,0.005,2099.426,34.4943,1869.0,1623.0,1135.0
9652,23B184713,60.4,83.8,21.54,0.0750000029802322,20SS55 625125,20SS55,20SS55,20SS55,L,T,0.211,0.888,0.0073,0.0042,0.015,0.099,0.039,0.052,0.014,0.0334,0.0,0.0037,0.0057,0.001,0.005,2099.264,34.49577,1873.0,1626.0,1128.0
9653,23B184716,66.7,87.2,25.0,0.061999998986721,20SS55 625125,20SS55,20SS55,20SS55,L,T,0.211,0.888,0.0073,0.0042,0.015,0.099,0.039,0.052,0.014,0.0334,0.0,0.0037,0.0057,0.001,0.005,2083.172,34.50364,1880.0,1625.0,1086.0
9654,23B184717,66.1,86.5,20.89,0.061999998986721,20SS55 625125,20SS55,20SS55,20SS55,L,T,0.211,0.888,0.0073,0.0042,0.015,0.099,0.039,0.052,0.014,0.0334,0.0,0.0037,0.0057,0.001,0.005,2082.416,34.50297,1877.0,1623.0,1092.0
9655,23B184720,65.4,85.0,21.33,0.061999998986721,20SS55 625125,20SS55,20SS55,20SS55,L,T,0.218,0.886,0.01,0.0042,0.021,0.106,0.041,0.062,0.007,0.0283,0.002,0.003,0.0074,0.001,0.005,2079.914,34.50105,1860.0,1628.0,1099.0
9656,23B184723,61.5,81.6,22.42,0.061999998986721,20SS55 625125,20SS55,20SS55,20SS55,L,T,0.218,0.886,0.01,0.0042,0.021,0.106,0.041,0.062,0.007,0.0283,0.002,0.003,0.0074,0.001,0.005,2094.962,34.49722,1875.0,1628.0,1101.0
9657,23B184726,64.7,87.2,20.18,0.061999998986721,20SS55 625125,20SS55,20SS55,20SS55,L,T,0.22,0.929,0.0065,0.0007,0.017,0.099,0.037,0.048,0.014,0.0342,0.0,0.0023,0.0091,0.0,0.005,2152.904,34.46946,1887.0,1632.0,1088.0
9658,23B184727,66.6,88.2,19.97,0.061999998986721,20SS55 625125,20SS55,20SS55,20SS55,L,T,0.22,0.929,0.0065,0.0007,0.017,0.099,0.037,0.048,0.014,0.0342,0.0,0.0023,0.0091,0.0,0.005,2130.674,34.47994,1886.0,1628.0,1094.0
10568,23B189015,63.3,81.5,25.24,0.0750000029802322,20SS55 625125,20SS55,20SS55,20SS55,L,T,0.217,0.878,0.0106,0.0,0.022,0.089,0.038,0.047,0.017,0.0334,0.0,0.0024,0.0046,0.001,0.006,1956.848,39.45399,1823.0,1626.0,1122.0
10569,23B189020,63.2,81.7,3.26,0.0750000029802322,20SS55 625125,20SS55,20SS55,20SS55,L,T,0.202,0.888,0.0087,0.0007,0.034,0.082,0.034,0.046,0.01,0.0278,0.0,0.0026,0.0064,0.001,0.004,1985.666,39.4389,1842.0,1623.0,1121.0
10570,23B189023,55.7,77.7,27.68,0.109999999403954,20SS55 625125,20SS55,20SS55,20SS55,L,T,0.203,0.884,0.0075,0.0002,0.016,0.08,0.031,0.046,0.016,0.0304,0.0,0.0023,0.0059,0.001,0.005,2023.052,39.42946,1844.0,1621.0,1130.0
10571,23B189028,69.9,90.0,20.87,0.0750000029802322,20SS55 625125,20SS55,20SS55,20SS55,L,T,0.207,0.887,0.0075,0.0014,0.033,0.112,0.04,0.046,0.012,0.0315,0.0,0.0024,0.0074,0.001,0.004,1991.102,39.4378,1832.0,1625.0,1112.0
10572,23B189030,61.1,81.4,16.85,0.0750000029802322,20SS55 625125,20SS55,20SS55,20SS55,L,T,0.207,0.887,0.0075,0.0014,0.033,0.112,0.04,0.046,0.012,0.0315,0.0,0.0024,0.0074,0.001,0.004,2000.498,39.43599,1846.0,1601.0,1130.0
10573,23B189038,56.6,78.4,21.09,0.061999998986721,20SS55 625125,20SS55,20SS55,20SS55,L,T,0.217,0.891,0.0063,0.0022,0.016,0.088,0.034,0.036,0.009,0.0314,0.001,0.0028,0.0067,0.001,0.004,1994.594,39.43921,1837.0,1630.0,1131.0
10574,23B189042,60.5,81.9,22.06,0.125,20SS55 625125,20SS55,20SS55,20SS55,L,T,0.218,0.935,0.005,0.0033,0.014,0.085,0.034,0.035,0.009,0.0319,0.001,0.0024,0.0061,0.001,0.004,2038.316,39.42542,1853.0,1623.0,1131.0
10575,23B189044,67.8,87.0,22.1,0.0890000015497208,20SS55 625125,20SS55,20SS55,20SS55,L,T,0.218,0.935,0.005,0.0033,0.014,0.085,0.034,0.035,0.009,0.0319,0.001,0.0024,0.0061,0.001,0.004,2035.238,39.41968,1862.0,1628.0,1126.0
10716,23B189671,57.8,78.5,25.61,0.0750000029802322,20SS55 625125,20SS55,24-M12,20SS55,L,T,0.217,0.889,0.0053,0.0028,0.013,0.098,0.039,0.04,0.009,0.0321,0.0,0.0022,0.0075,0.001,0.004,2098.76,34.4746,1878.0,1614.0,1146.0
10717,23B189674,64.8,85.2,20.25,0.0750000029802322,20SS55 625125,20SS55,20SS55,20SS55,L,T,0.217,0.889,0.0053,0.0028,0.013,0.098,0.039,0.04,0.009,0.0321,0.0,0.0022,0.0075,0.001,0.004,2082.38,35.08445,1878.0,1625.0,1101.0
10718,23B189677,68.2,86.9,21.72,0.0750000029802322,20SS55 625125,20SS55,20SS55,20SS55,L,T,0.207,0.892,0.0045,0.001,0.019,0.12,0.041,0.04,0.008,0.0296,0.0,0.003,0.0102,0.001,0.003,2079.536,34.93398,1871.0,1623.0,1108.0
10719,23B189681,60.8,81.0,18.87,0.061999998986721,20SS55 625125,20SS55,20SS55,20SS55,L,T,0.209,0.89,0.0049,0.0016,0.017,0.107,0.04,0.037,0.008,0.0316,0.001,0.0037,0.0079,0.001,0.004,2155.622,35.07018,1904.0,1625.0,1112.0
10720,23B189683,58.4,80.3,27.41,0.150099992752075,20SS55 625125,20SS55,20SS55,20SS55,L,T,0.209,0.89,0.0049,0.0016,0.017,0.107,0.04,0.037,0.008,0.0316,0.001,0.0037,0.0079,0.001,0.004,2136.668,35.09801,1866.0,1630.0,1140.0
10721,23B189686,64.8,83.4,22.97,0.0850000008940697,20SS55 625125,20SS55,20SS55,20SS55,L,T,0.202,0.881,0.0044,0.0,0.02,0.115,0.041,0.033,0.015,0.0313,0.0,0.0035,0.0078,0.001,0.004,2174.99,35.45275,1909.0,1612.0,1117.0
10920,23B190707,58.5,78.8,27.18,0.155100002884865,20SS55 625125,20SS55,20SS55,20SS55,L,T,0.215,0.89,0.0111,0.0015,0.031,0.115,0.04,0.039,0.017,0.0362,0.003,0.0023,0.0102,0.002,0.005,2104.34,39.40566,1857.0,1632.0,1146.0
10921,23B190709,60.8,79.1,27.01,0.119999997317791,20SS55 625125,20SS55,20SS55,20SS55,L,T,0.215,0.89,0.0111,0.0015,0.031,0.115,0.04,0.039,0.017,0.0362,0.003,0.0023,0.0102,0.002,0.005,2155.064,39.39568,1880.0,1628.0,1135.0
10931,23B190753,59.3,82.4,23.92,0.17509999871254,20SS55 625125,20SS55,20SS55,20SS55,L,T,0.218,0.876,0.0101,0.0028,0.012,0.11,0.035,0.044,0.015,0.0361,0.002,0.0029,0.0093,0.001,0.004,2156.72,34.47154,1837.0,1630.0,1130.0
10932,23B190754,58.7,79.7,27.634999999999998,0.13510000705719,20SS55 625125,20SS55,20SS55,20SS55,L,T,0.218,0.876,0.0101,0.0028,0.012,0.11,0.035,0.044,0.015,0.0361,0.002,0.0029,0.0093,0.001,0.004,2201.774,34.45889,1945.0,1626.0,1133.0
10933,23B190754,58.3,80.2,28.93,0.13510000705719,20SS55 625125,20SS55,20SS55,20SS55,T,T,0.218,0.876,0.0101,0.0028,0.012,0.11,0.035,0.044,0.015,0.0361,0.002,0.0029,0.0093,0.001,0.004,2201.774,34.45889,1945.0,1626.0,1133.0
10934,23B190756,61.7,80.75,26.2,0.104999996721745,20SS55 625125,20SS55,20SS55,20SS55,L,T,0.203,0.912,0.0074,0.0014,0.025,0.101,0.033,0.042,0.017,0.0354,0.002,0.0023,0.0103,0.001,0.005,2196.374,34.45787,1922.0,1626.0,1128.0
10935,23B190756,62.6,79.2,21.79,0.104999996721745,20SS55 625125,20SS55,20SS55,20SS55,T,T,0.203,0.912,0.0074,0.0014,0.025,0.101,0.033,0.042,0.017,0.0354,0.002,0.0023,0.0103,0.001,0.005,2196.374,34.45787,1922.0,1626.0,1128.0
10937,23B190763,61.9,83.6,23.32,0.104999996721745,20SS55 625125,20SS55,20SS55,20SS55,L,T,0.208,0.896,0.0096,0.0027,0.011,0.104,0.034,0.056,0.016,0.0305,0.001,0.0025,0.011,0.0,0.004,2086.214,34.49767,1900.0,1625.0,1128.0
10938,23B190769,61.9,82.7,23.97,0.104999996721745,20SS55 625125,20SS55,20SS55,20SS55,L,T,0.208,0.896,0.0096,0.0027,0.011,0.104,0.034,0.056,0.016,0.0305,0.001,0.0025,0.011,0.0,0.004,2050.826,34.50219,1895.0,1623.0,1139.0
10939,23B190771,64.6,85.3,20.13,0.104999996721745,20SS55 625125,20SS55,20SS55,20SS55,T,T,0.205,0.92,0.0095,0.0098,0.003,0.097,0.032,0.054,0.016,0.0297,0.001,0.0023,0.0099,0.0,0.004,2054.264,34.50946,1898.0,1628.0,1124.0
10955,23B190837,65.1,85.8,22.51,0.0900000035762787,20SS55 625125,20SS55,20SS55,20SS55,L,T,0.216,0.874,0.012,0.0039,0.012,0.1,0.039,0.043,0.014,0.029,0.0,0.0025,0.0085,0.001,0.004,2138.846,34.47532,1931.0,1626.0,1124.0
10956,23B190840,64.6,84.8,22.85,0.0900000035762787,20SS55 625125,20SS55,20SS55,20SS55,L,T,0.219,0.912,0.0072,0.0038,0.017,0.1,0.039,0.042,0.014,0.0238,0.002,0.0027,0.0047,0.001,0.005,2142.014,34.47359,1938.0,1628.0,1128.0
10957,23B190846,64.3,84.1,22.46,0.0900000035762787,20SS55 625125,20SS55,20SS55,20SS55,L,T,0.219,0.912,0.0072,0.0038,0.017,0.1,0.039,0.042,0.014,0.0238,0.002,0.0027,0.0047,0.001,0.005,2093.216,34.49336,1927.0,1630.0,1128.0
10958,23B190849,66.9,86.4,22.69,0.0900000035762787,20SS55 625125,20SS55,20SS55,20SS55,L,T,0.218,0.871,0.0116,0.0025,0.022,0.096,0.04,0.045,0.012,0.03,0.0,0.004,0.0103,0.001,0.004,2149.538,34.48147,1941.0,1632.0,1122.0
10959,23B190855,63.7,85.5,24.25,0.17509999871254,20SS55 625125,20SS55,20SS55,20SS55,L,T,0.218,0.871,0.0116,0.0025,0.022,0.096,0.04,0.045,0.012,0.03,0.0,0.004,0.0103,0.001,0.004,2123.24,34.47217,1905.0,1626.0,1130.0
11228,23B192298,64.7,85.0,23.68,0.0900000035762787,20SS55 625125,20SS55,20SS55,20SS55,L,T,0.214,0.871,0.0044,0.0,0.026,0.119,0.044,0.048,0.019,0.0338,0.0,0.0016,0.0081,0.001,0.002,2100.218,34.48535,1846.0,1598.0,1135.0
11827,23B194158,66.3,85.3,22.49,0.0750000029802322,20SS55 625125,20SS55,20SS55,20SS55,L,T,0.207,0.894,0.0081,0.004,0.022,0.119,0.044,0.042,0.01,0.036,0.003,0.0029,0.0084,0.001,0.004,2098.184,39.41861,1877.0,1628.0,1133.0
11829,23B194166,60.4,81.0,25.39,0.061999998986721,20SS55 625125,20SS55,20SS55,20SS55,L,T,0.214,0.856,0.0092,0.0039,0.024,0.116,0.04,0.046,0.01,0.0337,0.004,0.0028,0.0091,0.001,0.004,2086.016,34.49187,1869.0,1628.0,1142.0
11830,23B194170,66.7,84.4,19.7,0.061999998986721,20SS55 625125,20SS55,20SS55,20SS55,L,T,0.203,0.877,0.008,0.0027,0.023,0.114,0.042,0.044,0.011,0.0366,0.003,0.0032,0.0095,0.001,0.003,2090.732,39.40986,1889.0,1628.0,1122.0
11831,23B194172,68.1,86.1,22.85,0.0640000030398369,20SS55 625125,20SS55,20SS55,20SS55,L,T,0.203,0.877,0.008,0.0027,0.023,0.114,0.042,0.044,0.011,0.0366,0.003,0.0032,0.0095,0.001,0.003,2082.182,39.40819,1868.0,1628.0,1121.0
11842,23B194218,63.3,84.2,21.82,0.104999996721745,20SS55 625125,20SS55,20SS55,20SS55,L,T,0.206,0.932,0.007,0.0031,0.022,0.097,0.038,0.047,0.012,0.0316,0.0,0.0031,0.0084,0.001,0.001,2088.716,34.4876,1859.0,1635.0,1130.0
11843,23B194224,60.5,83.2,25.21,0.150099992752075,20SS55 625125,20SS55,20SS55,20SS55,L,T,0.206,0.932,0.007,0.0031,0.022,0.097,0.038,0.047,0.012,0.0316,0.0,0.0031,0.0084,0.001,0.001,2118.038,34.48215,1842.0,1639.0,1137.0
12447,23B196450,47.55,62.65,27.049999999999997,0.0750000029802322,20SS55 625125,20SS55,20SS55,20SS55,L,T,0.213,0.861,0.0066,0.0014,0.034,0.121,0.047,0.043,0.008,0.0298,0.001,0.0028,0.0071,0.001,0.004,2121.512,39.39693,1880.0,1625.0,1133.0
12448,23B196452,48.25,63.75,26.39,0.0750000029802322,20SS55 625125,20SS55,20SS55,20SS55,L,T,0.213,0.861,0.0066,0.0014,0.034,0.121,0.047,0.043,0.008,0.0298,0.001,0.0028,0.0071,0.001,0.004,2103.098,39.40324,1893.0,1623.0,1135.0
12449,23B196455,57.3,79.9,26.53,0.150099992752075,20SS55 625125,20SS55,20SS55,20SS55,L,T,0.211,0.858,0.0048,0.0028,0.021,0.111,0.045,0.042,0.009,0.0348,0.001,0.0025,0.0112,0.001,0.004,2120.774,39.39724,1907.0,1626.0,1133.0
12915,23B198208,69.9,90.1,15.96,0.0750000029802322,20SS55 625125,20SS55,20SS55,20SS55,L,T,0.208,0.882,0.0071,0.0026,0.016,0.127,0.042,0.057,0.01,0.0303,0.0,0.0026,0.0081,0.001,0.003,2134.634,36.05759,1918.0,1625.0,1115.0
12916,23B198211,66.2,86.3,23.94,0.0750000029802322,20SS55 625125,20SS55,20SS55,20SS55,L,T,0.202,0.882,0.0052,0.0007,0.021,0.131,0.04,0.046,0.008,0.0362,0.0,0.0031,0.0094,0.001,0.002,2137.856,35.31713,1927.0,1628.0,1130.0
12917,23B198213,66.1,87.8,20.42,0.0750000029802322,20SS55 625125,20SS55,20SS55,20SS55,L,T,0.202,0.882,0.0052,0.0007,0.021,0.131,0.04,0.046,0.008,0.0362,0.0,0.0031,0.0094,0.001,0.002,2105.492,35.07851,1922.0,1626.0,1130.0
12918,23B198216,69.6,90.6,18.85,0.0750000029802322,20SS55 625125,20SS55,20SS55,20SS55,L,T,0.209,0.917,0.0089,0.0049,0.017,0.094,0.036,0.053,0.008,0.0326,0.0,0.0031,0.009,0.001,0.004,2008.256,35.05897,1880.0,1630.0,1131.0
12926,23B198251,67.9,87.3,20.0,0.0632999986410141,20SS55 625125,20SS55,20SS55,20SS55,L,T,0.216,0.867,0.0088,0.0024,0.012,0.082,0.031,0.045,0.007,0.0266,0.0,0.0027,0.0087,0.001,0.003,2161.76,34.47158,1913.0,1630.0,1103.0
12943,23B198309,59.8,81.6,16.36,0.0750000029802322,20SS55 625125,20SS55,20SS55,20SS55,L,T,0.213,0.911,0.01,0.0025,0.023,0.064,0.025,0.04,0.006,0.0355,0.0,0.0027,0.0077,0.001,0.003,2125.058,39.40807,1873.0,1626.0,1121.0
12944,23B198313,59.9,81.5,22.0,0.0700000002980232,20SS55 625125,20SS55,20SS55,20SS55,L,H,0.213,0.911,0.01,0.0025,0.023,0.064,0.025,0.04,0.006,0.0355,0.0,0.0027,0.0077,0.001,0.003,2124.698,34.48159,1871.0,1601.0,1133.0
12980,23B198451,63.7,85.1,22.32,0.0599999986588955,20SS55 625125,20SS55,20SS55,20SS55,L,T,0.209,0.869,0.0049,0.0024,0.012,0.111,0.038,0.04,0.008,0.029,0.0,0.0037,0.009,0.0,0.003,2111.54,34.49096,1862.0,1628.0,1122.0
12982,23B198460,63.7,83.3,22.47,0.0900000035762787,20SS55 625125,20SS55,20SS55,20SS55,L,T,0.209,0.862,0.0063,0.0034,0.006,0.116,0.039,0.041,0.007,0.0267,0.0,0.0035,0.0081,0.0,0.002,2083.28,34.49583,1860.0,1632.0,1131.0
13634,23B201039,66.6,77.7,24.05,0.0700000002980232,20SS55 625125,20SS55,20SS55,20SS55,L,T,0.219,0.877,0.008,0.0013,0.024,0.109,0.037,0.038,0.007,0.0343,0.001,0.0025,0.0085,0.001,0.003,2142.14,34.47843,1925.0,1635.0,1137.0
13635,23B201040,67.9,88.0,18.68,0.0700000002980232,20SS55 625125,20SS55,20SS55,20SS55,L,T,0.219,0.877,0.008,0.0013,0.024,0.109,0.037,0.038,0.007,0.0343,0.001,0.0025,0.0085,0.001,0.003,2148.386,34.47506,1922.0,1634.0,1135.0
13636,23B201044,65.8,84.1,17.83,0.0599999986588955,20SS55 625125,20SS55,20SS55,20SS55,L,T,0.219,0.902,0.0105,0.0034,0.021,0.124,0.042,0.043,0.008,0.0352,0.001,0.0029,0.0029,0.001,0.004,2153.3,34.47379,1913.0,1632.0,1128.0
14253,23B203523,62.5,83.3,24.85,0.0750000029802322,20SS55 625125,20SS55,20SS55,20SS55,L,T,0.219,0.856,0.0069,0.0019,0.022,0.117,0.045,0.052,0.009,0.0393,0.0,0.0027,0.0081,0.001,0.004,2057.666,34.49653,1884.0,1632.0,1133.0
14254,23B203528,65.5,83.7,24.94,0.0710000023245811,20SS55 625125,20SS55,20SS55,20SS55,L,T,0.212,0.853,0.007,0.0024,0.02,0.119,0.038,0.044,0.008,0.0349,0.001,0.0029,0.0043,0.001,0.004,2051.798,39.4251,1875.0,1625.0,1133.0
14258,23B203547,68.4,88.2,21.21,0.0700000002980232,20SS55 625125,20SS55,20SS55,20SS55,L,T,0.212,0.896,0.0086,0.0019,0.024,0.122,0.044,0.04,0.007,0.038,0.0,0.0031,0.0105,0.002,0.003,2074.082,34.49181,1887.0,1623.0,1126.0
