Repository: PNell/TrialTest3

File: Data/StreamlitData032524.csv (part 77 of 96)
,coil_no,YieldStrength,TensileStrength,TotalElongation,coil_thickness,steel_design_description,grade,grade_head,grade_tail,sample_direction,sample_location,c_amount,mn_amount,p_amount,s_amount,si_amount,cu_amount,ni_amount,cr_amount,mo_amount,al_amount,nb_amount,ca_amount,n_amount,ti_amount,v_amount,TF1_EXIT_AVG_BODY,TBC_thickness,TEMP_FM_ENTRY_AVG,TEMP_FM_EXIT_AVG,TEMP_COILING_AVG
14259,23B203553,70.8,90.1,25.05,0.063000001013279,20SS55 625125,20SS55,20SS55,20SS55,L,T,0.212,0.896,0.0086,0.0019,0.024,0.122,0.044,0.04,0.007,0.038,0.0,0.0031,0.0105,0.002,0.003,2061.806,34.49643,1877.0,1648.0,1121.0
14260,23B203556,66.6,87.6,20.11,0.063000001013279,20SS55 625125,20SS55,20SS55,20SS55,L,T,0.215,0.905,0.0054,0.0016,0.022,0.14,0.041,0.048,0.009,0.0366,0.001,0.0024,0.0051,0.002,0.004,2050.502,34.49983,1882.0,1643.0,1130.0
14841,23B207309,66.6,84.6,24.27,0.0764999985694885,20SS55 625125,20SS55,20SS50,20SS55,L,T,0.218,0.911,0.0081,0.0012,0.016,0.102,0.041,0.041,0.009,0.0301,0.0,0.0017,0.0074,0.001,0.004,2096.762,39.42121,1904.0,1608.0,1081.0
14842,23B207313,65.0,84.9,20.36,0.0750000029802322,20SS55 625125,20SS55,20SS55,20SS55,L,T,0.218,0.911,0.0081,0.0012,0.016,0.102,0.041,0.041,0.009,0.0301,0.0,0.0017,0.0074,0.001,0.004,2142.32,34.4751,1931.0,1598.0,1097.0
15768,24B210904,68.5,85.1,22.59,0.0750000029802322,20SS55 625125,20SS55,20SS55,20SS55,L,T,0.208,0.868,0.0108,0.004,0.018,0.1,0.042,0.052,0.01,0.0296,0.0,0.0031,0.0081,0.001,0.005,2106.356,39.40769,1913.0,1630.0,1101.0
15769,24B210907,72.2,89.7,10.12,0.0750000029802322,20SS55 625125,20SS55,20SS55,20SS55,L,T,0.214,0.881,0.0091,0.0044,0.019,0.105,0.044,0.044,0.012,0.0293,0.0,0.0023,0.0083,0.001,0.004,2121.656,39.39933,1931.0,1628.0,1128.0
15770,24B210911,68.5,87.0,15.03,0.0750000029802322,20SS55 625125,20SS55,20SS55,20SS55,L,T,0.214,0.881,0.0091,0.0044,0.019,0.105,0.044,0.044,0.012,0.0293,0.0,0.0023,0.0083,0.001,0.004,2165.954,34.46163,1918.0,1632.0,1128.0
15771,24B210914,81.7,92.0,12.62,0.061999998986721,20SS55 625125,20SS55,20SS55,20SS55,L,T,0.207,0.904,0.0124,0.0021,0.028,0.1,0.037,0.048,0.009,0.0398,0.0,0.0031,0.006,0.001,0.004,2163.668,39.38024,1922.0,1630.0,1126.0
15772,24B210917,67.7,83.7,18.22,0.0700000002980232,20SS55 625125,20SS55,20SS55,20SS55,L,T,0.207,0.904,0.0124,0.0021,0.028,0.1,0.037,0.048,0.009,0.0398,0.0,0.0031,0.006,0.001,0.004,2162.876,34.46531,1922.0,1639.0,1130.0
15773,24B210921,67.0,83.2,18.99,0.061999998986721,20SS55 625125,20SS55,20SS55,20SS55,L,T,0.215,0.868,0.0093,0.0035,0.023,0.103,0.041,0.04,0.011,0.0318,0.0,0.0029,0.0089,0.001,0.004,2176.034,34.46072,1925.0,1637.0,1135.0
15840,24B211080,72.9,90.9,11.12,0.0700000002980232,20SS55 625125,20SS55,20SS50,20SS55,L,T,0.2,0.853,0.0085,0.0028,0.021,0.118,0.037,0.053,0.01,0.0341,0.0,0.0021,0.0083,0.001,0.004,2179.328,34.4632,1956.0,1634.0,1135.0
15841,24B211085,65.1,84.3,18.33,0.174300000071526,20SS55 625125,20SS55,20SS55,20SS55,L,T,0.2,0.853,0.0085,0.0028,0.021,0.118,0.037,0.053,0.01,0.0341,0.0,0.0021,0.0083,0.001,0.004,2199.758,59.02943,1880.0,1628.0,1128.0
15842,24B211087,65.2,83.8,17.32,0.189999997615814,20SS55 625125,20SS55,20SS55,20SS55,L,T,0.2,0.853,0.0085,0.0028,0.021,0.118,0.037,0.053,0.01,0.0341,0.0,0.0021,0.0083,0.001,0.004,2176.736,34.45813,1878.0,1628.0,1122.0
15843,24B211090,67.3,87.0,22.3,0.150000005960464,20SS55 625125,20SS55,20SS55,20SS55,L,T,0.205,0.892,0.011,0.0048,0.018,0.114,0.037,0.071,0.009,0.0339,0.0,0.0021,0.0078,0.001,0.004,2177.852,34.46079,1965.0,1632.0,1137.0
16871,24B215031,67.9,87.5,18.49,0.0710000023245811,20SS55 625125,20SS55,20SS55,20SS55,L,T,0.212,0.852,0.0044,0.0012,0.019,0.079,0.037,0.046,0.011,0.0273,0.0,0.0021,0.0078,0.001,0.004,2134.652,34.47065,1907.0,1661.0,1112.0
16872,24B215031,64.9,85.6,19.99,0.0710000023245811,20SS55 625125,20SS55,20SS55,20SS55,T,T,0.212,0.852,0.0044,0.0012,0.019,0.079,0.037,0.046,0.011,0.0273,0.0,0.0021,0.0078,0.001,0.004,2134.652,34.47065,1907.0,1661.0,1112.0
16878,24B215059,68.0,85.7,21.34,0.0640000030398369,20SS55 625125,20SS55,20SS55,20SS55,L,T,0.212,0.851,0.0094,0.0001,0.032,0.081,0.033,0.068,0.009,0.0318,0.0,0.0028,0.0069,0.001,0.004,2136.668,34.47345,1909.0,1655.0,1094.0
16879,24B215068,65.4,85.4,20.46,0.0640000030398369,20SS55 625125,20SS55,20SS55,20SS55,L,T,0.203,0.879,0.0126,0.0002,0.022,0.088,0.031,0.053,0.009,0.0303,0.0,0.0028,0.007,0.001,0.005,2144.642,34.47153,1887.0,1657.0,1104.0
16880,24B215072,78.9,97.2,16.23,0.0640000030398369,20SS55 625125,20SS55,20SS55,20SS55,L,T,0.207,0.862,0.0103,0.0027,0.016,0.081,0.031,0.047,0.009,0.0347,0.0,0.0031,0.0076,0.001,0.005,2147.162,34.47053,1909.0,1661.0,1108.0
16881,24B215078,73.85,92.69999999999999,17.020000000000003,0.0640000030398369,20SS55 625125,20SS55,20SS55,20SS55,L,T,0.207,0.862,0.0103,0.0027,0.016,0.081,0.031,0.047,0.009,0.0347,0.0,0.0031,0.0076,0.001,0.005,2142.446,34.47182,1905.0,1661.0,1103.0
16882,24B215081,79.4,97.0,15.49,0.0640000030398369,20SS55 625125,20SS55,20SS55,20SS55,L,T,0.211,0.88,0.0086,0.001,0.018,0.082,0.034,0.04,0.01,0.0326,0.0,0.0045,0.0077,0.001,0.004,2136.452,34.47044,1898.0,1662.0,1115.0
16883,24B215088,71.65,91.35,17.845,0.0640000030398369,20SS55 625125,20SS55,20SS55,20SS55,L,T,0.211,0.88,0.0086,0.001,0.018,0.082,0.034,0.04,0.01,0.0326,0.0,0.0045,0.0077,0.001,0.004,2143.634,34.46966,1891.0,1664.0,1113.0
16884,24B215091,64.45,83.3,22.27,0.0640000030398369,20SS55 625125,20SS55,20SS55,-- -- --,L,T,0.208,0.878,0.0083,0.0004,0.028,0.121,0.063,0.068,0.015,0.035,0.0,0.0036,0.0074,0.002,0.004,2125.184,34.47578,1904.0,1666.0,1112.0
16885,24B215097,72.0,90.8,16.7,0.061999998986721,20SS55 625125,20SS55,-- -- --,-- -- --,L,T,0.208,0.878,0.0083,0.0004,0.028,0.121,0.063,0.068,0.015,0.035,0.0,0.0036,0.0074,0.002,0.004,2127.146,34.47215,1864.0,1680.0,1104.0
17439,24B217208,65.1,83.4,24.18,0.0689999982714653,20SS55 625125,20SS55,20SS50,20SS50,L,T,0.213,0.88,0.0092,0.0004,0.019,0.097,0.043,0.043,0.009,0.032,0.0,0.0028,0.009,0.001,0.004,2125.796,54.1648,1812.0,1662.0,1110.0
18489,24B221504,69.35,88.0,15.415,0.061999998986721,20SS55 625125,20SS55,20SS55,20SS55,L,T,0.216,0.89,0.0048,0.0015,0.014,0.098,0.034,0.036,0.01,0.0257,0.0,0.0023,0.0093,0.001,0.003,2052.356,44.35214,1857.0,1608.0,1121.0
18530,24B221636,69.15,88.65,14.620000000000001,0.061999998986721,20SS55 625125,20SS55,20SS50,20SS55,L,T,0.207,0.851,0.0034,0.0021,0.011,0.095,0.034,0.031,0.008,0.0273,0.001,0.0023,0.0025,0.001,0.004,2115.77,34.49365,1893.0,1626.0,1124.0
18531,24B221642,73.0,92.1,17.63,0.0590000003576279,20SS55 625125,20SS55,20SS55,20SS55,L,T,0.207,0.851,0.0034,0.0021,0.011,0.095,0.034,0.031,0.008,0.0273,0.001,0.0023,0.0025,0.001,0.004,2105.474,34.49132,1855.0,1632.0,1128.0
19208,24B224336,68.7,86.6,22.88,0.0610000006854534,20SS55 625125,20SS55,20SS55,20SS55,L,T,0.217,0.842,0.0079,0.0011,0.019,0.095,0.033,0.05,0.008,0.0314,0.001,0.0025,0.0084,0.002,0.003,2068.754,44.32863,1904.0,1626.0,1133.0
19209,24B224336,66.7,86.9,18.46,0.0610000006854534,20SS55 625125,20SS55,20SS55,20SS55,T,T,0.217,0.842,0.0079,0.0011,0.019,0.095,0.033,0.05,0.008,0.0314,0.001,0.0025,0.0084,0.002,0.003,2068.754,44.32863,1904.0,1626.0,1133.0
333,23B150483,56.4,84.7,17.01,0.0979999974370003,20SS55 650050,20SS55,20SS55,20SS55,L,T,0.218,0.859,0.0104,0.0035,0.013,0.087,0.032,0.052,0.012,0.0266,0.003,0.0023,0.009,0.0,0.005,2001.848,34.5117,1873.0,1643.0,1052.0
4487,23B165451,68.2,90.4,19.97,0.116999998688698,20SS55 650050,20SS55,20SS55,20SS55,L,T,0.209,0.852,0.008,0.0008,0.033,0.103,0.039,0.05,0.016,0.0348,0.002,0.0048,0.0101,0.001,0.004,2189.21,34.45827,1925.0,1650.0,1081.0
4488,23B165457,68.8,91.6,17.67,0.116999998688698,20SS55 650050,20SS55,20SS55,20SS55,L,T,0.214,0.872,0.0064,0.0024,0.034,0.113,0.05,0.036,0.011,0.0333,0.002,0.0017,0.0094,0.001,0.004,2111.882,34.46578,1898.0,1646.0,1036.0
5441,23B168856,65.0,86.5,23.75,0.11710000038147,20SS55 650050,20SS55,24-M12,20SS55,L,T,0.215,0.863,0.0062,0.0035,0.012,0.095,0.032,0.05,0.018,0.0155,0.002,0.0025,0.0083,0.001,0.005,2065.19,34.48689,1873.0,1610.0,1068.0
16869,24B215027,63.7,85.95,20.15,0.0689999982714653,20SS55 650125,20SS55,20SS55,20SS55,L,T,0.212,0.852,0.0044,0.0012,0.019,0.079,0.037,0.046,0.011,0.0273,0.0,0.0021,0.0078,0.001,0.004,2129.54,34.47176,1900.0,1653.0,1115.0
16870,24B215027,65.35,88.44999999999999,16.435000000000002,0.0689999982714653,20SS55 650125,20SS55,20SS55,20SS55,T,T,0.212,0.852,0.0044,0.0012,0.019,0.079,0.037,0.046,0.011,0.0273,0.0,0.0021,0.0078,0.001,0.004,2129.54,34.47176,1900.0,1653.0,1115.0
16873,24B215034,71.1,89.85,16.075,0.061999998986721,20SS55 650125,20SS55,20SS55,20SS55,L,T,0.201,0.866,0.0068,0.0004,0.022,0.093,0.032,0.04,0.009,0.0336,0.0,0.0029,0.0078,0.001,0.004,2138.576,34.47286,1909.0,1666.0,1119.0
17440,24B217211,63.3,87.1,14.94,0.0850000008940697,20SS55 650125,20SS55,20SS55,20SS55,L,T,0.212,0.872,0.0091,0.0011,0.02,0.091,0.035,0.048,0.008,0.036,0.0,0.0028,0.0073,0.001,0.004,2096.33,34.48812,1806.0,1689.0,1137.0
18479,24B221467,61.3,81.3,21.6,0.0604000017046928,20SS55 650125,20SS55,20SS55,20SS55,L,T,0.215,0.859,0.0085,0.002,0.03,0.099,0.037,0.039,0.008,0.0347,0.001,0.0028,0.0088,0.001,0.004,2176.07,44.30022,1913.0,1605.0,1133.0
18490,24B221508,46.6,86.7,20.25,0.0610000006854534,20SS55 650125,20SS55,20SS55,20SS55,L,T,0.2,0.864,0.0074,0.0048,0.015,0.088,0.031,0.041,0.011,0.0378,0.002,0.0034,0.0095,0.001,0.004,2101.676,44.33229,1884.0,1605.0,1122.0
18491,24B221508,71.8,89.1,15.62,0.0610000006854534,20SS55 650125,20SS55,20SS55,20SS55,T,T,0.2,0.864,0.0074,0.0048,0.015,0.088,0.031,0.041,0.011,0.0378,0.002,0.0034,0.0095,0.001,0.004,2101.676,44.33229,1884.0,1605.0,1122.0
19193,24B224288,55.0,78.1,29.71,0.244100004434586,20SS55 650125,20SS55,20SS55,20SS55,L,T,0.205,0.898,0.0091,0.0025,0.012,0.086,0.033,0.043,0.006,0.0289,0.0,0.0028,0.0063,0.001,0.003,2017.508,54.33933,1902.0,1680.0,1117.0
19505,24B225286,62.6,80.2,20.09,0.0590000003576279,20SS55 650125,20SS55,20SS55,20SS55,T,T,0.2,0.929,0.0147,0.0018,0.027,0.099,0.041,0.063,0.002,0.0394,0.0,0.0035,0.0099,0.002,0.004,2050.16,34.50191,1909.0,1650.0,1131.0
306,23B150383,50.4,71.7,37.83,1.00360000133514,20SS55 650150,20SS55,20SS55,20SS55,T,T,0.201,0.894,0.0083,0.002,0.024,0.099,0.039,0.049,0.012,0.0284,0.001,0.0029,0.0098,0.001,0.004,2132.312,54.17357,1907.0,1652.0,1169.0
307,23B150385,47.8,73.3,37.66,1.00380003452301,20SS55 650150,20SS55,20SS55,20SS55,T,T,0.22,0.867,0.0081,0.0023,0.03,0.109,0.04,0.056,0.009,0.0308,0.002,0.0018,0.008,0.001,0.005,2152.418,54.15762,1916.0,1646.0,1157.0
5204,23B168069,52.7,76.3,29.25,0.993600010871887,20SS55 650150,20SS55,20SS55,20SS55,T,T,0.202,0.907,0.0044,0.0006,0.03,0.115,0.04,0.043,0.017,0.033,0.0,0.003,0.0081,0.001,0.005,2026.22,54.19365,1819.0,1628.0,1313.0
5205,23B168070,52.1,71.1,41.42,0.749899983406067,20SS55 650150,20SS55,20SS55,20SS55,T,T,0.202,0.907,0.0044,0.0006,0.03,0.115,0.04,0.043,0.017,0.033,0.0,0.003,0.0081,0.001,0.005,2021.792,54.19396,1823.0,1639.0,1211.0
5206,23B168074,52.6,72.0,37.72,0.754100024700165,20SS55 650150,20SS55,20SS55,20SS55,T,T,0.211,0.886,0.0059,0.0007,0.052,0.115,0.039,0.055,0.017,0.0338,0.001,0.0029,0.0083,0.001,0.005,2029.1,54.18901,1824.0,1646.0,1193.0
5207,23B168075,53.4,73.6,37.56,0.754100024700165,20SS55 650150,20SS55,20SS55,20SS55,T,T,0.211,0.886,0.0059,0.0007,0.052,0.115,0.039,0.055,0.017,0.0338,0.001,0.0029,0.0083,0.001,0.005,2026.292,54.19327,1826.0,1648.0,1193.0
5208,23B168077,59.7,80.0,35.87,0.754199981689453,20SS55 650150,20SS55,20SS55,20SS55,T,T,0.211,0.886,0.0059,0.0007,0.052,0.115,0.039,0.055,0.017,0.0338,0.001,0.0029,0.0083,0.001,0.005,2031.098,54.19344,1839.0,1652.0,1149.0
5224,23B168112,55.7,80.0,33.48,0.993600010871887,20SS55 650150,20SS55,20SS55,20SS55,T,T,0.2,0.854,0.0074,0.0009,0.027,0.116,0.043,0.051,0.013,0.0306,0.002,0.0016,0.0107,0.001,0.005,2127.398,54.153,1884.0,1655.0,1137.0
5234,23B168141,56.9,80.0,37.78,1.00020003318787,20SS55 650150,20SS55,20SS50,20SS55,T,T,0.206,0.899,0.006,0.0017,0.023,0.123,0.041,0.038,0.012,0.0343,0.001,0.0017,0.0101,0.001,0.004,2078.132,49.26699,1887.0,1650.0,1139.0
5235,23B168144,53.5,74.1,35.35,1.0003000497818,20SS55 650150,20SS55,20SS55,20SS55,T,T,0.206,0.899,0.006,0.0017,0.023,0.123,0.041,0.038,0.012,0.0343,0.001,0.0017,0.0101,0.001,0.004,2072.588,49.25075,1882.0,1639.0,1205.0
5236,23B168147,57.6,80.7,29.95,0.375299990177155,20SS55 650150,20SS55,20SS55,20SS55,T,H,0.206,0.874,0.0061,0.0018,0.023,0.128,0.038,0.052,0.016,0.0291,0.001,0.0027,0.0092,0.001,0.004,2063.66,54.18527,1868.0,1675.0,1162.0
5237,23B168147,55.8,78.7,29.03,0.375299990177155,20SS55 650150,20SS55,20SS55,20SS55,T,M,0.206,0.874,0.0061,0.0018,0.023,0.128,0.038,0.052,0.016,0.0291,0.001,0.0027,0.0092,0.001,0.004,2063.66,54.18527,1868.0,1675.0,1162.0
5238,23B168147,55.8,79.3,29.96,0.375299990177155,20SS55 650150,20SS55,20SS55,20SS55,T,T,0.206,0.874,0.0061,0.0018,0.023,0.128,0.038,0.052,0.016,0.0291,0.001,0.0027,0.0092,0.001,0.004,2063.66,54.18527,1868.0,1675.0,1162.0
5240,23B168149,51.6,74.9,36.38,0.993600010871887,20SS55 650150,20SS55,20SS55,20SS55,T,T,0.206,0.874,0.0061,0.0018,0.023,0.128,0.038,0.052,0.016,0.0291,0.001,0.0027,0.0092,0.001,0.004,2107.868,54.16919,1898.0,1646.0,1205.0
5261,23B168212,49.2,72.4,41.88,0.982200026512146,20SS55 650150,20SS55,20SS55,20SS55,T,T,0.2,0.861,0.0044,0.0016,0.018,0.134,0.045,0.042,0.014,0.0304,0.003,0.0017,0.0092,0.001,0.005,2145.056,54.14041,1891.0,1605.0,1261.0
5262,23B168215,52.3,71.6,41.02,0.750199973583221,20SS55 650150,20SS55,20SS55,20SS55,T,T,0.2,0.861,0.0044,0.0016,0.018,0.134,0.045,0.042,0.014,0.0304,0.003,0.0017,0.0092,0.001,0.005,2124.284,54.14752,1875.0,1664.0,1196.0
5263,23B168216,51.8,72.3,39.12,0.75,20SS55 650150,20SS55,20SS55,20SS55,T,T,0.2,0.861,0.0044,0.0016,0.018,0.134,0.045,0.042,0.014,0.0304,0.003,0.0017,0.0092,0.001,0.005,2111.072,54.15566,1866.0,1670.0,1193.0
5264,23B168219,49.8,73.8,35.8,0.750100016593933,20SS55 650150,20SS55,20SS55,20SS55,T,T,0.206,0.86,0.007,0.0027,0.036,0.105,0.038,0.037,0.016,0.0312,0.001,0.0025,0.0098,0.001,0.005,2107.238,54.15351,1866.0,1653.0,1180.0
5265,23B168220,45.8,71.0,42.26,0.999899983406067,20SS55 650150,20SS55,20SS55,20SS55,T,H,0.206,0.86,0.007,0.0027,0.036,0.105,0.038,0.037,0.016,0.0312,0.001,0.0025,0.0098,0.001,0.005,2105.798,54.15595,1868.0,1644.0,1175.0
5266,23B168220,44.7,66.5,41.56,0.999899983406067,20SS55 650150,20SS55,20SS55,20SS55,T,M,0.206,0.86,0.007,0.0027,0.036,0.105,0.038,0.037,0.016,0.0312,0.001,0.0025,0.0098,0.001,0.005,2105.798,54.15595,1868.0,1644.0,1175.0
5267,23B168220,43.7,68.75,41.095,0.999899983406067,20SS55 650150,20SS55,20SS55,20SS55,T,T,0.206,0.86,0.007,0.0027,0.036,0.105,0.038,0.037,0.016,0.0312,0.001,0.0025,0.0098,0.001,0.005,2105.798,54.15595,1868.0,1644.0,1175.0
5268,23B168221,40.4,74.7,39.02,0.999800026416779,20SS55 650150,20SS55,20SS55,20SS55,T,H,0.206,0.86,0.007,0.0027,0.036,0.105,0.038,0.037,0.016,0.0312,0.001,0.0025,0.0098,0.001,0.005,2113.844,54.14416,1866.0,1653.0,1176.0
5269,23B168221,40.2,66.1,45.11,0.999800026416779,20SS55 650150,20SS55,20SS55,20SS55,T,M,0.206,0.86,0.007,0.0027,0.036,0.105,0.038,0.037,0.016,0.0312,0.001,0.0025,0.0098,0.001,0.005,2113.844,54.14416,1866.0,1653.0,1176.0
5270,23B168221,48.3,70.3,39.18,0.999800026416779,20SS55 650150,20SS55,20SS55,20SS55,T,T,0.206,0.86,0.007,0.0027,0.036,0.105,0.038,0.037,0.016,0.0312,0.001,0.0025,0.0098,0.001,0.005,2113.844,54.14416,1866.0,1653.0,1176.0
5271,23B168223,49.1,73.1,42.7,0.999899983406067,20SS55 650150,20SS55,20SS55,20SS55,T,T,0.206,0.86,0.007,0.0027,0.036,0.105,0.038,0.037,0.016,0.0312,0.001,0.0025,0.0098,0.001,0.005,2111.396,54.14598,1866.0,1657.0,1173.0
5272,23B168225,49.4,73.1,44.29,1.0003000497818,20SS55 650150,20SS55,20SS55,20SS55,T,T,0.219,0.898,0.0085,0.0024,0.033,0.148,0.054,0.049,0.015,0.0406,0.002,0.0027,0.0097,0.001,0.005,2105.312,54.15179,1857.0,1653.0,1182.0
5273,23B168228,49.5,73.4,43.8,0.994199991226196,20SS55 650150,20SS55,20SS55,20SS55,T,T,0.219,0.898,0.0085,0.0024,0.033,0.148,0.054,0.049,0.015,0.0406,0.002,0.0027,0.0097,0.001,0.005,2109.146,54.15615,1869.0,1655.0,1171.0
5274,23B168231,49.3,73.7,42.35,0.754100024700165,20SS55 650150,20SS55,20SS55,20SS55,T,T,0.201,0.884,0.0071,0.0013,0.033,0.094,0.037,0.039,0.015,0.0334,0.0,0.0028,0.0067,0.001,0.005,2112.35,54.15549,1868.0,1673.0,1164.0
5275,23B168233,46.62,72.19,41.62,0.750100016593933,20SS55 650150,20SS55,20SS55,20SS55,T,H,0.201,0.884,0.0071,0.0013,0.033,0.094,0.037,0.039,0.015,0.0334,0.0,0.0028,0.0067,0.001,0.005,2102.486,54.16105,1855.0,1644.0,1153.0
5276,23B168233,44.9,68.6,42.62,0.750100016593933,20SS55 650150,20SS55,20SS55,20SS55,T,M,0.201,0.884,0.0071,0.0013,0.033,0.094,0.037,0.039,0.015,0.0334,0.0,0.0028,0.0067,0.001,0.005,2102.486,54.16105,1855.0,1644.0,1153.0
5277,23B168233,47.59,69.97,40.1,0.750100016593933,20SS55 650150,20SS55,20SS55,20SS55,T,T,0.201,0.884,0.0071,0.0013,0.033,0.094,0.037,0.039,0.015,0.0334,0.0,0.0028,0.0067,0.001,0.005,2102.486,54.16105,1855.0,1644.0,1153.0
5278,23B168235,50.5,74.9,34.75,0.750100016593933,20SS55 650150,20SS55,20SS55,20SS55,T,T,0.201,0.884,0.0071,0.0013,0.033,0.094,0.037,0.039,0.015,0.0334,0.0,0.0028,0.0067,0.001,0.005,2112.53,54.15886,1864.0,1655.0,1157.0
5399,23B168730,45.7,74.2,39.63,0.750199973583221,20SS55 650150,20SS55,20SS50,20SS55,T,H,0.208,0.85,0.0061,0.0015,0.037,0.099,0.035,0.034,0.016,0.0309,0.001,0.0034,0.0091,0.001,0.005,2128.676,54.17103,1907.0,1648.0,1139.0
5400,23B168730,48.0,74.9,40.12,0.750199973583221,20SS55 650150,20SS55,20SS50,20SS55,T,M,0.208,0.85,0.0061,0.0015,0.037,0.099,0.035,0.034,0.016,0.0309,0.001,0.0034,0.0091,0.001,0.005,2128.676,54.17103,1907.0,1648.0,1139.0
5401,23B168730,48.4,74.9,39.07,0.750199973583221,20SS55 650150,20SS55,20SS50,20SS55,T,T,0.208,0.85,0.0061,0.0015,0.037,0.099,0.035,0.034,0.016,0.0309,0.001,0.0034,0.0091,0.001,0.005,2128.676,54.17103,1907.0,1648.0,1139.0
5402,23B168731,46.7,69.5,41.01,0.750100016593933,20SS55 650150,20SS55,20SS55,20SS55,T,H,0.208,0.85,0.0061,0.0015,0.037,0.099,0.035,0.034,0.016,0.0309,0.001,0.0034,0.0091,0.001,0.005,2116.922,54.15678,1884.0,1662.0,1196.0
5403,23B168731,43.0,68.4,40.56,0.750100016593933,20SS55 650150,20SS55,20SS55,20SS55,T,M,0.208,0.85,0.0061,0.0015,0.037,0.099,0.035,0.034,0.016,0.0309,0.001,0.0034,0.0091,0.001,0.005,2116.922,54.15678,1884.0,1662.0,1196.0
5404,23B168731,44.5,67.4,39.47,0.750100016593933,20SS55 650150,20SS55,20SS55,20SS55,T,T,0.208,0.85,0.0061,0.0015,0.037,0.099,0.035,0.034,0.016,0.0309,0.001,0.0034,0.0091,0.001,0.005,2116.922,54.15678,1884.0,1662.0,1196.0
5405,23B168732,52.69,74.27,42.0,0.750100016593933,20SS55 650150,20SS55,20SS55,20SS55,T,T,0.208,0.85,0.0061,0.0015,0.037,0.099,0.035,0.034,0.016,0.0309,0.001,0.0034,0.0091,0.001,0.005,2122.214,54.16142,1891.0,1659.0,1173.0
5406,23B168733,49.9,71.8,38.51,0.75,20SS55 650150,20SS55,20SS55,20SS55,T,H,0.208,0.85,0.0061,0.0015,0.037,0.099,0.035,0.034,0.016,0.0309,0.001,0.0034,0.0091,0.001,0.005,2120.27,54.15873,1887.0,1659.0,1166.0
5407,23B168733,50.9,73.9,37.38,0.75,20SS55 650150,20SS55,20SS55,20SS55,T,M,0.208,0.85,0.0061,0.0015,0.037,0.099,0.035,0.034,0.016,0.0309,0.001,0.0034,0.0091,0.001,0.005,2120.27,54.15873,1887.0,1659.0,1166.0
5408,23B168733,49.1,73.0,35.18,0.75,20SS55 650150,20SS55,20SS55,20SS55,T,T,0.208,0.85,0.0061,0.0015,0.037,0.099,0.035,0.034,0.016,0.0309,0.001,0.0034,0.0091,0.001,0.005,2120.27,54.15873,1887.0,1659.0,1166.0
5771,23B169983,46.6,70.0,39.27,0.999899983406067,20SS55 650150,20SS55,20SS55,20SS55,T,H,0.219,0.862,0.0088,0.0015,0.026,0.093,0.036,0.042,0.014,0.0264,0.0,0.0032,0.0079,0.001,0.004,2074.046,54.16732,1855.0,1632.0,1151.0
5772,23B169983,45.6,71.1,40.87,0.999899983406067,20SS55 650150,20SS55,20SS55,20SS55,T,M,0.219,0.862,0.0088,0.0015,0.026,0.093,0.036,0.042,0.014,0.0264,0.0,0.0032,0.0079,0.001,0.004,2074.046,54.16732,1855.0,1632.0,1151.0
5773,23B169983,44.4,69.4,42.81,0.999899983406067,20SS55 650150,20SS55,20SS55,20SS55,T,T,0.219,0.862,0.0088,0.0015,0.026,0.093,0.036,0.042,0.014,0.0264,0.0,0.0032,0.0079,0.001,0.004,2074.046,54.16732,1855.0,1632.0,1151.0
5774,23B169984,47.1,73.0,32.2,1.00020003318787,20SS55 650150,20SS55,20SS55,20SS55,T,H,0.219,0.862,0.0088,0.0015,0.026,0.093,0.036,0.042,0.014,0.0264,0.0,0.0032,0.0079,0.001,0.004,2046.542,54.19666,1850.0,1625.0,1153.0
5775,23B169984,47.0,69.8,32.08,1.00020003318787,20SS55 650150,20SS55,20SS55,20SS55,T,M,0.219,0.862,0.0088,0.0015,0.026,0.093,0.036,0.042,0.014,0.0264,0.0,0.0032,0.0079,0.001,0.004,2046.542,54.19666,1850.0,1625.0,1153.0
5776,23B169984,49.5,71.7,34.41,1.00020003318787,20SS55 650150,20SS55,20SS55,20SS55,T,T,0.219,0.862,0.0088,0.0015,0.026,0.093,0.036,0.042,0.014,0.0264,0.0,0.0032,0.0079,0.001,0.004,2046.542,54.19666,1850.0,1625.0,1153.0
5777,23B169986,47.06666666666666,74.83333333333333,44.423333333333325,0.994300007820129,20SS55 650150,20SS55,20SS55,20SS55,T,T,0.219,0.862,0.0088,0.0015000000000000002,0.026,0.09300000000000001,0.036,0.042,0.014,0.026399999999999996,0.0,0.0032,0.0079,0.001,0.004,2067.314,54.18904,1860.0,1646.0,1153.0
5778,23B169987,48.4,74.9,39.15,0.994199991226196,20SS55 650150,20SS55,20SS55,20SS55,T,T,0.203,0.851,0.0066,0.0021,0.017,0.113,0.038,0.067,0.016,0.0318,0.002,0.0019,0.0071,0.001,0.005,2078.87,54.18368,1869.0,1657.0,1153.0
5779,23B169988,51.9,75.2,38.65,0.750199973583221,20SS55 650150,20SS55,20SS55,20SS55,T,T,0.203,0.851,0.0066,0.0021,0.017,0.113,0.038,0.067,0.016,0.0318,0.002,0.0019,0.0071,0.001,0.005,2104.412,54.17109,1864.0,1675.0,1158.0
5780,23B169989,49.0,72.9,40.05,0.994000017642975,20SS55 650150,20SS55,20SS55,20SS55,T,T,0.203,0.851,0.0066,0.0021,0.017,0.113,0.038,0.067,0.016,0.0318,0.002,0.0019,0.0071,0.001,0.005,2093.108,54.16375,1853.0,1641.0,1140.0
5781,23B169997,45.4,71.1,40.46,0.994199991226196,20SS55 650150,20SS55,20SS55,20SS55,T,T,0.219,0.879,0.0079,0.0012,0.027,0.093,0.036,0.042,0.016,0.027,0.0,0.0035,0.0098,0.001,0.005,2124.644,54.15426,1869.0,1655.0,1153.0
6208,23B171373,46.0,71.7,43.58,1.00370001792908,20SS55 650150,20SS55,20SS55,20SS55,T,T,0.214,0.854,0.0061,0.0023,0.012,0.122,0.047,0.046,0.015,0.0307,0.002,0.0035,0.0087,0.001,0.006,2091.704,54.17367,1841.0,1643.0,1187.0
6209,23B171374,47.2,72.8,40.93,1.00380003452301,20SS55 650150,20SS55,20SS55,20SS55,T,T,0.204,0.9,0.0063,0.0031,0.01,0.111,0.037,0.043,0.007,0.0337,0.001,0.0022,0.0106,0.0,0.004,2091.65,59.09596,1853.0,1641.0,1178.0
6210,23B171375,49.1,72.5,41.955,1.00380003452301,20SS55 650150,20SS55,20SS55,20SS55,T,T,0.204,0.9,0.0063,0.0031,0.01,0.111,0.037,0.043,0.007,0.0337,0.001,0.0022,0.0106,0.0,0.004,2094.098,59.09208,1875.0,1644.0,1175.0
6211,23B171377,48.8,73.5,43.43,1.00390005111694,20SS55 650150,20SS55,20SS55,20SS55,T,T,0.204,0.9,0.0063,0.0031,0.01,0.111,0.037,0.043,0.007,0.0337,0.001,0.0022,0.0106,0.0,0.004,2088.914,54.17691,1887.0,1630.0,1146.0
6212,23B171378,52.55,79.45,40.12,1.00380003452301,20SS55 650150,20SS55,20SS55,20SS55,T,T,0.204,0.9,0.0063,0.0031,0.01,0.111,0.037,0.043,0.007,0.0337,0.001,0.0022,0.0106,0.0,0.004,2093.882,54.17682,1902.0,1639.0,1041.0
6213,23B171380,49.6,72.1,42.9,1.00390005111694,20SS55 650150,20SS55,20SS55,20SS55,T,T,0.209,0.855,0.005,0.0011,0.025,0.116,0.049,0.045,0.015,0.0344,0.001,0.0017,0.0101,0.001,0.005,2096.906,54.16814,1898.0,1635.0,1130.0
6214,23B171382,50.7,74.6,38.44,1.00399994850159,20SS55 650150,20SS55,20SS55,20SS55,T,T,0.209,0.855,0.005,0.0011,0.025,0.116,0.049,0.045,0.015,0.0344,0.001,0.0017,0.0101,0.001,0.005,2089.922,54.17051,1896.0,1643.0,1139.0
6215,23B171384,52.9,76.2,41.6,1.00399994850159,20SS55 650150,20SS55,20SS55,20SS55,T,T,0.211,0.956,0.0061,0.0022,0.021,0.1,0.037,0.038,0.007,0.0396,0.002,0.0026,0.003,0.001,0.005,2093.072,54.16891,1900.0,1646.0,1166.0
6216,23B171387,51.3,75.1,32.86,1.00390005111694,20SS55 650150,20SS55,20SS55,20SS55,T,T,0.211,0.956,0.0061,0.0022,0.021,0.1,0.037,0.038,0.007,0.0396,0.002,0.0026,0.003,0.001,0.005,2102.63,54.16882,1904.0,1650.0,1164.0
6217,23B171388,50.1,73.8,42.78,1.00399994850159,20SS55 650150,20SS55,20SS55,20SS55,T,T,0.203,0.859,0.0053,0.0015,0.032,0.101,0.038,0.039,0.006,0.0305,0.001,0.002,0.0109,0.001,0.005,2127.02,54.16214,1920.0,1657.0,1166.0
6218,23B171397,51.6,74.4,40.48,0.994000017642975,20SS55 650150,20SS55,20SS55,20SS55,T,T,0.204,0.885,0.0053,0.0011,0.046,0.106,0.043,0.044,0.014,0.0344,0.001,0.0021,0.0091,0.002,0.006,2135.624,54.14346,1918.0,1644.0,1133.0
6219,23B171400,50.2,73.3,44.38,0.994099974632263,20SS55 650150,20SS55,20SS55,20SS55,T,T,0.215,0.857,0.0054,0.0037,0.031,0.124,0.047,0.053,0.014,0.032,0.001,0.0015,0.0089,0.001,0.005,2141.996,54.139,1920.0,1646.0,1158.0
6220,23B171402,52.2,77.3,35.97,0.750299990177155,20SS55 650150,20SS55,20SS55,20SS55,T,T,0.215,0.857,0.0054,0.0037,0.031,0.124,0.047,0.053,0.014,0.032,0.001,0.0015,0.0089,0.001,0.005,2142.23,54.13663,1871.0,1659.0,1169.0
6290,23B171528,46.5,69.8,35.33,0.998700022697449,20SS55 650150,20SS55,20SS55,20SS55,T,H,0.217,0.85,0.0046,0.0022,0.042,0.104,0.038,0.042,0.006,0.041,0.001,0.0022,0.01,0.001,0.005,2115.014,54.14693,1909.0,1657.0,1245.0
6291,23B171528,45.1,69.1,35.51,0.998700022697449,20SS55 650150,20SS55,20SS55,20SS55,T,M,0.217,0.85,0.0046,0.0022,0.042,0.104,0.038,0.042,0.006,0.041,0.001,0.0022,0.01,0.001,0.005,2115.014,54.14693,1909.0,1657.0,1245.0
6292,23B171528,47.15,70.95,37.540000000000006,0.998700022697449,20SS55 650150,20SS55,20SS55,20SS55,T,T,0.217,0.85,0.0046,0.0022,0.042,0.104,0.038,0.042,0.006,0.041,0.001,0.0022,0.01,0.001,0.005,2115.014,54.14693,1909.0,1657.0,1245.0
6293,23B171532,55.6,75.9,33.7,0.75629997253418,20SS55 650150,20SS55,20SS55,20SS55,T,T,0.217,0.85,0.0046,0.0022,0.042,0.104,0.038,0.042,0.006,0.041,0.001,0.0022,0.01,0.001,0.005,2124.05,54.14044,1923.0,1653.0,1169.0
6294,23B171533,52.4,74.2,28.19,0.750199973583221,20SS55 650150,20SS55,20SS55,20SS50,T,T,0.217,0.85,0.0046,0.0022,0.042,0.104,0.038,0.042,0.006,0.041,0.001,0.0022,0.01,0.001,0.005,2125.976,54.14133,1931.0,1653.0,1175.0
6306,23B171577,54.6,76.7,42.07,0.749899983406067,20SS55 650150,20SS55,20SS55,20SS55,T,T,0.201,0.854,0.0058,0.001,0.032,0.082,0.044,0.058,0.014,0.0277,0.002,0.0028,0.0085,0.001,0.006,2067.422,54.17186,1866.0,1632.0,1205.0
6307,23B171581,62.8,86.9,32.5,0.749499976634979,20SS55 650150,20SS55,20SS55,20SS55,T,T,0.201,0.854,0.0058,0.001,0.032,0.082,0.044,0.058,0.014,0.0277,0.002,0.0028,0.0085,0.001,0.006,2087.78,54.17912,1877.0,1644.0,1128.0
6308,23B171584,59.9,85.3,32.51,0.749700009822845,20SS55 650150,20SS55,20SS55,20SS55,T,T,0.211,0.894,0.0064,0.0032,0.02,0.102,0.038,0.047,0.006,0.0333,0.001,0.0028,0.0088,0.001,0.005,2053.04,54.19005,1873.0,1637.0,1050.0
6700,23B172884,48.4,71.5,34.13,0.75900000333786,20SS55 650150,20SS55,20SS55,20SS55,T,T,0.219,0.85,0.0075,0.0012,0.034,0.127,0.042,0.044,0.009,0.0247,0.002,0.0028,0.0093,0.001,0.005,2079.32,54.17933,1857.0,1652.0,1225.0
6701,23B172888,45.0,68.7,43.01,0.999800026416779,20SS55 650150,20SS55,20SS55,20SS55,T,H,0.207,0.858,0.0049,0.0005,0.029,0.097,0.041,0.043,0.012,0.0338,0.001,0.0017,0.0073,0.001,0.005,2083.604,54.17322,1848.0,1625.0,1185.0
6702,23B172888,43.2,67.6,42.34,0.999800026416779,20SS55 650150,20SS55,20SS55,20SS55,T,M,0.207,0.858,0.0049,0.0005,0.029,0.097,0.041,0.043,0.012,0.0338,0.001,0.0017,0.0073,0.001,0.005,2083.604,54.17322,1848.0,1625.0,1185.0
6703,23B172888,47.9,70.7,44.26,0.999800026416779,20SS55 650150,20SS55,20SS55,20SS55,T,T,0.207,0.858,0.0049,0.0005,0.029,0.097,0.041,0.043,0.012,0.0338,0.001,0.0017,0.0073,0.001,0.005,2083.604,54.17322,1848.0,1625.0,1185.0
6704,23B172889,44.8,69.7,42.19,1.0,20SS55 650150,20SS55,20SS55,20SS55,T,H,0.207,0.858,0.0049,0.0005,0.029,0.097,0.041,0.043,0.012,0.0338,0.001,0.0017,0.0073,0.001,0.005,2089.472,54.17305,1898.0,1630.0,1209.0
6705,23B172889,42.5,66.8,43.25,1.0,20SS55 650150,20SS55,20SS55,20SS55,T,M,0.207,0.858,0.0049,0.0005,0.029,0.097,0.041,0.043,0.012,0.0338,0.001,0.0017,0.0073,0.001,0.005,2089.472,54.17305,1898.0,1630.0,1209.0
6706,23B172889,44.6,69.7,44.77,1.0,20SS55 650150,20SS55,20SS55,20SS55,T,T,0.207,0.858,0.0049,0.0005,0.029,0.097,0.041,0.043,0.012,0.0338,0.001,0.0017,0.0073,0.001,0.005,2089.472,54.17305,1898.0,1630.0,1209.0
6707,23B172890,49.4,73.8,39.49,0.75900000333786,20SS55 650150,20SS55,20SS55,20SS55,T,T,0.207,0.858,0.0049,0.0005,0.029,0.097,0.041,0.043,0.012,0.0338,0.001,0.0017,0.0073,0.001,0.005,2055.92,54.18382,1851.0,1666.0,1133.0
6738,23B172974,52.3,72.3,37.03,0.994000017642975,20SS55 650150,20SS55,20SS55,20SS55,T,T,0.207,0.873,0.005,0.0,0.038,0.098,0.041,0.058,0.014,0.031,0.001,0.0017,0.0105,0.001,0.005,2041.052,54.18152,1839.0,1626.0,1238.0
6739,23B172975,54.7,74.2,35.16,0.987800002098084,20SS55 650150,20SS55,20SS55,20SS55,T,T,0.207,0.873,0.005,0.0,0.038,0.098,0.041,0.058,0.014,0.031,0.001,0.0017,0.0105,0.001,0.005,2041.07,54.20042,1841.0,1637.0,1198.0
6740,23B172977,50.9,73.9,31.31,0.750100016593933,20SS55 650150,20SS55,20SS55,20SS55,T,H,0.207,0.873,0.005,0.0,0.038,0.098,0.041,0.058,0.014,0.031,0.001,0.0017,0.0105,0.001,0.005,2027.768,54.20526,1835.0,1639.0,1193.0
6741,23B172977,49.0,72.3,33.5,0.750100016593933,20SS55 650150,20SS55,20SS55,20SS55,T,M,0.207,0.873,0.005,0.0,0.038,0.098,0.041,0.058,0.014,0.031,0.001,0.0017,0.0105,0.001,0.005,2027.768,54.20526,1835.0,1639.0,1193.0
6742,23B172977,49.0,72.1,32.91,0.750100016593933,20SS55 650150,20SS55,20SS55,20SS55,T,T,0.207,0.873,0.005,0.0,0.038,0.098,0.041,0.058,0.014,0.031,0.001,0.0017,0.0105,0.001,0.005,2027.768,54.20526,1835.0,1639.0,1193.0
6787,23B173078,49.0,69.9,37.62,0.983299970626831,20SS55 650150,20SS55,20SS55,20SS55,T,T,0.216,0.856,0.0052,0.0015,0.034,0.086,0.043,0.037,0.015,0.0256,0.002,0.0018,0.0079,0.001,0.005,2122.646,54.14974,1884.0,1655.0,1211.0
6788,23B173082,50.5,75.9,36.26,0.757200002670288,20SS55 650150,20SS55,20SS55,20SS55,T,T,0.207,0.85,0.009,0.0026,0.024,0.095,0.039,0.035,0.008,0.0283,0.003,0.0026,0.0091,0.001,0.005,2106.284,54.15851,1860.0,1646.0,1151.0
7022,23B173938,46.9,72.6,34.61,0.999400019645691,20SS55 650150,20SS55,20SS55,20SS55,L,T,0.201,0.915,0.0059,0.0023,0.023,0.105,0.038,0.046,0.016,0.0282,0.002,0.0011,0.0086,0.001,0.005,2149.826,59.04786,1896.0,1648.0,1209.0
7023,23B173938,49.5,73.0,40.78,0.999400019645691,20SS55 650150,20SS55,20SS55,20SS55,T,T,0.201,0.915,0.0059,0.0023,0.023,0.105,0.038,0.046,0.016,0.0282,0.002,0.0011,0.0086,0.001,0.005,2149.826,59.04786,1896.0,1648.0,1209.0
7024,23B173939,48.5,76.6,35.56,0.756099998950958,20SS55 650150,20SS55,20SS55,20SS55,L,T,0.201,0.915,0.0059,0.0023,0.023,0.105,0.038,0.046,0.016,0.0282,0.002,0.0011,0.0086,0.001,0.005,2142.41,59.05409,1898.0,1664.0,1178.0
7025,23B173939,52.9,76.3,39.1,0.756099998950958,20SS55 650150,20SS55,20SS55,20SS55,T,T,0.201,0.915,0.0059,0.0023,0.023,0.105,0.038,0.046,0.016,0.0282,0.002,0.0011,0.0086,0.001,0.005,2142.41,59.05409,1898.0,1664.0,1178.0
7026,23B173940,52.8,77.5,31.75,0.755999982357025,20SS55 650150,20SS55,20SS55,20SS55,T,T,0.201,0.915,0.0059,0.0023,0.023,0.105,0.038,0.046,0.016,0.0282,0.002,0.0011,0.0086,0.001,0.005,2143.526,59.05423,1918.0,1628.0,1160.0
7027,23B173941,51.2,77.2,31.26,0.755900025367737,20SS55 650150,20SS55,20SS55,20SS55,T,T,0.201,0.915,0.0059,0.0023,0.023,0.105,0.038,0.046,0.016,0.0282,0.002,0.0011,0.0086,0.001,0.005,2148.008,54.13684,1932.0,1666.0,1171.0
7028,23B173943,54.3,78.3,32.35,0.755800008773804,20SS55 650150,20SS55,20SS55,20SS50,T,T,0.201,0.915,0.0059,0.0023,0.023,0.105,0.038,0.046,0.016,0.0282,0.002,0.0011,0.0086,0.001,0.005,2152.31,54.13915,1927.0,1671.0,1164.0
7029,23B173944,53.8,78.6,31.25,0.749800026416779,20SS55 650150,20SS55,20SS55,20SS50,T,T,0.201,0.915,0.0059,0.0023,0.023,0.105,0.038,0.046,0.016,0.0282,0.002,0.0011,0.0086,0.001,0.005,2163.344,54.1348,1929.0,1666.0,1162.0
7832,23B177522,43.8,69.8,38.11,0.750100016593933,20SS55 650150,20SS55,20SS55,20SS55,T,H,0.213,0.861,0.0073,0.0021,0.029,0.142,0.045,0.047,0.009,0.0306,0.001,0.0027,0.0095,0.001,0.005,1984.514,54.21554,1824.0,1650.0,1265.0
7833,23B177522,44.1,69.1,38.35,0.750100016593933,20SS55 650150,20SS55,20SS55,20SS55,T,M,0.213,0.861,0.0073,0.0021,0.029,0.142,0.045,0.047,0.009,0.0306,0.001,0.0027,0.0095,0.001,0.005,1984.514,54.21554,1824.0,1650.0,1265.0
7834,23B177522,44.0,68.85,38.715,0.750100016593933,20SS55 650150,20SS55,20SS55,20SS55,T,T,0.213,0.861,0.0073,0.0021,0.029,0.142,0.045,0.047,0.009,0.0306,0.001,0.0027,0.0095,0.001,0.005,1984.514,54.21554,1824.0,1650.0,1265.0
7891,23B177726,48.4,73.9,37.71,0.75,20SS55 650150,20SS55,20SS55,20SS55,T,H,0.203,0.862,0.0085,0.0015,0.026,0.122,0.037,0.051,0.018,0.0281,0.004,0.002,0.0106,0.001,0.005,1961.402,54.22748,1891.0,1621.0,1176.0
7892,23B177726,46.5,71.9,41.66,0.75,20SS55 650150,20SS55,20SS55,20SS55,T,M,0.203,0.862,0.0085,0.0015,0.026,0.122,0.037,0.051,0.018,0.0281,0.004,0.002,0.0106,0.001,0.005,1961.402,54.22748,1891.0,1621.0,1176.0
7893,23B177726,44.5,71.0,39.25,0.75,20SS55 650150,20SS55,20SS55,20SS55,T,T,0.203,0.862,0.0085,0.0015,0.026,0.122,0.037,0.051,0.018,0.0281,0.004,0.002,0.0106,0.001,0.005,1961.402,54.22748,1891.0,1621.0,1176.0
7894,23B177727,57.5,78.4,37.21,0.75,20SS55 650150,20SS55,20SS55,20SS55,T,T,0.203,0.862,0.0085,0.0015,0.026,0.122,0.037,0.051,0.018,0.0281,0.004,0.002,0.0106,0.001,0.005,1879.574,54.26883,1887.0,1653.0,986.0
8468,23B179727,59.400000000000006,83.45,34.769999999999996,0.749400019645691,20SS55 650150,20SS55,20SS55,20SS55,T,H,0.206,0.874,0.0072,0.0037,0.016,0.143,0.04,0.06,0.008,0.0305,0.0,0.0032,0.0099,0.001,0.005,2079.842,54.17466,1833.0,1677.0,865.0
8469,23B179727,57.35,82.6,35.8,0.749400019645691,20SS55 650150,20SS55,20SS55,20SS55,T,M,0.206,0.874,0.0072,0.0037,0.016,0.143,0.04,0.06,0.008,0.0305,0.0,0.0032,0.0099,0.001,0.005,2079.842,54.17466,1833.0,1677.0,865.0
8470,23B179727,56.349999999999994,78.85,35.290000000000006,0.749400019645691,20SS55 650150,20SS55,20SS55,20SS55,T,T,0.206,0.874,0.0072,0.0037,0.016,0.143,0.04,0.06,0.008,0.0305,0.0,0.0032,0.0099,0.001,0.005,2079.842,54.17466,1833.0,1677.0,865.0
8471,23B179728,54.6,78.0,39.01,0.749800026416779,20SS55 650150,20SS55,20SS55,20SS55,T,H,0.206,0.874,0.0072,0.0037,0.016,0.143,0.04,0.06,0.008,0.0305,0.0,0.0032,0.0099,0.001,0.005,2085.476,54.16714,1832.0,1639.0,1115.0
8472,23B179728,48.7,73.3,39.18,0.749800026416779,20SS55 650150,20SS55,20SS55,20SS55,T,M,0.206,0.874,0.0072,0.0037,0.016,0.143,0.04,0.06,0.008,0.0305,0.0,0.0032,0.0099,0.001,0.005,2085.476,54.16714,1832.0,1639.0,1115.0
8473,23B179728,52.7,75.15,37.510000000000005,0.749800026416779,20SS55 650150,20SS55,20SS55,20SS55,T,T,0.206,0.874,0.0072,0.0037,0.016,0.143,0.04,0.06,0.008,0.0305,0.0,0.0032,0.0099,0.001,0.005,2085.476,54.16714,1832.0,1639.0,1115.0
8511,23B179800,52.3,73.6,37.99,0.757000029087067,20SS55 650150,20SS55,20SS50,20SS55,T,T,0.216,0.848,0.0043,0.0014,0.029,0.113,0.039,0.058,0.008,0.0274,0.0,0.0027,0.0075,0.001,0.005,2130.944,59.08399,1860.0,1675.0,977.0
8512,23B179801,56.6,78.7,39.43,0.757200002670288,20SS55 650150,20SS55,20SS55,20SS55,T,T,0.216,0.848,0.0043,0.0014,0.029,0.113,0.039,0.058,0.008,0.0274,0.0,0.0027,0.0075,0.001,0.005,2116.454,54.14944,1864.0,1682.0,1144.0
8535,23B179869,51.3,76.8,39.27,0.750100016593933,20SS55 650150,20SS55,20SS55,20SS55,T,H,0.201,0.859,0.0056,0.0002,0.031,0.131,0.04,0.049,0.008,0.0309,0.0,0.0024,0.0051,0.002,0.006,2064.83,54.16571,1859.0,1653.0,1157.0
8536,23B179869,49.6,74.7,38.3,0.750100016593933,20SS55 650150,20SS55,20SS55,20SS55,T,M,0.201,0.859,0.0056,0.0002,0.031,0.131,0.04,0.049,0.008,0.0309,0.0,0.0024,0.0051,0.002,0.006,2064.83,54.16571,1859.0,1653.0,1157.0
8537,23B179869,48.7,72.6,39.12,0.750100016593933,20SS55 650150,20SS55,20SS55,20SS55,T,T,0.201,0.859,0.0056,0.0002,0.031,0.131,0.04,0.049,0.008,0.0309,0.0,0.0024,0.0051,0.002,0.006,2064.83,54.16571,1859.0,1653.0,1157.0
7890,23B177723,52.8,73.5,38.97,0.999400019645691,20SS55 650175,20SS55,20SS55,20SS55,T,T,0.203,0.862,0.0085,0.0015,0.026,0.122,0.037,0.051,0.018,0.0281,0.004,0.002,0.0106,0.001,0.005,2087.186,59.09023,1920.0,1623.0,1236.0
8538,23B179872,55.8,74.8,39.41,0.754000008106232,20SS55 650175,20SS55,20SS55,20SS55,T,T,0.201,0.859,0.0056,0.0002,0.031,0.131,0.04,0.049,0.008,0.0309,0.0,0.0024,0.0051,0.002,0.006,2015.726,54.21029,1841.0,1659.0,1173.0
8548,23B179906,51.6,73.0,36.83,1.0,20SS55 650175,20SS55,20SS55,20SS50,T,T,0.212,0.859,0.0048,0.0006,0.024,0.121,0.037,0.042,0.008,0.0323,0.0,0.002,0.0096,0.001,0.004,2112.476,54.14633,1893.0,1662.0,1196.0
8810,23B181632,43.5,69.6,39.0,1.00390005111694,20SS55 650175,20SS55,20SS55,20SS55,T,T,0.21,0.85,0.008,0.0008,0.022,0.102,0.033,0.052,0.019,0.0307,0.003,0.0032,0.0078,0.001,0.005,2040.242,54.2001,1839.0,1617.0,1261.0
9629,23B184630,49.3,71.8,41.72,1.00390005111694,20SS55 650175,20SS55,20SS55,20SS55,T,T,0.204,0.851,0.0089,0.0015,0.027,0.116,0.039,0.05,0.006,0.0351,0.002,0.0024,0.0071,0.001,0.005,2124.248,54.14543,1905.0,1670.0,1216.0
9630,23B184633,56.4,78.7,40.1,0.754000008106232,20SS55 650175,20SS55,20SS55,20SS55,T,T,0.204,0.851,0.0089,0.0015,0.027,0.116,0.039,0.05,0.006,0.0351,0.002,0.0024,0.0071,0.001,0.005,2123.006,54.14474,1902.0,1695.0,1162.0
9631,23B184634,54.4,78.7,38.82,0.753899991512299,20SS55 650175,20SS55,20SS55,20SS55,T,T,0.219,0.879,0.0071,0.0003,0.034,0.119,0.04,0.035,0.013,0.0298,0.0,0.0034,0.0056,0.001,0.005,2119.55,54.14863,1905.0,1688.0,1153.0
9634,23B184644,49.2,72.1,40.87,1.00199997425079,20SS55 650175,20SS55,20SS55,20SS55,T,T,0.22,0.894,0.0072,0.0034,0.025,0.106,0.039,0.044,0.006,0.0218,0.002,0.0034,0.0078,0.001,0.005,2110.604,59.08153,1871.0,1702.0,1234.0
9635,23B184647,46.1,70.2,39.09,1.00020003318787,20SS55 650175,20SS55,20SS55,20SS55,T,H,0.22,0.894,0.0072,0.0034,0.025,0.106,0.039,0.044,0.006,0.0218,0.002,0.0034,0.0078,0.001,0.005,2087.348,54.16359,1875.0,1666.0,1196.0
9636,23B184647,41.5,68.1,41.35,1.00020003318787,20SS55 650175,20SS55,20SS55,20SS55,T,M,0.22,0.894,0.0072,0.0034,0.025,0.106,0.039,0.044,0.006,0.0218,0.002,0.0034,0.0078,0.001,0.005,2087.348,54.16359,1875.0,1666.0,1196.0
9637,23B184647,46.0,70.7,38.28,1.00020003318787,20SS55 650175,20SS55,20SS55,20SS55,T,T,0.22,0.894,0.0072,0.0034,0.025,0.106,0.039,0.044,0.006,0.0218,0.002,0.0034,0.0078,0.001,0.005,2087.348,54.16359,1875.0,1666.0,1196.0
9638,23B184648,45.2,69.3,40.59,0.999800026416779,20SS55 650175,20SS55,20SS55,20SS55,T,H,0.22,0.894,0.0072,0.0034,0.025,0.106,0.039,0.044,0.006,0.0218,0.002,0.0034,0.0078,0.001,0.005,2053.796,54.18165,1873.0,1661.0,1149.0
9639,23B184648,45.1,68.5,40.98,0.999800026416779,20SS55 650175,20SS55,20SS55,20SS55,T,M,0.22,0.894,0.0072,0.0034,0.025,0.106,0.039,0.044,0.006,0.0218,0.002,0.0034,0.0078,0.001,0.005,2053.796,54.18165,1873.0,1661.0,1149.0
9640,23B184648,45.3,67.7,41.24,0.999800026416779,20SS55 650175,20SS55,20SS55,20SS55,T,T,0.22,0.894,0.0072,0.0034,0.025,0.106,0.039,0.044,0.006,0.0218,0.002,0.0034,0.0078,0.001,0.005,2053.796,54.18165,1873.0,1661.0,1149.0
9666,23B184794,48.5,71.3,39.1,1.00109994411469,20SS55 650175,20SS55,20SS55,20SS55,T,T,0.21,0.893,0.0084,0.0026,0.025,0.1,0.04,0.041,0.007,0.0287,0.003,0.0019,0.0091,0.001,0.005,2046.614,54.18262,1905.0,1646.0,1230.0
9667,23B184797,43.0,68.9,40.52,0.999899983406067,20SS55 650175,20SS55,20SS55,20SS55,T,H,0.21,0.893,0.0084,0.0026,0.025,0.1,0.04,0.041,0.007,0.0287,0.003,0.0019,0.0091,0.001,0.005,2051.51,54.18409,1927.0,1670.0,1207.0
9668,23B184797,42.6,68.2,42.35,0.999899983406067,20SS55 650175,20SS55,20SS55,20SS55,T,M,0.21,0.893,0.0084,0.0026,0.025,0.1,0.04,0.041,0.007,0.0287,0.003,0.0019,0.0091,0.001,0.005,2051.51,54.18409,1927.0,1670.0,1207.0
9669,23B184797,48.4,72.3,29.54,0.999899983406067,20SS55 650175,20SS55,20SS55,20SS55,T,T,0.21,0.893,0.0084,0.0026,0.025,0.1,0.04,0.041,0.007,0.0287,0.003,0.0019,0.0091,0.001,0.005,2051.51,54.18409,1927.0,1670.0,1207.0
9670,23B184798,44.3,69.8,41.93,1.0,20SS55 650175,20SS55,20SS55,20SS55,T,H,0.21,0.893,0.0084,0.0026,0.025,0.1,0.04,0.041,0.007,0.0287,0.003,0.0019,0.0091,0.001,0.005,2057.864,54.17865,1936.0,1666.0,1193.0
9671,23B184798,42.1,66.6,42.35,1.0,20SS55 650175,20SS55,20SS55,20SS55,T,M,0.21,0.893,0.0084,0.0026,0.025,0.1,0.04,0.041,0.007,0.0287,0.003,0.0019,0.0091,0.001,0.005,2057.864,54.17865,1936.0,1666.0,1193.0
9672,23B184798,46.5,69.55000000000001,41.625,1.0,20SS55 650175,20SS55,20SS55,20SS55,T,T,0.21,0.893,0.0084,0.0026,0.025,0.1,0.04,0.041,0.007,0.0287,0.003,0.0019,0.0091,0.001,0.005,2057.864,54.17865,1936.0,1666.0,1193.0
9673,23B184801,48.3,72.2,41.86,1.00220000743866,20SS55 650175,20SS55,20SS55,20SS55,T,T,0.212,0.857,0.01,0.0045,0.024,0.097,0.039,0.054,0.008,0.0329,0.003,0.0028,0.0065,0.001,0.005,2052.788,54.17997,1929.0,1673.0,1184.0
9674,23B184806,50.8,73.9,39.66,0.750299990177155,20SS55 650175,20SS55,20SS55,20SS55,T,T,0.212,0.857,0.01,0.0045,0.024,0.097,0.039,0.054,0.008,0.0329,0.003,0.0028,0.0065,0.001,0.005,2055.452,54.17662,1929.0,1695.0,1185.0
