Repository: PNell/TrialTest3

File: Data/StreamlitData032524.csv (part 78 of 96)
,coil_no,YieldStrength,TensileStrength,TotalElongation,coil_thickness,steel_design_description,grade,grade_head,grade_tail,sample_direction,sample_location,c_amount,mn_amount,p_amount,s_amount,si_amount,cu_amount,ni_amount,cr_amount,mo_amount,al_amount,nb_amount,ca_amount,n_amount,ti_amount,v_amount,TF1_EXIT_AVG_BODY,TBC_thickness,TEMP_FM_ENTRY_AVG,TEMP_FM_EXIT_AVG,TEMP_COILING_AVG
10907,23B190686,42.9,66.9,42.1,1.0003000497818,20SS55 650175,20SS55,20SS55,20SS55,T,H,0.208,0.871,0.0142,0.0015,0.027,0.115,0.043,0.031,0.018,0.0368,0.004,0.0034,0.0088,0.001,0.005,2087.69,54.17459,1814.0,1666.0,1139.0
10908,23B190686,49.1,70.7,39.45,1.0003000497818,20SS55 650175,20SS55,20SS55,20SS55,T,M,0.208,0.871,0.0142,0.0015,0.027,0.115,0.043,0.031,0.018,0.0368,0.004,0.0034,0.0088,0.001,0.005,2087.69,54.17459,1814.0,1666.0,1139.0
10909,23B190686,49.099999999999994,71.25,41.93,1.0003000497818,20SS55 650175,20SS55,20SS55,20SS55,T,T,0.208,0.871,0.0142,0.0015,0.027,0.115,0.043,0.031,0.018,0.0368,0.004,0.0034,0.0088,0.001,0.005,2087.69,54.17459,1814.0,1666.0,1139.0
10910,23B190687,47.3,71.5,39.77,0.994099974632263,20SS55 650175,20SS55,20SS55,20SS55,T,T,0.208,0.871,0.0142,0.0015,0.027,0.115,0.043,0.031,0.018,0.0368,0.004,0.0034,0.0088,0.001,0.005,2076.764,54.17812,1817.0,1650.0,1148.0
10911,23B190690,47.9,70.7,39.58,0.753899991512299,20SS55 650175,20SS55,20SS55,20SS55,T,T,0.207,0.856,0.0084,0.0044,0.02,0.098,0.037,0.045,0.016,0.0334,0.001,0.0032,0.0091,0.001,0.005,2090.066,54.18057,1841.0,1666.0,1175.0
10912,23B190696,42.4,66.2,41.84,0.749899983406067,20SS55 650175,20SS55,20SS55,20SS55,T,H,0.207,0.856,0.0084,0.0044,0.02,0.098,0.037,0.045,0.016,0.0334,0.001,0.0032,0.0091,0.001,0.005,2073.308,54.17955,1842.0,1623.0,1149.0
10913,23B190696,43.5,69.25,41.135000000000005,0.749899983406067,20SS55 650175,20SS55,20SS55,20SS55,T,M,0.207,0.856,0.0084,0.0044,0.02,0.098,0.037,0.045,0.016,0.0334,0.001,0.0032,0.0091,0.001,0.005,2073.308,54.17955,1842.0,1623.0,1149.0
10914,23B190696,42.4,66.2,41.84,0.749899983406067,20SS55 650175,20SS55,20SS55,20SS55,T,T,0.207,0.856,0.0084,0.0044,0.02,0.098,0.037,0.045,0.016,0.0334,0.001,0.0032,0.0091,0.001,0.005,2073.308,54.17955,1842.0,1623.0,1149.0
10936,23B190759,50.7,74.6,37.76,0.749899983406067,20SS55 650175,20SS55,20SS55,20SS55,T,T,0.203,0.912,0.0074,0.0014,0.025,0.101,0.033,0.042,0.017,0.0354,0.002,0.0023,0.0103,0.001,0.005,2067.656,54.16153,1864.0,1643.0,1234.0
10940,23B190776,43.5,70.75,34.5,0.993799984455109,20SS55 650175,20SS55,20SS55,20SS55,T,T,0.205,0.92,0.0095,0.0098,0.003,0.097,0.032,0.054,0.016,0.0297,0.001,0.0023,0.0099,0.0,0.004,2039.738,54.19891,1884.0,1644.0,1169.0
10941,23B190781,47.35,70.85,37.91,0.749899983406067,20SS55 650175,20SS55,20SS55,20SS55,T,T,0.207,0.893,0.0094,0.0024,0.014,0.103,0.038,0.048,0.017,0.0299,0.001,0.0035,0.0082,0.001,0.005,2033.636,54.19793,1884.0,1646.0,1164.0
12379,23B196234,46.4,73.6,38.85,1.00399994850159,20SS55 650175,20SS55,20SS55,20SS55,T,T,0.201,0.842,0.006,0.0,0.037,0.135,0.043,0.048,0.008,0.0318,0.0,0.0031,0.0091,0.001,0.003,2087.564,54.16984,1916.0,1581.0,1229.0
12380,23B196237,48.0,72.4,36.98,0.754000008106232,20SS55 650175,20SS55,20SS55,20SS55,T,T,0.216,0.887,0.0051,0.004,0.01,0.13,0.051,0.04,0.009,0.0344,0.0,0.0029,0.0085,0.0,0.003,2103.494,54.16713,1922.0,1680.0,1230.0
12899,23B198170,47.3,69.4,38.74,1.0029000043869,20SS55 650175,20SS55,20SS55,20SS50,T,T,0.213,0.951,0.0037,0.0043,0.026,0.117,0.039,0.05,0.008,0.0463,0.0,0.0028,0.0078,0.002,0.002,2023.394,54.19402,1871.0,1599.0,1236.0
13567,23B200789,51.4,74.1,40.15,0.988300025463104,20SS55 650175,20SS55,20SS55,20SS55,T,T,0.21,0.912,0.0064,0.0006,0.023,0.148,0.041,0.051,0.009,0.0324,0.0,0.0029,0.0083,0.001,0.002,2049.674,54.18827,1902.0,1607.0,1279.0
13571,23B200799,59.8,73.8,36.91,1.00390005111694,20SS55 650175,20SS55,-- -- --,-- -- --,T,T,0.218,0.923,0.0071,0.0008,0.029,0.139,0.04,0.042,0.008,0.0358,0.002,0.0025,0.0104,0.001,0.004,2134.958,54.14336,1889.0,1628.0,1229.0
13637,23B201046,50.3,73.9,36.57,1.0,20SS55 650175,20SS55,20SS55,20SS55,T,T,0.219,0.902,0.0105,0.0034,0.021,0.124,0.042,0.043,0.008,0.0352,0.001,0.0029,0.0029,0.001,0.004,2151.932,54.13685,1896.0,1621.0,1261.0
14241,23B203497,50.9,72.3,38.05,0.752600014209747,20SS55 650175,20SS55,20SS55,20SS55,T,T,0.208,0.891,0.007,0.0018,0.017,0.108,0.034,0.043,0.008,0.0338,0.001,0.0022,0.005,0.001,0.004,2055.218,54.19888,1889.0,1621.0,1259.0
14242,23B203498,49.1,71.5,38.66,0.752900004386902,20SS55 650175,20SS55,20SS55,20SS55,T,T,0.208,0.891,0.007,0.0018,0.017,0.108,0.034,0.043,0.008,0.0338,0.001,0.0022,0.005,0.001,0.004,2053.724,54.19106,1880.0,1646.0,1259.0
14243,23B203501,47.8,68.2,39.73,0.753099977970123,20SS55 650175,20SS55,20SS55,20SS50,T,T,0.208,0.891,0.007,0.0018,0.017,0.108,0.034,0.043,0.008,0.0338,0.001,0.0022,0.005,0.001,0.004,2043.932,54.2063,1871.0,1675.0,1248.0
14342,23B203906,48.8,73.8,40.53,1.00349998474121,20SS55 650175,20SS55,20SS55,20SS55,T,T,0.204,0.905,0.0097,0.0024,0.012,0.094,0.037,0.05,0.005,0.0383,0.0,0.0021,0.0109,0.0,0.002,2076.89,54.1763,1884.0,1641.0,1212.0
14344,23B204634,46.2,72.7,42.21,1.00310003757477,20SS55 650175,20SS55,20SS55,20SS55,T,T,0.211,0.882,0.007,0.0011,0.026,0.098,0.041,0.068,0.009,0.0349,0.0,0.0035,0.007,0.002,0.004,2085.872,54.17317,1925.0,1673.0,1164.0
14800,23B207208,57.8,75.6,37.76,1.00380003452301,20SS55 650175,20SS55,20SS55,20SS55,T,T,0.202,0.862,0.0099,0.0028,0.022,0.116,0.043,0.056,0.011,0.0297,0.001,0.0038,0.0065,0.001,0.003,2135.282,59.05701,1886.0,1608.0,1173.0
14801,23B207209,54.1,73.6,37.32,1.00339996814728,20SS55 650175,20SS55,20SS55,20SS55,T,T,0.213,0.859,0.0103,0.0016,0.038,0.148,0.046,0.073,0.014,0.0389,0.0,0.0023,0.0101,0.002,0.004,2041.178,59.09579,1853.0,1635.0,1200.0
14802,23B207211,54.2,72.4,37.66,0.753799974918365,20SS55 650175,20SS55,20SS55,20SS50,T,T,0.213,0.859,0.0103,0.0016,0.038,0.148,0.046,0.073,0.014,0.0389,0.0,0.0023,0.0101,0.002,0.004,2033.528,59.09959,1846.0,1679.0,1182.0
14814,23B207243,51.8,75.2,37.72,0.993600010871887,20SS55 650175,20SS55,20SS55,20SS55,T,T,0.209,0.888,0.0117,0.0046,0.021,0.087,0.034,0.066,0.01,0.03,0.0,0.0021,0.0063,0.001,0.003,2087.024,54.17636,1900.0,1650.0,1153.0
14815,23B207244,50.7,73.7,41.08,0.993900001049042,20SS55 650175,20SS55,20SS55,20SS55,T,T,0.209,0.888,0.0117,0.0046,0.021,0.087,0.034,0.066,0.01,0.03,0.0,0.0021,0.0063,0.001,0.003,2078.132,54.17649,1907.0,1637.0,1164.0
14816,23B207246,49.3,71.3,36.72,0.993600010871887,20SS55 650175,20SS55,20SS55,20SS55,T,T,0.209,0.888,0.0117,0.0046,0.021,0.087,0.034,0.066,0.01,0.03,0.0,0.0021,0.0063,0.001,0.003,2070.122,54.18077,1911.0,1648.0,1169.0
14817,23B207247,49.9,70.9,43.44,0.993799984455109,20SS55 650175,20SS55,20SS55,20SS55,T,T,0.216,0.901,0.0118,0.0046,0.022,0.113,0.043,0.1,0.012,0.0355,0.0,0.003,0.0086,0.001,0.005,2073.542,54.17695,1911.0,1644.0,1169.0
14818,23B207249,49.7,71.3,42.52,1.00269997119904,20SS55 650175,20SS55,20SS55,20SS55,T,T,0.216,0.901,0.0118,0.0046,0.022,0.113,0.043,0.1,0.012,0.0355,0.0,0.003,0.0086,0.001,0.005,2072.138,54.17635,1907.0,1644.0,1185.0
14819,23B207251,51.8,73.2,39.42,1.0029000043869,20SS55 650175,20SS55,20SS55,20SS55,T,T,0.211,0.899,0.0081,0.0005,0.024,0.094,0.037,0.049,0.009,0.0385,0.001,0.0016,0.0095,0.002,0.004,2068.016,54.18003,1895.0,1639.0,1175.0
14820,23B207253,50.6,72.7,42.5,1.0029000043869,20SS55 650175,20SS55,20SS55,20SS55,T,T,0.211,0.899,0.0081,0.0005,0.024,0.094,0.037,0.049,0.009,0.0385,0.001,0.0016,0.0095,0.002,0.004,2066.378,54.17954,1895.0,1659.0,1176.0
14821,23B207257,54.9,74.7,41.22,0.753199994564056,20SS55 650175,20SS55,20SS55,20SS55,T,T,0.21,0.886,0.0116,0.0037,0.017,0.111,0.043,0.086,0.011,0.0301,0.001,0.0025,0.0109,0.001,0.004,2079.14,54.17955,1911.0,1686.0,1160.0
14822,23B207258,52.3,74.6,38.88,0.753000020980835,20SS55 650175,20SS55,20SS55,20SS55,T,T,0.21,0.886,0.0116,0.0037,0.017,0.111,0.043,0.086,0.011,0.0301,0.001,0.0025,0.0109,0.001,0.004,2089.598,54.17364,1914.0,1684.0,1153.0
14823,23B207259,50.8,73.0,41.12,0.752900004386902,20SS55 650175,20SS55,20SS55,20SS55,T,T,0.21,0.886,0.0116,0.0037,0.017,0.111,0.043,0.086,0.011,0.0301,0.001,0.0025,0.0109,0.001,0.004,2080.328,54.17365,1911.0,1686.0,1151.0
14824,23B207260,54.0,74.1,40.11,0.753099977970123,20SS55 650175,20SS55,20SS55,20SS55,T,T,0.21,0.886,0.0116,0.0037,0.017,0.111,0.043,0.086,0.011,0.0301,0.001,0.0025,0.0109,0.001,0.004,2087.546,54.17107,1904.0,1659.0,1160.0
14825,23B207261,54.4,73.5,35.16,0.753099977970123,20SS55 650175,20SS55,20SS55,20SS50,T,T,0.21,0.886,0.0116,0.0037,0.017,0.111,0.043,0.086,0.011,0.0301,0.001,0.0025,0.0109,0.001,0.004,2090.426,54.17453,1905.0,1655.0,1166.0
14854,23B207347,43.8,71.5,38.38,0.999800026416779,20SS55 650175,20SS55,20SS55,20SS55,T,T,0.215,0.895,0.0093,0.0029,0.022,0.095,0.036,0.041,0.012,0.0295,0.0,0.0028,0.0069,0.001,0.005,2133.842,54.152,1925.0,1688.0,1184.0
14855,23B207350,55.1,75.0,41.66,0.999400019645691,20SS55 650175,20SS55,20SS55,20SS55,T,T,0.215,0.895,0.0093,0.0029,0.022,0.095,0.036,0.041,0.012,0.0295,0.0,0.0028,0.0069,0.001,0.005,2161.022,54.12893,1936.0,1646.0,1196.0
14856,23B207353,53.8,75.6,40.78,1.00139999389648,20SS55 650175,20SS55,20SS55,20SS55,T,T,0.207,0.913,0.0097,0.0006,0.016,0.102,0.041,0.039,0.009,0.033,0.0,0.0022,0.0074,0.001,0.004,2156.126,54.13934,1934.0,1668.0,1158.0
14857,23B207356,50.9,75.0,41.38,1.00150001049042,20SS55 650175,20SS55,20SS55,20SS55,T,T,0.207,0.913,0.0097,0.0006,0.016,0.102,0.041,0.039,0.009,0.033,0.0,0.0022,0.0074,0.001,0.004,2159.762,54.13513,1941.0,1666.0,1167.0
14858,23B207360,53.4,75.3,40.05,1.00129997730255,20SS55 650175,20SS55,20SS55,20SS55,T,T,0.216,0.928,0.0073,0.0013,0.02,0.101,0.036,0.038,0.01,0.0309,0.0,0.0023,0.0073,0.001,0.004,2144.102,54.14595,1941.0,1670.0,1158.0
14859,23B207362,53.3,74.8,39.45,1.00129997730255,20SS55 650175,20SS55,20SS55,20SS55,T,T,0.216,0.928,0.0073,0.0013,0.02,0.101,0.036,0.038,0.01,0.0309,0.0,0.0023,0.0073,0.001,0.004,2155.406,54.1366,1936.0,1680.0,1167.0
15726,24B210782,45.3,70.8,45.82,0.988099992275238,20SS55 650175,20SS55,20SS55,20SS55,T,T,0.201,0.863,0.0069,0.0021,0.007,0.09,0.035,0.056,0.009,0.0365,0.0,0.0037,0.0073,0.0,0.004,2120.594,54.155,1923.0,1655.0,1139.0
15735,24B210792,53.5,73.2,40.39,1.00370001792908,20SS55 650175,20SS55,20S55N,20SS55,T,T,0.203,0.9,0.007,0.0032,0.021,0.115,0.051,0.062,0.009,0.0348,0.0,0.0033,0.0094,0.001,0.004,2104.502,54.19573,1862.0,1646.0,1140.0
15736,24B210793,49.9,70.1,40.49,0.878899991512299,20SS55 650175,20SS55,20SS55,20SS55,T,T,0.203,0.9,0.007,0.0032,0.021,0.115,0.051,0.062,0.009,0.0348,0.0,0.0033,0.0094,0.001,0.004,2108.534,54.1541,1886.0,1650.0,1184.0
15737,24B210795,49.3,71.4,41.37,1.00380003452301,20SS55 650175,20SS55,20SS55,20SS55,T,T,0.203,0.9,0.007,0.0032,0.021,0.115,0.051,0.062,0.009,0.0348,0.0,0.0033,0.0094,0.001,0.004,2098.724,54.2102,1841.0,1630.0,1207.0
15738,24B210797,49.2,72.3,42.6,1.00370001792908,20SS55 650175,20SS55,20SS55,20SS55,T,T,0.204,0.875,0.0061,0.0047,0.016,0.112,0.05,0.064,0.009,0.0331,0.0,0.0024,0.008,0.001,0.004,2157.134,54.14321,1934.0,1648.0,1169.0
15739,24B210800,51.3,73.1,37.88,1.00360000133514,20SS55 650175,20SS55,20SS55,20SS55,T,T,0.204,0.875,0.0061,0.0047,0.016,0.112,0.05,0.064,0.009,0.0331,0.0,0.0024,0.008,0.001,0.004,2144.66,54.14362,1936.0,1646.0,1176.0
15740,24B210801,50.7,70.1,40.37,0.878499984741211,20SS55 650175,20SS55,20SS55,20SS55,T,T,0.211,0.878,0.0062,0.0046,0.022,0.121,0.047,0.058,0.013,0.0358,0.0,0.0028,0.0078,0.001,0.004,2154.614,54.13947,1936.0,1646.0,1205.0
15741,24B210804,55.1,73.5,40.22,0.753899991512299,20SS55 650175,20SS55,20SS55,20SS55,T,T,0.211,0.878,0.0062,0.0046,0.022,0.121,0.047,0.058,0.013,0.0358,0.0,0.0028,0.0078,0.001,0.004,2148.566,54.13885,1941.0,1635.0,1189.0
15742,24B210809,54.5,74.6,40.05,0.753799974918365,20SS55 650175,20SS55,20SS55,20SS55,T,T,0.21,0.879,0.0083,0.0037,0.02,0.127,0.047,0.061,0.011,0.0331,0.0,0.0036,0.0076,0.001,0.004,2158.592,54.13034,1961.0,1657.0,1187.0
15761,24B210880,51.1,73.6,40.55,0.753099977970123,20SS55 650175,20SS55,20SS55,20SS55,T,T,0.218,0.865,0.0088,0.0036,0.023,0.107,0.049,0.054,0.012,0.0422,0.0,0.0024,0.0067,0.002,0.004,2075.468,44.33525,1909.0,1643.0,1202.0
15782,24B210947,55.2,76.0,38.47,0.753600001335144,20SS55 650175,20SS55,20SS55,20SS55,T,T,0.213,0.919,0.0076,0.0045,0.008,0.09,0.032,0.04,0.008,0.0315,0.0,0.0032,0.0097,0.001,0.004,2130.404,44.29753,1940.0,1610.0,1126.0
15783,24B210951,56.7,78.0,38.67,0.750199973583221,20SS55 650175,20SS55,20SS55,20SS55,T,H,0.213,0.919,0.0076,0.0045,0.008,0.09,0.032,0.04,0.008,0.0315,0.0,0.0032,0.0097,0.001,0.004,2161.076,44.29008,1958.0,1662.0,1182.0
15784,24B210951,42.7,71.3,41.59,0.750199973583221,20SS55 650175,20SS55,20SS55,20SS55,T,M,0.213,0.919,0.0076,0.0045,0.008,0.09,0.032,0.04,0.008,0.0315,0.0,0.0032,0.0097,0.001,0.004,2161.076,44.29008,1958.0,1662.0,1182.0
15785,24B210951,49.45,72.7,40.39,0.750199973583221,20SS55 650175,20SS55,20SS55,20SS55,T,T,0.213,0.919,0.0076,0.0045,0.008,0.09,0.032,0.04,0.008,0.0315,0.0,0.0032,0.0097,0.001,0.004,2161.076,44.29008,1958.0,1662.0,1182.0
15786,24B210953,49.9,75.4,39.86,0.749700009822845,20SS55 650175,20SS55,20SS55,20SS55,T,H,0.219,0.926,0.0069,0.0009,0.033,0.102,0.038,0.039,0.01,0.0357,0.0,0.0029,0.008,0.001,0.004,2160.464,44.28754,1952.0,1670.0,1184.0
15787,24B210953,43.8,69.8,39.57,0.749700009822845,20SS55 650175,20SS55,20SS55,20SS55,T,M,0.219,0.926,0.0069,0.0009,0.033,0.102,0.038,0.039,0.01,0.0357,0.0,0.0029,0.008,0.001,0.004,2160.464,44.28754,1952.0,1670.0,1184.0
15788,24B210953,55.2,75.0,39.545,0.749700009822845,20SS55 650175,20SS55,20SS55,20SS55,T,T,0.219,0.926,0.0069,0.0009,0.033,0.102,0.038,0.039,0.01,0.0357,0.0,0.0029,0.008,0.001,0.004,2160.464,44.28754,1952.0,1670.0,1184.0
15789,24B210955,44.6,70.6,40.14,0.749599993228912,20SS55 650175,20SS55,20SS55,20SS55,T,H,0.219,0.926,0.0069,0.0009,0.033,0.102,0.038,0.039,0.01,0.0357,0.0,0.0029,0.008,0.001,0.004,2156.414,44.28948,1943.0,1677.0,1175.0
15790,24B210955,45.6,71.8,43.62,0.749599993228912,20SS55 650175,20SS55,20SS55,20SS55,T,M,0.219,0.926,0.0069,0.0009,0.033,0.102,0.038,0.039,0.01,0.0357,0.0,0.0029,0.008,0.001,0.004,2156.414,44.28948,1943.0,1677.0,1175.0
15791,24B210955,47.9,71.9,42.85,0.749599993228912,20SS55 650175,20SS55,20SS55,20SS55,T,T,0.219,0.926,0.0069,0.0009,0.033,0.102,0.038,0.039,0.01,0.0357,0.0,0.0029,0.008,0.001,0.004,2156.414,44.28948,1943.0,1677.0,1175.0
16331,24B212786,54.5,77.9,40.03,1.00390005111694,20SS55 650175,20SS55,20SS55,20SS55,T,T,0.206,0.919,0.0111,0.0023,0.018,0.124,0.047,0.055,0.011,0.0365,0.0,0.0023,0.0095,0.001,0.005,2080.796,54.16287,1909.0,1644.0,1151.0
16332,24B212787,57.53333333333333,79.66666666666667,37.800000000000004,1.00370001792908,20SS55 650175,20SS55,20SS55,20SS55,T,T,0.206,0.919,0.0111,0.0023,0.018,0.124,0.04700000000000001,0.055,0.011000000000000001,0.0365,0.0,0.0023,0.0095,0.001,0.005,2074.658,54.17513,1893.0,1648.0,1135.0
16399,24B212965,50.35,77.4,41.505,0.993499994277954,20SS55 650175,20SS55,20SS55,20SS55,T,T,0.205,0.852,0.0097,0.0027,0.012,0.111,0.038,0.067,0.01,0.034,0.0,0.0024,0.0066,0.001,0.004,2185.538,54.12095,1956.0,1643.0,1117.0
16400,24B212969,54.150000000000006,76.94999999999999,38.629999999999995,0.753000020980835,20SS55 650175,20SS55,20SS55,20SS55,T,T,0.204,0.88,0.0066,0.0023,0.023,0.103,0.039,0.045,0.01,0.0397,0.0,0.0028,0.0074,0.001,0.004,2185.61,54.12175,1963.0,1657.0,1178.0
16401,24B212971,54.0,75.8,39.9,0.752799987792969,20SS55 650175,20SS55,20SS55,20SS55,T,T,0.204,0.88,0.0066,0.0023,0.023,0.103,0.039,0.045,0.01,0.0397,0.0,0.0028,0.0074,0.001,0.004,2185.412,54.12218,1967.0,1670.0,1176.0
16789,24B214793,51.9,77.4,35.72,0.987800002098084,20SS55 650175,20SS55,20SS50,20SS55,T,T,0.216,0.867,0.0078,0.0001,0.026,0.122,0.041,0.046,0.009,0.0303,0.0,0.0031,0.0095,0.001,0.004,2184.53,54.12569,1977.0,1612.0,1113.0
16790,24B214796,53.2,75.4,39.43,1.00409996509552,20SS55 650175,20SS55,20SS55,20SS55,T,T,0.216,0.867,0.0078,0.0001,0.026,0.122,0.041,0.046,0.009,0.0303,0.0,0.0031,0.0095,0.001,0.004,2173.712,54.11634,1934.0,1641.0,1162.0
16791,24B214799,50.7,73.4,40.92,1.00399994850159,20SS55 650175,20SS55,20SS55,20SS55,T,T,0.217,0.871,0.008,0.0034,0.014,0.098,0.034,0.042,0.01,0.0299,0.0,0.0028,0.0088,0.001,0.004,2171.534,54.12295,1936.0,1632.0,1155.0
16792,24B214801,48.2,70.6,40.53,1.00399994850159,20SS55 650175,20SS55,20SS55,20SS55,T,T,0.217,0.871,0.008,0.0034,0.014,0.098,0.034,0.042,0.01,0.0299,0.0,0.0028,0.0088,0.001,0.004,2178.626,54.12008,1936.0,1644.0,1169.0
16793,24B214802,53.5,74.3,38.94,1.00409996509552,20SS55 650175,20SS55,20SS55,20SS55,T,T,0.203,0.851,0.0104,0.0018,0.02,0.098,0.036,0.056,0.009,0.0324,0.0,0.0032,0.0073,0.001,0.004,2172.794,54.121,1940.0,1637.0,1167.0
16794,24B214805,49.7,73.2,37.2,1.00399994850159,20SS55 650175,20SS55,20SS55,20SS55,T,T,0.203,0.851,0.0104,0.0018,0.02,0.098,0.036,0.056,0.009,0.0324,0.0,0.0032,0.0073,0.001,0.004,2148.134,54.1356,1922.0,1635.0,1175.0
16795,24B214808,48.0,70.9,40.34,1.00409996509552,20SS55 650175,20SS55,20SS55,20SS55,T,T,0.213,0.895,0.0106,0.0045,0.014,0.085,0.039,0.047,0.01,0.034,0.0,0.0033,0.0091,0.001,0.004,2141.366,54.14085,1920.0,1643.0,1187.0
16839,24B214925,52.8,76.9,38.5,0.753000020980835,20SS55 650175,20SS55,20SS50,20SS55,T,T,0.206,0.864,0.0067,0.0013,0.017,0.08,0.031,0.043,0.014,0.0286,0.0,0.0031,0.0083,0.001,0.005,2115.518,54.16324,1886.0,1630.0,1131.0
17199,24B216145,47.3,73.0,40.08,1.00399994850159,20SS55 650175,20SS55,20SS55,20SS55,T,T,0.209,0.904,0.0057,0.0001,0.019,0.099,0.041,0.047,0.01,0.0369,0.0,0.0033,0.0064,0.001,0.004,2107.472,54.16225,1927.0,1650.0,1218.0
17206,24B216157,49.8,73.7,41.7,1.00349998474121,20SS55 650175,20SS55,20SS55,20SS55,T,T,0.215,0.895,0.0078,0.0,0.032,0.088,0.038,0.046,0.011,0.0397,0.0,0.0028,0.007,0.002,0.004,2053.22,54.19884,1909.0,1621.0,1171.0
17207,24B216158,49.0,73.2,40.78,0.878400027751923,20SS55 650175,20SS55,20SS55,20SS55,T,T,0.218,0.888,0.0057,0.0025,0.013,0.093,0.036,0.046,0.01,0.0294,0.0,0.0024,0.0076,0.001,0.004,2069.78,54.18503,1914.0,1648.0,1162.0
17208,24B216161,50.8,73.9,39.92,0.753700017929077,20SS55 650175,20SS55,20SS55,20SS55,T,T,0.218,0.888,0.0057,0.0025,0.013,0.093,0.036,0.046,0.01,0.0294,0.0,0.0024,0.0076,0.001,0.004,2094.926,54.16801,1914.0,1634.0,1196.0
17262,24B216324,51.5,75.6,37.73,1.0029000043869,20SS55 650175,20SS55,20SS55,20SS55,T,T,0.204,0.852,0.0071,0.0047,0.013,0.075,0.032,0.037,0.008,0.0266,0.0,0.0021,0.0092,0.001,0.003,2084.198,54.17708,1909.0,1653.0,1176.0
17263,24B216326,56.5,76.3,36.9,0.753199994564056,20SS55 650175,20SS55,20SS55,20SS55,T,T,0.215,0.898,0.0073,0.0009,0.019,0.081,0.037,0.043,0.01,0.0314,0.0,0.0039,0.0076,0.001,0.004,2080.166,54.17853,1909.0,1655.0,1202.0
17264,24B216332,54.3,75.2,39.88,0.752799987792969,20SS55 650175,20SS55,20SS55,20SS55,T,T,0.207,0.855,0.0076,0.0014,0.016,0.078,0.03,0.034,0.007,0.0272,0.0,0.0027,0.0081,0.001,0.003,2086.052,54.17688,1920.0,1653.0,1176.0
17265,24B216334,58.5,76.4,32.02,0.75,20SS55 650175,20SS55,20SS55,20SS55,T,H,0.207,0.855,0.0076,0.0014,0.016,0.078,0.03,0.034,0.007,0.0272,0.0,0.0027,0.0081,0.001,0.003,2081.534,54.17255,1920.0,1659.0,1189.0
17266,24B216334,48.9,71.3,34.99,0.75,20SS55 650175,20SS55,20SS55,20SS55,T,M,0.207,0.855,0.0076,0.0014,0.016,0.078,0.03,0.034,0.007,0.0272,0.0,0.0027,0.0081,0.001,0.003,2081.534,54.17255,1920.0,1659.0,1189.0
17267,24B216334,48.0,70.0,34.42,0.75,20SS55 650175,20SS55,20SS55,20SS55,T,T,0.207,0.855,0.0076,0.0014,0.016,0.078,0.03,0.034,0.007,0.0272,0.0,0.0027,0.0081,0.001,0.003,2081.534,54.17255,1920.0,1659.0,1189.0
17981,24B219844,54.1,75.1,37.64,0.987900018692017,20SS55 650175,20SS55,20SS55,20SS55,T,T,0.216,0.895,0.0099,0.0002,0.034,0.09,0.038,0.056,0.008,0.0343,0.001,0.003,0.0159,0.002,0.004,2108.588,54.17939,1907.0,1607.0,1148.0
18447,24B221369,47.3,72.8,38.34,1.00380003452301,20SS55 650175,20SS55,20SS55,20SS55,T,T,0.213,0.885,0.009,0.0028,0.017,0.093,0.035,0.04,0.007,0.0286,0.0,0.0025,0.0106,0.001,0.004,2150.456,54.14026,1954.0,1623.0,1241.0
18448,24B221373,49.5,75.7,42.52,1.00380003452301,20SS55 650175,20SS55,20SS55,20SS55,T,T,0.218,0.919,0.0108,0.0028,0.019,0.091,0.035,0.044,0.007,0.0286,0.0,0.0025,0.0121,0.001,0.004,2149.358,54.14524,1938.0,1625.0,1207.0
18449,24B221376,48.7,71.4,39.03,0.749899983406067,20SS55 650175,20SS55,20SS55,20SS50,T,T,0.218,0.919,0.0108,0.0028,0.019,0.091,0.035,0.044,0.007,0.0286,0.0,0.0025,0.0121,0.001,0.004,2140.448,54.15533,1932.0,1628.0,1220.0
18461,24B221411,48.9,74.5,41.12,1.0029000043869,20SS55 650175,20SS55,20SS55,20SS55,T,T,0.21,0.854,0.008,0.0017,0.018,0.085,0.034,0.04,0.007,0.0311,0.0,0.0028,0.0062,0.001,0.004,2121.08,54.14751,1923.0,1626.0,1173.0
19155,24B224132,52.2,74.8,41.42,0.993600010871887,20SS55 650175,20SS55,20SS55,20SS55,T,T,0.204,0.888,0.0082,0.0012,0.018,0.086,0.034,0.041,0.007,0.0349,0.0,0.0023,0.0023,0.001,0.003,2188.166,54.12055,1956.0,1630.0,1103.0
19473,24B225201,52.6,73.2,40.27,0.750199973583221,20SS55 650175,20SS55,20SS55,20SS55,T,T,0.217,0.855,0.0132,0.0006,0.029,0.092,0.037,0.043,0.001,0.0364,0.001,0.0027,0.0079,0.001,0.003,2126.678,54.15507,1941.0,1605.0,1158.0
19476,24B225206,47.9,71.9,42.54,1.0,20SS55 650175,20SS55,20SS55,20SS55,T,T,0.215,0.872,0.0099,0.0012,0.022,0.094,0.038,0.037,0.002,0.0348,0.0,0.0027,0.0113,0.001,0.003,2130.8,54.16365,1943.0,1630.0,1182.0
19477,24B225207,49.4,73.1,42.56,0.999899983406067,20SS55 650175,20SS55,20SS55,20SS55,T,T,0.215,0.872,0.0099,0.0012,0.022,0.094,0.038,0.037,0.002,0.0348,0.0,0.0027,0.0113,0.001,0.003,2135.57,54.15175,1936.0,1635.0,1187.0
19478,24B225209,49.6,70.4,38.41,0.993900001049042,20SS55 650175,20SS55,20SS55,20SS55,T,T,0.215,0.872,0.0099,0.0012,0.022,0.094,0.038,0.037,0.002,0.0348,0.0,0.0027,0.0113,0.001,0.003,2142.698,54.14407,1941.0,1644.0,1202.0
19479,24B225213,48.6,71.4,41.9,0.993900001049042,20SS55 650175,20SS55,20SS55,20SS55,T,T,0.203,0.905,0.0096,0.0014,0.022,0.094,0.038,0.044,0.002,0.0311,0.0,0.0027,0.0066,0.001,0.003,2126.426,54.15165,1947.0,1639.0,1189.0
19480,24B225216,50.2,70.2,41.79,0.75,20SS55 650175,20SS55,20SS55,20SS50,T,T,0.203,0.905,0.0096,0.0014,0.022,0.094,0.038,0.044,0.002,0.0311,0.0,0.0027,0.0066,0.001,0.003,2147.0,54.14108,1945.0,1670.0,1189.0
19506,24B225287,50.1,72.4,40.41,1.00199997425079,20SS55 650175,20SS55,20SS55,20SS55,T,T,0.2,0.929,0.0147,0.0018,0.027,0.099,0.041,0.063,0.002,0.0394,0.0,0.0035,0.0099,0.002,0.004,2066.342,54.17981,1877.0,1632.0,1175.0
19507,24B225290,51.2,72.8,41.56,1.00230002403259,20SS55 650175,20SS55,20SS55,20SS55,T,T,0.209,0.918,0.0133,0.0019,0.019,0.089,0.036,0.055,0.004,0.0313,0.0,0.0024,0.0083,0.001,0.003,2111.09,54.16062,1923.0,1652.0,1200.0
19508,24B225295,49.5,71.1,40.24,0.994199991226196,20SS55 650175,20SS55,20SS55,20SS55,T,T,0.209,0.918,0.0133,0.0019,0.019,0.089,0.036,0.055,0.004,0.0313,0.0,0.0024,0.0083,0.001,0.003,2147.018,54.14413,1934.0,1666.0,1187.0
19509,24B225298,47.1,70.3,42.64,0.994099974632263,20SS55 650175,20SS55,20SS55,20SS55,T,T,0.215,0.866,0.0202,0.0032,0.017,0.099,0.039,0.055,0.005,0.0282,0.0,0.0029,0.0074,0.001,0.003,2159.924,49.21442,1947.0,1646.0,1180.0
19849,24B226276,51.9,71.9,39.4,1.00360000133514,20SS55 650175,20SS55,20SS50,20SS55,T,T,0.203,0.851,0.0054,0.0027,0.015,0.098,0.036,0.05,0.002,0.0293,0.001,0.0031,0.0081,0.001,0.003,2129.99,54.15485,1959.0,1619.0,1101.0
19850,24B226277,51.9,71.4,37.45,1.00370001792908,20SS55 650175,20SS55,20SS55,20SS55,T,T,0.203,0.851,0.0054,0.0027,0.015,0.098,0.036,0.05,0.002,0.0293,0.001,0.0031,0.0081,0.001,0.003,2122.304,54.15357,1956.0,1616.0,1162.0
19851,24B226279,44.8,64.7,37.64,0.993799984455109,20SS55 650175,20SS55,20SS55,20SS55,T,T,0.203,0.851,0.0054,0.0027,0.015,0.098,0.036,0.05,0.002,0.0293,0.001,0.0031,0.0081,0.001,0.003,2117.948,54.14745,1961.0,1641.0,1176.0
19852,24B226281,49.0,71.6,34.91,0.994099974632263,20SS55 650175,20SS55,20SS55,20SS55,T,T,0.216,0.852,0.0079,0.0017,0.023,0.099,0.038,0.042,0.002,0.0291,0.0,0.0031,0.0078,0.001,0.003,2147.828,54.14098,1963.0,1653.0,1175.0
19853,24B226284,48.7,72.7,36.75,0.993900001049042,20SS55 650175,20SS55,20SS55,20SS50,T,T,0.216,0.852,0.0079,0.0017,0.023,0.099,0.038,0.042,0.002,0.0291,0.0,0.0031,0.0078,0.001,0.003,2141.852,54.14431,1970.0,1646.0,1205.0
349,23B150549,71.95,80.65,30.835,0.375,06T100 550000,06T100,06T100,06MN40,L,T,0.052,1.079,0.0114,0.0017,0.033,0.118,0.045,0.055,0.145,0.0505,0.005,0.0014,0.0125,0.109,0.031,2087.42,54.15614,1880.0,1549.0,959.0
350,23B150549,73.9,82.0,26.985,0.375,06T100 550000,06T100,06T100,06MN40,T,T,0.052,1.079,0.0114,0.0017,0.033,0.118,0.045,0.055,0.145,0.0505,0.005,0.0014,0.0125,0.109,0.031,2087.42,54.15614,1880.0,1549.0,959.0
347,23B150545,85.3,93.1,19.97,0.187199994921684,06T100 550100,06T100,06T100,06T100,L,T,0.052,1.079,0.0114,0.0017,0.033,0.118,0.045,0.055,0.145,0.0505,0.005,0.0014,0.0125,0.109,0.031,2080.148,49.24859,1882.0,1576.0,996.0
348,23B150545,93.8,97.8,19.3,0.187199994921684,06T100 550100,06T100,06T100,06T100,T,T,0.052,1.079,0.0114,0.0017,0.033,0.118,0.045,0.055,0.145,0.0505,0.005,0.0014,0.0125,0.109,0.031,2080.148,49.24859,1882.0,1576.0,996.0
351,23B150550,64.2,70.4,27.01,0.18690000474453,06T100 550100,06T100,06T100,06MN40,L,T,0.052,1.079,0.0114,0.0017,0.033,0.118,0.045,0.055,0.145,0.0505,0.005,0.0014,0.0125,0.109,0.031,2087.528,49.2195,1877.0,1549.0,928.0
352,23B150550,66.75,72.0,25.775,0.18690000474453,06T100 550100,06T100,06T100,06MN40,T,T,0.052,1.079,0.0114,0.0017,0.033,0.118,0.045,0.055,0.145,0.0505,0.005,0.0014,0.0125,0.109,0.031,2087.528,49.2195,1877.0,1549.0,928.0
853,23B152399,104.8,106.2,16.83,0.125100001692772,06T100 625175,06T100,06NC51,06T100,L,T,0.047,1.111,0.0085,0.0027,0.028,0.094,0.032,0.047,0.13,0.0537,0.003,0.002,0.0093,0.1,0.023,2153.21,39.39189,1902.0,1574.0,1182.0
854,23B152400,108.0,112.0,19.42,0.125100001692772,06T100 625175,06T100,06NC51,06T100,L,T,0.047,1.111,0.0085,0.0027,0.028,0.094,0.032,0.047,0.13,0.0537,0.003,0.002,0.0093,0.1,0.023,2143.454,39.39433,1907.0,1578.0,1176.0
855,23B152401,102.1,108.3,17.44,0.113799996674061,06T100 625175,06T100,06NC51,06T100,L,T,0.047,1.111,0.0085,0.0027,0.028,0.094,0.032,0.047,0.13,0.0537,0.003,0.002,0.0093,0.1,0.023,2136.29,39.388,1891.0,1574.0,1178.0
856,23B152402,65.5,74.1,27.04,0.113799996674061,06T100 625175,06T100,06T100,06NC51,L,T,0.047,1.111,0.0085,0.0027,0.028,0.094,0.032,0.047,0.13,0.0537,0.003,0.002,0.0093,0.1,0.023,2112.188,39.39537,1887.0,1578.0,1176.0
1098,23B153252,100.2,108.0,21.18,0.142800003290176,06T100 625175,06T100,06NB50,06T100,L,T,0.049,1.309,0.0066,0.0011,0.027,0.104,0.042,0.058,0.128,0.0504,0.004,0.0017,0.0081,0.104,0.024,2089.364,39.41116,1889.0,1598.0,1171.0
1099,23B153253,93.7,102.9,19.07,0.095600001513958,06T100 625175,06T100,06NB50,06T100,L,T,0.049,1.309,0.0066,0.0011,0.027,0.104,0.042,0.058,0.128,0.0504,0.004,0.0017,0.0081,0.104,0.024,2087.168,39.3816,1889.0,1596.0,1171.0
1100,23B153254,91.5,97.45,18.47,0.0797000005841255,06T100 625175,06T100,06T100,06T100,L,T,0.049,1.309,0.0066,0.0011,0.027,0.104,0.042,0.058,0.128,0.0504,0.004,0.0017,0.0081,0.104,0.024,2084.27,39.40053,1893.0,1603.0,1200.0
374,23B150637,85.3,90.3,21.67,0.182199999690056,06-W65 575050,06-W65,06-W65,06-W65,T,T,0.05,0.942,0.0081,0.0018,0.455,0.318,0.112,0.422,0.025,0.0343,0.029,0.0024,0.0095,0.001,0.032,2118.596,44.25831,1887.0,1578.0,1040.0
375,23B150640,75.5,85.6,29.26,0.616500020027161,06-W65 575050,06-W65,06-W65,06-W65,T,T,0.05,0.942,0.0081,0.0018,0.455,0.318,0.112,0.422,0.025,0.0343,0.029,0.0024,0.0095,0.001,0.032,2137.622,54.06426,1902.0,1574.0,1014.0
376,23B150645,79.7,87.6,27.1,0.373199999332428,06-W65 575050,06-W65,06-W65,06-W65,T,T,0.045,0.961,0.0069,0.0013,0.459,0.306,0.123,0.451,0.015,0.0329,0.027,0.0042,0.0088,0.001,0.029,2119.712,54.08395,1882.0,1576.0,1047.0
377,23B150650,77.8,85.5,24.42,0.373100012540817,06-W65 575050,06-W65,06-W65,06-W65,T,T,0.045,0.961,0.0069,0.0013,0.459,0.306,0.123,0.451,0.015,0.0329,0.027,0.0042,0.0088,0.001,0.029,2067.872,54.10996,1868.0,1572.0,1040.0
378,23B150653,78.4,85.5,21.41,0.373100012540817,06-W65 575050,06-W65,06-W65,06-W65,T,T,0.048,0.953,0.0066,0.0005,0.425,0.31,0.118,0.449,0.013,0.0388,0.028,0.0039,0.0093,0.001,0.022,2055.794,54.10842,1851.0,1578.0,1047.0
379,23B150662,81.0,85.7,23.33,0.248099997639656,06-W65 575050,06-W65,06-W65,06-W65,T,T,0.052,0.874,0.0087,0.0032,0.417,0.304,0.118,0.421,0.009,0.0313,0.029,0.0022,0.0104,0.001,0.023,2080.022,49.20458,1853.0,1574.0,1047.0
380,23B150669,80.1,88.9,16.81,0.248099997639656,06-W65 575050,06-W65,06-W65,06-W65,T,T,0.052,0.874,0.0087,0.0032,0.417,0.304,0.118,0.421,0.009,0.0313,0.029,0.0022,0.0104,0.001,0.023,2040.26,49.21995,1837.0,1572.0,1049.0
381,23B150672,81.4,85.7,24.76,0.248099997639656,06-W65 575050,06-W65,06-W65,06-W65,T,T,0.046,1.005,0.0077,0.0047,0.404,0.308,0.114,0.45,0.013,0.0345,0.026,0.0043,0.0118,0.001,0.023,2042.816,49.21738,1837.0,1574.0,1056.0
382,23B150678,78.5,84.9,23.22,0.248099997639656,06-W65 575050,06-W65,06-W65,06-W65,T,T,0.046,1.005,0.0077,0.0047,0.404,0.308,0.114,0.45,0.013,0.0345,0.026,0.0043,0.0118,0.001,0.023,2040.926,49.2169,1828.0,1576.0,1049.0
383,23B150681,78.6,85.2,24.56,0.248099997639656,06-W65 575050,06-W65,06-W65,06-W65,T,T,0.043,0.945,0.0072,0.0013,0.465,0.309,0.12,0.434,0.012,0.0474,0.028,0.0036,0.0129,0.001,0.022,2036.678,49.21741,1826.0,1574.0,1045.0
384,23B150686,80.4,86.4,23.92,0.18019999563694,06-W65 575050,06-W65,06-W65,06-W65,T,T,0.043,0.945,0.0072,0.0013,0.465,0.309,0.12,0.434,0.012,0.0474,0.028,0.0036,0.0129,0.001,0.022,2037.686,44.30125,1889.0,1576.0,1040.0
385,23B150689,83.0,89.0,21.6,0.247999995946884,06-W65 575050,06-W65,06-W65,06-W65,T,T,0.055,0.901,0.0075,0.0017,0.492,0.315,0.111,0.435,0.009,0.043,0.031,0.0022,0.011,0.001,0.024,2047.658,49.17219,1868.0,1576.0,1050.0
386,23B150697,84.8,89.2,21.96,0.186100006103516,06-W65 575050,06-W65,06-W65,06-W65,T,T,0.047,0.942,0.0074,0.0018,0.423,0.311,0.113,0.501,0.012,0.0417,0.029,0.0041,0.0113,0.001,0.023,2101.244,44.26304,1862.0,1580.0,1058.0
387,23B150711,85.6,90.9,21.91,0.186100006103516,06-W65 575050,06-W65,06-W65,06-W65,T,T,0.058,0.85,0.007,0.0048,0.437,0.325,0.111,0.503,0.01,0.0342,0.031,0.002,0.0115,0.001,0.024,2178.77,44.23197,1909.0,1576.0,1052.0
388,23B150713,85.1,90.9,21.31,0.186100006103516,06-W65 575050,06-W65,06-W65,06-W65,T,T,0.058,0.85,0.007,0.0048,0.437,0.325,0.111,0.503,0.01,0.0342,0.031,0.002,0.0115,0.001,0.024,2172.614,44.24168,1913.0,1578.0,1047.0
389,23B150715,86.1,90.1,22.66,0.186100006103516,06-W65 575050,06-W65,06-W65,06-W65,T,T,0.043,0.997,0.0081,0.0021,0.454,0.297,0.117,0.49,0.012,0.0391,0.03,0.0034,0.0133,0.001,0.025,2189.426,44.23678,1913.0,1578.0,1041.0
390,23B150720,86.9,90.2,22.89,0.186100006103516,06-W65 575050,06-W65,06-W65,06-W65,T,T,0.043,0.997,0.0081,0.0021,0.454,0.297,0.117,0.49,0.012,0.0391,0.03,0.0034,0.0133,0.001,0.025,2190.866,44.23781,1920.0,1574.0,1068.0
732,23B152006,83.8,87.0,22.09,0.181999996304512,06-W65 575050,06-W65,06-W65,06-W65,T,T,0.056,0.907,0.0063,0.0004,0.395,0.31,0.109,0.453,0.01,0.0345,0.032,0.0028,0.0087,0.001,0.022,2132.51,49.17144,1893.0,1583.0,1068.0
733,23B152009,80.2,84.9,27.27,0.247999995946884,06-W65 575050,06-W65,06-W65,06-W65,T,T,0.056,0.907,0.0063,0.0004,0.395,0.31,0.109,0.453,0.01,0.0345,0.032,0.0028,0.0087,0.001,0.022,2154.11,54.05561,1900.0,1578.0,1077.0
736,23B152020,76.5,86.0,24.9,0.247999995946884,06-W65 575050,06-W65,06-W65,06-W65,T,T,0.043,0.886,0.0077,0.0003,0.425,0.328,0.118,0.453,0.01,0.0348,0.029,0.0019,0.0084,0.002,0.032,2119.586,54.07611,1864.0,1574.0,1023.0
737,23B152027,78.0,84.7,28.63,0.248099997639656,06-W65 575050,06-W65,06-W65,06-W65,T,T,0.043,0.886,0.0077,0.0003,0.425,0.328,0.118,0.453,0.01,0.0348,0.029,0.0019,0.0084,0.002,0.032,2109.686,54.07521,1877.0,1574.0,1034.0
738,23B152030,72.4,82.3,31.26,0.247999995946884,06-W65 575050,06-W65,06-W65,06-W65,L,T,0.041,0.95,0.0076,0.0005,0.429,0.324,0.115,0.454,0.013,0.0318,0.027,0.0028,0.0071,0.003,0.025,2130.53,54.04846,1878.0,1572.0,1029.0
739,23B152030,78.6,83.4,26.27,0.247999995946884,06-W65 575050,06-W65,06-W65,06-W65,T,T,0.041,0.95,0.0076,0.0005,0.429,0.324,0.115,0.454,0.013,0.0318,0.027,0.0028,0.0071,0.003,0.025,2130.53,54.04846,1878.0,1572.0,1029.0
740,23B152036,69.4,76.7,30.98,0.180099993944168,06-W65 575050,06-W65,06-W65,06NB50,L,T,0.041,0.95,0.0076,0.0005,0.429,0.324,0.115,0.454,0.013,0.0318,0.027,0.0028,0.0071,0.003,0.025,2110.55,49.1787,1850.0,1578.0,1043.0
741,23B152036,74.9,82.4,26.42,0.180099993944168,06-W65 575050,06-W65,06-W65,06NB50,T,T,0.041,0.95,0.0076,0.0005,0.429,0.324,0.115,0.454,0.013,0.0318,0.027,0.0028,0.0071,0.003,0.025,2110.55,49.1787,1850.0,1578.0,1043.0
750,23B152070,85.2,90.2,25.39,0.248099997639656,06-W65 575050,06-W65,06-W65,06-W65,T,T,0.053,0.904,0.0117,0.0005,0.471,0.304,0.115,0.498,0.015,0.0374,0.028,0.0027,0.0124,0.001,0.022,2104.394,54.06003,1896.0,1581.0,1074.0
751,23B152074,81.0,88.4,26.28,0.247999995946884,06-W65 575050,06-W65,06-W65,06NC51,T,T,0.053,0.904,0.0117,0.0005,0.471,0.304,0.115,0.498,0.015,0.0374,0.028,0.0027,0.0124,0.001,0.022,2132.528,49.15344,1884.0,1572.0,1074.0
799,23B152225,77.0,85.0,27.82,0.247999995946884,06-W65 575050,06-W65,06-W65,06-W65,L,T,0.045,0.957,0.0065,0.002,0.411,0.304,0.109,0.426,0.016,0.036,0.032,0.003,0.0099,0.002,0.028,2108.354,49.18008,1853.0,1572.0,1061.0
800,23B152225,77.4,83.8,27.39,0.247999995946884,06-W65 575050,06-W65,06-W65,06-W65,T,T,0.045,0.957,0.0065,0.002,0.411,0.304,0.109,0.426,0.016,0.036,0.032,0.003,0.0099,0.002,0.028,2108.354,49.18008,1853.0,1572.0,1061.0
801,23B152227,78.3,84.1,27.83,0.247999995946884,06-W65 575050,06-W65,06-W65,06-W65,T,T,0.039,0.899,0.007,0.0029,0.425,0.287,0.114,0.503,0.015,0.0374,0.027,0.0023,0.0079,0.002,0.025,2130.656,49.15399,1869.0,1572.0,1061.0
802,23B152229,79.8,83.7,17.0,0.186000004410744,06-W65 575050,06-W65,06-W65,06-W65,L,H,0.039,0.899,0.007,0.0029,0.425,0.287,0.114,0.503,0.015,0.0374,0.027,0.0023,0.0079,0.002,0.025,2131.718,44.25722,1864.0,1576.0,1036.0
803,23B152233,79.0,83.9,24.25,0.186000004410744,06-W65 575050,06-W65,06-W65,06-W65,T,T,0.039,0.899,0.007,0.0029,0.425,0.287,0.114,0.503,0.015,0.0374,0.027,0.0023,0.0079,0.002,0.025,2099.948,44.27692,1848.0,1576.0,1052.0
804,23B152236,81.7,86.7,24.78,0.186000004410744,06-W65 575050,06-W65,06-W65,06-W65,T,T,0.045,0.936,0.008,0.0036,0.416,0.272,0.101,0.484,0.014,0.0341,0.028,0.0022,0.0077,0.001,0.023,2092.604,44.28526,1855.0,1576.0,1040.0
805,23B152242,83.5,87.7,25.78,0.186100006103516,06-W65 575050,06-W65,06-W65,06-W65,T,T,0.045,0.936,0.008,0.0036,0.416,0.272,0.101,0.484,0.014,0.0341,0.028,0.0022,0.0077,0.001,0.023,2078.366,44.28094,1841.0,1574.0,1034.0
806,23B152245,80.2,88.4,23.78,0.186000004410744,06-W65 575050,06-W65,06-W65,06-W65,T,T,0.041,1.007,0.0085,0.0025,0.329,0.301,0.113,0.521,0.013,0.0235,0.033,0.0017,0.0097,0.001,0.022,2111.9,44.28177,1850.0,1574.0,1040.0
807,23B152251,80.4,87.4,25.3,0.186000004410744,06-W65 575050,06-W65,06-W65,06-W65,T,T,0.041,1.007,0.0085,0.0025,0.329,0.301,0.113,0.521,0.013,0.0235,0.033,0.0017,0.0097,0.001,0.022,2068.844,44.29856,1850.0,1576.0,1040.0
808,23B152258,76.7,84.5,27.1,0.246999993920326,06-W65 575050,06-W65,06-W65,06-W65,L,T,0.041,0.923,0.0077,0.0023,0.437,0.318,0.11,0.504,0.013,0.033,0.028,0.0031,0.007,0.001,0.022,2124.662,49.18136,1877.0,1578.0,1058.0
809,23B152258,76.9,83.9,27.7,0.246999993920326,06-W65 575050,06-W65,06-W65,06-W65,T,T,0.041,0.923,0.0077,0.0023,0.437,0.318,0.11,0.504,0.013,0.033,0.028,0.0031,0.007,0.001,0.022,2124.662,49.18136,1877.0,1578.0,1058.0
822,23B152305,78.0,90.9,19.21,0.369100004434586,06-W65 575050,06-W65,06-W65,06-W65,T,T,0.062,0.9,0.0089,0.0012,0.441,0.301,0.11,0.542,0.012,0.0319,0.027,0.0041,0.0086,0.001,0.023,2077.754,54.09029,1873.0,1621.0,1052.0
823,23B152309,83.5,94.0,19.5,0.182099997997284,06-W65 575050,06-W65,06-W65,06-W65,T,T,0.062,0.9,0.0089,0.0012,0.441,0.301,0.11,0.542,0.012,0.0319,0.027,0.0041,0.0086,0.001,0.023,2090.408,44.26125,1855.0,1598.0,1018.0
3406,23B162050,84.1,93.2,21.43,0.186100006103516,06-W65 575050,06-W65,06-W65,06-W65,T,T,0.057,0.921,0.0059,0.0,0.437,0.323,0.112,0.468,0.009,0.0437,0.032,0.0027,0.0065,0.001,0.028,2149.826,44.22124,1970.0,1576.0,1086.0
3407,23B162055,81.8,90.9,20.84,0.186100006103516,06-W65 575050,06-W65,06-W65,06-W65,T,T,0.057,0.921,0.0059,0.0,0.437,0.323,0.112,0.468,0.009,0.0437,0.032,0.0027,0.0065,0.001,0.028,2128.82,44.2472,1941.0,1574.0,1056.0
3408,23B162058,77.7,86.8,20.93,0.186100006103516,06-W65 575050,06-W65,06-W65,06-W65,T,T,0.051,0.953,0.0053,0.0005,0.46,0.335,0.124,0.461,0.017,0.0353,0.031,0.0022,0.0103,0.002,0.029,2099.228,44.25189,1934.0,1576.0,1038.0
3409,23B162062,77.3,85.8,23.02,0.186100006103516,06-W65 575050,06-W65,06-W65,06-W65,T,T,0.051,0.953,0.0053,0.0005,0.46,0.335,0.124,0.461,0.017,0.0353,0.031,0.0022,0.0103,0.002,0.029,2100.416,44.25395,1922.0,1574.0,1036.0
3410,23B162064,80.6,89.3,19.69,0.186100006103516,06-W65 575050,06-W65,06-W65,06-W65,T,T,0.051,0.953,0.0053,0.0005,0.46,0.335,0.124,0.461,0.017,0.0353,0.031,0.0022,0.0103,0.002,0.029,2108.588,44.25956,1927.0,1578.0,1049.0
3411,23B162066,78.5,87.2,23.34,0.186100006103516,06-W65 575050,06-W65,06-W65,06-W65,T,T,0.056,0.964,0.0065,0.0,0.429,0.314,0.121,0.511,0.01,0.0341,0.03,0.0013,0.0115,0.002,0.029,2094.116,44.26317,1932.0,1576.0,1052.0
3412,23B162067,81.5,90.7,20.11,0.186100006103516,06-W65 575050,06-W65,06-W65,06-W65,T,T,0.056,0.964,0.0065,0.0,0.429,0.314,0.121,0.511,0.01,0.0341,0.03,0.0013,0.0115,0.002,0.029,2093.216,44.25649,1947.0,1574.0,1047.0
3413,23B162074,80.2,87.0,23.34,0.186100006103516,06-W65 575050,06-W65,06-W65,06-W65,T,T,0.044,0.957,0.0051,0.0005,0.428,0.326,0.118,0.495,0.018,0.039,0.028,0.0033,0.0108,0.001,0.031,2100.578,44.26466,1934.0,1578.0,1058.0
3414,23B162075,80.0,86.5,22.85,0.186100006103516,06-W65 575050,06-W65,06-W65,06-W65,T,T,0.044,0.957,0.0051,0.0005,0.428,0.326,0.118,0.495,0.018,0.039,0.028,0.0033,0.0108,0.001,0.031,2097.932,44.24834,1943.0,1578.0,1056.0
3415,23B162077,79.6,86.8,21.52,0.186100006103516,06-W65 575050,06-W65,06-W65,06-W65,T,T,0.044,0.957,0.0051,0.0005,0.428,0.326,0.118,0.495,0.018,0.039,0.028,0.0033,0.0108,0.001,0.031,2114.132,44.24253,1936.0,1574.0,1041.0
4079,23B164191,72.9,89.9,24.01,0.244599997997284,06-W65 575050,06-W65,06-W65,06-W65,L,T,0.061,0.944,0.0083,0.0006,0.408,0.325,0.13,0.418,0.012,0.0344,0.029,0.0018,0.0085,0.001,0.027,2136.38,49.16005,1830.0,1641.0,1126.0
4080,23B164191,78.8,90.5,21.67,0.244599997997284,06-W65 575050,06-W65,06-W65,06-W65,T,T,0.061,0.944,0.0083,0.0006,0.408,0.325,0.13,0.418,0.012,0.0344,0.029,0.0018,0.0085,0.001,0.027,2136.38,49.16005,1830.0,1641.0,1126.0
4081,23B164197,84.1,90.4,21.74,0.181600004434586,06-W65 575050,06-W65,06-W65,06-W65,L,T,0.061,0.944,0.0083,0.0006,0.408,0.325,0.13,0.418,0.012,0.0344,0.029,0.0018,0.0085,0.001,0.027,2194.322,44.22596,1826.0,1598.0,1077.0
4082,23B164197,88.1,96.05000000000001,14.565000000000001,0.181600004434586,06-W65 575050,06-W65,06-W65,06-W65,T,T,0.061,0.944,0.0083,0.0006,0.408,0.325,0.13,0.418,0.012,0.0344,0.029,0.0018,0.0085,0.001,0.027,2194.322,44.22596,1826.0,1598.0,1077.0
4083,23B164198,72.35,90.5,16.744999999999997,0.245299994945526,06-W65 575050,06-W65,06-W65,06-W65,L,T,0.061,0.944,0.0083,0.0006,0.408,0.325,0.13,0.418,0.012,0.0344,0.029,0.0018,0.0085,0.001,0.027,2175.44,44.2646,1932.0,1581.0,1072.0
4084,23B164198,82.0,93.5,13.254999999999999,0.245299994945526,06-W65 575050,06-W65,06-W65,06-W65,T,T,0.061,0.944,0.0083,0.0006,0.408,0.325,0.13,0.418,0.012,0.0344,0.029,0.0018,0.0085,0.001,0.027,2175.44,44.2646,1932.0,1581.0,1072.0
4085,23B164200,83.2,92.1,19.78,0.245000004768372,06-W65 575050,06-W65,06-W65,06-W65,T,T,0.045,0.936,0.0049,0.0003,0.409,0.303,0.129,0.441,0.018,0.0313,0.027,0.0031,0.0078,0.001,0.029,2190.326,44.21017,1954.0,1580.0,1063.0
5085,23B167419,80.3,87.7,21.72,0.306100010871887,06-W65 575050,06-W65,06-W65,06-W65,T,T,0.054,0.882,0.0049,0.0002,0.402,0.321,0.147,0.438,0.02,0.0301,0.027,0.0039,0.0105,0.002,0.024,2022.872,54.14975,1850.0,1590.0,1036.0
5086,23B167423,70.33333333333333,78.66666666666667,33.97333333333333,0.493999987840652,06-W65 575050,06-W65,06-W65,06-W65,T,T,0.054,0.882,0.0049,0.0002,0.40199999999999997,0.321,0.147,0.438,0.02,0.0301,0.027,0.0038999999999999994,0.0105,0.002,0.024000000000000004,2003.936,54.16906,1866.0,1581.0,1095.0
5087,23B167427,82.4,87.8,24.46,0.181099995970726,06-W65 575050,06-W65,06-W65,06-W65,T,T,0.051,0.887,0.0077,0.0001,0.415,0.319,0.11,0.44,0.014,0.0327,0.027,0.0015,0.0085,0.002,0.023,2083.442,44.29068,1850.0,1576.0,1065.0
5088,23B167430,75.0,83.1,26.59,0.181099995970726,06-W65 575050,06-W65,06-W65,06-W65,T,T,0.051,0.887,0.0077,0.0001,0.415,0.319,0.11,0.44,0.014,0.0327,0.027,0.0015,0.0085,0.002,0.023,2101.55,44.2882,1846.0,1583.0,1198.0
