Repository: PNell/TrialTest3

File: Data/StreamlitData032524.csv (part 79 of 96)
,coil_no,YieldStrength,TensileStrength,TotalElongation,coil_thickness,steel_design_description,grade,grade_head,grade_tail,sample_direction,sample_location,c_amount,mn_amount,p_amount,s_amount,si_amount,cu_amount,ni_amount,cr_amount,mo_amount,al_amount,nb_amount,ca_amount,n_amount,ti_amount,v_amount,TF1_EXIT_AVG_BODY,TBC_thickness,TEMP_FM_ENTRY_AVG,TEMP_FM_EXIT_AVG,TEMP_COILING_AVG
5089,23B167436,73.7,82.0,27.48,0.180999994277954,06-W65 575050,06-W65,06-W65,06-W65,L,T,0.042,0.904,0.0059,0.0,0.428,0.307,0.103,0.445,0.021,0.0247,0.031,0.0024,0.0075,0.002,0.025,2111.612,44.28264,1862.0,1578.0,1077.0
5090,23B167436,80.1,85.6,26.14,0.180999994277954,06-W65 575050,06-W65,06-W65,06-W65,T,T,0.042,0.904,0.0059,0.0,0.428,0.307,0.103,0.445,0.021,0.0247,0.031,0.0024,0.0075,0.002,0.025,2111.612,44.28264,1862.0,1578.0,1077.0
5091,23B167451,78.0,85.6,28.44,0.373199999332428,06-W65 575050,06-W65,06-W65,06-W65,T,T,0.051,0.865,0.0109,0.0015,0.424,0.318,0.107,0.433,0.014,0.0252,0.028,0.0024,0.0074,0.001,0.028,2077.754,54.10915,1877.0,1585.0,1050.0
5092,23B167459,75.6,84.9,27.43,0.247999995946884,06-W65 575050,06-W65,06-W65,06-W65,T,T,0.046,0.907,0.0074,0.0006,0.429,0.308,0.112,0.436,0.018,0.0334,0.026,0.0028,0.0078,0.002,0.025,2049.692,49.21609,1855.0,1572.0,1041.0
5093,23B167464,74.6,82.7,26.89,0.248099997639656,06-W65 575050,06-W65,06-W65,06-W65,T,T,0.046,0.881,0.0091,0.0008,0.42,0.321,0.114,0.417,0.016,0.0343,0.027,0.0019,0.007,0.001,0.023,2061.176,49.2079,1844.0,1572.0,1005.0
5094,23B167468,77.15,86.55,25.135,0.248099997639656,06-W65 575050,06-W65,06-W65,06-W65,T,T,0.046,0.881,0.0091,0.0008,0.42,0.321,0.114,0.417,0.016,0.0343,0.027,0.0019,0.007,0.001,0.023,2062.49,49.20837,1853.0,1571.0,1056.0
5095,23B167471,78.4,86.2,27.17,0.248099997639656,06-W65 575050,06-W65,06-W65,06-W65,T,T,0.042,0.88,0.0056,0.0006,0.449,0.306,0.136,0.418,0.02,0.0273,0.028,0.0026,0.0102,0.002,0.023,2069.546,49.19918,1851.0,1571.0,1054.0
5096,23B167477,78.9,86.9,27.04,0.248099997639656,06-W65 575050,06-W65,06-W65,06-W65,T,T,0.042,0.882,0.0088,0.0041,0.455,0.31,0.105,0.44,0.017,0.03,0.027,0.003,0.0088,0.002,0.029,2065.856,49.20019,1846.0,1572.0,1058.0
5097,23B167482,82.8,88.3,23.73,0.186100006103516,06-W65 575050,06-W65,06-W65,06-W65,T,T,0.042,0.882,0.0088,0.0041,0.455,0.31,0.105,0.44,0.017,0.03,0.027,0.003,0.0088,0.002,0.029,2050.322,44.29254,1819.0,1576.0,1004.0
5098,23B167490,82.0,87.1,23.9,0.186000004410744,06-W65 575050,06-W65,06-W65,06-W65,T,T,0.043,0.9,0.0079,0.0018,0.471,0.302,0.106,0.439,0.016,0.0376,0.033,0.0035,0.0088,0.002,0.024,2058.872,44.294,1823.0,1581.0,1063.0
5099,23B167491,80.2,85.5,25.45,0.186000004410744,06-W65 575050,06-W65,06-W65,06-W65,T,T,0.043,0.9,0.0079,0.0018,0.471,0.302,0.106,0.439,0.016,0.0376,0.033,0.0035,0.0088,0.002,0.024,2060.6,44.29249,1841.0,1576.0,1063.0
5100,23B167494,79.3,85.3,25.89,0.186000004410744,06-W65 575050,06-W65,06-W65,06-W65,T,T,0.043,0.9,0.0079,0.0018,0.471,0.302,0.106,0.439,0.016,0.0376,0.033,0.0035,0.0088,0.002,0.024,2064.236,44.28988,1846.0,1581.0,1074.0
5101,23B167498,81.0,86.3,26.2,0.181099995970726,06-W65 575050,06-W65,06-W65,06-W65,T,T,0.046,0.856,0.0056,0.0011,0.418,0.305,0.122,0.395,0.019,0.0331,0.029,0.0052,0.0089,0.001,0.022,2070.968,44.29068,1848.0,1581.0,1072.0
5102,23B167504,80.7,85.2,26.21,0.181099995970726,06-W65 575050,06-W65,06-W65,06-W65,T,T,0.046,0.856,0.0056,0.0011,0.418,0.305,0.122,0.395,0.019,0.0331,0.029,0.0052,0.0089,0.001,0.022,2053.706,44.29962,1842.0,1603.0,1099.0
5103,23B167505,79.6,89.8,20.56,0.372900009155273,06-W65 575050,06-W65,06-W65,06-W65,T,T,0.046,0.856,0.0056,0.0011,0.418,0.305,0.122,0.395,0.019,0.0331,0.029,0.0052,0.0089,0.001,0.022,2047.352,54.13267,1866.0,1628.0,1173.0
5104,23B167510,78.5,86.1,24.57,0.310000002384186,06-W65 575050,06-W65,06-W65,06-W65,T,T,0.048,0.875,0.0093,0.0045,0.376,0.332,0.117,0.471,0.017,0.0338,0.029,0.0027,0.0095,0.001,0.03,2059.736,49.20413,1844.0,1594.0,1131.0
5105,23B167512,79.7,86.1,25.24,0.310000002384186,06-W65 575050,06-W65,06-W65,06-W65,T,T,0.048,0.875,0.0093,0.0045,0.376,0.332,0.117,0.471,0.017,0.0338,0.029,0.0027,0.0095,0.001,0.03,2055.38,49.20624,1850.0,1605.0,1090.0
5106,23B167520,78.0,86.6,23.5,0.310000002384186,06-W65 575050,06-W65,06-W65,06-W65,T,T,0.043,0.903,0.0064,0.0006,0.41,0.322,0.119,0.453,0.018,0.0313,0.028,0.0036,0.0082,0.001,0.023,2055.524,49.2095,1850.0,1607.0,1077.0
5107,23B167524,77.8,84.8,26.76,0.248099997639656,06-W65 575050,06-W65,06-W65,06-W65,T,T,0.048,0.871,0.0076,0.0006,0.406,0.317,0.111,0.411,0.017,0.0306,0.027,0.0026,0.0104,0.001,0.024,2088.95,49.18109,1860.0,1603.0,1083.0
5108,23B167528,79.8,86.3,25.76,0.248099997639656,06-W65 575050,06-W65,06-W65,06-W65,T,T,0.048,0.871,0.0076,0.0006,0.406,0.317,0.111,0.411,0.017,0.0306,0.027,0.0026,0.0104,0.001,0.024,2067.584,49.20139,1846.0,1601.0,1095.0
5109,23B167536,80.9,87.9,25.02,0.186000004410744,06-W65 575050,06-W65,06-W65,06-W65,T,T,0.044,0.943,0.0102,0.0013,0.446,0.345,0.117,0.453,0.016,0.0368,0.029,0.0023,0.0086,0.002,0.024,2082.038,44.26444,1860.0,1601.0,1086.0
5110,23B167538,78.4,86.5,26.26,0.186000004410744,06-W65 575050,06-W65,06-W65,06-W65,T,T,0.044,0.943,0.0102,0.0013,0.446,0.345,0.117,0.453,0.016,0.0368,0.029,0.0023,0.0086,0.002,0.024,2075.288,44.27129,1853.0,1598.0,1068.0
5111,23B167542,79.5,86.9,20.71,0.186000004410744,06-W65 575050,06-W65,06-W65,06-W65,T,T,0.044,0.943,0.0102,0.0013,0.446,0.345,0.117,0.453,0.016,0.0368,0.029,0.0023,0.0086,0.002,0.024,2107.94,44.25565,1868.0,1601.0,1162.0
5112,23B167543,80.1,87.7,25.89,0.186100006103516,06-W65 575050,06-W65,06-W65,06-W65,T,T,0.044,0.943,0.0102,0.0013,0.446,0.345,0.117,0.453,0.016,0.0368,0.029,0.0023,0.0086,0.002,0.024,2106.986,44.26378,1853.0,1599.0,1092.0
5113,23B167551,82.75,88.6,25.025,0.186000004410744,06-W65 575050,06-W65,06-W65,06-W65,T,T,0.041,0.861,0.0083,0.0009,0.425,0.327,0.126,0.437,0.014,0.0357,0.033,0.0021,0.0073,0.001,0.024,2079.032,44.29027,1857.0,1599.0,1094.0
5114,23B167553,79.0,86.1,24.85,0.186000004410744,06-W65 575050,06-W65,06-W65,06-W65,T,T,0.043,0.883,0.0068,0.0014,0.406,0.319,0.122,0.47,0.019,0.0344,0.028,0.0032,0.0076,0.001,0.023,2160.338,44.24647,1869.0,1596.0,1086.0
5115,23B167561,80.0,87.2,25.28,0.186100006103516,06-W65 575050,06-W65,06-W65,06-W65,T,T,0.043,0.883,0.0068,0.0014,0.406,0.319,0.122,0.47,0.019,0.0344,0.028,0.0032,0.0076,0.001,0.023,2171.336,44.23599,1873.0,1598.0,1086.0
5116,23B167563,79.2,86.7,25.42,0.186100006103516,06-W65 575050,06-W65,06-W65,06-W65,T,T,0.046,0.93,0.0084,0.0009,0.46,0.349,0.115,0.44,0.015,0.0376,0.03,0.0027,0.0089,0.002,0.023,2158.736,44.23064,1877.0,1598.0,1077.0
5117,23B167571,77.7,85.3,23.72,0.186000004410744,06-W65 575050,06-W65,06-W65,06-W65,T,T,0.047,0.883,0.007,0.0006,0.412,0.308,0.119,0.451,0.018,0.0305,0.027,0.0034,0.007,0.001,0.024,2092.982,44.26957,1859.0,1596.0,1106.0
5118,23B167577,79.3,87.7,26.41,0.186100006103516,06-W65 575050,06-W65,06-W65,06-W65,T,T,0.047,0.883,0.007,0.0006,0.412,0.308,0.119,0.451,0.018,0.0305,0.027,0.0034,0.007,0.001,0.024,2083.964,44.2848,1864.0,1607.0,1106.0
5119,23B167579,80.35,87.4,24.545,0.186100006103516,06-W65 575050,06-W65,06-W65,06-W65,T,T,0.047,0.912,0.0081,0.0015,0.407,0.311,0.119,0.43,0.017,0.03,0.031,0.0037,0.0077,0.001,0.023,2129.072,44.26091,1857.0,1601.0,1101.0
5120,23B167585,76.85,85.9,27.655,0.310999989509583,06-W65 575050,06-W65,06-W65,06-W65,T,T,0.053,0.886,0.0085,0.0014,0.43,0.343,0.119,0.413,0.016,0.0349,0.028,0.0031,0.0076,0.001,0.024,2123.636,49.1702,1896.0,1598.0,1076.0
5121,23B167590,72.1,81.8,28.25,0.180999994277954,06-W65 575050,06-W65,06-W65,06-W65,T,T,0.053,0.886,0.0085,0.0014,0.43,0.343,0.119,0.413,0.016,0.0349,0.028,0.0031,0.0076,0.001,0.024,2139.008,44.26235,1869.0,1594.0,1095.0
7742,23B177038,79.6,88.0,23.37,0.244200006127357,06-W65 575050,06-W65,06-W65,06-W65,L,T,0.055,0.936,0.0113,0.0007,0.413,0.312,0.121,0.425,0.015,0.0421,0.037,0.0041,0.011,0.002,0.031,2015.564,49.24211,1819.0,1601.0,1050.0
7743,23B177038,83.2,90.3,22.59,0.244200006127357,06-W65 575050,06-W65,06-W65,06-W65,T,T,0.055,0.936,0.0113,0.0007,0.413,0.312,0.121,0.425,0.015,0.0421,0.037,0.0041,0.011,0.002,0.031,2015.564,49.24211,1819.0,1601.0,1050.0
7744,23B177042,70.0,87.4,30.85,0.493900001049042,06-W65 575050,06-W65,06-W65,06-W65,T,T,0.055,0.936,0.0113,0.0007,0.413,0.312,0.121,0.425,0.015,0.0421,0.037,0.0041,0.011,0.002,0.031,2001.794,54.16816,1826.0,1558.0,1068.0
7748,23B177059,78.1,87.45,20.475,0.305999994277954,06-W65 575050,06-W65,06-W65,06-W65,T,T,0.059,0.908,0.007,0.0009,0.355,0.303,0.112,0.398,0.006,0.0262,0.027,0.0022,0.0152,0.001,0.023,1977.512,49.27189,1853.0,1572.0,1038.0
7749,23B177062,76.9,84.4,25.77,0.244000002741814,06-W65 575050,06-W65,06-W65,06-W65,T,T,0.058,0.903,0.008,0.0007,0.427,0.326,0.13,0.424,0.01,0.0391,0.03,0.0042,0.0144,0.001,0.025,2016.212,49.2468,1839.0,1569.0,1032.0
7752,23B177075,77.8,85.5,21.89,0.247999995946884,06-W65 575050,06-W65,06-W65,06-W65,T,T,0.048,0.894,0.0073,0.0022,0.415,0.331,0.154,0.466,0.011,0.0355,0.029,0.0033,0.0135,0.001,0.023,2061.986,49.20325,1875.0,1576.0,987.0
7753,23B177077,75.5,83.2,25.845,0.248099997639656,06-W65 575050,06-W65,06-W65,06-W65,T,T,0.042,0.932,0.0052,0.002,0.426,0.305,0.111,0.454,0.009,0.034,0.026,0.0031,0.0076,0.002,0.022,2090.372,49.19222,1889.0,1583.0,1043.0
7799,23B177207,77.0,86.5,17.73,0.181099995970726,06-W65 575050,06-W65,06-W65,06-W65,L,T,0.052,0.939,0.0055,0.0015,0.41,0.323,0.115,0.476,0.011,0.0272,0.028,0.0031,0.0049,0.001,0.023,2119.82,44.2593,1893.0,1623.0,1043.0
7800,23B177207,79.4,87.4,24.81,0.181099995970726,06-W65 575050,06-W65,06-W65,06-W65,T,T,0.052,0.939,0.0055,0.0015,0.41,0.323,0.115,0.476,0.011,0.0272,0.028,0.0031,0.0049,0.001,0.023,2119.82,44.2593,1893.0,1623.0,1043.0
7801,23B177209,77.0,85.4,26.47,0.180999994277954,06-W65 575050,06-W65,06-W65,06-W65,L,T,0.052,0.939,0.0055,0.0015,0.41,0.323,0.115,0.476,0.011,0.0272,0.028,0.0031,0.0049,0.001,0.023,2111.774,44.26144,1895.0,1626.0,1054.0
7802,23B177209,78.3,87.5,22.36,0.180999994277954,06-W65 575050,06-W65,06-W65,06-W65,T,T,0.052,0.939,0.0055,0.0015,0.41,0.323,0.115,0.476,0.011,0.0272,0.028,0.0031,0.0049,0.001,0.023,2111.774,44.26144,1895.0,1626.0,1054.0
7745,23B177050,70.2,84.7,30.0,0.368999987840652,06-W65 600050,06-W65,06-W65,06-W65,T,T,0.054,0.935,0.006,0.0,0.414,0.31,0.136,0.434,0.016,0.0273,0.029,0.0023,0.0074,0.002,0.03,2029.748,54.14622,1873.0,1592.0,1047.0
7746,23B177051,77.3,87.2,22.74,0.368999987840652,06-W65 600050,06-W65,06-W65,06-W65,T,T,0.054,0.935,0.006,0.0,0.414,0.31,0.136,0.434,0.016,0.0273,0.029,0.0023,0.0074,0.002,0.03,2026.688,54.15129,1873.0,1598.0,1058.0
7747,23B177054,76.9,86.4,23.37,0.368900001049042,06-W65 600050,06-W65,06-W65,06-W65,T,T,0.059,0.908,0.007,0.0009,0.355,0.303,0.112,0.398,0.006,0.0262,0.027,0.0022,0.0152,0.001,0.023,2013.278,54.16104,1871.0,1601.0,1054.0
7751,23B177068,76.3,82.8,31.54,0.432000011205673,06-W65 600050,06-W65,06-W65,06-W65,T,T,0.048,0.894,0.0073,0.0022,0.415,0.331,0.154,0.466,0.011,0.0355,0.029,0.0033,0.0135,0.001,0.023,2020.424,54.13133,1877.0,1605.0,1038.0
10194,23B187443,76.9,87.8,19.66,0.43189999461174,06-W65 600050,06-W65,06-W65,06-W65,T,T,0.044,0.836,0.0079,0.0006,0.393,0.328,0.131,0.367,0.01,0.0348,0.026,0.0036,0.0094,0.002,0.02,2039.648,54.14978,1850.0,1608.0,993.0
10195,23B187449,73.1,83.1,32.03,0.431699991226196,06-W65 600050,06-W65,06-W65,06-W65,L,T,0.052,0.948,0.0064,0.0,0.459,0.304,0.102,0.404,0.018,0.0323,0.025,0.0043,0.0106,0.002,0.027,2073.326,54.11708,1844.0,1596.0,1059.0
10196,23B187449,75.6,85.1,30.6,0.431699991226196,06-W65 600050,06-W65,06-W65,06-W65,T,T,0.052,0.948,0.0064,0.0,0.459,0.304,0.102,0.404,0.018,0.0323,0.025,0.0043,0.0106,0.002,0.027,2073.326,54.11708,1844.0,1596.0,1059.0
10197,23B187454,77.0,85.6,28.96,0.368999987840652,06-W65 600050,06-W65,06-W65,06-W65,L,T,0.052,0.948,0.0064,0.0,0.459,0.304,0.102,0.404,0.018,0.0323,0.025,0.0043,0.0106,0.002,0.027,2087.528,54.10578,1860.0,1585.0,1043.0
10198,23B187454,78.4,86.9,24.8,0.368999987840652,06-W65 600050,06-W65,06-W65,06-W65,T,T,0.052,0.948,0.0064,0.0,0.459,0.304,0.102,0.404,0.018,0.0323,0.025,0.0043,0.0106,0.002,0.027,2087.528,54.10578,1860.0,1585.0,1043.0
10199,23B187462,76.55000000000001,85.65,27.270000000000003,0.305999994277954,06-W65 600050,06-W65,06-W65,06-W65,T,T,0.056,0.883,0.0083,0.0019,0.448,0.34,0.143,0.428,0.011,0.0308,0.033,0.0032,0.0103,0.002,0.025,2109.128,49.18584,1873.0,1578.0,1065.0
10200,23B187465,77.6,86.9,22.35,0.305900007486343,06-W65 600050,06-W65,06-W65,06-W65,T,T,0.052,0.888,0.0063,0.0,0.421,0.315,0.131,0.462,0.016,0.0361,0.03,0.003,0.0094,0.002,0.026,2102.9,49.18897,1859.0,1594.0,1059.0
12199,23B195611,71.8,84.4,23.77,0.369100004434586,06-W65 600050,06-W65,06-W65,06-W65,T,T,0.048,0.877,0.0073,0.0006,0.417,0.329,0.123,0.457,0.009,0.0342,0.029,0.0022,0.0079,0.002,0.022,2234.318,54.02355,1938.0,1594.0,1119.0
12200,23B195614,70.8,83.5,34.74,0.493800014257431,06-W65 600050,06-W65,06-W65,06-W65,T,T,0.048,0.877,0.0073,0.0006,0.417,0.329,0.123,0.457,0.009,0.0342,0.029,0.0022,0.0079,0.002,0.022,2191.766,54.05039,1920.0,1621.0,1166.0
12201,23B195615,68.6,83.7,34.06,0.494100004434586,06-W65 600050,06-W65,06-W65,06-W65,T,T,0.049,0.908,0.0077,0.0,0.411,0.31,0.109,0.441,0.01,0.0359,0.028,0.0025,0.0131,0.002,0.022,2188.886,54.06138,1925.0,1607.0,1139.0
12202,23B195627,74.2,84.5,27.68,0.375099986791611,06-W65 600050,06-W65,06-W65,06-W65,L,T,0.048,0.9,0.0082,0.0,0.457,0.312,0.115,0.437,0.008,0.0364,0.025,0.0019,0.0109,0.002,0.021,2082.596,54.16396,1875.0,1619.0,1070.0
12203,23B195627,75.1,86.3,24.21,0.375099986791611,06-W65 600050,06-W65,06-W65,06-W65,T,T,0.048,0.9,0.0082,0.0,0.457,0.312,0.115,0.437,0.008,0.0364,0.025,0.0019,0.0109,0.002,0.021,2082.596,54.16396,1875.0,1619.0,1070.0
12204,23B195632,73.4,82.8,27.98,0.313100010156631,06-W65 600050,06-W65,06-W65,06-W65,L,T,0.048,0.9,0.0082,0.0,0.457,0.312,0.115,0.437,0.008,0.0364,0.025,0.0019,0.0109,0.002,0.021,2108.732,49.2399,1900.0,1605.0,1175.0
12205,23B195632,77.4,83.3,28.32,0.313100010156631,06-W65 600050,06-W65,06-W65,06-W65,T,T,0.048,0.9,0.0082,0.0,0.457,0.312,0.115,0.437,0.008,0.0364,0.025,0.0019,0.0109,0.002,0.021,2108.732,49.2399,1900.0,1605.0,1175.0
12206,23B195635,75.7,81.1,28.22,0.305999994277954,06-W65 600050,06-W65,06-W65,06-W65,T,T,0.048,0.864,0.0081,0.0009,0.434,0.333,0.115,0.437,0.009,0.0338,0.029,0.0022,0.0074,0.002,0.022,2060.636,49.19479,1878.0,1594.0,1040.0
15268,23B208715,76.6,83.5,31.76,0.432300001382828,06-W65 600050,06-W65,-- -- --,06-W65,T,T,0.04,0.887,0.0116,0.0006,0.398,0.311,0.124,0.447,0.011,0.0318,0.027,0.0031,0.0133,0.002,0.023,2114.276,59.01123,1859.0,1594.0,1052.0
15269,23B208717,75.4,87.1,27.13,0.432000011205673,06-W65 600050,06-W65,-- -- --,06-W65,T,T,0.055,0.893,0.0065,0.0,0.463,0.308,0.108,0.46,0.01,0.0383,0.033,0.0026,0.0069,0.003,0.028,2198.264,58.94977,1934.0,1580.0,1054.0
15270,23B208720,77.5,86.0,23.76,0.31020000576973,06-W65 600050,06-W65,06-W65,-- -- --,T,T,0.055,0.893,0.0065,0.0,0.463,0.308,0.108,0.46,0.01,0.0383,0.033,0.0026,0.0069,0.003,0.028,2170.58,54.0459,1877.0,1637.0,1076.0
15273,23B208729,73.1,81.0,31.47,0.372999995946884,06-W65 600050,06-W65,06-W65,06-W65,T,T,0.048,0.927,0.0074,0.0,0.462,0.344,0.125,0.461,0.012,0.0357,0.033,0.0015,0.0075,0.003,0.028,2029.208,54.13913,1866.0,1587.0,1045.0
15277,23B208745,79.9,88.6,20.58,0.310000002384186,06-W65 600050,06-W65,06-W65,06-W65,T,T,0.051,0.964,0.0105,0.0,0.459,0.301,0.121,0.457,0.01,0.0348,0.033,0.0021,0.0064,0.003,0.024,2117.84,49.16679,1931.0,1601.0,1047.0
15278,23B208748,81.1,88.5,20.35,0.310000002384186,06-W65 600050,06-W65,06-W65,06-W65,T,T,0.05,0.918,0.01,0.0009,0.454,0.298,0.114,0.429,0.01,0.0322,0.027,0.0051,0.009,0.002,0.024,2105.564,49.18294,1922.0,1599.0,1063.0
17278,24B216368,74.4,84.6,29.72,0.36939999461174,06-W65 600050,06-W65,06-W65,06-W65,T,T,0.047,0.873,0.0074,0.0,0.406,0.319,0.105,0.48,0.012,0.0355,0.03,0.003,0.0107,0.002,0.023,2165.756,58.99177,1808.0,1639.0,937.0
17279,24B216371,71.6,82.55,29.85,0.369199991226196,06-W65 600050,06-W65,06-W65,06-W65,T,T,0.042,0.871,0.0064,0.0,0.42,0.317,0.116,0.453,0.012,0.0351,0.029,0.0026,0.0093,0.002,0.023,2185.916,44.25751,1925.0,1608.0,1041.0
17280,24B216373,78.2,87.7,28.63,0.310099989175797,06-W65 600050,06-W65,06-W65,06-W65,T,T,0.052,0.877,0.007,0.0,0.42,0.325,0.123,0.43,0.013,0.0318,0.026,0.0031,0.0112,0.002,0.022,2123.15,49.182,1904.0,1601.0,1032.0
17686,24B218430,73.9,83.8,35.12,0.369300007820129,06-W65 600050,06-W65,06-W65,06-W65,L,T,0.047,0.936,0.0051,0.0,0.401,0.32,0.107,0.427,0.025,0.0357,0.03,0.0033,0.0114,0.002,0.025,2110.172,54.09547,1842.0,1644.0,881.0
17687,24B218430,74.7,83.3,31.1,0.369300007820129,06-W65 600050,06-W65,06-W65,06-W65,T,T,0.047,0.936,0.0051,0.0,0.401,0.32,0.107,0.427,0.025,0.0357,0.03,0.0033,0.0114,0.002,0.025,2110.172,54.09547,1842.0,1644.0,881.0
17688,24B218433,76.9,83.6,31.78,0.369100004434586,06-W65 600050,06-W65,06-W65,06-W65,T,T,0.047,0.936,0.0051,0.0,0.401,0.32,0.107,0.427,0.025,0.0357,0.03,0.0033,0.0114,0.002,0.025,2109.002,54.08716,1819.0,1562.0,993.0
17689,24B218442,78.2,86.1,32.62,0.369100004434586,06-W65 600050,06-W65,06-W65,06-W65,T,T,0.053,0.917,0.0093,0.0,0.42,0.389,0.108,0.457,0.02,0.0325,0.026,0.002,0.0105,0.002,0.024,2118.056,54.07608,1704.0,1603.0,1022.0
17690,24B218464,77.7,86.9,31.88,0.437999993562698,06-W65 600050,06-W65,06-W65,06-W65,T,T,0.048,0.877,0.0067,0.0017,0.413,0.344,0.115,0.408,0.026,0.0373,0.025,0.0032,0.0099,0.002,0.024,2106.032,54.10316,1808.0,1644.0,1056.0
17691,24B218471,73.5,84.0,34.53,0.494199991226196,06-W65 600050,06-W65,06-W65,06-W65,T,T,0.05,0.886,0.0062,0.0003,0.414,0.33,0.107,0.444,0.027,0.0388,0.028,0.0032,0.0072,0.002,0.025,2115.5,54.08737,1886.0,1571.0,1171.0
17693,24B218478,72.9,84.3,32.1,0.306199997663498,06-W65 600050,06-W65,06-W65,06-W65,L,T,0.05,0.871,0.0124,0.0015,0.441,0.302,0.121,0.447,0.011,0.0372,0.033,0.0034,0.0088,0.002,0.021,2107.634,44.28295,1934.0,1623.0,995.0
17694,24B218478,77.8,86.6,27.33,0.306199997663498,06-W65 600050,06-W65,06-W65,06-W65,T,T,0.05,0.871,0.0124,0.0015,0.441,0.302,0.121,0.447,0.011,0.0372,0.033,0.0034,0.0088,0.002,0.021,2107.634,44.28295,1934.0,1623.0,995.0
17695,24B218482,77.5,86.3,29.08,0.306100010871887,06-W65 600050,06-W65,06-W65,06-W65,T,T,0.05,0.871,0.0124,0.0015,0.441,0.302,0.121,0.447,0.011,0.0372,0.033,0.0034,0.0088,0.002,0.021,2156.684,39.34811,1922.0,1598.0,1076.0
17696,24B218485,76.2,85.6,30.55,0.306100010871887,06-W65 600050,06-W65,06-W65,06-W65,T,T,0.045,0.945,0.0107,0.0005,0.424,0.312,0.134,0.442,0.009,0.0418,0.032,0.0024,0.0105,0.002,0.022,2150.492,44.25657,1940.0,1590.0,1070.0
17697,24B218490,76.1,85.9,30.28,0.306100010871887,06-W65 600050,06-W65,06-W65,06-W65,T,T,0.045,0.945,0.0107,0.0005,0.424,0.312,0.134,0.442,0.009,0.0418,0.032,0.0024,0.0105,0.002,0.022,2140.052,44.24557,1940.0,1599.0,1065.0
17698,24B218494,77.2,87.3,28.58,0.306100010871887,06-W65 600050,06-W65,06-W65,06-W65,T,T,0.05,0.877,0.0114,0.001,0.439,0.301,0.113,0.444,0.01,0.0372,0.034,0.003,0.0075,0.003,0.022,2140.826,44.24199,1943.0,1599.0,1063.0
17703,24B218514,76.0,84.9,25.45,0.310000002384186,06-W65 600050,06-W65,06-W65,06-W65,T,T,0.041,0.89,0.0107,0.0018,0.426,0.316,0.112,0.455,0.015,0.0363,0.028,0.0041,0.0078,0.002,0.022,2155.352,49.14221,1977.0,1598.0,1070.0
17704,24B218516,73.3,83.5,30.31,0.310099989175797,06-W65 600050,06-W65,06-W65,06-W65,T,T,0.05,0.904,0.0158,0.0011,0.447,0.351,0.143,0.455,0.02,0.0393,0.028,0.003,0.0069,0.003,0.023,2190.524,49.12173,1979.0,1598.0,1058.0
17705,24B218519,74.2,84.2,30.17,0.310099989175797,06-W65 600050,06-W65,06-W65,06-W65,T,T,0.05,0.904,0.0158,0.0011,0.447,0.351,0.143,0.455,0.02,0.0393,0.028,0.003,0.0069,0.003,0.023,2180.246,49.12629,1986.0,1599.0,1061.0
17880,24B219563,77.1,87.5,29.59,0.494100004434586,06-W65 600050,06-W65,06-W65,06-W65,T,T,0.051,0.934,0.0077,0.0009,0.429,0.329,0.114,0.437,0.013,0.0346,0.029,0.0021,0.0073,0.002,0.023,2162.48,54.06847,1911.0,1608.0,944.0
17881,24B219575,78.4,88.5,22.14,0.369100004434586,06-W65 600050,06-W65,06-W65,06-W65,T,T,0.047,0.882,0.0089,0.0006,0.438,0.331,0.115,0.43,0.014,0.036,0.026,0.0023,0.0168,0.002,0.023,2144.336,49.17223,1916.0,1598.0,1032.0
17882,24B219578,81.7,93.6,21.71,0.369199991226196,06-W65 600050,06-W65,06-W65,06-W65,T,T,0.051,0.878,0.0119,0.0009,0.424,0.342,0.109,0.447,0.012,0.0362,0.029,0.0026,0.01,0.002,0.026,2160.608,49.16104,1934.0,1598.0,1052.0
17883,24B219582,78.5,86.6,25.97,0.369100004434586,06-W65 600050,06-W65,06-W65,06-W65,T,T,0.051,0.878,0.0119,0.0009,0.424,0.342,0.109,0.447,0.012,0.0362,0.029,0.0026,0.01,0.002,0.026,2185.016,58.96179,1898.0,1594.0,1067.0
17888,24B219598,70.4,80.0,31.84,0.369100004434586,06-W65 600050,06-W65,05CSK,06-W65,L,T,0.052,0.924,0.0126,0.0001,0.437,0.317,0.107,0.506,0.014,0.0361,0.027,0.0019,0.0097,0.002,0.023,2090.876,54.20059,1871.0,1646.0,1011.0
17889,24B219598,74.3,82.0,29.23,0.369100004434586,06-W65 600050,06-W65,05CSK,06-W65,T,T,0.052,0.924,0.0126,0.0001,0.437,0.317,0.107,0.506,0.014,0.0361,0.027,0.0019,0.0097,0.002,0.023,2090.876,54.20059,1871.0,1646.0,1011.0
17890,24B219599,72.6,82.3,28.18,0.368900001049042,06-W65 600050,06-W65,05CSK,06-W65,L,T,0.052,0.924,0.0126,0.0001,0.437,0.317,0.107,0.506,0.014,0.0361,0.027,0.0019,0.0097,0.002,0.023,2109.236,54.18563,1873.0,1608.0,1014.0
17891,24B219599,73.1,82.9,30.71,0.368900001049042,06-W65 600050,06-W65,05CSK,06-W65,T,T,0.052,0.924,0.0126,0.0001,0.437,0.317,0.107,0.506,0.014,0.0361,0.027,0.0019,0.0097,0.002,0.023,2109.236,54.18563,1873.0,1608.0,1014.0
17892,24B219600,72.4,81.7,33.28,0.369100004434586,06-W65 600050,06-W65,06-W65,06-W65,L,T,0.052,0.924,0.0126,0.0001,0.437,0.317,0.107,0.506,0.014,0.0361,0.027,0.0019,0.0097,0.002,0.023,2090.138,54.10112,1871.0,1616.0,1090.0
17893,24B219600,74.5,84.1,30.11,0.369100004434586,06-W65 600050,06-W65,06-W65,06-W65,T,T,0.052,0.924,0.0126,0.0001,0.437,0.317,0.107,0.506,0.014,0.0361,0.027,0.0019,0.0097,0.002,0.023,2090.138,54.10112,1871.0,1616.0,1090.0
17896,24B219607,78.6,88.2,26.06,0.369100004434586,06-W65 600050,06-W65,06-W65,06-W65,T,T,0.062,0.941,0.0109,0.0001,0.434,0.334,0.12,0.549,0.007,0.0365,0.025,0.0026,0.0103,0.002,0.021,2135.948,54.0748,1918.0,1598.0,1058.0
17897,24B219612,75.8,86.1,29.52,0.31020000576973,06-W65 600050,06-W65,06-W65,06-W65,T,T,0.062,0.941,0.0109,0.0001,0.434,0.334,0.12,0.549,0.007,0.0365,0.025,0.0026,0.0103,0.002,0.021,2141.186,49.15449,1891.0,1603.0,1052.0
17898,24B219614,75.4,84.4,27.95,0.306100010871887,06-W65 600050,06-W65,06-W65,06-W65,L,T,0.047,0.911,0.0121,0.0002,0.425,0.336,0.113,0.451,0.011,0.041,0.028,0.0019,0.009,0.002,0.023,2107.094,49.18737,1896.0,1603.0,1020.0
17899,24B219614,71.3,82.1,31.38,0.306100010871887,06-W65 600050,06-W65,06-W65,06-W65,T,T,0.047,0.911,0.0121,0.0002,0.425,0.336,0.113,0.451,0.011,0.041,0.028,0.0019,0.009,0.002,0.023,2107.094,49.18737,1896.0,1603.0,1020.0
17905,24B219633,74.5,82.7,29.57,0.310000002384186,06-W65 600050,06-W65,06-W65,06-W65,T,T,0.054,0.909,0.0114,0.0013,0.433,0.329,0.13,0.443,0.015,0.035,0.027,0.003,0.011,0.003,0.024,2145.65,44.24578,1961.0,1598.0,1076.0
17906,24B219636,73.9,83.5,27.85,0.310099989175797,06-W65 600050,06-W65,06-W65,06-W65,T,T,0.041,0.876,0.019,0.0006,0.458,0.312,0.112,0.478,0.009,0.0333,0.028,0.0031,0.0098,0.002,0.023,2167.718,44.23269,1972.0,1598.0,1067.0
17907,24B219640,73.2,83.0,28.71,0.306100010871887,06-W65 600050,06-W65,06-W65,06-W65,T,T,0.041,0.876,0.019,0.0006,0.458,0.312,0.112,0.478,0.009,0.0333,0.028,0.0031,0.0098,0.002,0.023,2149.124,44.23348,1952.0,1590.0,1045.0
17908,24B219643,74.0,83.1,29.49,0.305999994277954,06-W65 600050,06-W65,06-W65,06-W65,T,T,0.042,0.85,0.0094,0.0024,0.418,0.311,0.11,0.426,0.013,0.0329,0.028,0.0043,0.0088,0.001,0.021,2113.79,44.26811,1896.0,1607.0,1065.0
17909,24B219649,74.3,82.6,29.89,0.305999994277954,06-W65 600050,06-W65,06-W65,06-W65,T,T,0.042,0.85,0.0094,0.0024,0.418,0.311,0.11,0.426,0.013,0.0329,0.028,0.0043,0.0088,0.001,0.021,2097.734,44.2711,1887.0,1607.0,1058.0
17910,24B219653,73.8,84.0,30.08,0.310099989175797,06-W65 600050,06-W65,06-W65,06-W65,T,T,0.057,0.88,0.0145,0.0013,0.401,0.3,0.108,0.436,0.012,0.0222,0.029,0.0026,0.0089,0.002,0.023,2107.202,44.26777,1913.0,1599.0,1058.0
17911,24B219656,74.8,85.2,26.68,0.310000002384186,06-W65 600050,06-W65,06-W65,06-W65,T,T,0.057,0.88,0.0145,0.0013,0.401,0.3,0.108,0.436,0.012,0.0222,0.029,0.0026,0.0089,0.002,0.023,2115.878,44.26312,1914.0,1605.0,1054.0
7754,23B177083,77.4,88.7,24.93,0.244100004434586,06-W65 600100,06-W65,06-W65,06-W65,T,T,0.042,0.932,0.0052,0.002,0.426,0.305,0.111,0.454,0.009,0.034,0.026,0.0031,0.0076,0.002,0.022,1950.566,49.28399,1859.0,1596.0,1103.0
7755,23B177085,77.4,86.9,22.91,0.244000002741814,06-W65 600100,06-W65,06-W65,06-W65,L,T,0.054,0.95,0.0071,0.0017,0.43,0.302,0.115,0.455,0.009,0.03,0.028,0.0033,0.0089,0.001,0.024,2117.588,49.1851,1868.0,1596.0,1083.0
7756,23B177085,77.9,87.5,24.94,0.244000002741814,06-W65 600100,06-W65,06-W65,06-W65,T,T,0.054,0.95,0.0071,0.0017,0.43,0.302,0.115,0.455,0.009,0.03,0.028,0.0033,0.0089,0.001,0.024,2117.588,49.1851,1868.0,1596.0,1083.0
7757,23B177089,74.6,86.7,26.98,0.186000004410744,06-W65 600100,06-W65,06-W65,06-W65,L,T,0.054,0.95,0.0071,0.0017,0.43,0.302,0.115,0.455,0.009,0.03,0.028,0.0033,0.0089,0.001,0.024,2114.258,44.26128,1896.0,1596.0,1092.0
7758,23B177089,78.7,88.1,24.7,0.186000004410744,06-W65 600100,06-W65,06-W65,06-W65,T,T,0.054,0.95,0.0071,0.0017,0.43,0.302,0.115,0.455,0.009,0.03,0.028,0.0033,0.0089,0.001,0.024,2114.258,44.26128,1896.0,1596.0,1092.0
7759,23B177090,65.5,74.7,26.59,0.186000004410744,06-W65 600100,06-W65,06-W65,06-W65,L,T,0.054,0.95,0.0071,0.0017,0.43,0.302,0.115,0.455,0.009,0.03,0.028,0.0033,0.0089,0.001,0.024,2104.016,44.26998,1889.0,1599.0,1095.0
7760,23B177090,69.3,79.06666666666666,25.676666666666666,0.18600000441074402,06-W65 600100,06-W65,06-W65,06-W65,T,T,0.054,0.9499999999999998,0.0070999999999999995,0.0017,0.43,0.302,0.115,0.455,0.009,0.03,0.028,0.0032999999999999995,0.0089,0.001,0.024000000000000004,2104.016,44.26998,1889.0,1599.0,1095.0
7794,23B177198,76.3,84.3,26.81,0.244100004434586,06-W65 600100,06-W65,06NC51,06-W65,T,T,0.047,0.938,0.0043,0.0014,0.394,0.325,0.116,0.441,0.012,0.0334,0.031,0.0032,0.0063,0.002,0.022,2046.92,49.27626,1882.0,1616.0,1113.0
7795,23B177199,80.0,86.2,26.4,0.244100004434586,06-W65 600100,06-W65,06-W65,06-W65,T,T,0.047,0.938,0.0043,0.0014,0.394,0.325,0.116,0.441,0.012,0.0334,0.031,0.0032,0.0063,0.002,0.022,2055.632,49.20659,1884.0,1614.0,1097.0
7796,23B177204,79.1,87.0,25.17,0.243900001049042,06-W65 600100,06-W65,06-W65,06-W65,T,T,0.047,0.938,0.0043,0.0014,0.394,0.325,0.116,0.441,0.012,0.0334,0.031,0.0032,0.0063,0.002,0.022,2085.926,49.18462,1866.0,1623.0,1101.0
7797,23B177206,77.0,86.5,17.73,0.244100004434586,06-W65 600100,06-W65,06-W65,06-W65,L,T,0.052,0.939,0.0055,0.0015,0.41,0.323,0.115,0.476,0.011,0.0272,0.028,0.0031,0.0049,0.001,0.023,2100.434,49.17736,1898.0,1623.0,1097.0
7798,23B177206,79.4,87.4,24.81,0.244100004434586,06-W65 600100,06-W65,06-W65,06-W65,T,T,0.052,0.939,0.0055,0.0015,0.41,0.323,0.115,0.476,0.011,0.0272,0.028,0.0031,0.0049,0.001,0.023,2100.434,49.17736,1898.0,1623.0,1097.0
10201,23B187467,76.2,86.0,25.21,0.247999995946884,06-W65 600100,06-W65,06-W65,06-W65,T,T,0.052,0.888,0.0063,0.0,0.421,0.315,0.131,0.462,0.016,0.0361,0.03,0.003,0.0094,0.002,0.026,2055.002,49.21854,1844.0,1601.0,1013.0
10202,23B187472,78.7,86.3,27.33,0.244000002741814,06-W65 600100,06-W65,06-W65,06-W65,L,T,0.046,0.909,0.0089,0.0007,0.437,0.34,0.145,0.449,0.012,0.033,0.031,0.0032,0.0109,0.002,0.028,2051.996,49.21586,1841.0,1590.0,1061.0
10203,23B187472,76.1,86.3,24.99,0.244000002741814,06-W65 600100,06-W65,06-W65,06-W65,T,T,0.046,0.909,0.0089,0.0007,0.437,0.34,0.145,0.449,0.012,0.033,0.031,0.0032,0.0109,0.002,0.028,2051.996,49.21586,1841.0,1590.0,1061.0
10204,23B187477,78.7,86.6,25.88,0.244000002741814,06-W65 600100,06-W65,06-W65,06-W65,T,T,0.046,0.909,0.0089,0.0007,0.437,0.34,0.145,0.449,0.012,0.033,0.031,0.0032,0.0109,0.002,0.028,2049.35,49.21923,1857.0,1592.0,1068.0
10205,23B187480,75.3,83.7,21.65,0.244000002741814,06-W65 600100,06-W65,06-W65,06-W65,L,T,0.043,0.959,0.0073,0.0,0.428,0.328,0.114,0.434,0.017,0.0356,0.027,0.0031,0.0097,0.002,0.026,2071.13,49.21293,1851.0,1630.0,1079.0
10206,23B187480,81.1,89.6,20.0,0.244000002741814,06-W65 600100,06-W65,06-W65,06-W65,T,T,0.043,0.959,0.0073,0.0,0.428,0.328,0.114,0.434,0.017,0.0356,0.027,0.0031,0.0097,0.002,0.026,2071.13,49.21293,1851.0,1630.0,1079.0
10207,23B187485,74.8,83.5,25.83,0.186000004410744,06-W65 600100,06-W65,06-W65,06-W65,L,T,0.043,0.959,0.0073,0.0,0.428,0.328,0.114,0.434,0.017,0.0356,0.027,0.0031,0.0097,0.002,0.026,2046.452,44.31256,1839.0,1601.0,1047.0
10208,23B187485,79.0,85.7,23.32,0.186000004410744,06-W65 600100,06-W65,06-W65,06-W65,T,T,0.043,0.959,0.0073,0.0,0.428,0.328,0.114,0.434,0.017,0.0356,0.027,0.0031,0.0097,0.002,0.026,2046.452,44.31256,1839.0,1601.0,1047.0
10209,23B187492,76.2,84.0,23.02,0.186000004410744,06-W65 600100,06-W65,06-W65,06-W65,L,T,0.05,0.877,0.0083,0.0015,0.42,0.328,0.138,0.425,0.012,0.0313,0.03,0.0033,0.0112,0.002,0.024,2061.32,44.30863,1848.0,1596.0,1056.0
10210,23B187492,83.0,89.2,19.36,0.186000004410744,06-W65 600100,06-W65,06-W65,06-W65,T,T,0.05,0.877,0.0083,0.0015,0.42,0.328,0.138,0.425,0.012,0.0313,0.03,0.0033,0.0112,0.002,0.024,2061.32,44.30863,1848.0,1596.0,1056.0
10211,23B187502,76.9,87.2,26.09,0.186000004410744,06-W65 600100,06-W65,06-W65,06-W65,T,T,0.077,0.881,0.0067,0.0031,0.41,0.349,0.145,0.414,0.012,0.0311,0.028,0.0034,0.0118,0.002,0.026,2040.278,44.29894,1839.0,1605.0,1047.0
10212,23B187507,78.8,87.8,24.12,0.244000002741814,06-W65 600100,06-W65,06-W65,06-W65,L,T,0.077,0.881,0.0067,0.0031,0.41,0.349,0.145,0.414,0.012,0.0311,0.028,0.0034,0.0118,0.002,0.026,2115.896,49.16011,1844.0,1610.0,1061.0
10213,23B187507,80.5,89.6,24.28,0.244000002741814,06-W65 600100,06-W65,06-W65,06-W65,T,T,0.077,0.881,0.0067,0.0031,0.41,0.349,0.145,0.414,0.012,0.0311,0.028,0.0034,0.0118,0.002,0.026,2115.896,49.16011,1844.0,1610.0,1061.0
10214,23B187513,72.9,86.4,26.145,0.247999995946884,06-W65 600100,06-W65,06-W65,06-W65,T,T,0.056,0.889,0.0053,0.0,0.368,0.348,0.123,0.441,0.018,0.0377,0.034,0.003,0.0091,0.001,0.026,2096.996,49.18252,1846.0,1598.0,1067.0
12207,23B195640,71.4,81.3,22.68,0.17509999871254,06-W65 600100,06-W65,06-W65,06NC51,T,T,0.048,0.864,0.0081,0.0009,0.434,0.333,0.115,0.437,0.009,0.0338,0.029,0.0022,0.0074,0.002,0.022,2085.296,44.27928,1882.0,1598.0,1106.0
15271,23B208725,77.9,82.9,25.99,0.186000004410744,06-W65 600100,06-W65,06-W65,06-W65,T,T,0.06,0.946,0.0054,0.0005,0.459,0.318,0.118,0.476,0.011,0.0361,0.028,0.003,0.0081,0.001,0.026,2049.548,44.28955,1855.0,1598.0,1106.0
15272,23B208727,75.1,82.3,22.38,0.186000004410744,06-W65 600100,06-W65,06-W65,06-W65,T,T,0.048,0.927,0.0074,0.0,0.462,0.344,0.125,0.461,0.012,0.0357,0.033,0.0015,0.0075,0.003,0.028,2036.48,44.30504,1851.0,1598.0,1106.0
15274,23B208735,78.1,87.1,19.0,0.186000004410744,06-W65 600100,06-W65,06-W65,06-W65,T,T,0.043,0.924,0.0122,0.0004,0.422,0.302,0.11,0.444,0.011,0.0331,0.026,0.0028,0.0081,0.002,0.023,2095.286,44.28032,1909.0,1601.0,1101.0
15275,23B208738,79.3,84.0,27.79,0.186000004410744,06-W65 600100,06-W65,06-W65,06-W65,T,T,0.043,0.924,0.0122,0.0004,0.422,0.302,0.11,0.444,0.011,0.0331,0.026,0.0028,0.0081,0.002,0.023,2094.836,44.27743,1911.0,1605.0,1103.0
15276,23B208741,89.8,96.2,19.71,0.186000004410744,06-W65 600100,06-W65,06-W65,06-W65,T,T,0.051,0.964,0.0105,0.0,0.459,0.301,0.121,0.457,0.01,0.0348,0.033,0.0021,0.0064,0.003,0.024,2090.606,44.27956,1909.0,1605.0,1095.0
15279,23B208751,79.4,85.9,23.13,0.247999995946884,06-W65 600100,06-W65,06-W65,06-W65,T,T,0.05,0.918,0.01,0.0009,0.454,0.298,0.114,0.429,0.01,0.0322,0.027,0.0051,0.009,0.002,0.024,2153.408,49.14704,1931.0,1599.0,1085.0
15280,23B208753,79.9,87.7,22.8,0.247999995946884,06-W65 600100,06-W65,06-W65,06-W65,T,T,0.047,0.949,0.0135,0.001,0.465,0.352,0.136,0.537,0.011,0.0355,0.028,0.0035,0.0104,0.002,0.025,2138.9,49.14722,1923.0,1601.0,1103.0
15281,23B208757,78.7,89.5,22.5,0.248099997639656,06-W65 600100,06-W65,06-W65,06-W65,T,T,0.047,0.949,0.0135,0.001,0.465,0.352,0.136,0.537,0.011,0.0355,0.028,0.0035,0.0104,0.002,0.025,2142.878,49.14836,1941.0,1601.0,1088.0
17699,24B218499,78.5,87.0,29.5,0.244100004434586,06-W65 600100,06-W65,06-W65,06-W65,T,T,0.05,0.877,0.0114,0.001,0.439,0.301,0.113,0.444,0.01,0.0372,0.034,0.003,0.0075,0.003,0.022,2143.256,44.24408,1949.0,1598.0,1108.0
17700,24B218502,79.5,87.0,27.23,0.186100006103516,06-W65 600100,06-W65,06-W65,06-W65,T,T,0.04,0.896,0.0126,0.0012,0.45,0.307,0.118,0.45,0.009,0.035,0.035,0.003,0.0073,0.002,0.021,2144.156,39.34623,1927.0,1599.0,1119.0
17701,24B218506,79.4,86.5,27.75,0.186100006103516,06-W65 600100,06-W65,06-W65,06-W65,T,T,0.04,0.896,0.0126,0.0012,0.45,0.307,0.118,0.45,0.009,0.035,0.035,0.003,0.0073,0.002,0.021,2149.466,44.24346,1954.0,1599.0,1110.0
17702,24B218509,78.9,84.9,25.43,0.181099995970726,06-W65 600100,06-W65,06-W65,06-W65,T,T,0.041,0.89,0.0107,0.0018,0.426,0.316,0.112,0.455,0.015,0.0363,0.028,0.0041,0.0078,0.002,0.022,2153.534,44.24458,1958.0,1599.0,1115.0
17900,24B219618,70.9,81.2,29.03,0.200000002980232,06-W65 600100,06-W65,06-W65,06-W65,L,T,0.047,0.911,0.0121,0.0002,0.425,0.336,0.113,0.451,0.011,0.041,0.028,0.0019,0.009,0.002,0.023,2108.768,44.28009,1882.0,1599.0,1144.0
17901,24B219618,77.8,84.0,26.37,0.200000002980232,06-W65 600100,06-W65,06-W65,06-W65,T,T,0.047,0.911,0.0121,0.0002,0.425,0.336,0.113,0.451,0.011,0.041,0.028,0.0019,0.009,0.002,0.023,2108.768,44.28009,1882.0,1599.0,1144.0
17912,24B219659,77.0,84.4,27.25,0.248099997639656,06-W65 600100,06-W65,06-W65,06-W65,T,T,0.041,0.853,0.0087,0.0007,0.458,0.348,0.131,0.484,0.014,0.0335,0.028,0.0043,0.0078,0.002,0.021,2138.846,44.23787,1914.0,1607.0,1095.0
17913,24B219662,77.2,84.8,27.3,0.248099997639656,06-W65 600100,06-W65,06-W65,06-W65,T,T,0.041,0.853,0.0087,0.0007,0.458,0.348,0.131,0.484,0.014,0.0335,0.028,0.0043,0.0078,0.002,0.021,2133.698,44.24331,1918.0,1607.0,1104.0
17914,24B219670,76.4,84.9,28.53,0.244100004434586,06-W65 600100,06-W65,06-W65,06-W65,T,T,0.043,0.892,0.0097,0.0013,0.438,0.348,0.115,0.467,0.012,0.0345,0.03,0.0035,0.008,0.002,0.021,2129.45,44.30516,1913.0,1607.0,1103.0
17915,24B219672,74.6,84.5,27.83,0.244100004434586,06-W65 600100,06-W65,06-W65,06-W65,T,T,0.044,0.878,0.0152,0.0009,0.458,0.346,0.123,0.445,0.017,0.0338,0.027,0.0043,0.0084,0.003,0.024,2103.98,49.16909,1905.0,1605.0,1104.0
17916,24B219679,74.3,83.05,27.705,0.181099995970726,06-W65 600100,06-W65,06-W65,06-W65,T,T,0.044,0.878,0.0152,0.0009,0.458,0.346,0.123,0.445,0.017,0.0338,0.027,0.0043,0.0084,0.003,0.024,2117.84,44.25049,1907.0,1601.0,1097.0
2031,23B156907,56.6,82.9,21.96,0.375200003385544,06-V60 575025,06-V60,06-V60,06-V60,L,T,0.063,0.833,0.0077,0.0018,0.019,0.138,0.052,0.046,0.017,0.0263,0.003,0.0032,0.0105,0.0,0.06,2108.228,54.13125,1941.0,1562.0,123.0
2032,23B156907,62.9,84.9,14.11,0.375200003385544,06-V60 575025,06-V60,06-V60,06-V60,T,T,0.063,0.833,0.0077,0.0018,0.019,0.138,0.052,0.046,0.017,0.0263,0.003,0.0032,0.0105,0.0,0.06,2108.228,54.13125,1941.0,1562.0,123.0
2747,23B159905,62.8,74.5,22.58,0.0593999996781349,06-V60 575025,06-V60,06-V60,06-V60,L,T,0.06,0.837,0.0059,0.0014,0.012,0.126,0.041,0.042,0.01,0.0344,0.002,0.0016,0.0097,0.0,0.057,2165.63,34.44522,1970.0,1626.0,1031.0
3804,23B163376,65.0,78.9,24.88,0.0710000023245811,06-V60 575025,06-V60,06-V60,06-V60,L,T,0.054,0.85,0.0052,0.0025,0.018,0.102,0.038,0.031,0.008,0.036,0.0,0.0015,0.0144,0.001,0.069,2160.032,34.47561,1967.0,1578.0,1027.0
3809,23B163391,64.3,77.0,22.79,0.0595000013709068,06-V60 575025,06-V60,06-V60,06-V60,L,T,0.057,0.925,0.0061,0.0064,0.014,0.106,0.038,0.037,0.009,0.0309,0.0,0.0017,0.015,0.0,0.064,2094.53,39.41867,1952.0,1608.0,1038.0
3810,23B163393,68.7,79.8,23.94,0.100100003182888,06-V60 575025,06-V60,06-V60,06-V60,L,T,0.057,0.925,0.0061,0.0064,0.014,0.106,0.038,0.037,0.009,0.0309,0.0,0.0017,0.015,0.0,0.064,2162.588,39.39331,1979.0,1601.0,1031.0
3811,23B163394,69.3,81.0,22.68,0.09009999781847,06-V60 575025,06-V60,06-V60,06-V60,L,T,0.057,0.925,0.0061,0.0064,0.014,0.106,0.038,0.037,0.009,0.0309,0.0,0.0017,0.015,0.0,0.064,2127.758,39.39778,1968.0,1598.0,1034.0
3812,23B163397,66.5,76.4,22.98,0.0650999993085861,06-V60 575025,06-V60,06-V60,06-V60,L,T,0.057,0.841,0.0067,0.0025,0.024,0.096,0.035,0.044,0.016,0.031,0.003,0.0025,0.0122,0.001,0.058,2130.35,39.40453,1968.0,1599.0,1038.0
3813,23B163399,70.3,79.1,22.51,0.0595000013709068,06-V60 575025,06-V60,06-V60,06-V60,L,T,0.057,0.841,0.0067,0.0025,0.024,0.096,0.035,0.044,0.016,0.031,0.003,0.0025,0.0122,0.001,0.058,2138.63,39.40542,1972.0,1605.0,1032.0
3814,23B163400,72.3,80.8,20.75,0.0595000013709068,06-V60 575025,06-V60,06-V60,06-V60,L,T,0.057,0.841,0.0067,0.0025,0.024,0.096,0.035,0.044,0.016,0.031,0.003,0.0025,0.0122,0.001,0.058,2164.622,39.39439,1981.0,1603.0,1023.0
3815,23B163403,63.1,76.6,25.57,0.155100002884865,06-V60 575025,06-V60,06-V60,06-V60,L,T,0.054,0.891,0.0054,0.0014,0.019,0.108,0.037,0.036,0.009,0.0314,0.0,0.0017,0.012,0.001,0.067,2182.982,39.39131,1994.0,1598.0,1011.0
3816,23B163406,67.8,76.5,22.53,0.0700000002980232,06-V60 575025,06-V60,06-V60,06-V60,L,T,0.054,0.891,0.0054,0.0014,0.019,0.108,0.037,0.036,0.009,0.0314,0.0,0.0017,0.012,0.001,0.067,2093.27,39.41067,1954.0,1599.0,1016.0
3817,23B163408,66.9,76.7,21.93,0.061999998986721,06-V60 575025,06-V60,06-V60,06-V60,L,T,0.053,0.868,0.0054,0.0018,0.009,0.094,0.037,0.037,0.015,0.0326,0.002,0.0036,0.0113,0.0,0.057,2090.228,39.41119,1949.0,1601.0,1031.0
5724,23B169821,65.1,77.8,36.42,0.75,06-V60 575025,06-V60,06-V60,06-V60,T,T,0.059,0.87,0.0074,0.0,0.026,0.108,0.04,0.043,0.013,0.0247,0.001,0.0012,0.0126,0.001,0.061,2023.358,54.20426,1835.0,1563.0,869.0
5725,23B169826,62.1,74.4,37.79,0.74370002746582,06-V60 575025,06-V60,06-V60,06-V60,T,T,0.065,0.846,0.0067,0.0002,0.036,0.098,0.035,0.037,0.013,0.028,0.0,0.0033,0.01,0.001,0.058,2066.504,54.19641,1841.0,1599.0,1009.0
5726,23B169830,60.9,73.0,39.03,0.743600010871887,06-V60 575025,06-V60,06-V60,06-V60,T,T,0.065,0.846,0.0067,0.0002,0.036,0.098,0.035,0.037,0.013,0.028,0.0,0.0033,0.01,0.001,0.058,2082.488,54.19227,1844.0,1585.0,1000.0
5727,23B169834,61.6,74.4,37.32,0.624700009822845,06-V60 575025,06-V60,06-V60,06-V60,T,T,0.066,0.859,0.0053,0.0001,0.017,0.101,0.037,0.038,0.013,0.0307,0.002,0.0017,0.0111,0.0,0.059,2072.93,54.1827,1853.0,1574.0,1027.0
5728,23B169838,65.4,76.0,34.87,0.500100016593933,06-V60 575025,06-V60,06-V60,06-V60,T,T,0.066,0.859,0.0053,0.0001,0.017,0.101,0.037,0.038,0.013,0.0307,0.002,0.0017,0.0111,0.0,0.059,2061.95,54.19329,1844.0,1585.0,1025.0
5729,23B169841,63.4,73.9,36.08,0.5,06-V60 575025,06-V60,06-V60,06-V60,T,T,0.059,0.849,0.0062,0.0003,0.018,0.099,0.034,0.033,0.014,0.0247,0.001,0.003,0.012,0.0,0.06,2061.212,54.19603,1857.0,1585.0,1022.0
5730,23B169845,59.6,73.0,37.78,0.499799996614456,06-V60 575025,06-V60,06-V60,06-V60,T,T,0.059,0.849,0.0062,0.0003,0.018,0.099,0.034,0.033,0.014,0.0247,0.001,0.003,0.012,0.0,0.06,2080.652,54.1897,1873.0,1587.0,1027.0
5731,23B169849,64.3,75.5,30.47,0.375099986791611,06-V60 575025,06-V60,06-V60,06-V60,L,T,0.055,0.865,0.0082,0.0014,0.022,0.108,0.04,0.046,0.013,0.0261,0.001,0.0013,0.0134,0.001,0.059,2097.788,54.18083,1880.0,1607.0,1054.0
5732,23B169849,64.1,76.2,31.04,0.375099986791611,06-V60 575025,06-V60,06-V60,06-V60,T,T,0.055,0.865,0.0082,0.0014,0.022,0.108,0.04,0.046,0.013,0.0261,0.001,0.0013,0.0134,0.001,0.059,2097.788,54.18083,1880.0,1607.0,1054.0
6581,23B172391,70.8,80.1,22.21,0.0593999996781349,06-V60 575025,06-V60,06-V60,06-V60,L,T,0.058,0.86,0.0069,0.0026,0.017,0.134,0.043,0.044,0.013,0.0304,0.003,0.0018,0.0117,0.0,0.06,1972.544,39.45484,1868.0,1626.0,1038.0
6582,23B172394,70.9,79.9,22.12,0.0593999996781349,06-V60 575025,06-V60,06-V60,06-V60,L,T,0.058,0.86,0.0069,0.0026,0.017,0.134,0.043,0.044,0.013,0.0304,0.003,0.0018,0.0117,0.0,0.06,2129.81,39.40342,1934.0,1628.0,1014.0
6583,23B172396,68.8,78.5,22.17,0.0593999996781349,06-V60 575025,06-V60,06-V60,06-V60,L,T,0.057,0.871,0.0079,0.003,0.019,0.135,0.044,0.04,0.01,0.0335,0.001,0.0024,0.0129,0.001,0.059,2135.966,39.40006,1934.0,1626.0,1011.0
6584,23B172402,64.8,75.0,26.81,0.200000002980232,06-V60 575025,06-V60,06-V60,06-V60,L,T,0.054,0.9,0.0054,0.0,0.034,0.125,0.04,0.044,0.014,0.0329,0.004,0.0018,0.0125,0.001,0.061,2130.62,34.47101,1949.0,1571.0,1002.0
7065,23B174030,71.0,81.0,21.93,0.0590000003576279,06-V60 575025,06-V60,06-V60,06-V50,L,T,0.056,0.861,0.009,0.0036,0.018,0.104,0.043,0.063,0.008,0.0291,0.002,0.0021,0.0165,0.0,0.059,2104.196,39.41635,1862.0,1605.0,1043.0
