Repository: PNell/TrialTest3

File: Data/StreamlitData032524.csv (part 80 of 96)
,coil_no,YieldStrength,TensileStrength,TotalElongation,coil_thickness,steel_design_description,grade,grade_head,grade_tail,sample_direction,sample_location,c_amount,mn_amount,p_amount,s_amount,si_amount,cu_amount,ni_amount,cr_amount,mo_amount,al_amount,nb_amount,ca_amount,n_amount,ti_amount,v_amount,TF1_EXIT_AVG_BODY,TBC_thickness,TEMP_FM_ENTRY_AVG,TEMP_FM_EXIT_AVG,TEMP_COILING_AVG
7078,23B174077,72.8,82.2,22.25,0.0593999996781349,06-V60 575025,06-V60,06-V60,06-V60,L,T,0.056,0.883,0.0074,0.0036,0.031,0.126,0.041,0.068,0.01,0.0341,0.002,0.0022,0.0164,0.001,0.059,2118.722,39.40752,1927.0,1607.0,1032.0
7079,23B174080,73.3,81.8,21.18,0.0593999996781349,06-V60 575025,06-V60,06-V60,06-V60,L,T,0.056,0.883,0.0074,0.0036,0.031,0.126,0.041,0.068,0.01,0.0341,0.002,0.0022,0.0164,0.001,0.059,2116.688,39.40481,1925.0,1605.0,1034.0
7080,23B174083,70.2,79.6,24.48,0.0593999996781349,06-V60 575025,06-V60,06-V60,06-V60,L,T,0.057,0.865,0.006,0.0046,0.023,0.138,0.04,0.059,0.019,0.0354,0.003,0.001,0.0162,0.001,0.057,2119.712,39.40563,1929.0,1605.0,1041.0
7081,23B174084,72.0,82.0,20.0,0.0593999996781349,06-V60 575025,06-V60,06-V60,06-V60,L,T,0.057,0.865,0.006,0.0046,0.023,0.138,0.04,0.059,0.019,0.0354,0.003,0.001,0.0162,0.001,0.057,2090.264,39.40918,1922.0,1599.0,1041.0
7082,23B174086,71.1,79.6,21.78,0.0593999996781349,06-V60 575025,06-V60,06-V60,06-V60,L,T,0.057,0.865,0.006,0.0046,0.023,0.138,0.04,0.059,0.019,0.0354,0.003,0.001,0.0162,0.001,0.057,2132.06,39.40416,1934.0,1607.0,1040.0
9598,23B184475,67.2,78.7,39.31,0.749700009822845,06-V60 575025,06-V60,06NV65,06-V60,T,T,0.055,0.885,0.0096,0.0029,0.013,0.117,0.046,0.047,0.008,0.0298,0.002,0.0024,0.012,0.001,0.071,2056.604,54.1868,1835.0,1587.0,1018.0
9599,23B184476,61.8,73.8,41.23,0.749899983406067,06-V60 575025,06-V60,06-V60,06-V60,T,T,0.055,0.885,0.0096,0.0029,0.013,0.117,0.046,0.047,0.008,0.0298,0.002,0.0024,0.012,0.001,0.071,2022.602,54.20914,1839.0,1630.0,1158.0
9914,23B185939,66.7,74.7,39.92,0.750199973583221,06-V60 575025,06-V60,06-V60,06-V60,T,T,0.056,0.864,0.0071,0.0001,0.019,0.127,0.041,0.048,0.016,0.0319,0.001,0.0026,0.0181,0.001,0.063,2223.554,54.1137,2024.0,1612.0,1173.0
9915,23B185940,61.6,71.8,41.33,0.75,06-V60 575025,06-V60,06-V60,06-V60,T,T,0.056,0.864,0.0071,0.0001,0.019,0.127,0.041,0.048,0.016,0.0319,0.001,0.0026,0.0181,0.001,0.063,2143.976,54.15577,1977.0,1605.0,1144.0
11080,23B191388,67.2,74.6,34.32,0.494100004434586,06-V60 575025,06-V60,06-V60,06-V60,T,T,0.057,0.862,0.0069,0.0,0.024,0.103,0.033,0.033,0.018,0.0314,0.004,0.003,0.0141,0.001,0.056,2166.062,54.14392,1873.0,1608.0,1058.0
11327,23B192613,62.3,73.3,30.74,0.494199991226196,06-V60 575025,06-V60,06-V60,06-V50,L,T,0.059,0.869,0.0059,0.0017,0.016,0.121,0.052,0.035,0.018,0.0315,0.0,0.0025,0.0135,0.001,0.058,2129.27,54.16207,1884.0,1585.0,1023.0
11328,23B192613,65.1,74.4,28.87,0.494199991226196,06-V60 575025,06-V60,06-V60,06-V50,T,T,0.059,0.869,0.0059,0.0017,0.016,0.121,0.052,0.035,0.018,0.0315,0.0,0.0025,0.0135,0.001,0.058,2129.27,54.16207,1884.0,1585.0,1023.0
11694,23B193766,52.9,69.1,39.53,0.635299980640411,06-V60 575025,06-V60,06-V60,06-V60,T,T,0.06,0.857,0.0087,0.0029,0.021,0.119,0.044,0.046,0.012,0.0355,0.001,0.0027,0.0134,0.001,0.058,2148.242,54.15033,1907.0,1637.0,32.0
12066,23B194953,66.9,77.5,31.1,0.499900013208389,06-V60 575025,06-V60,06-V60,06-V60,T,T,0.057,0.874,0.0086,0.0021,0.026,0.125,0.047,0.041,0.01,0.0297,0.001,0.0023,0.0127,0.001,0.056,2144.372,54.15905,1887.0,1571.0,1040.0
12558,23B196820,62.4,78.5,34.34,0.744199991226196,06-V60 575025,06-V60,06-V60,06-V50,T,T,0.054,0.865,0.0073,0.0029,0.022,0.115,0.047,0.045,0.01,0.0333,0.0,0.0026,0.0154,0.001,0.058,2146.388,54.15402,1860.0,1632.0,1185.0
14749,23B206938,68.7,76.7,33.5,0.494100004434586,06-V60 575025,06-V60,06-V60,06-V60,T,T,0.061,0.871,0.0084,0.0004,0.021,0.143,0.046,0.049,0.01,0.0268,0.0,0.003,0.0144,0.001,0.059,2089.814,54.17511,1889.0,1587.0,1022.0
14754,23B206955,65.6,76.6,34.38,0.625299990177155,06-V60 575025,06-V60,06-V60,06-V60,T,T,0.061,0.858,0.0127,0.0033,0.038,0.131,0.04,0.067,0.009,0.0244,0.001,0.0024,0.015,0.001,0.059,2123.114,54.15842,1895.0,1623.0,1101.0
16259,24B212575,62.1,77.0,36.95,0.749300003051758,06-V60 575025,06-V60,06-V60,06-V60,T,T,0.059,0.88,0.0097,0.0029,0.011,0.143,0.041,0.044,0.011,0.0336,0.0,0.0027,0.0125,0.001,0.061,2172.524,54.14325,1936.0,1581.0,1031.0
17531,24B217793,64.1,76.9,31.59,0.375,06-V60 575025,06-V60,06-V60,06-V60,L,T,0.06,0.9,0.0043,0.0002,0.013,0.114,0.041,0.041,0.01,0.0308,0.0,0.0029,0.0125,0.0,0.061,2152.652,54.14579,1927.0,1569.0,978.0
17532,24B217793,67.5,78.2,32.15,0.375,06-V60 575025,06-V60,06-V60,06-V60,T,T,0.06,0.9,0.0043,0.0002,0.013,0.114,0.041,0.041,0.01,0.0308,0.0,0.0029,0.0125,0.0,0.061,2152.652,54.14579,1927.0,1569.0,978.0
17533,24B217797,68.8,76.7,36.27,0.499500006437302,06-V60 575025,06-V60,06-V60,06-V60,T,T,0.06,0.9,0.0043,0.0002,0.013,0.114,0.041,0.041,0.01,0.0308,0.0,0.0029,0.0125,0.0,0.061,2118.92,54.16238,1893.0,1554.0,1045.0
17534,24B217801,67.6,74.7,35.12,0.499799996614456,06-V60 575025,06-V60,06-V60,06-V60,T,T,0.059,0.872,0.0058,0.0025,0.005,0.115,0.042,0.046,0.01,0.0291,0.0,0.0025,0.0122,0.0,0.063,2094.476,54.17778,1902.0,1556.0,1034.0
17535,24B217804,65.7,76.3,39.37,0.750199973583221,06-V60 575025,06-V60,06-V60,06-V60,T,T,0.059,0.872,0.0058,0.0025,0.005,0.115,0.042,0.046,0.01,0.0291,0.0,0.0025,0.0122,0.0,0.063,2091.038,54.18198,1846.0,1571.0,1040.0
17536,24B217808,70.8,76.3,37.22,0.749700009822845,06-V60 575025,06-V60,06-V60,06-V60,T,T,0.06,0.906,0.0065,0.0001,0.016,0.118,0.041,0.051,0.011,0.0298,0.0,0.0027,0.0113,0.001,0.063,2084.63,54.18371,1848.0,1560.0,1045.0
17537,24B217812,69.5,75.9,36.62,0.625,06-V60 575025,06-V60,06-V60,06-V60,T,T,0.06,0.906,0.0065,0.0001,0.016,0.118,0.041,0.051,0.011,0.0298,0.0,0.0027,0.0113,0.001,0.063,2081.786,54.188,1846.0,1578.0,1058.0
18138,24B220357,68.5,75.9,37.51,0.624599993228912,06-V60 575025,06-V60,06-V60,06-V60,T,T,0.058,0.845,0.0073,0.0009,0.015,0.133,0.037,0.038,0.016,0.0285,0.0,0.0027,0.0144,0.001,0.059,2131.898,54.1644,1902.0,1560.0,1097.0
18139,24B220358,71.5,77.5,34.24,0.499300003051758,06-V60 575025,06-V60,06-V60,06-V60,T,T,0.058,0.845,0.0073,0.0009,0.015,0.133,0.037,0.038,0.016,0.0285,0.0,0.0027,0.0144,0.001,0.059,2099.66,54.17842,1889.0,1571.0,1099.0
18883,24B223073,63.5,74.4,33.2,0.374900013208389,06-V60 575025,06-V60,06NB50,06-V60,L,T,0.058,0.856,0.0096,0.0032,0.006,0.117,0.036,0.047,0.009,0.0269,0.002,0.0022,0.0115,0.0,0.061,2151.482,54.14699,1938.0,1551.0,1047.0
18884,24B223073,63.6,74.4,31.13,0.374900013208389,06-V60 575025,06-V60,06NB50,06-V60,T,T,0.058,0.856,0.0096,0.0032,0.006,0.117,0.036,0.047,0.009,0.0269,0.002,0.0022,0.0115,0.0,0.061,2151.482,54.14699,1938.0,1551.0,1047.0
19614,24B225581,64.8,73.9,38.05,0.624899983406067,06-V60 575025,06-V60,06-V50,06-V60,T,T,0.059,0.893,0.0126,0.0021,0.013,0.108,0.034,0.063,0.004,0.0325,0.007,0.0023,0.0131,0.001,0.057,2116.436,54.17098,1949.0,1556.0,1085.0
19615,24B225582,64.6,72.9,37.46,0.624700009822845,06-V60 575025,06-V60,06-V60,06-V60,T,T,0.059,0.893,0.0126,0.0021,0.013,0.108,0.034,0.063,0.004,0.0325,0.007,0.0023,0.0131,0.001,0.057,2138.0,54.15648,1949.0,1540.0,1052.0
19644,24B225653,64.2,76.0,32.46,0.375099986791611,06-V60 575025,06-V60,06-V50,06-V60,L,T,0.059,0.889,0.0142,0.001,0.034,0.108,0.041,0.051,0.004,0.0395,0.002,0.0026,0.0132,0.002,0.058,2158.394,54.14559,1916.0,1673.0,1068.0
19645,24B225653,67.2,77.5,31.03,0.375099986791611,06-V60 575025,06-V60,06-V50,06-V60,T,T,0.059,0.889,0.0142,0.001,0.034,0.108,0.041,0.051,0.004,0.0395,0.002,0.0026,0.0132,0.002,0.058,2158.394,54.14559,1916.0,1673.0,1068.0
19962,24B226871,67.5,76.1,37.96,0.625,06-V60 575025,06-V60,06-V50,06-V60,T,T,0.054,0.834,0.0084,0.0003,0.037,0.12,0.048,0.048,0.004,0.034,0.001,0.0027,0.0138,0.002,0.063,2148.746,54.15288,1907.0,1563.0,1016.0
394,23B150742,63.1,74.1,20.79,0.0597000010311604,06-V60 575100,06-V60,06NV65,06-V60,L,T,0.057,0.866,0.0077,0.0039,0.015,0.1,0.038,0.049,0.008,0.0154,0.005,0.0015,0.0094,0.0,0.057,2175.62,39.40024,1923.0,1594.0,1099.0
395,23B150745,62.0,73.3,23.3,0.0970000028610229,06-V60 575100,06-V60,06-V60,06-V60,L,T,0.057,0.866,0.0077,0.0039,0.015,0.1,0.038,0.049,0.008,0.0154,0.005,0.0015,0.0094,0.0,0.057,2192.252,34.48119,1932.0,1612.0,1104.0
396,23B150747,60.8,72.7,24.72,0.0970000028610229,06-V60 575100,06-V60,06-V60,06-V60,L,T,0.057,0.866,0.0077,0.0039,0.015,0.1,0.038,0.049,0.008,0.0154,0.005,0.0015,0.0094,0.0,0.057,2207.12,34.48513,1936.0,1605.0,1104.0
397,23B150748,62.4,74.0,23.48,0.0970000028610229,06-V60 575100,06-V60,06-V60,06-V60,L,T,0.057,0.866,0.0077,0.0039,0.015,0.1,0.038,0.049,0.008,0.0154,0.005,0.0015,0.0094,0.0,0.057,2202.728,34.47948,1934.0,1605.0,1104.0
398,23B150749,64.6,76.1,23.72,0.0970000028610229,06-V60 575100,06-V60,06-V60,06-V60,L,T,0.057,0.866,0.0077,0.0039,0.015,0.1,0.038,0.049,0.008,0.0154,0.005,0.0015,0.0094,0.0,0.057,2208.362,34.49262,1936.0,1603.0,1103.0
399,23B150757,60.6,73.8,23.33,0.0970000028610229,06-V60 575100,06-V60,06-V60,06-V60,L,T,0.055,0.916,0.0072,0.0042,0.011,0.095,0.041,0.046,0.013,0.0331,0.003,0.0021,0.0105,0.0,0.061,2209.172,34.48089,1945.0,1580.0,1103.0
400,23B150760,60.9,72.5,24.32,0.0810000002384186,06-V60 575100,06-V60,06-V60,06-V60,L,T,0.054,0.875,0.0075,0.0027,0.016,0.102,0.041,0.054,0.008,0.0305,0.003,0.0015,0.0087,0.0,0.057,2214.518,34.47366,1950.0,1574.0,1104.0
401,23B150766,60.2,72.0,27.62,0.0810000002384186,06-V60 575100,06-V60,06-V60,06-V60,L,T,0.054,0.875,0.0075,0.0027,0.016,0.102,0.041,0.054,0.008,0.0305,0.003,0.0015,0.0087,0.0,0.057,2184.638,34.49123,1943.0,1580.0,1103.0
402,23B150772,63.9,74.3,23.73,0.0590000003576279,06-V60 575100,06-V60,06-V60,06-V60,L,T,0.054,0.973,0.0069,0.0012,0.018,0.077,0.037,0.046,0.014,0.0242,0.002,0.0018,0.0091,0.0,0.063,2191.478,34.47714,1949.0,1572.0,1095.0
403,23B150773,62.7,73.1,22.98,0.0590000003576279,06-V60 575100,06-V60,06-V60,06-V60,L,T,0.054,0.973,0.0069,0.0012,0.018,0.077,0.037,0.046,0.014,0.0242,0.002,0.0018,0.0091,0.0,0.063,2188.094,34.47465,1952.0,1578.0,1099.0
404,23B150774,62.1,73.3,26.05,0.0590000003576279,06-V60 575100,06-V60,06-V60,06-V60,L,T,0.054,0.973,0.0069,0.0012,0.018,0.077,0.037,0.046,0.014,0.0242,0.002,0.0018,0.0091,0.0,0.063,2194.646,34.47125,1956.0,1578.0,1101.0
405,23B150775,63.4,73.3,22.98,0.0590000003576279,06-V60 575100,06-V60,06-V60,06-V60,L,T,0.054,0.973,0.0069,0.0012,0.018,0.077,0.037,0.046,0.014,0.0242,0.002,0.0018,0.0091,0.0,0.063,2193.224,34.48121,1954.0,1578.0,1103.0
406,23B150778,63.5,74.2,21.1,0.0590000003576279,06-V60 575100,06-V60,06-V60,06-V60,L,T,0.066,0.901,0.0063,0.0024,0.022,0.09,0.033,0.057,0.009,0.0212,0.003,0.0014,0.0093,0.0,0.058,2102.666,34.46507,1907.0,1572.0,1104.0
407,23B150784,56.849999999999994,67.4,22.77,0.0590000003576279,06-V60 575100,06-V60,06-V60,06-V60,L,T,0.066,0.901,0.0063,0.0024,0.022,0.09,0.033,0.057,0.009,0.0212,0.003,0.0014,0.0093,0.0,0.058,2186.87,34.46768,1947.0,1578.0,1104.0
408,23B150787,61.0,71.3,28.38,0.0590000003576279,06-V60 575100,06-V60,06-V60,06-V60,L,T,0.052,0.901,0.009,0.0044,0.02,0.078,0.035,0.057,0.012,0.0353,0.001,0.0022,0.0092,0.0,0.061,2152.256,34.46458,1925.0,1576.0,1106.0
409,23B150792,61.8,73.2,22.89,0.0659999996423721,06-V60 575100,06-V60,06-V60,06-V60,L,T,0.052,0.901,0.009,0.0044,0.02,0.078,0.035,0.057,0.012,0.0353,0.001,0.0022,0.0092,0.0,0.061,2148.818,34.48204,1922.0,1580.0,1106.0
410,23B150801,56.9,66.7,26.08,0.066100001335144,06-V60 575100,06-V60,06-V60,06-V60,L,T,0.053,0.866,0.0075,0.0024,0.011,0.089,0.036,0.06,0.01,0.0313,0.003,0.0015,0.0084,0.0,0.057,2157.35,34.46265,1947.0,1580.0,1097.0
411,23B150813,61.8,72.7,23.88,0.0599999986588955,06-V60 575100,06-V60,06-V60,06-V60,L,T,0.062,0.885,0.0077,0.0025,0.02,0.109,0.038,0.064,0.009,0.0326,0.002,0.0018,0.0083,0.0,0.058,2188.31,34.46743,1949.0,1576.0,1099.0
620,23B151548,65.7,74.9,24.73,0.0599000006914139,06-V60 575100,06-V60,06NB51,06NB51,L,T,0.065,0.844,0.0071,0.004,0.027,0.09,0.042,0.044,0.013,0.022,0.002,0.0021,0.0113,0.0,0.058,2099.516,34.48129,1920.0,1596.0,1099.0
771,23B152147,58.6,71.6,22.83,0.0601000003516674,06-V60 575100,06-V60,06NB50,06-V60,L,T,0.053,0.838,0.0064,0.0032,0.02,0.112,0.044,0.033,0.014,0.0363,0.002,0.0026,0.0109,0.0,0.055,2183.99,39.38866,1923.0,1599.0,1101.0
772,23B152149,58.5,69.9,25.51,0.0601000003516674,06-V60 575100,06-V60,06NB50,06-V60,L,T,0.06,0.846,0.0078,0.0021,0.027,0.104,0.046,0.047,0.01,0.0326,0.002,0.0017,0.0086,0.001,0.06,2192.936,39.39055,1909.0,1578.0,1124.0
773,23B152151,58.0,70.4,25.06,0.0601000003516674,06-V60 575100,06-V60,06NB50,06-V60,L,T,0.06,0.846,0.0078,0.0021,0.027,0.104,0.046,0.047,0.01,0.0326,0.002,0.0017,0.0086,0.001,0.06,2191.892,39.40563,1934.0,1574.0,1112.0
774,23B152153,60.8,70.8,27.59,0.0599999986588955,06-V60 575100,06-V60,06-V60,06-V60,L,T,0.056,0.864,0.0074,0.0027,0.02,0.103,0.038,0.039,0.013,0.0258,0.002,0.0026,0.0095,0.0,0.06,2051.942,39.41765,1860.0,1578.0,1112.0
775,23B152155,60.5,71.6,24.57,0.0599999986588955,06-V60 575100,06-V60,06-V60,06-V60,L,T,0.056,0.864,0.0074,0.0027,0.02,0.103,0.038,0.039,0.013,0.0258,0.002,0.0026,0.0095,0.0,0.06,2126.714,39.41954,1902.0,1576.0,1119.0
776,23B152158,58.2,70.3,24.71,0.0599999986588955,06-V60 575100,06-V60,06-V60,06-V60,L,T,0.058,0.865,0.0091,0.0045,0.017,0.11,0.047,0.059,0.01,0.0284,0.002,0.0017,0.0086,0.001,0.059,2185.52,39.38133,1907.0,1580.0,1115.0
777,23B152165,58.6,70.9,27.12,0.0599999986588955,06-V60 575100,06-V60,06-V60,06-V60,L,T,0.058,0.865,0.0091,0.0045,0.017,0.11,0.047,0.059,0.01,0.0284,0.002,0.0017,0.0086,0.001,0.059,2170.148,39.4098,1916.0,1578.0,1103.0
778,23B152167,57.6,70.3,26.57,0.0601000003516674,06-V60 575100,06-V60,06-V60,06-V60,L,T,0.057,0.886,0.0061,0.0032,0.019,0.1,0.04,0.034,0.014,0.0356,0.002,0.0025,0.0093,0.0,0.059,2158.088,39.38811,1905.0,1578.0,1104.0
779,23B152168,56.7,69.5,26.05,0.0599999986588955,06-V60 575100,06-V60,06-V60,06-V60,L,T,0.057,0.886,0.0061,0.0032,0.019,0.1,0.04,0.034,0.014,0.0356,0.002,0.0025,0.0093,0.0,0.059,2141.762,39.39063,1895.0,1578.0,1103.0
780,23B152169,59.7,70.8,24.98,0.0599999986588955,06-V60 575100,06-V60,06-V60,06-V60,L,T,0.057,0.886,0.0061,0.0032,0.019,0.1,0.04,0.034,0.014,0.0356,0.002,0.0025,0.0093,0.0,0.059,2128.82,39.40197,1887.0,1578.0,1104.0
781,23B152170,59.4,71.3,28.02,0.0601000003516674,06-V60 575100,06-V60,06-V60,06-V60,L,T,0.057,0.886,0.0061,0.0032,0.019,0.1,0.04,0.034,0.014,0.0356,0.002,0.0025,0.0093,0.0,0.059,2126.084,39.40001,1889.0,1578.0,1106.0
782,23B152171,58.1,70.5,25.35,0.0601000003516674,06-V60 575100,06-V60,06-V60,06-V60,L,T,0.059,0.844,0.008,0.0036,0.021,0.105,0.04,0.051,0.01,0.0266,0.002,0.0015,0.0083,0.001,0.057,2124.86,39.40084,1886.0,1578.0,1108.0
1012,23B152985,65.1,75.8,13.06,0.187999993562698,06-V60 575100,06-V60,05CSK,06-V60,L,T,0.062,0.794,0.0065,0.0045,0.027,0.1,0.035,0.058,0.015,0.0428,0.003,0.0027,0.0075,0.001,0.059,2186.672,54.12167,1918.0,1666.0,1103.0
1013,23B152985,66.3,76.6,14.71,0.187999993562698,06-V60 575100,06-V60,05CSK,06-V60,T,T,0.062,0.794,0.0065,0.0045,0.027,0.1,0.035,0.058,0.015,0.0428,0.003,0.0027,0.0075,0.001,0.059,2186.672,54.12167,1918.0,1666.0,1103.0
1110,23B153290,57.0,69.2,24.45,0.0599999986588955,06-V60 575100,06-V60,06-V50,06-V60,L,T,0.058,0.832,0.005,0.0009,0.033,0.097,0.035,0.045,0.008,0.0282,0.002,0.002,0.0076,0.001,0.056,2047.586,39.44273,1873.0,1576.0,1115.0
1111,23B153291,55.3,68.3,26.12,0.0599999986588955,06-V60 575100,06-V60,06-V50,06-V60,L,T,0.058,0.832,0.005,0.0009,0.033,0.097,0.035,0.045,0.008,0.0282,0.002,0.002,0.0076,0.001,0.056,2048.45,39.43779,1871.0,1578.0,1112.0
1112,23B153307,57.0,70.4,23.07,0.0601000003516674,06-V60 575100,06-V60,06-V60,06-V60,L,T,0.056,0.862,0.0048,0.0019,0.026,0.094,0.036,0.042,0.009,0.0296,0.001,0.0016,0.0078,0.001,0.058,2041.934,39.43605,1905.0,1583.0,1113.0
1113,23B153310,60.3,71.1,24.65,0.0599999986588955,06-V60 575100,06-V60,06-V60,06-V60,L,T,0.055,0.895,0.0049,0.0052,0.025,0.09,0.035,0.048,0.009,0.0232,0.002,0.0018,0.007,0.001,0.058,2084.936,39.42669,1952.0,1580.0,1122.0
2271,23B157932,61.5,72.4,24.59,0.0590000003576279,06-V60 575100,06-V60,06-V60,06-V60,L,T,0.045,0.936,0.0056,0.0025,0.02,0.094,0.041,0.033,0.015,0.0285,0.002,0.0027,0.0053,0.001,0.061,2131.394,34.46544,1958.0,1607.0,1106.0
2272,23B157935,60.5,73.0,22.76,0.0590999983251095,06-V60 575100,06-V60,06-V60,06-V60,L,T,0.055,0.842,0.0062,0.0027,0.024,0.102,0.037,0.033,0.026,0.0281,0.001,0.0017,0.0084,0.001,0.066,2144.588,34.48179,1970.0,1610.0,1126.0
2273,23B157938,60.8,72.5,24.57,0.0590999983251095,06-V60 575100,06-V60,06-V60,06-V60,L,T,0.055,0.842,0.0062,0.0027,0.024,0.102,0.037,0.033,0.026,0.0281,0.001,0.0017,0.0084,0.001,0.066,2155.73,34.45344,1972.0,1607.0,1115.0
2274,23B157940,60.3,72.8,22.6,0.0599999986588955,06-V60 575100,06-V60,06-V60,06-V60,L,T,0.055,0.842,0.0062,0.0027,0.024,0.102,0.037,0.033,0.026,0.0281,0.001,0.0017,0.0084,0.001,0.066,2151.212,34.48182,1965.0,1603.0,1121.0
2275,23B157944,58.9,72.2,24.23,0.0599999986588955,06-V60 575100,06-V60,06-V60,06-V60,L,T,0.058,0.865,0.0062,0.003,0.015,0.104,0.04,0.033,0.016,0.0293,0.002,0.0043,0.0079,0.001,0.062,2157.314,34.4763,1977.0,1607.0,1119.0
2276,23B157948,60.0,72.9,23.76,0.0601000003516674,06-V60 575100,06-V60,06-V60,06-V60,L,T,0.058,0.865,0.0062,0.003,0.015,0.104,0.04,0.033,0.016,0.0293,0.002,0.0043,0.0079,0.001,0.062,2167.124,34.46278,1976.0,1605.0,1119.0
2277,23B157949,62.6,73.75,22.630000000000003,0.0601000003516674,06-V60 575100,06-V60,06-V60,06-V60,L,T,0.058,0.865,0.0062,0.003,0.015,0.104,0.04,0.033,0.016,0.0293,0.002,0.0043,0.0079,0.001,0.062,2164.1,34.47827,1979.0,1607.0,1119.0
2278,23B157953,56.9,70.9,23.24,0.0601000003516674,06-V60 575100,06-V60,06-V60,06-V60,L,T,0.053,0.876,0.006,0.0031,0.022,0.103,0.037,0.036,0.008,0.0285,0.0,0.0015,0.0084,0.0,0.059,2179.544,34.46164,1985.0,1608.0,1117.0
2279,23B157955,59.45,72.65,19.44,0.0599999986588955,06-V60 575100,06-V60,06-V60,06-V60,L,T,0.053,0.876,0.006,0.0031,0.022,0.103,0.037,0.036,0.008,0.0285,0.0,0.0015,0.0084,0.0,0.059,2186.006,34.46985,1981.0,1607.0,1119.0
2281,23B157974,63.9,72.4,20.89,0.0601000003516674,06-V60 575100,06-V60,06-V60,06-V60,L,T,0.06,0.857,0.006,0.001,0.026,0.1,0.044,0.038,0.012,0.0282,0.001,0.0029,0.0066,0.001,0.061,2106.464,34.49229,1931.0,1603.0,1112.0
2282,23B157981,58.3,70.9,24.03,0.100000001490116,06-V60 575100,06-V60,06-V60,06-V60,L,T,0.06,0.853,0.0053,0.0004,0.026,0.101,0.044,0.047,0.015,0.0238,0.001,0.0035,0.0073,0.001,0.057,1908.212,34.54058,1886.0,1630.0,1155.0
2442,23B158687,60.8,72.8,26.36,0.0970999971032143,06-V60 575100,06-V60,06-V60,06-V60,L,T,0.055,0.86,0.008,0.0032,0.015,0.111,0.042,0.048,0.015,0.0334,0.003,0.0027,0.0089,0.0,0.058,2209.514,44.31423,1981.0,1608.0,1106.0
2443,23B158693,61.0,72.6,27.03,0.0970999971032143,06-V60 575100,06-V60,06-V60,06-V60,L,T,0.055,0.86,0.008,0.0032,0.015,0.111,0.042,0.048,0.015,0.0334,0.003,0.0027,0.0089,0.0,0.058,2167.97,44.30258,1967.0,1605.0,1104.0
2444,23B158695,61.9,73.6,26.16,0.0970000028610229,06-V60 575100,06-V60,06-V60,06-V60,L,T,0.056,0.874,0.0066,0.0043,0.015,0.109,0.041,0.043,0.009,0.0291,0.001,0.0016,0.0113,0.0,0.057,2109.344,44.32537,1940.0,1601.0,1112.0
2445,23B158701,61.6,73.4,26.21,0.0810000002384186,06-V60 575100,06-V60,06-V60,06-V60,L,T,0.056,0.874,0.0066,0.0043,0.015,0.109,0.041,0.043,0.009,0.0291,0.001,0.0016,0.0113,0.0,0.057,2096.168,44.3458,1900.0,1598.0,1104.0
2446,23B158731,57.1,70.7,26.18,0.0631000027060509,06-V60 575100,06-V60,06-V60,06-V60,L,T,0.052,0.83,0.0112,0.0025,0.012,0.121,0.043,0.046,0.009,0.0307,0.0,0.0017,0.0092,0.0,0.062,2193.764,34.46437,1977.0,1608.0,1128.0
2447,23B158739,58.5,71.6,24.57,0.066100001335144,06-V60 575100,06-V60,06-V60,06-V60,L,T,0.057,0.867,0.0102,0.0026,0.012,0.119,0.041,0.054,0.014,0.033,0.003,0.002,0.0112,0.001,0.058,2190.92,34.46366,1976.0,1608.0,1106.0
2448,23B158747,59.8,72.55000000000001,20.549999999999997,0.0599999986588955,06-V60 575100,06-V60,06-V60,06-V60,L,T,0.063,0.861,0.0056,0.0019,0.03,0.128,0.044,0.039,0.008,0.0311,0.0,0.0018,0.0089,0.001,0.06,2144.102,34.47876,1956.0,1603.0,1090.0
2449,23B158766,58.3,70.7,22.62,0.0601000003516674,06-V60 575100,06-V60,06-V60,06-V60,L,T,0.055,0.858,0.0077,0.0041,0.015,0.114,0.041,0.046,0.015,0.0323,0.003,0.0026,0.0086,0.001,0.061,2198.858,34.43516,1990.0,1607.0,1124.0
2450,23B158769,58.1,70.7,27.89,0.0601000003516674,06-V60 575100,06-V60,06-V60,06-V60,L,T,0.055,0.858,0.0077,0.0041,0.015,0.114,0.041,0.046,0.015,0.0323,0.003,0.0026,0.0086,0.001,0.061,2161.544,34.4512,1968.0,1607.0,1122.0
2759,23B159956,59.6,73.1,21.96,0.0601000003516674,06-V60 575100,06-V60,06-V60,06-V60,L,T,0.058,0.791,0.0078,0.0048,0.009,0.116,0.039,0.045,0.014,0.0245,0.002,0.0024,0.0101,0.0,0.05,2120.396,34.48328,1963.0,1581.0,1090.0
2760,23B159959,58.9,71.3,23.05,0.0601000003516674,06-V60 575100,06-V60,06-V60,06-V60,L,T,0.058,0.791,0.0078,0.0048,0.009,0.116,0.039,0.045,0.014,0.0245,0.002,0.0024,0.0101,0.0,0.05,2173.946,34.46809,1985.0,1585.0,1110.0
2761,23B159965,60.8,72.4,25.11,0.0601000003516674,06-V60 575100,06-V60,06-V60,06-V60,L,T,0.052,0.911,0.0076,0.0043,0.007,0.092,0.034,0.043,0.008,0.0255,0.0,0.0018,0.0105,0.0,0.067,2169.428,34.465,1983.0,1585.0,1108.0
2762,23B159971,60.3,72.5,24.49,0.0601000003516674,06-V60 575100,06-V60,06-V60,06-V60,L,T,0.052,0.864,0.0068,0.0017,0.013,0.108,0.038,0.04,0.015,0.0229,0.001,0.0032,0.0091,0.0,0.055,2174.792,34.46482,1986.0,1581.0,1108.0
2763,23B159973,58.1,70.5,24.81,0.0601000003516674,06-V60 575100,06-V60,06-V60,06-V60,L,T,0.052,0.864,0.0068,0.0017,0.013,0.108,0.038,0.04,0.015,0.0229,0.001,0.0032,0.0091,0.0,0.055,2176.376,34.46573,1985.0,1583.0,1113.0
2764,23B159979,52.0,67.3,27.955,0.0750999972224236,06-V60 575100,06-V60,06-V60,06-V50,L,T,0.052,0.864,0.0068,0.0017,0.013,0.108,0.038,0.04,0.015,0.0229,0.001,0.0032,0.0091,0.0,0.055,2177.618,34.45195,1988.0,1583.0,1166.0
3799,23B163361,64.9,77.4,25.09,0.0811000019311905,06-V60 575100,06-V60,06-V60,06-V60,L,T,0.056,0.862,0.0048,0.0023,0.015,0.098,0.037,0.036,0.01,0.0261,0.001,0.0016,0.0143,0.0,0.069,2161.166,34.479,1968.0,1581.0,1099.0
3800,23B163362,68.0,77.3,22.51,0.0811000019311905,06-V60 575100,06-V60,06-V60,06-V60,L,T,0.056,0.862,0.0048,0.0023,0.015,0.098,0.037,0.036,0.01,0.0261,0.001,0.0016,0.0143,0.0,0.069,2159.402,34.48042,1968.0,1581.0,1097.0
3801,23B163365,64.6,77.7,24.1,0.0810000002384186,06-V60 575100,06-V60,06-V60,06-V60,L,T,0.056,0.862,0.0048,0.0023,0.015,0.098,0.037,0.036,0.01,0.0261,0.001,0.0016,0.0143,0.0,0.069,2158.898,34.47337,1972.0,1581.0,1112.0
3805,23B163377,68.6,78.2,25.34,0.125,06-V60 575100,06-V60,06-V60,06-V60,L,T,0.054,0.85,0.0052,0.0025,0.018,0.102,0.038,0.031,0.008,0.036,0.0,0.0015,0.0144,0.001,0.069,2204.78,39.37875,1974.0,1578.0,1081.0
3806,23B163385,65.42,76.275,24.689999999999998,0.0590000003576279,06-V60 575100,06-V60,06-V60,06-V60,L,T,0.054,0.863,0.0091,0.0026,0.025,0.09,0.034,0.048,0.015,0.0342,0.002,0.0022,0.0127,0.001,0.06,2133.284,34.48297,1958.0,1605.0,1122.0
3808,23B163390,65.0,76.8,23.04,0.0590999983251095,06-V60 575100,06-V60,06-V60,06-V60,L,T,0.057,0.925,0.0061,0.0064,0.014,0.106,0.038,0.037,0.009,0.0309,0.0,0.0017,0.015,0.0,0.064,2098.742,34.49137,1943.0,1608.0,1135.0
5658,23B169565,76.4,84.5,24.14,0.0716999992728233,06-V60 575100,06-V60,06-V60,06-V60,L,T,0.065,0.853,0.0092,0.0017,0.012,0.13,0.041,0.057,0.014,0.0297,0.001,0.0024,0.0159,0.001,0.079,2084.234,34.49092,1857.0,1581.0,1113.0
5659,23B169569,74.8,83.1,23.2,0.0599999986588955,06-V60 575100,06-V60,06-V60,06-V60,L,T,0.065,0.853,0.0092,0.0017,0.012,0.13,0.041,0.057,0.014,0.0297,0.001,0.0024,0.0159,0.001,0.079,2127.11,34.47869,1864.0,1576.0,1117.0
5692,23B169671,66.1,76.5,25.55,0.0970000028610229,06-V60 575100,06-V60,06-V60,06-V60,L,T,0.056,0.867,0.0065,0.0011,0.024,0.145,0.05,0.046,0.017,0.0342,0.001,0.0012,0.0123,0.001,0.06,2087.006,34.50242,1911.0,1580.0,1106.0
5693,23B169674,66.8,76.2,27.25,0.0970000028610229,06-V60 575100,06-V60,06-V60,06-V60,L,T,0.056,0.867,0.0065,0.0011,0.024,0.145,0.05,0.046,0.017,0.0342,0.001,0.0012,0.0123,0.001,0.06,2077.664,34.50113,1905.0,1581.0,1108.0
5694,23B169678,65.2,74.8,23.7,0.0970000028610229,06-V60 575100,06-V60,06-V60,06-V60,L,T,0.056,0.843,0.0064,0.008,0.009,0.135,0.043,0.048,0.014,0.0277,0.001,0.0028,0.0125,0.001,0.065,2096.384,34.49479,1902.0,1580.0,1106.0
5695,23B169684,65.1,75.4,26.39,0.0970000028610229,06-V60 575100,06-V60,06-V60,06-V60,L,T,0.056,0.843,0.0064,0.008,0.009,0.135,0.043,0.048,0.014,0.0277,0.001,0.0028,0.0125,0.001,0.065,2050.286,34.5095,1904.0,1581.0,1106.0
5696,23B169687,66.4,76.4,26.25,0.0970000028610229,06-V60 575100,06-V60,06-V60,06-V60,L,T,0.061,0.843,0.0066,0.0031,0.023,0.14,0.047,0.044,0.015,0.0298,0.002,0.0012,0.0124,0.001,0.062,2056.406,34.50683,1905.0,1583.0,1099.0
5697,23B169691,67.3,76.9,26.0,0.0970000028610229,06-V60 575100,06-V60,06-V60,06-V60,L,T,0.061,0.843,0.0066,0.0031,0.023,0.14,0.047,0.044,0.015,0.0298,0.002,0.0012,0.0124,0.001,0.062,2062.814,34.50315,1911.0,1581.0,1099.0
5698,23B169697,66.1,76.2,22.73,0.0970000028610229,06-V60 575100,06-V60,06-V60,06-V60,L,T,0.061,0.985,0.006,0.0031,0.015,0.124,0.042,0.039,0.015,0.0312,0.001,0.0031,0.0119,0.001,0.059,2069.474,34.5015,1914.0,1583.0,1104.0
5699,23B169700,61.9,74.4,26.08,0.0970000028610229,06-V60 575100,06-V60,06-V60,06-V60,L,T,0.061,0.985,0.006,0.0031,0.015,0.124,0.042,0.039,0.015,0.0312,0.001,0.0031,0.0119,0.001,0.059,2064.2,34.501,1898.0,1587.0,1099.0
5700,23B169703,62.2,73.4,26.11,0.0970000028610229,06-V60 575100,06-V60,06-V60,06-V60,L,T,0.056,0.886,0.0056,0.0042,0.014,0.114,0.04,0.038,0.014,0.0268,0.0,0.0028,0.011,0.001,0.058,2071.148,34.50412,1916.0,1583.0,1099.0
5701,23B169708,61.3,72.5,27.53,0.0970000028610229,06-V60 575100,06-V60,06-V60,06-V60,L,T,0.056,0.886,0.0056,0.0042,0.014,0.114,0.04,0.038,0.014,0.0268,0.0,0.0028,0.011,0.001,0.058,2111.108,34.4901,1916.0,1583.0,1101.0
5702,23B169712,69.0,78.7,24.92,0.0970000028610229,06-V60 575100,06-V60,06-V60,06-V60,L,T,0.063,0.87,0.0053,0.0009,0.03,0.131,0.046,0.037,0.014,0.0323,0.001,0.0014,0.0163,0.001,0.056,2145.362,34.47985,1929.0,1583.0,1103.0
5703,23B169718,65.2,77.0,24.55,0.0970000028610229,06-V60 575100,06-V60,06-V60,06-V60,L,T,0.063,0.87,0.0053,0.0009,0.03,0.131,0.046,0.037,0.014,0.0323,0.001,0.0014,0.0163,0.001,0.056,2130.44,34.48208,1920.0,1583.0,1101.0
5704,23B169721,64.1,74.6,25.49,0.0808999985456467,06-V60 575100,06-V60,06-V60,06-V60,L,T,0.059,0.843,0.0072,0.0031,0.015,0.1,0.037,0.036,0.013,0.0289,0.0,0.0028,0.012,0.001,0.057,2122.178,34.48197,1925.0,1605.0,1108.0
5705,23B169727,65.2,74.1,27.87,0.0850000008940697,06-V60 575100,06-V60,06-V60,06-V60,L,T,0.059,0.843,0.0072,0.0031,0.015,0.1,0.037,0.036,0.013,0.0289,0.0,0.0028,0.012,0.001,0.057,2077.592,34.49923,1923.0,1581.0,1106.0
5706,23B169730,66.7,75.9,26.09,0.0810000002384186,06-V60 575100,06-V60,06-V60,06-V60,L,T,0.055,0.843,0.0055,0.0014,0.025,0.13,0.046,0.042,0.015,0.0325,0.001,0.0014,0.0144,0.001,0.057,2074.406,34.49862,1914.0,1581.0,1110.0
5707,23B169736,64.3,75.4,24.12,0.0810000002384186,06-V60 575100,06-V60,06-V60,06-V60,L,T,0.055,0.843,0.0055,0.0014,0.025,0.13,0.046,0.042,0.015,0.0325,0.001,0.0014,0.0144,0.001,0.057,2096.384,34.49519,1902.0,1581.0,1108.0
5708,23B169738,64.0,74.1,26.79,0.0810000002384186,06-V60 575100,06-V60,06-V60,06-V60,L,T,0.057,0.83,0.0077,0.0043,0.016,0.11,0.039,0.044,0.014,0.0311,0.001,0.0029,0.0126,0.001,0.058,2067.98,34.50293,1911.0,1583.0,1113.0
5709,23B169744,64.5,75.8,25.06,0.0811000019311905,06-V60 575100,06-V60,06-V60,06-V60,L,T,0.057,0.83,0.0077,0.0043,0.016,0.11,0.039,0.044,0.014,0.0311,0.001,0.0029,0.0126,0.001,0.058,2087.744,34.49361,1920.0,1589.0,1108.0
5710,23B169746,68.3,76.9,24.87,0.0811000019311905,06-V60 575100,06-V60,06-V60,06-V60,L,T,0.06,0.901,0.006,0.0013,0.031,0.125,0.047,0.036,0.015,0.0296,0.002,0.0012,0.0137,0.001,0.059,2093.126,34.49106,1904.0,1585.0,1103.0
5711,23B169750,68.4,77.5,25.24,0.0810000002384186,06-V60 575100,06-V60,06-V60,06-V60,L,T,0.06,0.901,0.006,0.0013,0.031,0.125,0.047,0.036,0.015,0.0296,0.002,0.0012,0.0137,0.001,0.059,2064.074,34.50337,1913.0,1583.0,1099.0
5712,23B169755,66.7,75.9,25.51,0.0810000002384186,06-V60 575100,06-V60,06-V60,06-V60,L,T,0.062,0.849,0.0066,0.0031,0.025,0.102,0.038,0.041,0.014,0.0248,0.0,0.0027,0.0137,0.001,0.058,2106.392,34.49007,1922.0,1583.0,1101.0
5713,23B169760,63.6,75.5,25.02,0.0810000002384186,06-V60 575100,06-V60,06-V60,06-V60,L,T,0.062,0.849,0.0066,0.0031,0.025,0.102,0.038,0.041,0.014,0.0248,0.0,0.0027,0.0137,0.001,0.058,2056.244,34.50493,1918.0,1583.0,1101.0
5714,23B169764,65.6,75.0,26.09,0.0810000002384186,06-V60 575100,06-V60,06-V60,06-V60,L,T,0.055,0.871,0.006,0.0034,0.016,0.125,0.045,0.035,0.015,0.0312,0.002,0.0016,0.0134,0.001,0.056,2094.116,34.49054,1902.0,1580.0,1108.0
5715,23B169772,66.1,77.1,24.75,0.0710000023245811,06-V60 575100,06-V60,06-V60,06-V60,L,T,0.056,0.835,0.0062,0.0034,0.008,0.109,0.041,0.04,0.014,0.0257,0.0,0.0028,0.0141,0.0,0.061,2061.14,34.50542,1907.0,1581.0,1108.0
5716,23B169776,66.0,77.8,23.75,0.0710000023245811,06-V60 575100,06-V60,06-V60,06-V60,L,T,0.056,0.835,0.0062,0.0034,0.008,0.109,0.041,0.04,0.014,0.0257,0.0,0.0028,0.0141,0.0,0.061,2060.546,34.50538,1909.0,1581.0,1108.0
5717,23B169789,65.5,74.5,26.58,0.0599999986588955,06-V60 575100,06-V60,06-V60,06-V60,L,T,0.052,0.853,0.0071,0.0056,0.018,0.123,0.041,0.037,0.015,0.0251,0.001,0.0039,0.013,0.001,0.058,2094.206,34.49334,1898.0,1581.0,1103.0
5718,23B169798,64.9,75.2,25.51,0.0599999986588955,06-V60 575100,06-V60,06-V60,06-V60,L,T,0.054,0.863,0.0053,0.0014,0.02,0.12,0.041,0.039,0.014,0.0304,0.002,0.0023,0.0133,0.001,0.06,2087.222,34.49631,1891.0,1583.0,1113.0
5762,23B169958,64.4,74.5,26.79,0.0970000028610229,06-V60 575100,06-V60,06-V50,06-V60,L,T,0.053,0.859,0.0057,0.0013,0.028,0.121,0.045,0.047,0.019,0.035,0.002,0.0015,0.009,0.001,0.056,2029.046,34.5156,1855.0,1574.0,1099.0
5763,23B169959,65.3,74.2,27.22,0.0970000028610229,06-V60 575100,06-V60,06-V60,06-V60,L,T,0.053,0.859,0.0057,0.0013,0.028,0.121,0.045,0.047,0.019,0.035,0.002,0.0015,0.009,0.001,0.056,2029.244,34.51322,1875.0,1581.0,1099.0
5764,23B169964,64.0,74.6,26.53,0.0970000028610229,06-V60 575100,06-V60,06-V60,06-V60,L,T,0.053,0.859,0.0057,0.0013,0.028,0.121,0.045,0.047,0.019,0.035,0.002,0.0015,0.009,0.001,0.056,2039.486,34.51085,1866.0,1581.0,1097.0
5765,23B169966,64.05,74.94999999999999,26.89,0.0970000028610229,06-V60 575100,06-V60,06-V60,06-V60,L,T,0.063,0.874,0.0099,0.0046,0.017,0.095,0.037,0.052,0.013,0.0269,0.0,0.0037,0.0114,0.0,0.059,2043.518,34.51151,1875.0,1581.0,1103.0
6558,23B172324,67.3,74.6,26.04,0.0970000028610229,06-V60 575100,06-V60,06NB50,06-V60,L,T,0.059,0.897,0.0057,0.0027,0.018,0.124,0.041,0.04,0.01,0.0358,0.003,0.0027,0.0127,0.001,0.054,2108.444,34.49742,1850.0,1569.0,1090.0
6559,23B172325,66.6,76.2,26.97,0.0970000028610229,06-V60 575100,06-V60,06-V60,06-V60,T,T,0.059,0.897,0.0057,0.0027,0.018,0.124,0.041,0.04,0.01,0.0358,0.003,0.0027,0.0127,0.001,0.054,2125.472,34.48495,1902.0,1581.0,1101.0
6560,23B172329,64.1,74.1,25.9,0.0808999985456467,06-V60 575100,06-V60,06-V60,06-V60,L,T,0.059,0.897,0.0057,0.0027,0.018,0.124,0.041,0.04,0.01,0.0358,0.003,0.0027,0.0127,0.001,0.054,2089.472,34.50058,1889.0,1571.0,1106.0
6561,23B172330,66.7,75.4,25.74,0.0810000002384186,06-V60 575100,06-V60,06-V60,06-V60,L,T,0.059,0.897,0.0057,0.0027,0.018,0.124,0.041,0.04,0.01,0.0358,0.003,0.0027,0.0127,0.001,0.054,2094.512,34.49744,1889.0,1574.0,1101.0
6562,23B172334,68.7,77.8,25.41,0.0810000002384186,06-V60 575100,06-V60,06-V60,06-V60,L,T,0.052,0.867,0.0039,0.0022,0.016,0.124,0.041,0.043,0.011,0.0312,0.002,0.0022,0.0138,0.0,0.064,2083.748,34.50392,1896.0,1576.0,1104.0
6563,23B172338,66.0,76.1,25.52,0.0810000002384186,06-V60 575100,06-V60,06-V60,06-V60,L,T,0.052,0.867,0.0039,0.0022,0.016,0.124,0.041,0.043,0.011,0.0312,0.002,0.0022,0.0138,0.0,0.064,2090.426,34.4981,1855.0,1607.0,1104.0
6564,23B172342,66.0,75.7,25.01,0.0810000002384186,06-V60 575100,06-V60,06-V60,06-V60,L,T,0.058,0.875,0.0078,0.0022,0.017,0.137,0.043,0.055,0.016,0.0303,0.004,0.0017,0.0113,0.0,0.057,2120.918,34.48606,1884.0,1572.0,1095.0
6565,23B172343,66.0,74.7,25.94,0.0808999985456467,06-V60 575100,06-V60,06-V60,06-V60,L,T,0.058,0.875,0.0078,0.0022,0.017,0.137,0.043,0.055,0.016,0.0303,0.004,0.0017,0.0113,0.0,0.057,2065.316,34.50146,1873.0,1571.0,1099.0
6572,23B172364,71.0,79.4,22.98,0.0590000003576279,06-V60 575100,06-V60,06-V60,06-V60,L,T,0.06,0.877,0.0068,0.002,0.021,0.126,0.043,0.05,0.011,0.0338,0.001,0.0025,0.0143,0.001,0.068,2091.56,34.49303,1920.0,1572.0,1083.0
6573,23B172367,67.9,79.0,26.88,0.150099992752075,06-V60 575100,06-V60,06-V60,06-V60,L,T,0.06,0.877,0.0068,0.002,0.021,0.126,0.043,0.05,0.011,0.0338,0.001,0.0025,0.0143,0.001,0.068,2170.688,49.22305,1958.0,1585.0,1106.0
6574,23B172370,68.2,77.6,24.03,0.0700000002980232,06-V60 575100,06-V60,06-V60,06-V60,L,T,0.06,0.877,0.0068,0.002,0.021,0.126,0.043,0.05,0.011,0.0338,0.001,0.0025,0.0143,0.001,0.068,2028.164,34.50422,1904.0,1574.0,1072.0
6575,23B172372,73.0,81.5,23.51,0.058899998664856,06-V60 575100,06-V60,06-V60,06-V60,L,T,0.06,0.836,0.0075,0.0031,0.013,0.128,0.043,0.043,0.012,0.0282,0.003,0.0017,0.0138,0.0,0.064,2018.318,34.5224,1900.0,1572.0,1083.0
6576,23B172375,71.2,80.0,23.0,0.058899998664856,06-V60 575100,06-V60,06-V60,06-V60,L,T,0.06,0.836,0.0075,0.0031,0.013,0.128,0.043,0.043,0.012,0.0282,0.003,0.0017,0.0138,0.0,0.064,2133.014,34.48322,1943.0,1619.0,1104.0
6577,23B172381,70.5,79.9,21.46,0.0590000003576279,06-V60 575100,06-V60,06-V60,06-V60,L,T,0.057,0.882,0.0077,0.0023,0.015,0.124,0.043,0.051,0.01,0.0313,0.001,0.0023,0.0134,0.0,0.062,2110.082,34.49537,1929.0,1625.0,1113.0
6578,23B172385,69.8,80.0,21.72,0.0590000003576279,06-V60 575100,06-V60,06-V60,06-V60,L,T,0.057,0.882,0.0077,0.0023,0.015,0.124,0.043,0.051,0.01,0.0313,0.001,0.0023,0.0134,0.0,0.062,2109.362,34.49629,1932.0,1623.0,1108.0
6579,23B172389,71.3,80.6,22.47,0.0590000003576279,06-V60 575100,06-V60,06-V60,06-V60,L,T,0.058,0.86,0.0069,0.0026,0.017,0.134,0.043,0.044,0.013,0.0304,0.003,0.0018,0.0117,0.0,0.06,2036.426,34.50979,1900.0,1621.0,1090.0
6580,23B172390,70.8,80.1,22.21,0.0590000003576279,06-V60 575100,06-V60,06-V60,06-V60,L,T,0.058,0.86,0.0069,0.0026,0.017,0.134,0.043,0.044,0.013,0.0304,0.003,0.0018,0.0117,0.0,0.06,2026.4,34.51092,1886.0,1617.0,1101.0
6592,23B172424,65.9,77.2,21.52,0.063000001013279,06-V60 575100,06-V60,06-V60,06-V60,L,T,0.056,0.903,0.0056,0.0004,0.022,0.13,0.043,0.049,0.014,0.0257,0.003,0.0018,0.0113,0.001,0.059,2117.624,34.49044,1922.0,1623.0,1130.0
6593,23B172425,67.9,77.6,23.57,0.0599999986588955,06-V60 575100,06-V60,06-V60,06-V60,L,T,0.056,0.903,0.0056,0.0004,0.022,0.13,0.043,0.049,0.014,0.0257,0.003,0.0018,0.0113,0.001,0.059,2142.068,34.48032,1918.0,1623.0,1119.0
6594,23B172427,68.3,78.2,22.02,0.0599999986588955,06-V60 575100,06-V60,06-V60,06-V60,L,T,0.06,0.852,0.0074,0.0014,0.017,0.141,0.063,0.055,0.012,0.0304,0.001,0.0031,0.0104,0.001,0.061,2138.522,34.48252,1920.0,1623.0,1106.0
6595,23B172434,62.5,72.6,26.455,0.0949999988079071,06-V60 575100,06-V60,06-V60,06CSK,L,T,0.06,0.852,0.0074,0.0014,0.017,0.141,0.063,0.055,0.012,0.0304,0.001,0.0031,0.0104,0.001,0.061,2171.156,34.47387,1931.0,1580.0,1097.0
6627,23B172536,70.9,80.2,24.86,0.0745000019669533,06-V60 575100,06-V60,06-V70,06-V60,L,T,0.059,0.932,0.0081,0.0028,0.017,0.146,0.046,0.064,0.01,0.0322,0.002,0.0023,0.016,0.0,0.061,2051.726,34.50709,1898.0,1599.0,1099.0
7075,23B174059,66.8,78.0,23.56,0.0710000023245811,06-V60 575100,06-V60,06-V50,06-V60,L,T,0.056,0.837,0.0062,0.0039,0.018,0.124,0.045,0.064,0.008,0.0313,0.002,0.0022,0.0101,0.0,0.057,2139.386,34.47967,1949.0,1607.0,1097.0
7076,23B174066,70.2,79.0,23.03,0.0590000003576279,06-V60 575100,06-V60,06-V60,06-V60,L,T,0.056,0.837,0.0062,0.0039,0.018,0.124,0.045,0.064,0.008,0.0313,0.002,0.0022,0.0101,0.0,0.057,2116.544,34.47889,1931.0,1599.0,1110.0
7077,23B174072,70.3,80.1,22.39,0.0659999996423721,06-V60 575100,06-V60,06-V60,06-V60,L,T,0.061,0.839,0.0078,0.0016,0.026,0.127,0.039,0.067,0.018,0.0294,0.003,0.0012,0.0156,0.001,0.058,2138.972,34.47609,1941.0,1607.0,1094.0
7084,23B174093,71.2,78.9,25.3,0.0599999986588955,06-V60 575100,06-V60,06-V60,06-V60,L,T,0.057,0.858,0.0068,0.0024,0.026,0.132,0.043,0.059,0.016,0.031,0.002,0.0011,0.0158,0.001,0.058,2134.328,39.39513,1936.0,1607.0,1117.0
7085,23B174099,71.3,80.0,22.94,0.0599999986588955,06-V60 575100,06-V60,06-V60,06-V60,L,T,0.061,0.853,0.0079,0.0047,0.019,0.134,0.042,0.065,0.009,0.0322,0.002,0.0022,0.0153,0.0,0.056,2132.744,34.47792,1941.0,1610.0,1124.0
7087,23B174117,71.7,80.2,23.16,0.0744000002741814,06-V60 575100,06-V60,06-V60,06-V60,L,T,0.053,0.923,0.0072,0.0021,0.028,0.153,0.046,0.058,0.01,0.0324,0.002,0.0032,0.0109,0.001,0.061,2095.466,34.48983,1918.0,1603.0,1128.0
7088,23B174125,69.2,77.2,25.4,0.0744000002741814,06-V60 575100,06-V60,06-V60,06-V60,L,T,0.053,0.923,0.0072,0.0021,0.028,0.153,0.046,0.058,0.01,0.0324,0.002,0.0032,0.0109,0.001,0.061,2137.172,34.47896,1929.0,1605.0,1110.0
7089,23B174131,67.6,75.8,25.89,0.0744000002741814,06-V60 575100,06-V60,06-V60,06-V60,L,T,0.059,0.835,0.0067,0.0037,0.027,0.145,0.048,0.049,0.018,0.0293,0.003,0.0012,0.0115,0.001,0.058,2137.298,34.47901,1927.0,1607.0,1112.0
7447,23B175689,69.7,79.1,23.57,0.0590000003576279,06-V60 575100,06-V60,06-V60,06-V60,L,T,0.059,0.884,0.0046,0.0033,0.023,0.117,0.044,0.034,0.015,0.0261,0.001,0.0025,0.0146,0.001,0.058,2096.78,34.49315,1925.0,1605.0,1113.0
14387,23B205414,63.2,77.1,27.34,0.115699999034405,06-V60 600100,06-V60,06-V60,06-V60,L,T,0.061,0.879,0.0061,0.0001,0.025,0.126,0.041,0.066,0.009,0.0283,0.0,0.0026,0.0128,0.001,0.06,2001.092,34.51711,1884.0,1653.0,1101.0
14388,23B205417,64.7,78.3,25.71,0.115699999034405,06-V60 600100,06-V60,06-V60,06-V60,L,T,0.058,0.873,0.0092,0.0,0.025,0.117,0.039,0.091,0.011,0.0324,0.001,0.0027,0.0129,0.001,0.058,2071.346,34.50188,1922.0,1666.0,1101.0
14909,23B207606,65.4,74.2,28.47,0.200100004673004,06-V60 600100,06-V60,06-V60,06-V60,L,T,0.058,0.882,0.0064,0.0,0.028,0.102,0.04,0.043,0.009,0.0334,0.0,0.0019,0.0117,0.001,0.06,2172.83,34.47905,1941.0,1632.0,1079.0
16249,24B212537,68.0,78.5,25.98,0.115699999034405,06-V60 600100,06-V60,06-V60,06-V60,L,T,0.051,0.85,0.0063,0.0032,0.022,0.109,0.039,0.047,0.011,0.039,0.0,0.0036,0.0131,0.001,0.059,2147.864,59.07728,1945.0,1607.0,1085.0
4075,23B164179,64.1,75.7,26.18,0.0953999981284142,06-V60 600125,06-V60,06-V60,06-V60,L,T,0.059,0.881,0.0055,0.0038,0.015,0.103,0.037,0.039,0.014,0.026,0.003,0.0022,0.0135,0.001,0.056,2160.068,39.36373,1956.0,1619.0,1130.0
4078,23B164186,64.2,75.9,26.21,0.0834999978542328,06-V60 600125,06-V60,06-V60,06-V60,L,T,0.052,0.855,0.0049,0.0022,0.018,0.109,0.041,0.032,0.015,0.0303,0.001,0.0026,0.0127,0.001,0.057,2160.446,39.39518,1943.0,1626.0,1130.0
4533,23B165616,66.3,77.1,25.89,0.0995000004768372,06-V60 600125,06-V60,06-V60,06-V60,L,T,0.061,0.87,0.0104,0.0011,0.027,0.102,0.042,0.054,0.016,0.0322,0.002,0.0022,0.0141,0.001,0.056,2144.894,39.40537,1922.0,1599.0,1124.0
4534,23B165619,68.4,77.7,26.57,0.0996000021696091,06-V60 600125,06-V60,06-V60,06-V60,L,T,0.054,0.862,0.0095,0.0038,0.017,0.104,0.039,0.049,0.012,0.0341,0.002,0.0015,0.0141,0.001,0.057,2155.1,39.40165,1923.0,1603.0,1122.0
4535,23B165621,66.2,76.5,24.69,0.0995000004768372,06-V60 600125,06-V60,06-V60,06-V60,L,T,0.054,0.862,0.0095,0.0038,0.017,0.104,0.039,0.049,0.012,0.0341,0.002,0.0015,0.0141,0.001,0.057,2158.304,39.37706,1916.0,1605.0,1128.0
4536,23B165622,67.9,78.1,25.43,0.0996000021696091,06-V60 600125,06-V60,06-V60,06-V60,L,T,0.054,0.862,0.0095,0.0038,0.017,0.104,0.039,0.049,0.012,0.0341,0.002,0.0015,0.0141,0.001,0.057,2157.116,39.37229,1938.0,1603.0,1124.0
4537,23B165624,67.7,77.9,25.3,0.0996000021696091,06-V60 600125,06-V60,06-V60,06-V60,L,T,0.064,0.858,0.011,0.0018,0.023,0.106,0.043,0.045,0.017,0.0346,0.002,0.0053,0.0144,0.001,0.059,2153.75,39.37501,1934.0,1601.0,1122.0
4538,23B165626,65.9,76.6,25.68,0.0995000004768372,06-V60 600125,06-V60,06-V60,06-V60,L,T,0.064,0.858,0.011,0.0018,0.023,0.106,0.043,0.045,0.017,0.0346,0.002,0.0053,0.0144,0.001,0.059,2081.606,39.41897,1895.0,1603.0,1128.0
4539,23B165627,65.3,76.9,25.41,0.0995000004768372,06-V60 600125,06-V60,06-V60,06-V60,L,T,0.064,0.858,0.011,0.0018,0.023,0.106,0.043,0.045,0.017,0.0346,0.002,0.0053,0.0144,0.001,0.059,2104.034,39.41711,1887.0,1599.0,1124.0
4540,23B165629,68.0,78.3,25.23,0.0995000004768372,06-V60 600125,06-V60,06-V60,06-V60,L,T,0.058,0.834,0.0067,0.0015,0.022,0.129,0.043,0.049,0.012,0.0255,0.003,0.0011,0.0151,0.001,0.054,2083.046,39.42381,1884.0,1599.0,1122.0
