Repository: PNell/TrialTest3

File: Data/StreamlitData032524.csv (part 81 of 96)
,coil_no,YieldStrength,TensileStrength,TotalElongation,coil_thickness,steel_design_description,grade,grade_head,grade_tail,sample_direction,sample_location,c_amount,mn_amount,p_amount,s_amount,si_amount,cu_amount,ni_amount,cr_amount,mo_amount,al_amount,nb_amount,ca_amount,n_amount,ti_amount,v_amount,TF1_EXIT_AVG_BODY,TBC_thickness,TEMP_FM_ENTRY_AVG,TEMP_FM_EXIT_AVG,TEMP_COILING_AVG
4541,23B165631,69.1,78.7,25.44,0.0995000004768372,06-V60 600125,06-V60,06-V60,06-V60,L,T,0.058,0.834,0.0067,0.0015,0.022,0.129,0.043,0.049,0.012,0.0255,0.003,0.0011,0.0151,0.001,0.054,2141.402,39.40844,1918.0,1605.0,1121.0
4542,23B165635,68.7,79.1,24.98,0.0995000004768372,06-V60 600125,06-V60,06-V60,06-V60,L,T,0.062,0.874,0.0089,0.0035,0.026,0.108,0.045,0.04,0.017,0.029,0.002,0.0038,0.0132,0.001,0.058,2075.288,39.43174,1889.0,1605.0,1124.0
4543,23B165636,68.3,78.7,25.46,0.0995000004768372,06-V60 600125,06-V60,06-V60,06-V60,L,T,0.062,0.874,0.0089,0.0035,0.026,0.108,0.045,0.04,0.017,0.029,0.002,0.0038,0.0132,0.001,0.058,2115.266,39.41765,1905.0,1605.0,1122.0
4544,23B165639,67.4,77.5,26.51,0.0995000004768372,06-V60 600125,06-V60,06-V60,06-V60,L,T,0.058,0.905,0.0078,0.0024,0.025,0.107,0.042,0.047,0.017,0.0347,0.002,0.0029,0.0122,0.001,0.058,2108.696,39.41098,1905.0,1605.0,1124.0
4545,23B165643,65.8,77.2,26.14,0.0995000004768372,06-V60 600125,06-V60,06-V60,06-V60,L,T,0.058,0.905,0.0078,0.0024,0.025,0.107,0.042,0.047,0.017,0.0347,0.002,0.0029,0.0122,0.001,0.058,2085.62,39.42261,1895.0,1605.0,1126.0
4546,23B165644,65.2,76.1,24.26,0.0995000004768372,06-V60 600125,06-V60,06-V60,06-V60,L,T,0.059,0.858,0.0064,0.0039,0.018,0.113,0.039,0.041,0.011,0.0336,0.003,0.0014,0.0118,0.0,0.061,2082.848,39.41861,1904.0,1605.0,1126.0
4547,23B165646,65.3,75.9,28.84,0.0995000004768372,06-V60 600125,06-V60,06-V60,06-V60,L,T,0.059,0.858,0.0064,0.0039,0.018,0.113,0.039,0.041,0.011,0.0336,0.003,0.0014,0.0118,0.0,0.061,2067.638,39.41059,1895.0,1599.0,1124.0
4548,23B165647,65.8,76.1,26.72,0.0995000004768372,06-V60 600125,06-V60,06-V60,06-V60,L,T,0.059,0.858,0.0064,0.0039,0.018,0.113,0.039,0.041,0.011,0.0336,0.003,0.0014,0.0118,0.0,0.061,2000.912,39.43785,1862.0,1601.0,1122.0
4549,23B165650,64.9,74.7,24.96,0.0995000004768372,06-V60 600125,06-V60,06-V60,06-V60,L,T,0.057,0.831,0.0066,0.0038,0.028,0.109,0.038,0.043,0.012,0.0469,0.003,0.0012,0.0113,0.001,0.057,2127.56,39.4109,1913.0,1605.0,1126.0
4550,23B165651,65.8,75.6,25.11,0.0995000004768372,06-V60 600125,06-V60,06-V60,06-V60,L,T,0.057,0.831,0.0066,0.0038,0.028,0.109,0.038,0.043,0.012,0.0469,0.003,0.0012,0.0113,0.001,0.057,2155.244,39.41642,1923.0,1605.0,1126.0
4551,23B165652,65.6,75.7,26.77,0.0996000021696091,06-V60 600125,06-V60,06-V60,06-V60,L,T,0.057,0.831,0.0066,0.0038,0.028,0.109,0.038,0.043,0.012,0.0469,0.003,0.0012,0.0113,0.001,0.057,2131.178,39.41821,1918.0,1605.0,1124.0
4552,23B165655,68.9,79.6,24.43,0.0996000021696091,06-V60 600125,06-V60,06-V60,06-V60,L,T,0.058,0.855,0.0088,0.0032,0.022,0.102,0.038,0.045,0.016,0.0289,0.002,0.0021,0.0152,0.001,0.064,2130.836,39.41663,1918.0,1605.0,1122.0
4553,23B165659,65.7,76.3,26.18,0.0996000021696091,06-V60 600125,06-V60,06-V60,06-V60,L,T,0.05,0.911,0.0098,0.0041,0.026,0.102,0.041,0.054,0.016,0.0349,0.002,0.0027,0.0129,0.001,0.059,2085.872,39.41428,1932.0,1605.0,1121.0
4554,23B165661,63.6,74.1,28.15,0.0996000021696091,06-V60 600125,06-V60,06-V60,06-V60,L,T,0.05,0.911,0.0098,0.0041,0.026,0.102,0.041,0.054,0.016,0.0349,0.002,0.0027,0.0129,0.001,0.059,2136.578,39.41154,1936.0,1605.0,1122.0
4555,23B165664,63.0,73.2,26.75,0.120099999010563,06-V60 600125,06-V60,06-V60,06-V60,L,T,0.052,0.843,0.0078,0.004,0.019,0.104,0.036,0.039,0.011,0.034,0.003,0.0017,0.0125,0.0,0.055,2130.98,39.41499,1934.0,1598.0,1122.0
4556,23B165666,63.5,73.5,27.5,0.0995000004768372,06-V60 600125,06-V60,06-V60,06-V60,L,T,0.052,0.843,0.0078,0.004,0.019,0.104,0.036,0.039,0.011,0.034,0.003,0.0017,0.0125,0.0,0.055,2136.578,39.41259,1934.0,1599.0,1122.0
4557,23B165667,65.0,74.6,26.53,0.0996000021696091,06-V60 600125,06-V60,06-V60,06-V60,L,T,0.052,0.843,0.0078,0.004,0.019,0.104,0.036,0.039,0.011,0.034,0.003,0.0017,0.0125,0.0,0.055,2144.372,39.40774,1927.0,1603.0,1124.0
4558,23B165669,66.4,76.2,25.48,0.0996000021696091,06-V60 600125,06-V60,06-V60,06-V60,L,T,0.053,0.866,0.008,0.0014,0.031,0.102,0.039,0.052,0.018,0.0324,0.002,0.0023,0.0137,0.001,0.058,2096.168,39.41504,1941.0,1605.0,1124.0
4559,23B165671,65.9,76.4,25.15,0.0996000021696091,06-V60 600125,06-V60,06-V60,06-V60,L,T,0.053,0.866,0.008,0.0014,0.031,0.102,0.039,0.052,0.018,0.0324,0.002,0.0023,0.0137,0.001,0.058,2086.862,39.41683,1941.0,1605.0,1121.0
4560,23B165672,67.8,77.0,25.1,0.0995000004768372,06-V60 600125,06-V60,06-V60,06-V60,L,T,0.053,0.866,0.008,0.0014,0.031,0.102,0.039,0.052,0.018,0.0324,0.002,0.0023,0.0137,0.001,0.058,2091.506,39.41792,1938.0,1605.0,1122.0
4561,23B165674,68.5,77.4,24.13,0.0995000004768372,06-V60 600125,06-V60,06-V60,06-V60,L,T,0.058,0.88,0.0084,0.0026,0.025,0.101,0.037,0.046,0.011,0.0287,0.002,0.0028,0.0125,0.001,0.068,2122.214,39.40758,1929.0,1603.0,1124.0
4562,23B165676,68.5,76.5,24.0,0.0995000004768372,06-V60 600125,06-V60,06-V60,06-V60,L,T,0.058,0.88,0.0084,0.0026,0.025,0.101,0.037,0.046,0.011,0.0287,0.002,0.0028,0.0125,0.001,0.068,2144.93,39.40137,1936.0,1605.0,1124.0
4563,23B165679,65.2,76.1,24.99,0.0995000004768372,06-V60 600125,06-V60,06-V60,06-V60,L,T,0.057,0.865,0.0073,0.0048,0.021,0.099,0.035,0.044,0.011,0.0379,0.002,0.0019,0.0131,0.001,0.058,2128.874,39.40525,1916.0,1603.0,1126.0
4564,23B165681,66.2,75.9,25.92,0.0996000021696091,06-V60 600125,06-V60,06-V60,06-V60,L,T,0.057,0.865,0.0073,0.0048,0.021,0.099,0.035,0.044,0.011,0.0379,0.002,0.0019,0.0131,0.001,0.058,2149.124,39.40963,1931.0,1603.0,1122.0
4565,23B165682,66.9,76.4,26.82,0.0995000004768372,06-V60 600125,06-V60,06-V60,06-V60,L,T,0.057,0.865,0.0073,0.0048,0.021,0.099,0.035,0.044,0.011,0.0379,0.002,0.0019,0.0131,0.001,0.058,2143.922,39.40125,1929.0,1603.0,1121.0
4566,23B165683,67.9,77.7,24.79,0.0995000004768372,06-V60 600125,06-V60,06-V60,06-V60,L,T,0.065,0.836,0.0081,0.0022,0.02,0.107,0.045,0.046,0.017,0.0301,0.002,0.0024,0.0134,0.001,0.057,2137.82,39.40399,1929.0,1605.0,1121.0
4567,23B165686,67.0,76.9,24.8,0.0995000004768372,06-V60 600125,06-V60,06-V60,06-V60,L,T,0.065,0.836,0.0081,0.0022,0.02,0.107,0.045,0.046,0.017,0.0301,0.002,0.0024,0.0134,0.001,0.057,2134.112,39.4046,1929.0,1605.0,1122.0
4568,23B165688,66.7,76.4,24.56,0.0995000004768372,06-V60 600125,06-V60,06-V60,06-V60,L,T,0.059,0.859,0.0075,0.0022,0.031,0.101,0.04,0.038,0.016,0.0359,0.003,0.0028,0.0142,0.001,0.058,2138.594,39.41192,1936.0,1605.0,1122.0
4569,23B165691,66.5,77.0,26.38,0.0995000004768372,06-V60 600125,06-V60,06-V60,06-V60,L,T,0.059,0.859,0.0075,0.0022,0.031,0.101,0.04,0.038,0.016,0.0359,0.003,0.0028,0.0142,0.001,0.058,2171.48,39.42051,1936.0,1603.0,1124.0
4570,23B165693,65.7,75.8,23.7,0.0834999978542328,06-V60 600125,06-V60,06-V60,06-V60,L,T,0.058,0.837,0.0072,0.0028,0.026,0.109,0.038,0.04,0.011,0.0379,0.003,0.001,0.0121,0.001,0.06,2165.252,39.40909,1952.0,1605.0,1121.0
4571,23B165694,68.5,77.3,25.35,0.0834999978542328,06-V60 600125,06-V60,06-V60,06-V60,L,T,0.058,0.837,0.0072,0.0028,0.026,0.109,0.038,0.04,0.011,0.0379,0.003,0.001,0.0121,0.001,0.06,2149.718,39.41992,1945.0,1605.0,1124.0
4572,23B165699,65.8,76.1,24.31,0.0834999978542328,06-V60 600125,06-V60,06-V60,06-V60,L,T,0.057,0.882,0.0066,0.0018,0.026,0.09,0.038,0.043,0.015,0.031,0.001,0.0038,0.0127,0.001,0.058,2140.232,39.40154,1947.0,1605.0,1121.0
4573,23B165701,65.7,76.0,25.99,0.095600001513958,06-V60 600125,06-V60,06-V60,06-V60,L,T,0.057,0.882,0.0066,0.0018,0.026,0.09,0.038,0.043,0.015,0.031,0.001,0.0038,0.0127,0.001,0.058,2143.22,39.4008,1949.0,1603.0,1122.0
4574,23B165704,68.0,78.1,24.58,0.0954999998211861,06-V60 600125,06-V60,06-V60,06-V60,L,T,0.061,0.878,0.0078,0.0032,0.024,0.1,0.037,0.039,0.01,0.0386,0.002,0.0017,0.0141,0.001,0.057,2145.02,39.39905,1952.0,1605.0,1122.0
4575,23B165706,68.2,77.3,24.18,0.0945999994874001,06-V60 600125,06-V60,06-V60,06-V60,L,T,0.061,0.878,0.0078,0.0032,0.024,0.1,0.037,0.039,0.01,0.0386,0.002,0.0017,0.0141,0.001,0.057,2142.752,39.39258,1945.0,1605.0,1122.0
4576,23B165711,67.7,78.0,24.96,0.0945999994874001,06-V60 600125,06-V60,06-V60,06-V60,L,T,0.054,0.906,0.007,0.0031,0.026,0.094,0.035,0.042,0.017,0.0308,0.003,0.0024,0.0138,0.001,0.061,2140.556,39.39814,1947.0,1607.0,1122.0
4577,23B165714,66.2,77.0,24.1,0.0945999994874001,06-V60 600125,06-V60,06-V60,06-V60,L,T,0.054,0.906,0.007,0.0031,0.026,0.094,0.035,0.042,0.017,0.0308,0.003,0.0024,0.0138,0.001,0.061,2148.62,39.39335,1949.0,1625.0,1122.0
4578,23B165715,67.2,80.4,23.95,0.0945999994874001,06-V60 600125,06-V60,06-V60,06-V60,L,T,0.054,0.906,0.007,0.0031,0.026,0.094,0.035,0.042,0.017,0.0308,0.003,0.0024,0.0138,0.001,0.061,2148.584,39.39811,1943.0,1632.0,1126.0
4579,23B165717,68.0,78.3,24.67,0.0945999994874001,06-V60 600125,06-V60,06-V60,06-V60,L,T,0.059,0.918,0.0079,0.002,0.018,0.102,0.037,0.038,0.009,0.0141,0.002,0.0014,0.0145,0.0,0.059,2148.566,39.39134,1954.0,1632.0,1126.0
4580,23B165721,67.0,78.0,25.43,0.0945999994874001,06-V60 600125,06-V60,06-V60,06-V60,L,T,0.059,0.918,0.0079,0.002,0.018,0.102,0.037,0.038,0.009,0.0141,0.002,0.0014,0.0145,0.0,0.059,2156.558,39.3917,1959.0,1632.0,1126.0
4581,23B165725,66.0,76.4,23.31,0.0945999994874001,06-V60 600125,06-V60,06-V60,06-V60,L,T,0.056,0.864,0.0077,0.0037,0.016,0.092,0.034,0.038,0.015,0.0244,0.002,0.0024,0.0145,0.001,0.056,2141.87,39.39401,1952.0,1635.0,1121.0
4582,23B165728,64.7,75.9,24.87,0.150099992752075,06-V60 600125,06-V60,06-V60,06-V60,L,T,0.056,0.864,0.0077,0.0037,0.016,0.092,0.034,0.038,0.015,0.0244,0.002,0.0024,0.0145,0.001,0.056,2170.562,39.38617,1923.0,1625.0,1115.0
5666,23B169603,64.4,74.7,26.06,0.104099996387959,06-V60 600125,06-V60,06-V60,06-V60,L,T,0.061,0.885,0.0077,0.0,0.013,0.161,0.051,0.061,0.013,0.0246,0.002,0.0013,0.0125,0.0,0.063,2118.884,39.40689,1837.0,1603.0,1126.0
5667,23B169607,61.8,72.3,27.56,0.0996000021696091,06-V60 600125,06-V60,06-V60,06-V60,L,T,0.054,0.845,0.0067,0.0027,0.026,0.118,0.041,0.036,0.014,0.0328,0.002,0.0032,0.0104,0.001,0.058,2109.866,39.4166,1889.0,1605.0,1131.0
5668,23B169612,63.5,72.9,27.35,0.0996000021696091,06-V60 600125,06-V60,06-V60,06-V60,L,T,0.052,0.856,0.0053,0.0016,0.013,0.137,0.05,0.029,0.014,0.0394,0.001,0.0022,0.0104,0.0,0.058,2115.212,39.41374,1927.0,1605.0,1124.0
5669,23B169616,63.5,75.0,27.6,0.150399997830391,06-V60 600125,06-V60,06-V60,06-V60,L,T,0.065,0.873,0.0068,0.0011,0.012,0.107,0.041,0.033,0.014,0.0251,0.0,0.0039,0.0119,0.0,0.06,2119.784,44.32876,1828.0,1614.0,1119.0
5670,23B169618,61.5,72.9,27.24,0.115000002086163,06-V60 600125,06-V60,06-V60,06-V60,L,T,0.065,0.873,0.0068,0.0011,0.012,0.107,0.041,0.033,0.014,0.0251,0.0,0.0039,0.0119,0.0,0.06,2120.234,39.41252,1859.0,1601.0,1131.0
5671,23B169622,64.5,75.3,26.68,0.0945999994874001,06-V60 600125,06-V60,06-V60,06-V60,L,T,0.062,0.861,0.0075,0.0008,0.036,0.104,0.039,0.036,0.014,0.0289,0.001,0.0027,0.0109,0.001,0.062,2109.704,39.41729,1866.0,1610.0,1131.0
5672,23B169623,65.0,74.9,27.09,0.0945999994874001,06-V60 600125,06-V60,06-V60,06-V60,L,T,0.062,0.861,0.0075,0.0008,0.036,0.104,0.039,0.036,0.014,0.0289,0.001,0.0027,0.0109,0.001,0.062,2106.5,39.41935,1850.0,1610.0,1133.0
5673,23B169626,67.7,76.9,25.91,0.0945999994874001,06-V60 600125,06-V60,06-V60,06-V60,L,T,0.062,0.861,0.0075,0.0008,0.036,0.104,0.039,0.036,0.014,0.0289,0.001,0.0027,0.0109,0.001,0.062,2097.518,39.4217,1871.0,1608.0,1133.0
5674,23B169630,66.0,76.6,25.66,0.0945999994874001,06-V60 600125,06-V60,06-V60,06-V60,L,T,0.062,0.887,0.0048,0.0006,0.012,0.142,0.054,0.035,0.016,0.0322,0.002,0.0013,0.0132,0.0,0.058,2109.362,39.41606,1871.0,1603.0,1130.0
5675,23B169633,66.6,76.6,25.74,0.0945999994874001,06-V60 600125,06-V60,06-V60,06-V60,L,T,0.062,0.887,0.0048,0.0006,0.012,0.142,0.054,0.035,0.016,0.0322,0.002,0.0013,0.0132,0.0,0.058,2119.064,39.41434,1853.0,1612.0,1131.0
5676,23B169635,61.4,73.5,26.98,0.0945999994874001,06-V60 600125,06-V60,06-V60,06-V60,L,T,0.058,0.894,0.0101,0.0012,0.032,0.11,0.04,0.038,0.014,0.0251,0.002,0.0026,0.0108,0.001,0.058,2121.008,39.4133,1871.0,1610.0,1131.0
5677,23B169636,62.4,73.9,25.84,0.0945999994874001,06-V60 600125,06-V60,06-V60,06-V60,L,T,0.058,0.894,0.0101,0.0012,0.032,0.11,0.04,0.038,0.014,0.0251,0.002,0.0026,0.0108,0.001,0.058,2115.554,39.415,1875.0,1608.0,1135.0
5678,23B169642,65.5,75.1,25.34,0.092799998819828,06-V60 600125,06-V60,06-V60,06-V60,L,T,0.058,0.85,0.0085,0.0031,0.034,0.137,0.046,0.034,0.015,0.0301,0.002,0.0023,0.014,0.001,0.059,2096.204,39.42137,1864.0,1605.0,1131.0
5679,23B169644,69.5,77.1,26.04,0.092799998819828,06-V60 600125,06-V60,06-V60,06-V60,L,T,0.058,0.85,0.0085,0.0031,0.034,0.137,0.046,0.034,0.015,0.0301,0.002,0.0023,0.014,0.001,0.059,2112.602,39.40973,1860.0,1605.0,1131.0
5680,23B169647,67.3,77.0,26.01,0.0926999971270561,06-V60 600125,06-V60,06-V60,06-V60,L,T,0.062,0.948,0.0073,0.0029,0.033,0.133,0.045,0.044,0.015,0.0266,0.001,0.0024,0.0138,0.001,0.057,2117.282,39.4108,1871.0,1607.0,1128.0
5681,23B169649,67.8,78.2,25.57,0.0926999971270561,06-V60 600125,06-V60,06-V60,06-V60,L,T,0.062,0.948,0.0073,0.0029,0.033,0.133,0.045,0.044,0.015,0.0266,0.001,0.0024,0.0138,0.001,0.057,2121.242,39.41035,1873.0,1607.0,1130.0
5682,23B169652,66.6,77.0,25.15,0.0926999971270561,06-V60 600125,06-V60,06-V60,06-V60,L,T,0.06,0.857,0.0064,0.0012,0.027,0.141,0.049,0.041,0.015,0.0322,0.002,0.0015,0.013,0.001,0.056,2131.826,39.40945,1887.0,1599.0,1126.0
5683,23B169654,67.5,77.8,27.1,0.092799998819828,06-V60 600125,06-V60,06-V60,06-V60,L,T,0.06,0.857,0.0064,0.0012,0.027,0.141,0.049,0.041,0.015,0.0322,0.002,0.0015,0.013,0.001,0.056,2121.89,39.41153,1880.0,1605.0,1128.0
5684,23B169657,68.0,77.5,25.78,0.092799998819828,06-V60 600125,06-V60,06-V60,06-V60,L,T,0.053,0.818,0.0052,0.0038,0.014,0.146,0.047,0.052,0.016,0.0266,0.002,0.0012,0.0143,0.001,0.06,2115.914,39.41794,1889.0,1605.0,1128.0
5685,23B169659,65.3,75.2,25.28,0.0926999971270561,06-V60 600125,06-V60,06-V60,06-V60,L,T,0.053,0.818,0.0052,0.0038,0.014,0.146,0.047,0.052,0.016,0.0266,0.002,0.0012,0.0143,0.001,0.06,2098.904,39.41697,1884.0,1608.0,1131.0
5686,23B169662,61.6,72.2,27.03,0.0828000009059906,06-V60 600125,06-V60,06-V60,06-V60,L,T,0.055,0.847,0.0063,0.0048,0.02,0.139,0.043,0.04,0.015,0.0247,0.001,0.0028,0.0121,0.001,0.053,2093.324,39.4257,1866.0,1603.0,1126.0
5687,23B169662,62.4,72.3,26.73,0.0828000009059906,06-V60 600125,06-V60,06-V60,06-V60,T,T,0.055,0.847,0.0063,0.0048,0.02,0.139,0.043,0.04,0.015,0.0247,0.001,0.0028,0.0121,0.001,0.053,2093.324,39.4257,1866.0,1603.0,1126.0
5688,23B169663,62.1,72.5,26.19,0.0828000009059906,06-V60 600125,06-V60,06-V60,06-V60,L,T,0.055,0.847,0.0063,0.0048,0.02,0.139,0.043,0.04,0.015,0.0247,0.001,0.0028,0.0121,0.001,0.053,2105.384,39.4168,1880.0,1607.0,1130.0
5689,23B169663,64.5,72.8,25.64,0.0828000009059906,06-V60 600125,06-V60,06-V60,06-V60,T,T,0.055,0.847,0.0063,0.0048,0.02,0.139,0.043,0.04,0.015,0.0247,0.001,0.0028,0.0121,0.001,0.053,2105.384,39.4168,1880.0,1607.0,1130.0
5733,23B169859,66.2,77.1,27.15,0.0996000021696091,06-V60 600125,06-V60,06-V60,06-V60,L,T,0.056,0.856,0.0073,0.0005,0.031,0.121,0.041,0.043,0.013,0.0297,0.002,0.0014,0.0141,0.001,0.058,2073.722,39.42617,1887.0,1605.0,1124.0
5734,23B169860,68.0,78.0,26.31,0.0995000004768372,06-V60 600125,06-V60,06-V60,06-V60,L,T,0.056,0.856,0.0073,0.0005,0.031,0.121,0.041,0.043,0.013,0.0297,0.002,0.0014,0.0141,0.001,0.058,2074.55,39.42584,1891.0,1605.0,1122.0
5735,23B169863,65.5,75.7,27.0,0.0995000004768372,06-V60 600125,06-V60,06-V60,06-V60,L,T,0.055,0.836,0.0062,0.001,0.029,0.125,0.04,0.04,0.014,0.0296,0.003,0.0014,0.0142,0.001,0.057,2072.948,39.43076,1886.0,1605.0,1122.0
5736,23B169873,64.7,75.1,26.88,0.0996000021696091,06-V60 600125,06-V60,06-V60,06-V60,L,T,0.055,0.866,0.0064,0.0037,0.021,0.096,0.039,0.044,0.016,0.0281,0.0,0.0035,0.0141,0.001,0.063,2059.232,39.42887,1868.0,1603.0,1122.0
5737,23B169877,69.1,78.6,24.83,0.0996000021696091,06-V60 600125,06-V60,06-V60,06-V60,L,T,0.052,0.894,0.0067,0.0018,0.031,0.111,0.044,0.043,0.018,0.0294,0.001,0.0013,0.0125,0.001,0.058,2059.106,39.42627,1875.0,1605.0,1126.0
5739,23B169887,69.9,79.6,24.91,0.0995000004768372,06-V60 600125,06-V60,06-V60,06-V60,L,T,0.06,0.859,0.0056,0.0008,0.028,0.117,0.043,0.041,0.018,0.0276,0.002,0.0013,0.0146,0.001,0.058,2057.684,39.42815,1869.0,1605.0,1121.0
5740,23B169889,67.8,78.7,24.27,0.0995000004768372,06-V60 600125,06-V60,06-V60,06-V60,L,T,0.06,0.859,0.0056,0.0008,0.028,0.117,0.043,0.041,0.018,0.0276,0.002,0.0013,0.0146,0.001,0.058,2072.336,39.42305,1871.0,1605.0,1124.0
5741,23B169891,70.7,81.1,23.15,0.0995000004768372,06-V60 600125,06-V60,06-V60,06-V60,L,T,0.06,0.868,0.0063,0.0019,0.035,0.111,0.04,0.039,0.015,0.0228,0.002,0.0013,0.0154,0.001,0.063,2079.158,39.42536,1886.0,1605.0,1122.0
5742,23B169901,69.2,78.2,24.94,0.0995000004768372,06-V60 600125,06-V60,06-V60,06-V60,L,T,0.054,0.849,0.0074,0.0025,0.032,0.118,0.039,0.045,0.017,0.0345,0.002,0.0013,0.0147,0.001,0.056,2099.912,39.41378,1893.0,1607.0,1126.0
5743,23B169903,66.4,77.0,26.7,0.0995000004768372,06-V60 600125,06-V60,06-V60,06-V60,L,T,0.054,0.849,0.0074,0.0025,0.032,0.118,0.039,0.045,0.017,0.0345,0.002,0.0013,0.0147,0.001,0.056,2026.652,39.42671,1884.0,1599.0,1126.0
5744,23B169905,67.8,78.3,27.35,0.0996000021696091,06-V60 600125,06-V60,06-V60,06-V60,L,T,0.056,0.87,0.0088,0.0027,0.022,0.098,0.038,0.044,0.014,0.0286,0.0,0.0027,0.0078,0.001,0.061,2109.452,39.41565,1882.0,1603.0,1126.0
5745,23B169909,67.8,78.4,25.86,0.0995000004768372,06-V60 600125,06-V60,06-V60,06-V60,L,T,0.062,0.873,0.0069,0.0015,0.034,0.106,0.038,0.045,0.016,0.0311,0.001,0.0012,0.0143,0.001,0.057,2071.238,39.4263,1886.0,1607.0,1130.0
5746,23B169913,68.0,79.0,25.76,0.0995000004768372,06-V60 600125,06-V60,06-V60,06-V60,L,T,0.062,0.873,0.0069,0.0015,0.034,0.106,0.038,0.045,0.016,0.0311,0.001,0.0012,0.0143,0.001,0.057,2071.13,39.42547,1880.0,1605.0,1122.0
5747,23B169914,70.0,78.7,24.5,0.0995000004768372,06-V60 600125,06-V60,06-V60,06-V60,L,T,0.059,0.879,0.0093,0.005,0.011,0.109,0.039,0.042,0.014,0.0273,0.001,0.0027,0.0175,0.001,0.057,2085.998,39.42693,1893.0,1607.0,1122.0
5748,23B169917,68.5,79.5,24.35,0.0995000004768372,06-V60 600125,06-V60,06-V60,06-V60,L,T,0.059,0.879,0.0093,0.005,0.011,0.109,0.039,0.042,0.014,0.0273,0.001,0.0027,0.0175,0.001,0.057,2148.404,39.40896,1887.0,1608.0,1121.0
5749,23B169918,69.1,79.7,25.88,0.0996000021696091,06-V60 600125,06-V60,06-V60,06-V60,L,T,0.056,0.874,0.0082,0.0007,0.037,0.103,0.039,0.052,0.017,0.0308,0.002,0.0015,0.0155,0.001,0.058,2124.446,39.40434,1864.0,1605.0,1124.0
5750,23B169921,68.3,80.1,25.41,0.0996000021696091,06-V60 600125,06-V60,06-V60,06-V60,L,T,0.056,0.874,0.0082,0.0007,0.037,0.103,0.039,0.052,0.017,0.0308,0.002,0.0015,0.0155,0.001,0.058,2088.392,39.42198,1868.0,1605.0,1122.0
5751,23B169923,67.3,78.1,26.85,0.0995000004768372,06-V60 600125,06-V60,06-V60,06-V60,L,T,0.061,0.899,0.0069,0.0008,0.034,0.099,0.039,0.048,0.017,0.0329,0.002,0.0015,0.014,0.001,0.058,2086.106,39.42233,1866.0,1605.0,1122.0
5752,23B169927,66.8,77.5,26.75,0.0995000004768372,06-V60 600125,06-V60,06-V60,06-V60,L,T,0.061,0.899,0.0069,0.0008,0.034,0.099,0.039,0.048,0.017,0.0329,0.002,0.0015,0.014,0.001,0.058,2077.772,39.42938,1864.0,1603.0,1122.0
5753,23B169929,64.9,77.0,24.7,0.0828000009059906,06-V60 600125,06-V60,06-V60,06-V60,L,T,0.058,0.909,0.0069,0.005,0.007,0.099,0.035,0.037,0.015,0.0298,0.001,0.0027,0.0149,0.0,0.06,2093.216,39.42476,1873.0,1607.0,1103.0
5754,23B169932,65.1,76.6,24.16,0.0828000009059906,06-V60 600125,06-V60,06-V60,06-V60,L,T,0.058,0.909,0.0069,0.005,0.007,0.099,0.035,0.037,0.015,0.0298,0.001,0.0027,0.0149,0.0,0.06,2092.658,39.41441,1893.0,1608.0,1122.0
5755,23B169938,66.3,76.3,25.19,0.0945999994874001,06-V60 600125,06-V60,06-V60,06-V60,L,T,0.055,0.84,0.0056,0.0026,0.027,0.092,0.033,0.039,0.017,0.0316,0.003,0.0014,0.0097,0.001,0.056,2078.258,39.4275,1869.0,1607.0,1126.0
5756,23B169939,63.5,74.6,27.44,0.0945999994874001,06-V60 600125,06-V60,06-V60,06-V50,L,T,0.055,0.84,0.0056,0.0026,0.027,0.092,0.033,0.039,0.017,0.0316,0.003,0.0014,0.0097,0.001,0.056,2059.214,39.42495,1860.0,1605.0,1128.0
6586,23B172409,66.2,77.1,24.87,0.0984999984502792,06-V60 600125,06-V60,06-V60,06-V60,L,T,0.058,0.871,0.0069,0.0016,0.016,0.132,0.043,0.049,0.011,0.0292,0.001,0.0022,0.0136,0.0,0.059,2034.104,34.5163,1898.0,1630.0,1137.0
6587,23B172410,63.7,76.2,25.15,0.0984999984502792,06-V60 600125,06-V60,06-V60,06-V60,L,T,0.058,0.871,0.0069,0.0016,0.016,0.132,0.043,0.049,0.011,0.0292,0.001,0.0022,0.0136,0.0,0.059,2079.356,34.50577,1914.0,1632.0,1131.0
6588,23B172413,70.4,81.0,24.67,0.0949999988079071,06-V60 600125,06-V60,06-V60,06-V60,L,T,0.063,0.919,0.0101,0.0027,0.007,0.138,0.051,0.063,0.012,0.0313,0.002,0.0028,0.0112,0.0,0.062,2126.138,34.48645,1923.0,1621.0,1128.0
6589,23B172414,63.5,75.3,25.26,0.0949999988079071,06-V60 600125,06-V60,06-V60,06-V60,L,T,0.063,0.919,0.0101,0.0027,0.007,0.138,0.051,0.063,0.012,0.0313,0.002,0.0028,0.0112,0.0,0.062,2119.244,34.48623,1920.0,1625.0,1128.0
6590,23B172416,64.0,75.8,25.7,0.0949999988079071,06-V60 600125,06-V60,06-V60,06-V60,L,T,0.063,0.919,0.0101,0.0027,0.007,0.138,0.051,0.063,0.012,0.0313,0.002,0.0028,0.0112,0.0,0.062,2110.712,34.48829,1918.0,1628.0,1128.0
6591,23B172419,64.6,76.3,24.63,0.0945999994874001,06-V60 600125,06-V60,06-V60,06-V60,L,T,0.056,0.903,0.0056,0.0004,0.022,0.13,0.043,0.049,0.014,0.0257,0.003,0.0018,0.0113,0.001,0.059,2105.186,34.48832,1920.0,1630.0,1128.0
7060,23B174014,63.3,74.5,26.4,0.0828000009059906,06-V60 600125,06-V60,06-V60,06-V60,L,T,0.054,0.844,0.0058,0.0023,0.017,0.094,0.038,0.044,0.007,0.0309,0.001,0.0029,0.0144,0.0,0.058,2079.572,39.42169,1848.0,1601.0,1121.0
7061,23B174018,68.9,79.8,25.58,0.0945999994874001,06-V60 600125,06-V60,06-V60,06-V60,L,T,0.055,0.892,0.0055,0.0017,0.034,0.104,0.04,0.042,0.016,0.0357,0.003,0.0009,0.0156,0.001,0.063,2065.442,39.4256,1851.0,1605.0,1126.0
7062,23B174022,70.7,79.5,25.17,0.0926999971270561,06-V60 600125,06-V60,06-V60,06-V60,L,T,0.055,0.892,0.0055,0.0017,0.034,0.104,0.04,0.042,0.016,0.0357,0.003,0.0009,0.0156,0.001,0.063,2107.634,39.41087,1860.0,1603.0,1130.0
7063,23B174024,54.85,68.85,30.520000000000003,0.0926999971270561,06-V60 600125,06-V60,06-V60,06-V60,L,T,0.056,0.861,0.009,0.0036,0.018,0.104,0.043,0.063,0.008,0.0291,0.002,0.0021,0.0165,0.0,0.059,2092.136,39.41757,1862.0,1605.0,1130.0
7086,23B174112,71.9,79.7,23.84,0.0832000002264977,06-V60 600125,06-V60,06-V60,06-V60,L,T,0.06,0.885,0.0068,0.0011,0.037,0.142,0.044,0.051,0.018,0.0288,0.002,0.001,0.0153,0.001,0.062,2111.9,34.49087,1925.0,1603.0,1146.0
7411,23B175552,65.8,77.0,26.33,0.0945999994874001,06-V60 600125,06-V60,06-V60,06-V60,L,T,0.057,0.86,0.0041,0.0003,0.026,0.127,0.045,0.035,0.013,0.0295,0.002,0.0023,0.0154,0.001,0.054,2012.702,39.44169,1835.0,1592.0,1126.0
9475,23B184034,68.2,76.8,24.24,0.0995000004768372,06-V60 600125,06-V60,06-V60,06-V60,L,T,0.055,0.857,0.0062,0.0011,0.021,0.13,0.042,0.042,0.012,0.034,0.001,0.0036,0.0129,0.001,0.058,2163.47,39.4036,1882.0,1596.0,1130.0
9476,23B184036,66.6,76.8,25.05,0.0995000004768372,06-V60 600125,06-V60,06-V60,06-V60,L,T,0.059,0.878,0.0091,0.0022,0.033,0.131,0.047,0.043,0.008,0.03,0.002,0.0026,0.0129,0.001,0.061,2128.748,39.40331,1871.0,1596.0,1124.0
9477,23B184038,66.4,77.1,22.14,0.0995000004768372,06-V60 600125,06-V60,06-V60,06-V60,L,T,0.059,0.878,0.0091,0.0022,0.033,0.131,0.047,0.043,0.008,0.03,0.002,0.0026,0.0129,0.001,0.061,2126.624,39.40402,1877.0,1598.0,1128.0
9478,23B184041,65.4,76.0,24.09,0.0995000004768372,06-V60 600125,06-V60,06-V60,06-V60,L,T,0.059,0.87,0.008,0.0013,0.016,0.135,0.044,0.051,0.012,0.0316,0.001,0.0029,0.0123,0.001,0.06,2121.872,39.40669,1878.0,1596.0,1128.0
9479,23B184043,65.0,75.9,24.78,0.0995000004768372,06-V60 600125,06-V60,06-V60,06-V60,L,T,0.059,0.87,0.008,0.0013,0.016,0.135,0.044,0.051,0.012,0.0316,0.001,0.0029,0.0123,0.001,0.06,2121.692,39.40761,1882.0,1598.0,1124.0
9480,23B184046,67.2,77.1,24.57,0.0995000004768372,06-V60 600125,06-V60,06-V60,06-V60,L,T,0.055,0.867,0.0101,0.0021,0.028,0.136,0.046,0.053,0.007,0.033,0.002,0.0022,0.0142,0.001,0.06,2120.432,39.40751,1880.0,1598.0,1121.0
9481,23B184048,67.1,76.9,23.77,0.0995000004768372,06-V60 600125,06-V60,06-V60,06-V60,L,T,0.055,0.867,0.0101,0.0021,0.028,0.136,0.046,0.053,0.007,0.033,0.002,0.0022,0.0142,0.001,0.06,2120.81,39.4039,1878.0,1598.0,1124.0
9482,23B184051,66.5,76.2,24.54,0.0995000004768372,06-V60 600125,06-V60,06-V60,06-V60,L,T,0.056,0.86,0.0084,0.0033,0.023,0.132,0.045,0.057,0.012,0.0334,0.001,0.002,0.0133,0.001,0.06,2118.596,39.40429,1878.0,1598.0,1124.0
9483,23B184053,68.7,77.7,25.55,0.0995000004768372,06-V60 600125,06-V60,06-V60,06-V60,L,T,0.056,0.86,0.0084,0.0033,0.023,0.132,0.045,0.057,0.012,0.0334,0.001,0.002,0.0133,0.001,0.06,2137.316,39.40614,1886.0,1603.0,1126.0
9484,23B184055,67.6,77.5,24.25,0.0995000004768372,06-V60 600125,06-V60,06-V60,06-V60,L,T,0.058,0.901,0.0077,0.0046,0.019,0.134,0.045,0.042,0.006,0.0353,0.002,0.0022,0.0136,0.001,0.064,2160.662,39.39383,1898.0,1603.0,1126.0
9485,23B184057,67.7,77.3,22.18,0.0995000004768372,06-V60 600125,06-V60,06-V60,06-V60,L,T,0.058,0.901,0.0077,0.0046,0.019,0.134,0.045,0.042,0.006,0.0353,0.002,0.0022,0.0136,0.001,0.064,2165.54,39.39413,1898.0,1601.0,1122.0
9486,23B184060,69.0,77.6,28.02,0.0995000004768372,06-V60 600125,06-V60,06-V60,06-V60,L,T,0.056,0.881,0.0088,0.0048,0.02,0.13,0.045,0.044,0.007,0.0332,0.002,0.0021,0.015,0.001,0.061,2162.426,39.39485,1896.0,1599.0,1126.0
9487,23B184062,69.1,78.4,24.65,0.0995000004768372,06-V60 600125,06-V60,06-V60,06-V60,L,T,0.056,0.881,0.0088,0.0048,0.02,0.13,0.045,0.044,0.007,0.0332,0.002,0.0021,0.015,0.001,0.061,2159.888,39.39695,1896.0,1601.0,1122.0
9488,23B184065,69.1,77.4,25.87,0.0995000004768372,06-V60 600125,06-V60,06-V60,06-V60,L,T,0.052,0.874,0.0093,0.0011,0.031,0.126,0.04,0.051,0.011,0.0316,0.001,0.0026,0.0131,0.002,0.059,2162.642,39.39539,1900.0,1605.0,1126.0
9489,23B184067,66.5,76.6,21.57,0.0995000004768372,06-V60 600125,06-V60,06-V60,06-V60,L,T,0.052,0.874,0.0093,0.0011,0.031,0.126,0.04,0.051,0.011,0.0316,0.001,0.0026,0.0131,0.002,0.059,2162.21,39.39553,1895.0,1605.0,1126.0
9490,23B184070,68.6,78.4,18.43,0.0995000004768372,06-V60 600125,06-V60,06-V60,06-V60,L,T,0.061,0.85,0.0076,0.0024,0.027,0.128,0.043,0.045,0.007,0.0242,0.002,0.003,0.0135,0.001,0.057,2166.476,39.39498,1871.0,1601.0,1126.0
9491,23B184072,67.9,77.5,20.67,0.0995000004768372,06-V60 600125,06-V60,06-V60,06-V60,L,T,0.061,0.85,0.0076,0.0024,0.027,0.128,0.043,0.045,0.007,0.0242,0.002,0.003,0.0135,0.001,0.057,2169.554,39.39082,1902.0,1603.0,1121.0
9492,23B184075,67.2,76.8,24.44,0.0995000004768372,06-V60 600125,06-V60,06-V60,06-V60,L,T,0.054,0.862,0.0078,0.0036,0.013,0.121,0.041,0.044,0.011,0.033,0.001,0.0026,0.013,0.001,0.058,2164.046,39.39648,1898.0,1598.0,1122.0
9493,23B184077,63.7,75.4,25.44,0.0995000004768372,06-V60 600125,06-V60,06-V60,06-V60,L,T,0.054,0.862,0.0078,0.0036,0.013,0.121,0.041,0.044,0.011,0.033,0.001,0.0026,0.013,0.001,0.058,2163.83,39.39199,1898.0,1599.0,1124.0
9494,23B184079,66.5,76.6,23.81,0.0995000004768372,06-V60 600125,06-V60,06-V60,06-V60,L,T,0.058,0.879,0.0081,0.0048,0.022,0.126,0.045,0.044,0.008,0.0348,0.003,0.0027,0.0142,0.001,0.056,2175.152,39.39158,1911.0,1605.0,1122.0
9495,23B184081,67.9,77.2,25.77,0.0995000004768372,06-V60 600125,06-V60,06-V60,06-V60,L,T,0.058,0.879,0.0081,0.0048,0.022,0.126,0.045,0.044,0.008,0.0348,0.003,0.0027,0.0142,0.001,0.056,2178.536,39.39036,1909.0,1603.0,1124.0
9496,23B184084,68.6,77.7,24.61,0.0995000004768372,06-V60 600125,06-V60,06-V60,06-V60,L,T,0.056,0.854,0.0073,0.0019,0.028,0.121,0.041,0.045,0.012,0.037,0.001,0.0025,0.0114,0.001,0.062,2176.808,39.39158,1907.0,1605.0,1121.0
9497,23B184086,66.5,75.7,25.86,0.0995000004768372,06-V60 600125,06-V60,06-V60,06-V60,L,T,0.056,0.854,0.0073,0.0019,0.028,0.121,0.041,0.045,0.012,0.037,0.001,0.0025,0.0114,0.001,0.062,2176.43,39.39172,1904.0,1599.0,1124.0
9498,23B184091,61.9,74.5,26.36,0.0995000004768372,06-V60 600125,06-V60,06-V60,06-V60,L,T,0.057,0.845,0.008,0.0049,0.025,0.124,0.043,0.043,0.007,0.0346,0.001,0.0028,0.0126,0.001,0.06,2151.392,39.40039,1884.0,1598.0,1135.0
9499,23B184094,69.3,78.3,25.17,0.0996000021696091,06-V60 600125,06-V60,06-V60,06-V60,L,T,0.057,0.834,0.0074,0.0033,0.025,0.129,0.044,0.041,0.012,0.0384,0.002,0.0024,0.0124,0.001,0.057,2147.72,39.40063,1880.0,1601.0,1124.0
9500,23B184096,69.8,78.5,24.66,0.0996000021696091,06-V60 600125,06-V60,06-V60,06-V60,L,T,0.057,0.834,0.0074,0.0033,0.025,0.129,0.044,0.041,0.012,0.0384,0.002,0.0024,0.0124,0.001,0.057,2138.576,39.40321,1884.0,1599.0,1124.0
9501,23B184098,70.7,78.8,23.93,0.0834999978542328,06-V60 600125,06-V60,06-V60,06-V60,L,T,0.054,0.893,0.0087,0.0046,0.022,0.127,0.043,0.047,0.007,0.0351,0.002,0.0024,0.0148,0.001,0.06,2145.272,39.40167,1869.0,1596.0,1122.0
9502,23B184103,68.7,78.1,23.73,0.0834999978542328,06-V60 600125,06-V60,06-V60,06-V60,L,T,0.057,0.841,0.0079,0.0031,0.021,0.136,0.043,0.051,0.013,0.0314,0.001,0.0023,0.0123,0.001,0.061,2087.024,39.41294,1859.0,1594.0,1124.0
9503,23B184105,68.1,77.0,21.86,0.0834999978542328,06-V60 600125,06-V60,06-V60,06-V60,L,T,0.057,0.841,0.0079,0.0031,0.021,0.136,0.043,0.051,0.013,0.0314,0.001,0.0023,0.0123,0.001,0.061,2116.292,39.4078,1864.0,1596.0,1126.0
9504,23B184107,68.5,76.3,19.61,0.0834999978542328,06-V60 600125,06-V60,06-V60,06-V60,L,T,0.062,0.848,0.0087,0.0046,0.027,0.124,0.045,0.048,0.009,0.0298,0.002,0.0028,0.0129,0.001,0.062,2087.402,39.41713,1857.0,1601.0,1126.0
9505,23B184109,70.2,77.9,23.78,0.0834999978542328,06-V60 600125,06-V60,06-V60,06-V60,L,T,0.062,0.848,0.0087,0.0046,0.027,0.124,0.045,0.048,0.009,0.0298,0.002,0.0028,0.0129,0.001,0.062,2111.378,39.41362,1866.0,1596.0,1122.0
9506,23B184112,66.1,74.5,23.7,0.0834999978542328,06-V60 600125,06-V60,06-V60,06-V60,L,T,0.055,0.886,0.008,0.0036,0.018,0.137,0.046,0.048,0.014,0.0313,0.001,0.0035,0.0112,0.001,0.058,2125.742,59.0851,1832.0,1599.0,1124.0
9507,23B184114,66.5,75.7,18.49,0.0834999978542328,06-V60 600125,06-V60,06-V60,06-V60,L,T,0.055,0.886,0.008,0.0036,0.018,0.137,0.046,0.048,0.014,0.0313,0.001,0.0035,0.0112,0.001,0.058,2141.114,39.40804,1857.0,1605.0,1121.0
9508,23B184117,68.0,78.4,25.04,0.0954999998211861,06-V60 600125,06-V60,06-V60,06-V60,L,T,0.054,0.86,0.0083,0.0048,0.019,0.111,0.042,0.039,0.008,0.033,0.001,0.003,0.0165,0.001,0.057,2070.896,39.4199,1860.0,1594.0,1130.0
9509,23B184119,67.5,77.8,25.7,0.0954999998211861,06-V60 600125,06-V60,06-V60,06-V60,L,T,0.054,0.86,0.0083,0.0048,0.019,0.111,0.042,0.039,0.008,0.033,0.001,0.003,0.0165,0.001,0.057,2069.528,39.42176,1857.0,1594.0,1124.0
9510,23B184120,67.7,79.3,23.52,0.0954999998211861,06-V60 600125,06-V60,06-V60,06-V60,L,T,0.057,0.865,0.0073,0.0026,0.01,0.139,0.047,0.042,0.014,0.0287,0.001,0.0026,0.0152,0.0,0.059,2079.212,39.42499,1860.0,1605.0,1122.0
9511,23B184122,68.1,78.3,24.71,0.0954999998211861,06-V60 600125,06-V60,06-V60,06-V60,L,T,0.057,0.865,0.0073,0.0026,0.01,0.139,0.047,0.042,0.014,0.0287,0.001,0.0026,0.0152,0.0,0.059,2108.012,39.4225,1875.0,1607.0,1122.0
9512,23B184124,66.4,76.1,22.45,0.0954999998211861,06-V60 600125,06-V60,06-V60,06-V60,L,T,0.059,0.886,0.0095,0.0049,0.015,0.11,0.042,0.041,0.007,0.0266,0.001,0.0025,0.0125,0.001,0.058,2067.908,39.4237,1860.0,1605.0,1122.0
9513,23B184131,69.9,79.3,21.95,0.0954999998211861,06-V60 600125,06-V60,06-V60,06-V60,L,T,0.065,0.92,0.0078,0.0024,0.028,0.141,0.049,0.045,0.013,0.0301,0.002,0.0024,0.0136,0.001,0.065,2044.148,39.42082,1853.0,1594.0,1131.0
9514,23B184134,68.4,77.0,23.33,0.0945999994874001,06-V60 600125,06-V60,06-V60,06-V60,L,T,0.058,0.901,0.0088,0.0033,0.026,0.108,0.042,0.036,0.008,0.0331,0.001,0.0029,0.0159,0.001,0.061,2044.508,39.43131,1839.0,1592.0,1126.0
9515,23B184136,69.3,79.5,24.4,0.0945999994874001,06-V60 600125,06-V60,06-V60,06-V60,L,T,0.058,0.901,0.0088,0.0033,0.026,0.108,0.042,0.036,0.008,0.0331,0.001,0.0029,0.0159,0.001,0.061,2082.992,39.42667,1859.0,1601.0,1124.0
9516,23B184142,68.8,77.6,24.11,0.0949999988079071,06-V60 600125,06-V60,06-V60,06-V60,L,T,0.059,0.894,0.0073,0.0036,0.016,0.144,0.051,0.042,0.013,0.0276,0.0,0.0027,0.0135,0.001,0.06,2073.866,39.4263,1923.0,1599.0,1122.0
9517,23B184148,57.85,77.15,16.145,0.0949999988079071,06-V60 600125,06-V60,06-V60,06-V60,L,T,0.057,0.879,0.01,0.004,0.029,0.107,0.041,0.037,0.007,0.0324,0.002,0.0028,0.013,0.001,0.06,2055.83,39.42603,1904.0,1594.0,1131.0
9518,23B184153,69.8,79.0,24.29,0.0832000002264977,06-V60 600125,06-V60,06-V60,06-V60,L,T,0.062,0.878,0.0077,0.0017,0.027,0.146,0.05,0.043,0.012,0.0297,0.001,0.0027,0.013,0.001,0.06,2127.452,39.40744,1922.0,1601.0,1126.0
9519,23B184155,68.9,78.6,23.68,0.0832000002264977,06-V60 600125,06-V60,06-V60,06-V60,L,T,0.062,0.878,0.0077,0.0017,0.027,0.146,0.05,0.043,0.012,0.0297,0.001,0.0027,0.013,0.001,0.06,2138.216,39.40613,1934.0,1603.0,1124.0
9520,23B184169,68.5,78.0,24.13,0.0868000015616417,06-V60 600125,06-V60,06-V60,06-V60,L,T,0.055,0.873,0.007,0.0014,0.016,0.14,0.048,0.043,0.013,0.0288,0.001,0.0035,0.0138,0.001,0.058,2104.286,39.41465,1925.0,1605.0,1122.0
9521,23B184172,67.5,76.7,22.68,0.0945999994874001,06-V60 600125,06-V60,06-V60,06-V60,L,T,0.057,0.88,0.0101,0.0034,0.032,0.108,0.043,0.045,0.007,0.032,0.001,0.0024,0.0128,0.001,0.059,2113.16,39.40803,1934.0,1607.0,1121.0
9522,23B184178,68.5,78.2,23.59,0.0945999994874001,06-V60 600125,06-V60,06-V60,06-V60,L,T,0.057,0.88,0.0101,0.0034,0.032,0.108,0.043,0.045,0.007,0.032,0.001,0.0024,0.0128,0.001,0.059,2135.102,39.39773,1941.0,1607.0,1119.0
9525,23B184197,67.8,78.3,20.75,0.0945999994874001,06-V60 600125,06-V60,06-V60,06-V60,L,T,0.052,0.898,0.0069,0.0021,0.02,0.114,0.045,0.039,0.014,0.0307,0.001,0.0031,0.0145,0.001,0.06,2068.592,34.5009,1922.0,1608.0,1128.0
9600,23B184480,65.8,76.9,26.74,0.0995000004768372,06-V60 600125,06-V60,06-V60,06-V60,L,T,0.055,0.885,0.0096,0.0029,0.013,0.117,0.046,0.047,0.008,0.0298,0.002,0.0024,0.012,0.001,0.071,2032.34,39.44329,1810.0,1628.0,1113.0
9601,23B184480,66.0,77.2,25.92,0.0995000004768372,06-V60 600125,06-V60,06-V60,06-V60,T,T,0.055,0.885,0.0096,0.0029,0.013,0.117,0.046,0.047,0.008,0.0298,0.002,0.0024,0.012,0.001,0.071,2032.34,39.44329,1810.0,1628.0,1113.0
9602,23B184517,63.7,76.0,26.69,0.0995000004768372,06-V60 600125,06-V60,06-V60,06-V60,L,T,0.052,0.844,0.0067,0.0018,0.018,0.132,0.041,0.048,0.015,0.0232,0.0,0.0026,0.0119,0.001,0.058,2008.544,39.45232,1805.0,1628.0,1128.0
9603,23B184522,65.3,77.1,25.07,0.0995000004768372,06-V60 600125,06-V60,06-V60,06-V60,L,T,0.056,0.873,0.0094,0.0031,0.027,0.122,0.042,0.049,0.007,0.0288,0.001,0.0021,0.0142,0.001,0.056,2088.716,39.41741,1844.0,1621.0,1135.0
9604,23B184554,65.7,76.6,22.17,0.150099992752075,06-V60 600125,06-V60,06-V60,06-V60,L,T,0.052,0.841,0.0068,0.0015,0.032,0.13,0.041,0.055,0.014,0.0222,0.0,0.0028,0.0134,0.001,0.061,2146.694,44.31664,1792.0,1680.0,1135.0
9605,23B184556,68.0,77.4,25.37,0.0995000004768372,06-V60 600125,06-V60,06-V60,06-V60,L,T,0.052,0.841,0.0068,0.0015,0.032,0.13,0.041,0.055,0.014,0.0222,0.0,0.0028,0.0134,0.001,0.061,2143.346,39.40289,1806.0,1626.0,1130.0
9606,23B184559,58.5,80.5,28.84,0.0834999978542328,06-V60 600125,06-V60,06-V60,06-V60,L,T,0.058,0.843,0.0103,0.0021,0.028,0.124,0.041,0.045,0.008,0.0293,0.002,0.0019,0.0128,0.001,0.059,2094.818,39.42235,1790.0,1630.0,1126.0
9607,23B184559,59.4,78.3,15.86,0.0834999978542328,06-V60 600125,06-V60,06-V60,06-V60,T,T,0.058,0.843,0.0103,0.0021,0.028,0.124,0.041,0.045,0.008,0.0293,0.002,0.0019,0.0128,0.001,0.059,2094.818,39.42235,1790.0,1630.0,1126.0
9911,23B185933,68.0,75.6,26.34,0.0904999971389771,06-V60 600125,06-V60,06-V60,06-V60,L,T,0.061,0.831,0.0064,0.0027,0.014,0.127,0.047,0.032,0.011,0.0298,0.003,0.0049,0.012,0.001,0.062,2163.506,34.4753,1999.0,1607.0,1124.0
9912,23B185938,67.5,77.4,21.26,0.0832000002264977,06-V60 600125,06-V60,06-V60,06-V60,L,T,0.056,0.864,0.0071,0.0001,0.019,0.127,0.041,0.048,0.016,0.0319,0.001,0.0026,0.0181,0.001,0.063,2183.828,36.14106,1992.0,1603.0,1128.0
9913,23B185938,70.6,77.3,25.18,0.0832000002264977,06-V60 600125,06-V60,06-V60,06-V60,T,T,0.056,0.864,0.0071,0.0001,0.019,0.127,0.041,0.048,0.016,0.0319,0.001,0.0026,0.0181,0.001,0.063,2183.828,36.14106,1992.0,1603.0,1128.0
10460,23B188675,62.1,72.0,27.26,0.095100000500679,06-V60 600125,06-V60,06-V60,06-V60,L,T,0.061,0.873,0.0088,0.0002,0.036,0.107,0.037,0.047,0.008,0.0316,0.001,0.0025,0.0113,0.001,0.057,2017.922,34.52373,1871.0,1605.0,1130.0
10461,23B188679,62.0,72.2,26.24,0.0949999988079071,06-V60 600125,06-V60,06-V60,06-V60,L,T,0.056,0.857,0.0072,0.0005,0.024,0.127,0.042,0.051,0.01,0.0302,0.001,0.0027,0.0102,0.001,0.061,2061.968,34.50573,1868.0,1601.0,1133.0
10462,23B188684,66.7,75.4,25.44,0.0949999988079071,06-V60 600125,06-V60,06-V60,06-V60,L,T,0.057,0.844,0.0085,0.0007,0.02,0.105,0.038,0.052,0.008,0.0264,0.001,0.0023,0.0115,0.001,0.066,2113.826,34.49641,1864.0,1605.0,1126.0
10463,23B188687,66.4,75.9,26.58,0.0949999988079071,06-V60 600125,06-V60,06-V60,06-V60,L,T,0.057,0.844,0.0085,0.0007,0.02,0.105,0.038,0.052,0.008,0.0264,0.001,0.0023,0.0115,0.001,0.066,2054.444,34.51449,1832.0,1601.0,1130.0
10464,23B188690,64.0,73.5,27.72,0.0949999988079071,06-V60 600125,06-V60,06-V60,06-V60,L,T,0.058,0.843,0.0046,0.0,0.031,0.126,0.043,0.03,0.008,0.0311,0.001,0.0022,0.0105,0.001,0.064,2113.898,34.49278,1869.0,1605.0,1122.0
10465,23B188691,63.5,73.7,28.42,0.0949999988079071,06-V60 600125,06-V60,06-V60,06-V60,L,T,0.058,0.843,0.0046,0.0,0.031,0.126,0.043,0.03,0.008,0.0311,0.001,0.0022,0.0105,0.001,0.064,2120.738,34.49059,1864.0,1601.0,1124.0
10474,23B188730,66.4,75.1,26.35,0.0949999988079071,06-V60 600125,06-V60,06-V60,06-V60,L,T,0.058,0.892,0.0061,0.0007,0.025,0.109,0.039,0.04,0.008,0.0305,0.001,0.0025,0.0131,0.001,0.06,2103.476,34.49353,1916.0,1598.0,1130.0
10475,23B188736,65.1,74.8,17.9,0.0949999988079071,06-V60 600125,06-V60,06-V60,06-V60,L,T,0.058,0.892,0.0061,0.0007,0.025,0.109,0.039,0.04,0.008,0.0305,0.001,0.0025,0.0131,0.001,0.06,2093.828,34.49603,1914.0,1599.0,1130.0
10476,23B188739,65.0,75.7,26.73,0.0949999988079071,06-V60 600125,06-V60,06-V60,06-V60,L,T,0.06,0.886,0.0066,0.0003,0.022,0.113,0.041,0.046,0.009,0.0298,0.001,0.0025,0.0113,0.001,0.063,2087.33,34.49732,1914.0,1599.0,1130.0
10477,23B188744,65.2,75.8,24.16,0.0949999988079071,06-V60 600125,06-V60,06-V60,06-V60,L,T,0.06,0.886,0.0066,0.0003,0.022,0.113,0.041,0.046,0.009,0.0298,0.001,0.0025,0.0113,0.001,0.063,2077.556,34.49866,1911.0,1598.0,1122.0
10478,23B188747,68.3,78.1,26.43,0.0949999988079071,06-V60 600125,06-V60,06-V60,06-V60,L,T,0.065,0.876,0.0066,0.0011,0.016,0.11,0.039,0.04,0.009,0.0251,0.001,0.0026,0.0133,0.001,0.057,2078.078,34.5005,1911.0,1598.0,1119.0
10479,23B188756,67.4,76.8,25.68,0.0949999988079071,06-V60 600125,06-V60,06-V60,06-V60,L,T,0.06,0.867,0.0063,0.0023,0.014,0.103,0.039,0.036,0.009,0.0289,0.001,0.0024,0.0133,0.001,0.059,2154.65,34.48192,1968.0,1596.0,1124.0
10480,23B188762,67.0,75.9,25.34,0.0949999988079071,06-V60 600125,06-V60,06-V60,06-V60,L,T,0.054,0.892,0.0068,0.0015,0.021,0.1,0.037,0.036,0.008,0.0349,0.001,0.0023,0.0126,0.001,0.058,2069.06,34.50049,1932.0,1598.0,1131.0
11085,23B191435,70.4,79.8,24.97,0.0995000004768372,06-V60 600125,06-V60,06-V60,06-V60,L,T,0.058,0.87,0.0069,0.0025,0.018,0.093,0.032,0.039,0.017,0.0293,0.003,0.0027,0.0134,0.001,0.061,2133.896,39.43322,1880.0,1596.0,1115.0
11086,23B191438,72.1,81.4,24.19,0.0954999998211861,06-V60 600125,06-V60,06-V60,06-V60,L,T,0.058,0.87,0.0069,0.0025,0.018,0.093,0.032,0.039,0.017,0.0293,0.003,0.0027,0.0134,0.001,0.061,2139.494,39.441,1898.0,1607.0,1115.0
11284,23B192440,65.3,77.8,27.45,0.200100004673004,06-V60 600125,06-V60,06-V60,06-V60,L,T,0.062,0.877,0.0085,0.0,0.036,0.113,0.045,0.038,0.016,0.0293,0.0,0.0029,0.014,0.002,0.062,2204.258,39.39675,1860.0,1610.0,1121.0
11285,23B192443,68.3,78.8,25.72,0.150099992752075,06-V60 600125,06-V60,06-V60,06-V60,L,T,0.057,0.836,0.0076,0.0028,0.011,0.12,0.048,0.034,0.017,0.0305,0.003,0.0028,0.0154,0.001,0.061,2145.272,49.24117,1855.0,1601.0,1130.0
11286,23B192445,69.2,79.0,25.67,0.0995000004768372,06-V60 600125,06-V60,06-V60,06-V60,L,T,0.057,0.836,0.0076,0.0028,0.011,0.12,0.048,0.034,0.017,0.0305,0.003,0.0028,0.0154,0.001,0.061,2053.31,39.42501,1832.0,1596.0,1131.0
11287,23B192447,68.1,78.6,26.1,0.0995000004768372,06-V60 600125,06-V60,06-V60,06-V60,L,T,0.058,0.881,0.0081,0.001,0.012,0.118,0.042,0.036,0.016,0.0264,0.001,0.0027,0.0135,0.001,0.057,2062.472,39.42285,1828.0,1594.0,1131.0
