Repository: PNell/TrialTest3

File: Data/StreamlitData032524.csv (part 82 of 96)
,coil_no,YieldStrength,TensileStrength,TotalElongation,coil_thickness,steel_design_description,grade,grade_head,grade_tail,sample_direction,sample_location,c_amount,mn_amount,p_amount,s_amount,si_amount,cu_amount,ni_amount,cr_amount,mo_amount,al_amount,nb_amount,ca_amount,n_amount,ti_amount,v_amount,TF1_EXIT_AVG_BODY,TBC_thickness,TEMP_FM_ENTRY_AVG,TEMP_FM_EXIT_AVG,TEMP_COILING_AVG
11288,23B192449,71.7,79.3,19.54,0.0995000004768372,06-V60 600125,06-V60,06-V60,06-V60,L,T,0.058,0.881,0.0081,0.001,0.012,0.118,0.042,0.036,0.016,0.0264,0.001,0.0027,0.0135,0.001,0.057,2086.286,39.42268,1846.0,1598.0,1126.0
11289,23B192452,67.7,75.9,24.89,0.0995000004768372,06-V60 600125,06-V60,06-V60,06-V60,L,T,0.057,0.841,0.0072,0.0002,0.029,0.125,0.042,0.033,0.017,0.0313,0.001,0.002,0.0115,0.002,0.059,2108.678,39.40997,1848.0,1598.0,1130.0
11290,23B192454,66.7,76.2,25.5,0.0995000004768372,06-V60 600125,06-V60,06-V60,06-V60,L,T,0.057,0.841,0.0072,0.0002,0.029,0.125,0.042,0.033,0.017,0.0313,0.001,0.002,0.0115,0.002,0.059,2088.086,39.41271,1842.0,1599.0,1130.0
11291,23B192457,70.4,79.5,26.6,0.0995000004768372,06-V60 600125,06-V60,06-V60,06-V60,L,T,0.056,0.863,0.0088,0.0015,0.02,0.118,0.039,0.042,0.017,0.0324,0.001,0.0019,0.0142,0.001,0.06,2080.418,39.42182,1839.0,1599.0,1130.0
11292,23B192459,70.8,78.8,25.14,0.0995000004768372,06-V60 600125,06-V60,06-V60,06-V60,L,T,0.056,0.863,0.0088,0.0015,0.02,0.118,0.039,0.042,0.017,0.0324,0.001,0.0019,0.0142,0.001,0.06,2081.624,39.42077,1841.0,1599.0,1128.0
11293,23B192462,69.1,78.8,25.17,0.0995000004768372,06-V60 600125,06-V60,06-V60,06-V60,L,T,0.049,0.859,0.0071,0.0048,0.009,0.113,0.039,0.038,0.016,0.029,0.001,0.003,0.0114,0.001,0.057,2095.934,39.41505,1846.0,1596.0,1131.0
11294,23B192464,72.1,78.9,20.07,0.0995000004768372,06-V60 600125,06-V60,06-V60,06-V60,L,T,0.049,0.859,0.0071,0.0048,0.009,0.113,0.039,0.038,0.016,0.029,0.001,0.003,0.0114,0.001,0.057,2103.278,39.41909,1859.0,1601.0,1131.0
11295,23B192468,70.1,80.6,22.7,0.0995000004768372,06-V60 600125,06-V60,06-V60,06-V60,L,T,0.062,0.861,0.0076,0.0041,0.01,0.113,0.039,0.035,0.015,0.0265,0.001,0.0023,0.0158,0.001,0.059,2125.202,39.40692,1853.0,1596.0,1130.0
11296,23B192470,72.4,81.0,23.88,0.0995000004768372,06-V60 600125,06-V60,06-V60,06-V60,L,T,0.062,0.861,0.0076,0.0041,0.01,0.113,0.039,0.035,0.015,0.0265,0.001,0.0023,0.0158,0.001,0.059,2123.672,39.4102,1857.0,1598.0,1130.0
11297,23B192473,67.8,78.3,25.13,0.0944999977946281,06-V60 600125,06-V60,06-V60,06-V60,L,T,0.06,0.895,0.0091,0.0048,0.018,0.107,0.039,0.036,0.014,0.0301,0.001,0.0028,0.0134,0.001,0.058,2129.324,39.40311,1868.0,1596.0,1124.0
11298,23B192478,68.9,77.2,25.93,0.0944999977946281,06-V60 600125,06-V60,06-V60,06-V60,L,T,0.06,0.895,0.0091,0.0048,0.018,0.107,0.039,0.036,0.014,0.0301,0.001,0.0028,0.0134,0.001,0.058,2069.132,39.42204,1815.0,1589.0,1128.0
11299,23B192487,69.3,79.3,25.03,0.0944999977946281,06-V60 600125,06-V60,06-V60,06-V60,L,T,0.059,0.855,0.0092,0.0002,0.035,0.104,0.041,0.041,0.015,0.0371,0.001,0.0033,0.0151,0.002,0.06,2105.942,39.40915,1821.0,1596.0,1131.0
11300,23B192495,69.0,77.6,25.36,0.0944999977946281,06-V60 600125,06-V60,06-V60,06-V60,L,T,0.055,0.869,0.0059,0.0,0.032,0.097,0.041,0.037,0.014,0.0371,0.0,0.0032,0.0135,0.001,0.06,2133.428,39.40361,1864.0,1599.0,1133.0
11301,23B192498,66.0,76.3,27.07,0.0944999977946281,06-V60 600125,06-V60,06-V60,06-V60,L,T,0.056,0.849,0.0066,0.0,0.016,0.09,0.033,0.054,0.014,0.0329,0.001,0.0027,0.0122,0.001,0.056,2113.142,39.40597,1853.0,1594.0,1133.0
11306,23B192524,69.8,79.0,25.58,0.0944999977946281,06-V60 600125,06-V60,06-V60,06-V60,L,T,0.055,0.877,0.0055,0.0027,0.018,0.091,0.032,0.039,0.013,0.0303,0.001,0.0026,0.0142,0.001,0.062,2129.288,39.40751,1855.0,1596.0,1139.0
11307,23B192530,72.3,79.8,24.24,0.0944999977946281,06-V60 600125,06-V60,06-V60,06-V60,L,T,0.055,0.877,0.0055,0.0027,0.018,0.091,0.032,0.039,0.013,0.0303,0.001,0.0026,0.0142,0.001,0.062,2065.784,39.4311,1855.0,1599.0,1115.0
11309,23B192541,68.5,78.7,24.81,0.0944999977946281,06-V60 600125,06-V60,06-V60,06-V60,L,T,0.061,0.895,0.0058,0.0028,0.017,0.099,0.037,0.032,0.015,0.0311,0.001,0.0029,0.0187,0.001,0.06,2144.624,39.40251,1873.0,1612.0,1128.0
11310,23B192546,69.3,79.0,26.18,0.0944999977946281,06-V60 600125,06-V60,06-V60,06-V60,L,T,0.061,0.895,0.0058,0.0028,0.017,0.099,0.037,0.032,0.015,0.0311,0.001,0.0029,0.0187,0.001,0.06,2118.164,39.41205,1869.0,1612.0,1122.0
11316,23B192572,66.2,76.2,26.42,0.0944999977946281,06-V60 600125,06-V60,03CSK,06-V60,L,T,0.064,0.836,0.0059,0.0001,0.014,0.107,0.039,0.037,0.014,0.0269,0.002,0.0027,0.0143,0.001,0.057,2039.432,39.42733,1821.0,1601.0,1151.0
11317,23B192577,69.6,80.2,26.05,0.0944999977946281,06-V60 600125,06-V60,06-V60,06-V60,L,T,0.064,0.836,0.0059,0.0001,0.014,0.107,0.039,0.037,0.014,0.0269,0.002,0.0027,0.0143,0.001,0.057,2032.502,39.43988,1817.0,1592.0,1121.0
11318,23B192581,68.4,78.8,24.53,0.0944999977946281,06-V60 600125,06-V60,06-V60,06-V60,L,T,0.062,0.899,0.0057,0.0,0.02,0.107,0.038,0.038,0.013,0.0306,0.001,0.0027,0.0154,0.001,0.059,2046.056,39.43375,1810.0,1594.0,1121.0
11319,23B192586,68.2,78.0,24.69,0.0944999977946281,06-V60 600125,06-V60,06-V60,06-V60,L,T,0.062,0.899,0.0057,0.0,0.02,0.107,0.038,0.038,0.013,0.0306,0.001,0.0027,0.0154,0.001,0.059,2046.848,39.43476,1808.0,1592.0,1122.0
11320,23B192589,68.4,77.9,24.23,0.0828000009059906,06-V60 600125,06-V60,06-V60,06-V60,L,T,0.059,0.89,0.0081,0.0,0.037,0.103,0.041,0.041,0.014,0.0299,0.0,0.0027,0.0147,0.001,0.056,2057.702,39.43034,1808.0,1590.0,1139.0
11321,23B192594,67.2,77.4,25.19,0.0828000009059906,06-V60 600125,06-V60,06-V60,06-V60,L,T,0.059,0.89,0.0081,0.0,0.037,0.103,0.041,0.041,0.014,0.0299,0.0,0.0027,0.0147,0.001,0.056,2056.964,39.43096,1844.0,1589.0,1121.0
11322,23B192598,67.0,78.3,24.35,0.0828000009059906,06-V60 600125,06-V60,06-V60,06-V60,L,T,0.058,0.845,0.0089,0.0033,0.013,0.11,0.042,0.036,0.015,0.0249,0.0,0.0027,0.0157,0.001,0.058,2058.764,39.43003,1812.0,1590.0,1131.0
11323,23B192603,67.5,78.3,24.64,0.0828000009059906,06-V60 600125,06-V60,06-V60,06-V60,L,T,0.058,0.845,0.0089,0.0033,0.013,0.11,0.042,0.036,0.015,0.0249,0.0,0.0027,0.0157,0.001,0.058,2102.306,39.41783,1855.0,1598.0,1121.0
11324,23B192606,66.5,77.5,25.55,0.0828000009059906,06-V60 600125,06-V60,06-V60,06-V60,L,T,0.059,0.869,0.0059,0.0017,0.016,0.121,0.052,0.035,0.018,0.0315,0.0,0.0025,0.0135,0.001,0.058,2131.88,39.40576,1875.0,1592.0,1133.0
11325,23B192606,70.9,78.5,23.07,0.0828000009059906,06-V60 600125,06-V60,06-V60,06-V60,T,T,0.059,0.869,0.0059,0.0017,0.016,0.121,0.052,0.035,0.018,0.0315,0.0,0.0025,0.0135,0.001,0.058,2131.88,39.40576,1875.0,1592.0,1133.0
11326,23B192610,68.5,78.3,24.68,0.0828000009059906,06-V60 600125,06-V60,06-V60,06-V60,L,T,0.059,0.869,0.0059,0.0017,0.016,0.121,0.052,0.035,0.018,0.0315,0.0,0.0025,0.0135,0.001,0.058,2128.64,39.4053,1878.0,1592.0,1128.0
11695,23B193775,69.8,79.8,25.85,0.119999997317791,06-V60 600125,06-V60,06-V60,06-V60,L,T,0.058,0.839,0.0061,0.0,0.027,0.121,0.033,0.072,0.02,0.0342,0.001,0.0028,0.0137,0.001,0.058,2100.56,39.41831,1887.0,1603.0,1121.0
11696,23B193778,70.8,79.8,25.31,0.0995000004768372,06-V60 600125,06-V60,06-V60,06-V60,L,T,0.057,0.85,0.0075,0.0028,0.024,0.123,0.049,0.052,0.012,0.0296,0.002,0.0024,0.0152,0.001,0.058,2106.032,39.41104,1864.0,1601.0,1122.0
11697,23B193781,70.2,80.5,26.32,0.0995000004768372,06-V60 600125,06-V60,06-V60,06-V60,L,T,0.057,0.85,0.0075,0.0028,0.024,0.123,0.049,0.052,0.012,0.0296,0.002,0.0024,0.0152,0.001,0.058,2087.114,34.50752,1869.0,1599.0,1126.0
11698,23B193784,73.0,83.0,23.65,0.0995000004768372,06-V60 600125,06-V60,06-V60,06-V60,L,T,0.055,0.845,0.0045,0.0,0.028,0.119,0.033,0.056,0.021,0.0328,0.001,0.0018,0.0163,0.001,0.057,2162.948,34.4879,1898.0,1607.0,1137.0
11699,23B193786,74.7,83.4,23.35,0.0995000004768372,06-V60 600125,06-V60,06-V60,06-V60,L,T,0.055,0.845,0.0045,0.0,0.028,0.119,0.033,0.056,0.021,0.0328,0.001,0.0018,0.0163,0.001,0.057,2134.58,34.4985,1889.0,1599.0,1135.0
11700,23B193789,68.0,79.3,25.19,0.0995000004768372,06-V60 600125,06-V60,06-V60,06-V60,L,T,0.056,0.853,0.0074,0.0014,0.022,0.118,0.05,0.058,0.013,0.0331,0.002,0.0025,0.0136,0.001,0.058,2117.336,34.49944,1886.0,1598.0,1128.0
11701,23B193792,67.8,78.2,25.01,0.0995000004768372,06-V60 600125,06-V60,06-V60,06-V60,L,T,0.056,0.853,0.0074,0.0014,0.022,0.118,0.05,0.058,0.013,0.0331,0.002,0.0025,0.0136,0.001,0.058,2106.464,34.50261,1889.0,1626.0,1126.0
11702,23B193795,71.7,82.7,23.69,0.0995000004768372,06-V60 600125,06-V60,06-V60,06-V60,L,T,0.06,0.903,0.0083,0.0006,0.029,0.129,0.046,0.054,0.013,0.039,0.002,0.0025,0.0167,0.001,0.061,2117.426,39.40788,1893.0,1632.0,1121.0
11703,23B193797,76.4,83.1,24.18,0.0995000004768372,06-V60 600125,06-V60,06-V60,06-V60,L,T,0.06,0.903,0.0083,0.0006,0.029,0.129,0.046,0.054,0.013,0.039,0.002,0.0025,0.0167,0.001,0.061,2070.662,34.50077,1839.0,1625.0,1124.0
11704,23B193800,69.7,79.5,24.74,0.0995000004768372,06-V60 600125,06-V60,06-V60,06-V60,L,T,0.054,0.865,0.0059,0.0032,0.021,0.117,0.051,0.042,0.014,0.0312,0.003,0.0026,0.0135,0.001,0.061,2128.748,34.49369,1873.0,1623.0,1131.0
11705,23B193802,68.8,79.2,25.38,0.0995000004768372,06-V60 600125,06-V60,06-V60,06-V60,L,T,0.054,0.865,0.0059,0.0032,0.021,0.117,0.051,0.042,0.014,0.0312,0.003,0.0026,0.0135,0.001,0.061,2104.376,34.49974,1868.0,1623.0,1135.0
11706,23B193805,70.4,80.7,25.14,0.0995000004768372,06-V60 600125,06-V60,06-V60,06-V60,L,T,0.056,0.911,0.0028,0.0026,0.012,0.122,0.034,0.034,0.022,0.0332,0.001,0.0022,0.0131,0.001,0.062,2073.416,34.50832,1877.0,1625.0,1131.0
11707,23B193807,72.3,82.0,25.07,0.0995000004768372,06-V60 600125,06-V60,06-V60,06-V60,L,T,0.056,0.911,0.0028,0.0026,0.012,0.122,0.034,0.034,0.022,0.0332,0.001,0.0022,0.0131,0.001,0.062,2086.592,34.50175,1878.0,1621.0,1131.0
11708,23B193811,72.6,81.0,24.74,0.0995000004768372,06-V60 600125,06-V60,06-V60,06-V60,L,T,0.055,0.852,0.0066,0.0023,0.023,0.112,0.051,0.038,0.013,0.0341,0.002,0.0043,0.0157,0.001,0.063,2084.0,34.50159,1868.0,1623.0,1128.0
11709,23B193813,69.3,79.0,25.07,0.0995000004768372,06-V60 600125,06-V60,06-V60,06-V60,L,T,0.055,0.852,0.0066,0.0023,0.023,0.112,0.051,0.038,0.013,0.0341,0.002,0.0043,0.0157,0.001,0.063,2086.718,34.50268,1859.0,1626.0,1130.0
11710,23B193816,69.5,80.0,25.73,0.0995000004768372,06-V60 600125,06-V60,06-V60,06-V60,L,T,0.061,0.863,0.0045,0.0,0.027,0.119,0.033,0.073,0.02,0.0336,0.0,0.0024,0.0133,0.001,0.06,2057.378,34.51827,1871.0,1623.0,1131.0
11711,23B193818,69.7,79.4,25.26,0.0995000004768372,06-V60 600125,06-V60,06-V60,06-V60,L,T,0.061,0.863,0.0045,0.0,0.027,0.119,0.033,0.073,0.02,0.0336,0.0,0.0024,0.0133,0.001,0.06,2054.912,34.51478,1864.0,1623.0,1130.0
11712,23B193822,70.5,81.4,25.25,0.0995000004768372,06-V60 600125,06-V60,06-V60,06-V60,L,T,0.059,0.914,0.003,0.0034,0.02,0.119,0.034,0.037,0.021,0.0328,0.001,0.0023,0.0128,0.001,0.061,2057.162,34.51259,1848.0,1628.0,1128.0
11713,23B193824,69.7,80.6,26.02,0.0995000004768372,06-V60 600125,06-V60,06-V60,06-V60,L,T,0.059,0.914,0.003,0.0034,0.02,0.119,0.034,0.037,0.021,0.0328,0.001,0.0023,0.0128,0.001,0.061,2054.93,34.51256,1853.0,1621.0,1128.0
11714,23B193827,70.0,81.1,24.41,0.0995000004768372,06-V60 600125,06-V60,06-V60,06-V60,L,T,0.054,0.837,0.0031,0.0022,0.015,0.12,0.032,0.039,0.022,0.0297,0.003,0.0023,0.015,0.001,0.058,2054.336,34.51482,1860.0,1621.0,1130.0
11715,23B193829,71.2,79.8,24.5,0.0995000004768372,06-V60 600125,06-V60,06-V60,06-V60,L,T,0.054,0.837,0.0031,0.0022,0.015,0.12,0.032,0.039,0.022,0.0297,0.003,0.0023,0.015,0.001,0.058,2056.802,34.51428,1864.0,1623.0,1131.0
11716,23B193833,68.3,78.8,25.42,0.0995000004768372,06-V60 600125,06-V60,06-V60,06-V60,L,T,0.057,0.89,0.0072,0.0066,0.013,0.105,0.044,0.038,0.013,0.0447,0.002,0.0024,0.0134,0.001,0.067,2057.576,34.514,1869.0,1623.0,1130.0
11717,23B193835,69.7,79.3,25.07,0.0995000004768372,06-V60 600125,06-V60,06-V60,06-V60,L,T,0.057,0.89,0.0072,0.0066,0.013,0.105,0.044,0.038,0.013,0.0447,0.002,0.0024,0.0134,0.001,0.067,2056.784,34.5145,1860.0,1623.0,1124.0
11718,23B193838,71.9,81.6,24.26,0.0995000004768372,06-V60 600125,06-V60,06-V60,06-V60,L,T,0.061,0.914,0.0041,0.0012,0.014,0.127,0.034,0.042,0.022,0.0343,0.002,0.0028,0.015,0.001,0.056,2057.018,34.51177,1869.0,1621.0,1128.0
11719,23B193840,70.5,80.4,24.8,0.0995000004768372,06-V60 600125,06-V60,06-V60,06-V60,L,T,0.061,0.914,0.0041,0.0012,0.014,0.127,0.034,0.042,0.022,0.0343,0.002,0.0028,0.015,0.001,0.056,2056.01,34.51593,1860.0,1621.0,1130.0
11720,23B193843,71.8,81.5,23.46,0.0995000004768372,06-V60 600125,06-V60,06-V60,06-V60,L,T,0.054,0.882,0.0065,0.0021,0.017,0.118,0.041,0.038,0.012,0.03,0.003,0.0025,0.0126,0.001,0.063,2062.076,34.51414,1882.0,1623.0,1124.0
11721,23B193845,70.3,80.4,24.0,0.0995000004768372,06-V60 600125,06-V60,06-V60,06-V60,L,T,0.054,0.882,0.0065,0.0021,0.017,0.118,0.041,0.038,0.012,0.03,0.003,0.0025,0.0126,0.001,0.063,2130.17,39.39901,1886.0,1621.0,1124.0
11722,23B193849,67.9,78.7,25.73,0.0995000004768372,06-V60 600125,06-V60,06-V60,06-V60,L,T,0.053,0.893,0.0063,0.0066,0.014,0.12,0.04,0.04,0.012,0.0328,0.002,0.0028,0.011,0.001,0.063,2080.814,39.41979,1869.0,1623.0,1130.0
11723,23B193851,69.2,79.6,24.61,0.0995000004768372,06-V60 600125,06-V60,06-V60,06-V60,L,T,0.053,0.893,0.0063,0.0066,0.014,0.12,0.04,0.04,0.012,0.0328,0.002,0.0028,0.011,0.001,0.063,2073.83,39.41584,1859.0,1626.0,1130.0
11724,23B193854,69.7,80.2,25.64,0.0995000004768372,06-V60 600125,06-V60,06-V60,06-V60,L,T,0.07,0.955,0.0069,0.0068,0.023,0.122,0.041,0.051,0.016,0.0321,0.0,0.0027,0.0077,0.001,0.062,2161.688,39.39378,1880.0,1652.0,1139.0
11725,23B193857,70.4,80.8,25.36,0.0995000004768372,06-V60 600125,06-V60,06-V60,06-V60,L,T,0.07,0.955,0.0069,0.0068,0.023,0.122,0.041,0.051,0.016,0.0321,0.0,0.0027,0.0077,0.001,0.062,2138.036,39.40691,1877.0,1652.0,1130.0
11727,23B193866,68.5,78.6,25.52,0.0944999977946281,06-V60 600125,06-V60,06-V60,06-V60,L,T,0.058,0.87,0.0087,0.0018,0.012,0.146,0.054,0.043,0.009,0.0312,0.003,0.0045,0.0156,0.0,0.058,2085.044,39.42136,1832.0,1594.0,1117.0
11728,23B193869,68.3,78.2,25.65,0.0944999977946281,06-V60 600125,06-V60,06-V60,06-V60,L,T,0.059,0.917,0.0075,0.0006,0.04,0.135,0.056,0.053,0.011,0.0309,0.003,0.0029,0.0118,0.001,0.059,2100.326,34.49811,1828.0,1598.0,1126.0
11729,23B193875,68.0,78.2,26.1,0.0944999977946281,06-V60 600125,06-V60,06-V60,06-V60,L,T,0.059,0.917,0.0075,0.0006,0.04,0.135,0.056,0.053,0.011,0.0309,0.003,0.0029,0.0118,0.001,0.059,2120.612,34.49498,1839.0,1599.0,1122.0
11730,23B193878,70.0,78.7,24.59,0.0944999977946281,06-V60 600125,06-V60,06-V60,06-V60,L,T,0.056,0.869,0.0084,0.0003,0.024,0.152,0.053,0.052,0.01,0.0384,0.002,0.0023,0.0101,0.001,0.06,2113.124,34.4976,1833.0,1598.0,1137.0
11740,23B193921,70.3,79.1,26.01,0.0949999988079071,06-V60 600125,06-V60,06-V60,06-V60,L,T,0.072,0.909,0.0067,0.0013,0.02,0.125,0.044,0.042,0.01,0.0329,0.003,0.0029,0.0128,0.001,0.067,2076.89,39.41345,1844.0,1601.0,1126.0
11741,23B193924,71.1,79.7,24.8,0.0949999988079071,06-V60 600125,06-V60,06-V60,06-V60,L,T,0.072,0.909,0.0067,0.0013,0.02,0.125,0.044,0.042,0.01,0.0329,0.003,0.0029,0.0128,0.001,0.067,2110.028,39.41395,1862.0,1603.0,1128.0
11742,23B193926,67.1,75.8,25.91,0.0949999988079071,06-V60 600125,06-V60,06-V60,06-V60,L,T,0.072,0.909,0.0067,0.0013,0.02,0.125,0.044,0.042,0.01,0.0329,0.003,0.0029,0.0128,0.001,0.067,2130.224,39.4089,1877.0,1601.0,1128.0
11743,23B193928,68.0,76.6,24.91,0.0949999988079071,06-V60 600125,06-V60,06-V60,06-V60,L,T,0.061,0.899,0.0076,0.0023,0.023,0.125,0.05,0.039,0.01,0.0357,0.004,0.0025,0.0136,0.001,0.059,2144.588,39.40026,1880.0,1601.0,1122.0
11744,23B193931,64.6,74.9,25.78,0.0949999988079071,06-V60 600125,06-V60,06-V60,06-V60,L,T,0.061,0.899,0.0076,0.0023,0.023,0.125,0.05,0.039,0.01,0.0357,0.004,0.0025,0.0136,0.001,0.059,2141.132,39.39888,1875.0,1601.0,1133.0
11745,23B193934,66.1,76.3,26.1,0.0949999988079071,06-V60 600125,06-V60,06-V60,06-V60,L,T,0.061,0.899,0.0076,0.0023,0.023,0.125,0.05,0.039,0.01,0.0357,0.004,0.0025,0.0136,0.001,0.059,2135.102,39.39847,1871.0,1603.0,1128.0
11746,23B193937,68.6,77.0,22.98,0.0949999988079071,06-V60 600125,06-V60,06-V60,-- -- --,L,T,0.061,0.899,0.0076,0.0023,0.023,0.125,0.05,0.039,0.01,0.0357,0.004,0.0025,0.0136,0.001,0.059,2070.374,39.41699,1833.0,1605.0,1119.0
12068,23B194957,68.0,76.4,25.59,0.0995000004768372,06-V60 600125,06-V60,06-V60,06-V60,L,T,0.057,0.874,0.0086,0.0021,0.026,0.125,0.047,0.041,0.01,0.0297,0.001,0.0023,0.0127,0.001,0.056,2159.798,39.39719,1898.0,1598.0,1135.0
12069,23B194957,66.7,76.5,25.45,0.0995000004768372,06-V60 600125,06-V60,06-V60,06-V60,T,T,0.057,0.874,0.0086,0.0021,0.026,0.125,0.047,0.041,0.01,0.0297,0.001,0.0023,0.0127,0.001,0.056,2159.798,39.39719,1898.0,1598.0,1135.0
12070,23B194960,66.8,76.6,25.16,0.0995000004768372,06-V60 600125,06-V60,06-V60,06-V60,L,T,0.057,0.876,0.007,0.0032,0.021,0.135,0.044,0.042,0.009,0.0369,0.002,0.0032,0.0086,0.001,0.056,2147.774,39.39879,1900.0,1598.0,1122.0
12071,23B194961,66.4,75.9,24.23,0.0995000004768372,06-V60 600125,06-V60,06-V60,06-V60,L,T,0.057,0.876,0.007,0.0032,0.021,0.135,0.044,0.042,0.009,0.0369,0.002,0.0032,0.0086,0.001,0.056,2147.864,39.39937,1891.0,1601.0,1128.0
12072,23B194963,66.6,76.9,25.57,0.0944999977946281,06-V60 600125,06-V60,06-V60,06-V60,L,T,0.057,0.876,0.007,0.0032,0.021,0.135,0.044,0.042,0.009,0.0369,0.002,0.0032,0.0086,0.001,0.056,2151.986,39.39782,1893.0,1603.0,1112.0
12073,23B194971,67.0,76.3,26.12,0.0944999977946281,06-V60 600125,06-V60,06-V60,06-V60,L,T,0.057,0.848,0.008,0.0045,0.014,0.132,0.047,0.041,0.011,0.028,0.001,0.0026,0.0124,0.001,0.061,2170.886,39.39508,1902.0,1605.0,1135.0
12074,23B194974,69.7,76.6,25.07,0.0828000009059906,06-V60 600125,06-V60,06-V60,06-V60,L,T,0.062,0.852,0.0083,0.0046,0.014,0.131,0.043,0.037,0.009,0.0328,0.002,0.0031,0.0118,0.001,0.06,2155.532,39.39981,1893.0,1598.0,1113.0
12075,23B194976,66.7,75.8,25.19,0.0828000009059906,06-V60 600125,06-V60,06-V60,06-V60,L,T,0.062,0.852,0.0083,0.0046,0.014,0.131,0.043,0.037,0.009,0.0328,0.002,0.0031,0.0118,0.001,0.06,2147.45,39.39837,1893.0,1599.0,1121.0
12076,23B194978,68.1,77.0,26.76,0.0828000009059906,06-V60 600125,06-V60,06-V60,06-V60,L,T,0.056,0.864,0.0078,0.0027,0.021,0.119,0.046,0.044,0.01,0.0322,0.001,0.0024,0.0119,0.001,0.059,2155.586,39.39736,1887.0,1599.0,1122.0
12077,23B194980,67.1,76.7,25.96,0.0828000009059906,06-V60 600125,06-V60,06-V60,06-V60,L,T,0.056,0.864,0.0078,0.0027,0.021,0.119,0.046,0.044,0.01,0.0322,0.001,0.0024,0.0119,0.001,0.059,2151.68,39.39866,1904.0,1598.0,1121.0
12078,23B194981,66.55,75.85,24.759999999999998,0.0828000009059906,06-V60 600125,06-V60,06-V60,06-V60,L,T,0.056,0.864,0.0078,0.0027,0.021,0.119,0.046,0.044,0.01,0.0322,0.001,0.0024,0.0119,0.001,0.059,2162.174,39.39805,1904.0,1601.0,1122.0
12079,23B194990,67.4,76.1,26.06,0.0828000009059906,06-V60 600125,06-V60,06-V60,06-V60,L,T,0.057,0.889,0.0087,0.0025,0.027,0.115,0.047,0.044,0.009,0.0334,0.001,0.0024,0.011,0.001,0.059,2141.996,59.07604,1880.0,1601.0,1122.0
12080,23B194991,69.2,78.8,27.94,0.0828000009059906,06-V60 600125,06-V60,06-V60,06-V60,L,T,0.057,0.881,0.0062,0.001,0.022,0.126,0.043,0.04,0.008,0.0355,0.0,0.0028,0.0125,0.001,0.058,2144.444,59.07513,1895.0,1599.0,1128.0
12081,23B194995,69.0,77.6,26.92,0.0828000009059906,06-V60 600125,06-V60,06-V60,06-V60,L,T,0.057,0.881,0.0062,0.001,0.022,0.126,0.043,0.04,0.008,0.0355,0.0,0.0028,0.0125,0.001,0.058,2149.646,59.07328,1893.0,1601.0,1122.0
12082,23B194996,67.4,76.5,27.67,0.0828000009059906,06-V60 600125,06-V60,06-V60,06-V60,L,T,0.058,0.862,0.0084,0.0021,0.028,0.119,0.048,0.04,0.01,0.0339,0.0,0.0029,0.0124,0.001,0.059,2152.13,59.07182,1891.0,1601.0,1124.0
12083,23B195003,66.2,76.7,26.09,0.0944999977946281,06-V60 600125,06-V60,06-V60,06-V60,L,T,0.058,0.853,0.0076,0.0041,0.016,0.132,0.048,0.035,0.009,0.0327,0.001,0.0023,0.0113,0.001,0.058,2133.194,39.40536,1808.0,1598.0,1126.0
12085,23B195009,68.9,79.1,25.14,0.0838000029325485,06-V60 600125,06-V60,06-V60,06-V60,L,T,0.061,0.89,0.0057,0.0023,0.011,0.133,0.045,0.038,0.008,0.039,0.0,0.0024,0.0137,0.001,0.057,2145.092,39.40187,1916.0,1598.0,1121.0
12086,23B195010,67.0,78.4,24.72,0.0838000029325485,06-V60 600125,06-V60,06-V60,06-V60,L,T,0.061,0.89,0.0057,0.0023,0.011,0.133,0.045,0.038,0.008,0.039,0.0,0.0024,0.0137,0.001,0.057,2146.73,39.40252,1909.0,1599.0,1122.0
12100,23B195079,64.6,75.9,27.16,0.0949999988079071,06-V60 600125,06-V60,06-V60,06-V60,L,T,0.058,0.906,0.0081,0.0019,0.034,0.131,0.046,0.04,0.009,0.0273,0.0,0.0023,0.0092,0.001,0.058,2093.99,34.49046,1878.0,1617.0,1130.0
12101,23B195081,65.9,76.5,25.86,0.0949999988079071,06-V60 600125,06-V60,06-V60,06-V60,L,T,0.056,0.88,0.0099,0.0034,0.021,0.118,0.043,0.034,0.009,0.0321,0.001,0.0027,0.0139,0.001,0.06,2139.224,34.48761,1929.0,1623.0,1126.0
12102,23B195087,66.4,77.4,24.57,0.0949999988079071,06-V60 600125,06-V60,06-V60,06-V60,L,T,0.056,0.88,0.0099,0.0034,0.021,0.118,0.043,0.034,0.009,0.0321,0.001,0.0027,0.0139,0.001,0.06,2196.752,34.46414,1938.0,1632.0,1121.0
12103,23B195090,66.7,77.9,25.77,0.0945999994874001,06-V60 600125,06-V60,06-V60,06-V60,L,T,0.056,0.962,0.0087,0.0031,0.028,0.135,0.046,0.036,0.01,0.0285,0.001,0.0025,0.0133,0.001,0.057,2163.686,34.47424,1931.0,1630.0,1121.0
12104,23B195095,66.3,77.9,25.44,0.0945999994874001,06-V60 600125,06-V60,06-V60,06-V50,L,T,0.056,0.962,0.0087,0.0031,0.028,0.135,0.046,0.036,0.01,0.0285,0.001,0.0025,0.0133,0.001,0.057,2100.056,34.4917,1905.0,1630.0,1128.0
12526,23B196733,63.9,75.2,27.04,0.100599996745586,06-V60 600125,06-V60,06-V60,06-V60,L,T,0.057,0.912,0.0084,0.0,0.026,0.116,0.042,0.039,0.007,0.0309,0.002,0.0036,0.0129,0.001,0.059,2122.556,39.41906,1895.0,1603.0,1130.0
12527,23B196736,61.6,74.0,27.19,0.100500002503395,06-V60 600125,06-V60,06-V60,06-V60,L,T,0.056,0.899,0.0077,0.0003,0.023,0.121,0.043,0.05,0.007,0.0394,0.002,0.0032,0.0125,0.001,0.056,2124.806,39.40671,1905.0,1614.0,1130.0
12528,23B196738,65.3,76.7,28.33,0.100500002503395,06-V60 600125,06-V60,06-V60,06-V60,L,T,0.056,0.899,0.0077,0.0003,0.023,0.121,0.043,0.05,0.007,0.0394,0.002,0.0032,0.0125,0.001,0.056,2088.464,39.42508,1889.0,1617.0,1126.0
12529,23B196741,65.3,76.0,27.13,0.100500002503395,06-V60 600125,06-V60,06-V60,06-V60,L,T,0.06,0.905,0.008,0.0012,0.034,0.12,0.045,0.054,0.01,0.0291,0.002,0.0024,0.0139,0.001,0.058,2059.736,39.43695,1873.0,1621.0,1130.0
12530,23B196743,66.3,78.2,27.25,0.100500002503395,06-V60 600125,06-V60,06-V60,06-V60,L,T,0.06,0.905,0.008,0.0012,0.034,0.12,0.045,0.054,0.01,0.0291,0.002,0.0024,0.0139,0.001,0.058,2142.176,39.40718,1918.0,1619.0,1128.0
12531,23B196746,68.1,79.2,26.22,0.100500002503395,06-V60 600125,06-V60,06-V60,06-V60,L,T,0.057,1.063,0.0091,0.001,0.034,0.12,0.046,0.048,0.01,0.0311,0.004,0.0033,0.0138,0.001,0.065,2132.87,39.39738,1907.0,1616.0,1121.0
12532,23B196748,70.0,83.3,22.48,0.17509999871254,06-V60 600125,06-V60,06-V60,06-V60,T,T,0.057,1.063,0.0091,0.001,0.034,0.12,0.046,0.048,0.01,0.0311,0.004,0.0033,0.0138,0.001,0.065,2158.124,39.39389,1902.0,1628.0,1128.0
12533,23B196751,67.1,77.9,25.5,0.100500002503395,06-V60 600125,06-V60,06-V60,06-V60,L,T,0.056,0.899,0.0103,0.0053,0.023,0.125,0.046,0.056,0.008,0.0311,0.003,0.0029,0.0148,0.001,0.058,2099.516,39.41687,1878.0,1621.0,1139.0
12534,23B196754,68.2,79.1,27.17,0.100500002503395,06-V60 600125,06-V60,06-V60,06-V60,L,T,0.056,0.899,0.0103,0.0053,0.023,0.125,0.046,0.056,0.008,0.0311,0.003,0.0029,0.0148,0.001,0.058,2085.314,39.43875,1895.0,1628.0,1128.0
12535,23B196758,65.19999999999999,76.9,27.97,0.100500002503395,06-V60 600125,06-V60,06-V60,06-V60,L,T,0.054,0.878,0.0062,0.0019,0.025,0.122,0.048,0.038,0.011,0.0379,0.001,0.0029,0.0143,0.001,0.06,2083.37,39.42801,1900.0,1628.0,1126.0
12536,23B196761,66.3,76.9,26.28,0.100500002503395,06-V60 600125,06-V60,06-V60,06-V60,L,T,0.055,0.88,0.0075,0.0018,0.022,0.11,0.048,0.053,0.01,0.0306,0.001,0.0031,0.0123,0.001,0.062,2122.934,39.41299,1918.0,1628.0,1113.0
12537,23B196762,66.4,77.1,26.63,0.100500002503395,06-V60 600125,06-V60,06-V60,06-V60,L,T,0.055,0.88,0.0075,0.0018,0.022,0.11,0.048,0.053,0.01,0.0306,0.001,0.0031,0.0123,0.001,0.062,2081.174,39.4127,1891.0,1623.0,1121.0
12538,23B196764,65.3,76.4,27.03,0.100500002503395,06-V60 600125,06-V60,06-V60,06-V60,L,T,0.055,0.88,0.0075,0.0018,0.022,0.11,0.048,0.053,0.01,0.0306,0.001,0.0031,0.0123,0.001,0.062,2028.416,39.4428,1864.0,1630.0,1131.0
12539,23B196767,63.4,75.0,26.38,0.100500002503395,06-V60 600125,06-V60,06-V60,06-V60,L,T,0.055,0.736,0.0043,0.0027,0.015,0.133,0.047,0.03,0.008,0.0242,0.001,0.0001,0.0134,0.0,0.054,2021.0,39.45074,1857.0,1632.0,1128.0
12540,23B196769,64.5,75.9,26.85,0.100500002503395,06-V60 600125,06-V60,06-V60,06-V60,L,T,0.055,0.736,0.0043,0.0027,0.015,0.133,0.047,0.03,0.008,0.0242,0.001,0.0001,0.0134,0.0,0.054,2023.61,39.44562,1877.0,1630.0,1126.0
12541,23B196772,60.9,75.5,26.78,0.150000005960464,06-V60 600125,06-V60,06-V60,06-V60,L,T,0.058,0.846,0.0094,0.0027,0.024,0.111,0.045,0.064,0.012,0.0313,0.001,0.0027,0.013,0.001,0.059,2129.936,39.41114,1882.0,1634.0,1157.0
12542,23B196774,63.4,76.0,27.23,0.110100001096725,06-V60 600125,06-V60,06-V60,06-V60,L,T,0.058,0.846,0.0094,0.0027,0.024,0.111,0.045,0.064,0.012,0.0313,0.001,0.0027,0.013,0.001,0.059,2153.678,39.39896,1889.0,1628.0,1126.0
12543,23B196779,64.2,77.3,22.51,0.100500002503395,06-V60 600125,06-V60,06-V60,06-V60,L,T,0.057,0.908,0.0067,0.0018,0.023,0.111,0.045,0.043,0.01,0.0352,0.001,0.0026,0.0139,0.001,0.059,2040.422,39.43361,1862.0,1630.0,1124.0
12544,23B196781,66.1,77.0,26.32,0.100500002503395,06-V60 600125,06-V60,06-V60,06-V60,L,T,0.057,0.908,0.0067,0.0018,0.023,0.111,0.045,0.043,0.01,0.0352,0.001,0.0026,0.0139,0.001,0.059,2063.354,39.44184,1905.0,1634.0,1121.0
12545,23B196786,67.0,78.9,25.47,0.100500002503395,06-V60 600125,06-V60,06-V60,06-V60,L,T,0.059,0.911,0.0081,0.0043,0.017,0.109,0.046,0.048,0.01,0.0304,0.001,0.0031,0.0086,0.001,0.058,2126.858,39.40058,1923.0,1630.0,1128.0
12546,23B196789,68.8,79.4,24.21,0.100500002503395,06-V60 600125,06-V60,06-V60,06-V60,L,T,0.067,0.884,0.0077,0.0015,0.024,0.112,0.044,0.048,0.01,0.0296,0.001,0.0022,0.016,0.001,0.067,2097.032,39.41543,1905.0,1630.0,1126.0
12547,23B196792,68.7,80.4,25.15,0.100500002503395,06-V60 600125,06-V60,06-V60,06-V60,L,T,0.067,0.884,0.0077,0.0015,0.024,0.112,0.044,0.048,0.01,0.0296,0.001,0.0022,0.016,0.001,0.067,1962.878,39.4344,1844.0,1619.0,1126.0
12548,23B196795,62.6,74.0,27.03,0.100500002503395,06-V60 600125,06-V60,06-V60,06-V60,L,T,0.056,0.858,0.0069,0.0022,0.012,0.107,0.044,0.047,0.01,0.0319,0.001,0.0023,0.0132,0.001,0.058,2092.46,39.42662,1886.0,1630.0,1122.0
12549,23B196797,62.8,73.9,17.25,0.100500002503395,06-V60 600125,06-V60,06-V60,06-V60,L,T,0.056,0.858,0.0069,0.0022,0.012,0.107,0.044,0.047,0.01,0.0319,0.001,0.0023,0.0132,0.001,0.058,2159.636,39.39752,1898.0,1628.0,1133.0
12550,23B196800,64.5,76.5,27.66,0.100500002503395,06-V60 600125,06-V60,06-V60,06-V60,L,T,0.059,0.911,0.0104,0.0058,0.022,0.118,0.045,0.054,0.011,0.0362,0.001,0.0024,0.0142,0.001,0.057,2151.104,39.39433,1907.0,1626.0,1133.0
12551,23B196802,66.4,77.2,22.86,0.100500002503395,06-V60 600125,06-V60,06-V60,06-V60,L,T,0.059,0.911,0.0104,0.0058,0.022,0.118,0.045,0.054,0.011,0.0362,0.001,0.0024,0.0142,0.001,0.057,2110.586,39.41084,1904.0,1630.0,1128.0
12552,23B196805,65.5,77.8,27.31,0.100500002503395,06-V60 600125,06-V60,06-V60,06-V60,L,T,0.053,0.861,0.0056,0.0049,0.013,0.114,0.045,0.045,0.011,0.0321,0.001,0.0036,0.0136,0.001,0.061,2052.662,39.4338,1889.0,1626.0,1122.0
12553,23B196807,65.3,77.3,25.59,0.100500002503395,06-V60 600125,06-V60,06-V60,06-V60,L,T,0.053,0.861,0.0056,0.0049,0.013,0.114,0.045,0.045,0.011,0.0321,0.001,0.0036,0.0136,0.001,0.061,2043.608,39.43436,1887.0,1630.0,1124.0
12554,23B196810,64.6,76.5,26.35,0.100500002503395,06-V60 600125,06-V60,06-V60,06-V60,L,T,0.058,0.866,0.0079,0.0019,0.032,0.119,0.047,0.047,0.012,0.0332,0.001,0.0018,0.0126,0.001,0.058,2041.898,39.4346,1841.0,1632.0,1122.0
12555,23B196812,66.3,77.5,26.7,0.0995000004768372,06-V60 600125,06-V60,06-V60,06-V60,L,T,0.058,0.866,0.0079,0.0019,0.032,0.119,0.047,0.047,0.012,0.0332,0.001,0.0018,0.0126,0.001,0.058,2040.35,39.43569,1837.0,1628.0,1122.0
12556,23B196815,66.4,77.7,26.61,0.0995000004768372,06-V60 600125,06-V60,06-V60,06-V60,L,T,0.054,0.865,0.0073,0.0029,0.022,0.115,0.047,0.045,0.01,0.0333,0.0,0.0026,0.0154,0.001,0.058,2045.552,39.4366,1830.0,1632.0,1128.0
12557,23B196815,65.6,78.4,26.39,0.0995000004768372,06-V60 600125,06-V60,06-V60,06-V60,T,T,0.054,0.865,0.0073,0.0029,0.022,0.115,0.047,0.045,0.01,0.0333,0.0,0.0026,0.0154,0.001,0.058,2045.552,39.4366,1830.0,1632.0,1128.0
12565,23B196847,63.5,73.7,26.61,0.0700000002980232,06-V60 600125,06-V60,06-V50,06-V60,L,T,0.06,0.846,0.0075,0.0021,0.019,0.111,0.043,0.05,0.011,0.0354,0.001,0.0025,0.0122,0.001,0.057,2211.278,34.46091,1961.0,1603.0,1144.0
12569,23B196864,68.6,77.0,24.13,0.063000001013279,06-V60 600125,06-V60,06-V60,06-V60,L,T,0.057,0.868,0.0072,0.0025,0.015,0.122,0.049,0.052,0.012,0.0327,0.001,0.0024,0.0127,0.001,0.059,2143.634,34.48346,1911.0,1605.0,1092.0
12570,23B196865,65.6,75.5,26.84,0.0949999988079071,06-V60 600125,06-V60,06-V60,06-V60,L,T,0.057,0.868,0.0072,0.0025,0.015,0.122,0.049,0.052,0.012,0.0327,0.001,0.0024,0.0127,0.001,0.059,2156.828,34.48279,1929.0,1607.0,1119.0
12571,23B196869,66.0,75.6,26.91,0.0949999988079071,06-V60 600125,06-V60,06-V60,06-V60,L,T,0.057,0.868,0.0072,0.0025,0.015,0.122,0.049,0.052,0.012,0.0327,0.001,0.0024,0.0127,0.001,0.059,2147.504,34.48139,1925.0,1607.0,1121.0
12572,23B196871,64.5,75.9,23.36,0.0949999988079071,06-V60 600125,06-V60,06-V60,06-V60,L,T,0.057,0.868,0.0072,0.0025,0.015,0.122,0.049,0.052,0.012,0.0327,0.001,0.0024,0.0127,0.001,0.059,2142.554,34.48661,1918.0,1603.0,1124.0
12785,23B197727,65.8,76.1,17.9,0.0949999988079071,06-V60 600125,06-V60,06-V60,06-V60,L,T,0.062,0.871,0.0072,0.0011,0.028,0.133,0.043,0.037,0.01,0.033,0.0,0.002,0.0135,0.001,0.06,2156.198,34.47352,1909.0,1603.0,1130.0
12786,23B197729,65.0,75.1,24.32,0.0949999988079071,06-V60 600125,06-V60,06-V60,06-V60,L,T,0.06,0.865,0.0085,0.0017,0.023,0.135,0.041,0.053,0.009,0.0321,0.001,0.0025,0.0125,0.001,0.057,2127.254,34.48492,1896.0,1599.0,1131.0
12787,23B197735,63.7,74.5,26.65,0.0949999988079071,06-V60 600125,06-V60,06-V60,06-V60,L,T,0.06,0.865,0.0085,0.0017,0.023,0.135,0.041,0.053,0.009,0.0321,0.001,0.0025,0.0125,0.001,0.057,2132.888,34.48329,1895.0,1605.0,1131.0
12788,23B197738,69.9,78.2,23.17,0.0949999988079071,06-V60 600125,06-V60,06-V60,06-V60,L,T,0.07,0.868,0.0088,0.0058,0.011,0.135,0.043,0.039,0.007,0.0374,0.0,0.0029,0.0135,0.001,0.056,2166.8,34.47796,1913.0,1603.0,1119.0
12789,23B197745,71.6,79.7,22.82,0.0949999988079071,06-V60 600125,06-V60,06-V60,06-V60,L,T,0.07,0.868,0.0088,0.0058,0.011,0.135,0.043,0.039,0.007,0.0374,0.0,0.0029,0.0135,0.001,0.056,2121.062,34.4869,1900.0,1605.0,1131.0
12790,23B197748,68.4,78.3,19.98,0.0949999988079071,06-V60 600125,06-V60,06-V60,06-V60,L,T,0.062,0.881,0.0088,0.002,0.017,0.131,0.041,0.05,0.009,0.0357,0.0,0.0024,0.0137,0.001,0.059,2126.822,34.48619,1905.0,1605.0,1122.0
12791,23B197754,65.1,76.7,22.71,0.0949999988079071,06-V60 600125,06-V60,06-V60,06-V60,L,T,0.062,0.881,0.0088,0.002,0.017,0.131,0.041,0.05,0.009,0.0357,0.0,0.0024,0.0137,0.001,0.059,2167.718,34.47367,1913.0,1605.0,1121.0
12792,23B197757,64.3,74.8,22.88,0.0949999988079071,06-V60 600125,06-V60,06-V60,06-V60,L,T,0.057,0.88,0.0078,0.0018,0.016,0.126,0.042,0.048,0.008,0.0383,0.0,0.0031,0.0073,0.001,0.061,2161.922,34.47483,1902.0,1607.0,1126.0
12793,23B197764,66.1,76.2,25.6,0.0949999988079071,06-V60 600125,06-V60,06-V60,06-V60,L,T,0.057,0.88,0.0078,0.0018,0.016,0.126,0.042,0.048,0.008,0.0383,0.0,0.0031,0.0073,0.001,0.061,2161.238,34.47466,1909.0,1605.0,1133.0
12794,23B197767,65.6,75.5,23.39,0.0949999988079071,06-V60 600125,06-V60,06-V60,06-V60,L,T,0.059,0.881,0.0097,0.0023,0.02,0.125,0.039,0.056,0.009,0.0354,0.0,0.0028,0.0131,0.001,0.058,2164.028,34.47471,1900.0,1605.0,1121.0
12795,23B197773,64.4,74.8,25.55,0.0949999988079071,06-V60 600125,06-V60,06-V60,06-V60,L,T,0.059,0.881,0.0097,0.0023,0.02,0.125,0.039,0.056,0.009,0.0354,0.0,0.0028,0.0131,0.001,0.058,2082.83,34.49532,1878.0,1596.0,1131.0
12796,23B197775,64.8,75.5,26.38,0.0949999988079071,06-V60 600125,06-V60,06-V60,06-V60,L,T,0.061,0.869,0.0084,0.0012,0.016,0.116,0.038,0.043,0.007,0.032,0.0,0.0031,0.0119,0.001,0.058,2106.734,34.49348,1895.0,1601.0,1131.0
12797,23B197782,66.2,76.7,26.98,0.0949999988079071,06-V60 600125,06-V60,06-V60,06-V60,L,T,0.061,0.869,0.0084,0.0012,0.016,0.116,0.038,0.043,0.007,0.032,0.0,0.0031,0.0119,0.001,0.058,2167.718,34.47266,1914.0,1603.0,1130.0
12798,23B197784,67.4,78.1,23.52,0.0949999988079071,06-V60 600125,06-V60,06-V60,06-V60,L,T,0.062,0.957,0.0075,0.0039,0.018,0.117,0.039,0.047,0.009,0.0296,0.001,0.0024,0.0145,0.001,0.058,2167.826,34.47229,1911.0,1601.0,1131.0
12799,23B197793,65.5,75.7,27.88,0.0949999988079071,06-V60 600125,06-V60,06-V60,06-V60,L,T,0.062,0.853,0.0091,0.005,0.009,0.108,0.036,0.04,0.006,0.0338,0.0,0.0026,0.0147,0.0,0.058,2172.452,34.47336,1911.0,1601.0,1130.0
12806,23B197831,66.5,75.7,25.77,0.096900001168251,06-V60 600125,06-V60,06-V60,06-V60,L,T,0.056,0.894,0.0071,0.0016,0.016,0.107,0.034,0.033,0.007,0.0343,0.001,0.0033,0.0118,0.001,0.06,2118.776,34.49193,1902.0,1607.0,1131.0
12808,23B197847,67.6,78.0,24.76,0.096900001168251,06-V60 600125,06-V60,06-V60,06-V60,L,T,0.061,0.993,0.0081,0.0036,0.017,0.101,0.035,0.044,0.007,0.0362,0.0,0.0028,0.0127,0.001,0.059,2147.468,34.47864,1913.0,1607.0,1128.0
12809,23B197850,66.0,76.3,24.16,0.096900001168251,06-V60 600125,06-V60,06-V60,06-V60,L,T,0.057,0.884,0.0083,0.0023,0.013,0.108,0.035,0.032,0.007,0.0302,0.001,0.0029,0.0118,0.001,0.057,2158.79,34.47897,1904.0,1608.0,1126.0
12810,23B197856,66.1,76.8,22.65,0.096900001168251,06-V60 600125,06-V60,06-V60,06-V60,L,T,0.057,0.884,0.0083,0.0023,0.013,0.108,0.035,0.032,0.007,0.0302,0.001,0.0029,0.0118,0.001,0.057,2167.34,34.47421,1911.0,1607.0,1126.0
12811,23B197860,67.9,77.6,24.25,0.0851000025868416,06-V60 600125,06-V60,06-V60,06-V60,L,T,0.055,0.885,0.0087,0.0021,0.015,0.107,0.037,0.044,0.009,0.0295,0.0,0.0026,0.0143,0.001,0.058,2164.82,34.47557,1914.0,1607.0,1133.0
12812,23B197866,67.9,77.0,25.07,0.0851000025868416,06-V60 600125,06-V60,06-V60,06-V60,L,T,0.055,0.885,0.0087,0.0021,0.015,0.107,0.037,0.044,0.009,0.0295,0.0,0.0026,0.0143,0.001,0.058,2153.03,34.48069,1907.0,1599.0,1122.0
12813,23B197869,66.3,77.5,23.9,0.0851000025868416,06-V60 600125,06-V60,06-V60,06-V60,L,T,0.062,0.845,0.0068,0.0015,0.022,0.101,0.038,0.034,0.009,0.0339,0.0,0.0024,0.0146,0.001,0.062,2155.388,34.47879,1907.0,1607.0,1130.0
12814,23B197875,67.6,76.5,26.44,0.0851000025868416,06-V60 600125,06-V60,06-V60,06-V60,L,T,0.062,0.845,0.0068,0.0015,0.022,0.101,0.038,0.034,0.009,0.0339,0.0,0.0024,0.0146,0.001,0.062,2146.838,34.47986,1862.0,1607.0,1126.0
12815,23B197876,65.3,75.4,26.14,0.0851000025868416,06-V60 600125,06-V60,06-V60,06-V60,L,T,0.062,0.845,0.0068,0.0015,0.022,0.101,0.038,0.034,0.009,0.0339,0.0,0.0024,0.0146,0.001,0.062,2131.916,34.48568,1850.0,1603.0,1130.0
12817,23B197886,64.4,75.2,24.72,0.100000001490116,06-V60 600125,06-V60,06-V60,06-V60,L,T,0.057,0.88,0.0068,0.0032,0.014,0.103,0.039,0.04,0.006,0.0359,0.0,0.0032,0.0122,0.001,0.06,2160.482,34.48152,1864.0,1607.0,1113.0
12818,23B197888,64.1,75.2,25.05,0.0851000025868416,06-V60 600125,06-V60,06-V60,06-V60,L,T,0.06,0.897,0.0079,0.0033,0.016,0.11,0.042,0.04,0.009,0.0316,0.0,0.0032,0.0136,0.001,0.058,2142.248,34.48154,1842.0,1598.0,1133.0
13072,23B198662,68.8,78.2,22.78,0.100500002503395,06-V60 600125,06-V60,06-V60,06-V60,L,T,0.061,0.842,0.0061,0.0007,0.019,0.119,0.041,0.035,0.007,0.0342,0.001,0.0026,0.0137,0.001,0.06,2100.776,34.51224,1844.0,1594.0,1108.0
13073,23B198664,67.8,77.9,26.37,0.100500002503395,06-V60 600125,06-V60,06-V60,06-V60,L,T,0.061,0.842,0.0061,0.0007,0.019,0.119,0.041,0.035,0.007,0.0342,0.001,0.0026,0.0137,0.001,0.06,2019.452,34.52083,1860.0,1594.0,1126.0
13074,23B198667,68.4,78.9,26.64,0.100500002503395,06-V60 600125,06-V60,06-V60,06-V60,L,T,0.052,0.862,0.0063,0.0022,0.021,0.115,0.036,0.036,0.007,0.0232,0.001,0.0024,0.0146,0.001,0.064,2080.526,39.42043,1893.0,1603.0,1130.0
13075,23B198669,68.7,79.1,26.03,0.100500002503395,06-V60 600125,06-V60,06-V60,06-V60,L,T,0.052,0.862,0.0063,0.0022,0.021,0.115,0.036,0.036,0.007,0.0232,0.001,0.0024,0.0146,0.001,0.064,2092.748,39.42618,1898.0,1603.0,1128.0
13076,23B198672,68.7,78.8,24.21,0.100500002503395,06-V60 600125,06-V60,06-V60,06-V60,L,T,0.061,0.879,0.0057,0.0013,0.016,0.119,0.041,0.035,0.007,0.0296,0.001,0.0026,0.016,0.001,0.056,2106.266,39.41048,1916.0,1603.0,1130.0
13077,23B198674,67.9,78.2,26.09,0.0944999977946281,06-V60 600125,06-V60,06-V60,06-V60,L,T,0.061,0.879,0.0057,0.0013,0.016,0.119,0.041,0.035,0.007,0.0296,0.001,0.0026,0.016,0.001,0.056,2097.464,39.41898,1918.0,1596.0,1128.0
13078,23B198678,63.9,75.6,27.74,0.150000005960464,06-V60 600125,06-V60,06-V60,06-V60,L,T,0.053,0.856,0.0055,0.0046,0.011,0.114,0.04,0.031,0.007,0.0298,0.0,0.0025,0.0137,0.001,0.059,2128.082,39.40948,1929.0,1599.0,1131.0
13079,23B198681,65.6,75.6,28.29,0.125,06-V60 600125,06-V60,06-V60,06-V60,L,T,0.053,0.856,0.0055,0.0046,0.011,0.114,0.04,0.031,0.007,0.0298,0.0,0.0025,0.0137,0.001,0.059,2131.358,39.40614,1929.0,1599.0,1131.0
13081,23B198688,66.6,75.5,21.67,0.0590000003576279,06-V60 600125,06-V60,06-V60,06-V60,L,T,0.053,0.866,0.0097,0.0014,0.021,0.122,0.037,0.043,0.008,0.0354,0.002,0.0018,0.0121,0.001,0.067,2096.6,39.4132,1916.0,1625.0,1140.0
14391,23B205432,64.8,77.8,25.71,0.0949999988079071,06-V60 600125,06-V60,06-V60,06-V60,L,T,0.06,0.836,0.0079,0.0,0.039,0.137,0.046,0.089,0.009,0.0314,0.0,0.0025,0.0157,0.001,0.058,2089.562,34.48728,1853.0,1653.0,1124.0
14755,23B206959,67.5,75.5,26.43,0.0989999994635582,06-V60 600125,06-V60,06-V60,06-V60,L,T,0.061,0.858,0.0127,0.0033,0.038,0.131,0.04,0.067,0.009,0.0244,0.001,0.0024,0.015,0.001,0.059,2093.54,39.41717,1860.0,1599.0,1122.0
14756,23B206962,66.5,74.9,26.18,0.096000000834465,06-V60 600125,06-V60,06-V60,06-V60,L,T,0.057,0.864,0.0092,0.0009,0.027,0.127,0.055,0.063,0.011,0.031,0.0,0.0034,0.013,0.001,0.059,2152.688,39.40162,1895.0,1607.0,1126.0
14765,23B207008,65.1,74.0,26.7,0.100500002503395,06-V60 600125,06-V60,06-V60,06-V60,L,T,0.061,0.885,0.012,0.0019,0.017,0.144,0.046,0.057,0.014,0.0309,0.001,0.0021,0.0148,0.001,0.061,2130.224,39.4016,1866.0,1601.0,1115.0
14766,23B207013,63.9,73.4,27.16,0.095600001513958,06-V60 600125,06-V60,06-V60,06-V60,L,T,0.057,0.879,0.0129,0.0016,0.021,0.121,0.044,0.062,0.011,0.0312,0.0,0.0027,0.0128,0.001,0.057,2111.504,39.40277,1891.0,1648.0,1124.0
14767,23B207017,63.5,72.7,27.47,0.0838000029325485,06-V60 600125,06-V60,06-V60,06-V60,L,T,0.06,0.857,0.0108,0.0017,0.012,0.134,0.047,0.054,0.01,0.0311,0.001,0.0021,0.0137,0.001,0.057,2143.994,39.39721,1927.0,1655.0,1128.0
14768,23B207019,64.4,72.9,26.89,0.0838000029325485,06-V60 600125,06-V60,06-V60,06-V60,L,T,0.06,0.857,0.0108,0.0017,0.012,0.134,0.047,0.054,0.01,0.0311,0.001,0.0021,0.0137,0.001,0.057,2174.81,39.3876,1938.0,1657.0,1126.0
14769,23B207022,64.4,73.6,27.1,0.0869999974966049,06-V60 600125,06-V60,06-V60,06-V60,L,T,0.058,0.872,0.0109,0.0009,0.021,0.121,0.041,0.051,0.01,0.0355,0.0,0.0027,0.0158,0.001,0.057,2181.002,39.38547,1941.0,1653.0,1119.0
14774,23B207060,63.4,73.8,26.53,0.0949999988079071,06-V60 600125,06-V60,06-V60,06-V60,L,T,0.061,0.91,0.0136,0.0037,0.017,0.117,0.038,0.046,0.009,0.0306,0.001,0.0024,0.0134,0.001,0.058,2184.998,34.46662,1952.0,1659.0,1124.0
14780,23B207099,65.4,74.7,24.76,0.0878000035881996,06-V60 600125,06-V60,06-V60,06-V60,L,T,0.058,0.837,0.01,0.0022,0.018,0.161,0.042,0.042,0.01,0.0315,0.001,0.0026,0.0154,0.001,0.057,2203.826,34.45971,1970.0,1661.0,1131.0
14781,23B207103,67.0,76.1,24.02,0.0878000035881996,06-V60 600125,06-V60,06-V60,06-V60,L,T,0.06,0.87,0.012,0.0009,0.027,0.127,0.039,0.05,0.008,0.0347,0.003,0.002,0.0055,0.001,0.063,2167.538,34.46565,1959.0,1661.0,1130.0
14782,23B207107,64.4,75.6,23.63,0.1300999969244,06-V60 600125,06-V60,06-V60,06-V60,L,T,0.06,0.87,0.012,0.0009,0.027,0.127,0.039,0.05,0.008,0.0347,0.003,0.002,0.0055,0.001,0.063,2087.582,34.48964,1880.0,1652.0,1103.0
14788,23B207141,66.6,75.7,26.2,0.0842999964952469,06-V60 600125,06-V60,06-V60,06-V60,L,T,0.062,0.907,0.0103,0.0009,0.025,0.102,0.038,0.043,0.008,0.0385,0.002,0.002,0.0147,0.001,0.063,2144.39,34.48364,1954.0,1650.0,1130.0
14793,23B207165,65.4,74.3,26.94,0.0878000035881996,06-V60 600125,06-V60,06-V60,06-V60,L,T,0.061,0.871,0.0103,0.0018,0.019,0.121,0.039,0.054,0.01,0.0297,0.0,0.0025,0.0174,0.001,0.06,2138.648,34.48549,1902.0,1655.0,1133.0
