Repository: PNell/TrialTest3

File: Data/StreamlitData032524.csv (part 83 of 96)
,coil_no,YieldStrength,TensileStrength,TotalElongation,coil_thickness,steel_design_description,grade,grade_head,grade_tail,sample_direction,sample_location,c_amount,mn_amount,p_amount,s_amount,si_amount,cu_amount,ni_amount,cr_amount,mo_amount,al_amount,nb_amount,ca_amount,n_amount,ti_amount,v_amount,TF1_EXIT_AVG_BODY,TBC_thickness,TEMP_FM_ENTRY_AVG,TEMP_FM_EXIT_AVG,TEMP_COILING_AVG
14794,23B207179,67.2,76.7,24.28,0.0878000035881996,06-V60 600125,06-V60,06-V60,06-V60,L,T,0.062,0.912,0.0109,0.002,0.017,0.125,0.038,0.055,0.01,0.034,0.001,0.002,0.0165,0.001,0.059,2091.02,34.48688,1941.0,1655.0,1130.0
14888,23B207483,68.8,76.8,27.96,0.095600001513958,06-V60 600125,06-V60,06NB55,06-V60,L,T,0.062,0.848,0.0093,0.0025,0.024,0.13,0.042,0.046,0.011,0.0328,0.001,0.0025,0.0158,0.001,0.056,2160.752,39.3939,1922.0,1601.0,1103.0
14889,23B207494,68.9,78.6,26.7,0.095600001513958,06-V60 600125,06-V60,06-V60,06-V60,L,T,0.061,0.863,0.0088,0.0022,0.026,0.119,0.044,0.042,0.008,0.0322,0.0,0.0019,0.0136,0.001,0.057,2139.584,39.39671,1943.0,1655.0,1113.0
14890,23B207497,67.1,77.4,27.28,0.095600001513958,06-V60 600125,06-V60,06-V60,06-V60,L,T,0.062,0.853,0.0091,0.005,0.019,0.125,0.046,0.054,0.011,0.0317,0.0,0.0024,0.014,0.001,0.057,2119.73,39.40777,1931.0,1648.0,1117.0
14891,23B207501,64.6,75.8,26.25,0.095600001513958,06-V60 600125,06-V60,06-V60,06-V60,L,T,0.062,0.853,0.0091,0.005,0.019,0.125,0.046,0.054,0.011,0.0317,0.0,0.0024,0.014,0.001,0.057,2123.168,39.40853,1940.0,1650.0,1121.0
14892,23B207504,66.2,78.4,24.97,0.095600001513958,06-V60 600125,06-V60,06-V60,06-V60,L,T,0.057,0.88,0.0083,0.0008,0.022,0.117,0.044,0.046,0.008,0.0323,0.001,0.0021,0.0143,0.001,0.061,2177.708,39.38672,1958.0,1650.0,1121.0
14893,23B207511,67.6,78.5,25.81,0.095600001513958,06-V60 600125,06-V60,06-V60,06-V60,L,T,0.06,0.835,0.0107,0.0041,0.015,0.126,0.046,0.061,0.01,0.0311,0.001,0.0025,0.0154,0.001,0.057,2183.648,39.38428,1961.0,1650.0,1121.0
14894,23B207514,67.7,79.2,29.25,0.095600001513958,06-V60 600125,06-V60,06-V60,06-V60,L,T,0.06,0.835,0.0107,0.0041,0.015,0.126,0.046,0.061,0.01,0.0311,0.001,0.0025,0.0154,0.001,0.057,2177.906,39.38666,1952.0,1652.0,1121.0
14895,23B207523,65.5,76.9,26.38,0.095600001513958,06-V60 600125,06-V60,06-V60,06-V60,L,T,0.06,0.831,0.0078,0.0039,0.023,0.12,0.049,0.05,0.008,0.034,0.0,0.0024,0.0105,0.001,0.056,2129.378,39.4008,1916.0,1650.0,1122.0
14896,23B207525,65.1,76.7,25.96,0.110100001096725,06-V60 600125,06-V60,06-V60,06-V60,L,T,0.06,0.831,0.0078,0.0039,0.023,0.12,0.049,0.05,0.008,0.034,0.0,0.0024,0.0105,0.001,0.056,2148.458,39.39969,1911.0,1655.0,1122.0
14897,23B207539,65.5,76.0,24.92,0.0838000029325485,06-V60 600125,06-V60,06-V60,06-V60,L,T,0.056,0.848,0.0077,0.0059,0.015,0.119,0.041,0.057,0.012,0.0359,0.001,0.0027,0.0145,0.001,0.058,2072.948,39.42141,1898.0,1646.0,1128.0
14898,23B207555,68.0,78.0,26.61,0.0838000029325485,06-V60 600125,06-V60,06-V60,06-V60,L,T,0.061,0.897,0.0083,0.003,0.027,0.118,0.041,0.05,0.012,0.0372,0.001,0.0025,0.0144,0.001,0.059,2133.914,39.40403,1920.0,1655.0,1128.0
14899,23B207563,71.8,78.9,19.79,0.0599999986588955,06-V60 600125,06-V60,06-V60,06-V60,L,T,0.061,0.873,0.0106,0.0039,0.026,0.119,0.041,0.054,0.013,0.0298,0.0,0.0032,0.014,0.001,0.058,2126.21,34.49023,1918.0,1617.0,1133.0
14911,23B207644,67.3,77.1,26.97,0.0799999982118607,06-V60 600125,06-V60,06-V60,06-V60,L,T,0.058,0.877,0.0101,0.0028,0.017,0.118,0.04,0.062,0.013,0.0295,0.001,0.0025,0.0129,0.001,0.061,2185.52,34.4696,1938.0,1619.0,1117.0
14912,23B207682,71.6,79.2,27.02,0.090599998831749,06-V60 600125,06-V60,06-V60,06-V60,L,T,0.059,0.883,0.0095,0.0034,0.019,0.099,0.039,0.055,0.008,0.0323,0.0,0.0021,0.0135,0.001,0.06,2184.98,34.47218,1934.0,1619.0,1122.0
14913,23B207685,69.4,79.5,28.22,0.090599998831749,06-V60 600125,06-V60,06-V60,06-V60,L,T,0.061,0.919,0.0089,0.0024,0.029,0.104,0.041,0.063,0.012,0.032,0.0,0.0028,0.0136,0.001,0.061,2184.458,34.46924,1941.0,1619.0,1121.0
14914,23B207690,73.4,80.6,25.52,0.0878000035881996,06-V60 600125,06-V60,06-V60,06-V60,L,T,0.061,0.919,0.0089,0.0024,0.029,0.104,0.041,0.063,0.012,0.032,0.0,0.0028,0.0136,0.001,0.061,2186.33,34.46877,1941.0,1617.0,1115.0
14915,23B207693,71.0,80.2,27.4,0.0878000035881996,06-V60 600125,06-V60,06-V60,06-V60,L,T,0.054,0.893,0.0102,0.0003,0.023,0.099,0.041,0.053,0.009,0.0334,0.0,0.0019,0.0149,0.001,0.061,2182.856,34.47148,1940.0,1621.0,1128.0
14916,23B207698,70.4,79.6,26.31,0.0878000035881996,06-V60 600125,06-V60,06-V60,06-V60,L,T,0.054,0.893,0.0102,0.0003,0.023,0.099,0.041,0.053,0.009,0.0334,0.0,0.0019,0.0149,0.001,0.061,2181.362,34.47168,1940.0,1621.0,1121.0
14917,23B207701,68.1,76.9,27.76,0.0878000035881996,06-V60 600125,06-V60,06-V60,06-V60,L,T,0.059,0.849,0.0096,0.0023,0.023,0.11,0.042,0.057,0.013,0.0316,0.0,0.0027,0.0135,0.001,0.056,2167.52,34.4783,1941.0,1623.0,1124.0
14918,23B207704,64.7,75.3,26.43,0.150099992752075,06-V60 600125,06-V60,06-V60,06-V60,L,T,0.059,0.849,0.0096,0.0023,0.023,0.11,0.042,0.057,0.013,0.0316,0.0,0.0027,0.0135,0.001,0.056,2176.124,34.47399,1922.0,1625.0,1110.0
14919,23B207706,64.3,74.0,30.03,0.100000001490116,06-V60 600125,06-V60,06-V60,06-V60,L,T,0.059,0.849,0.0096,0.0023,0.023,0.11,0.042,0.057,0.013,0.0316,0.0,0.0027,0.0135,0.001,0.056,2151.896,34.48008,1920.0,1612.0,1130.0
14920,23B207714,66.9,78.0,23.61,0.095600001513958,06-V60 600125,06-V60,06-V60,06-V60,L,T,0.053,0.848,0.0094,0.0023,0.022,0.102,0.041,0.048,0.008,0.0334,0.0,0.0019,0.0137,0.001,0.058,2150.096,34.48291,1931.0,1628.0,1122.0
14921,23B207722,67.4,77.8,29.42,0.0980999991297722,06-V60 600125,06-V60,06-V60,06-V60,L,T,0.059,0.849,0.0107,0.0036,0.017,0.114,0.041,0.061,0.012,0.0281,0.001,0.0025,0.0151,0.001,0.06,2178.428,34.47453,1920.0,1639.0,1121.0
14922,23B207725,59.1,73.6,27.39,0.17509999871254,06-V60 600125,06-V60,06-V60,06-V60,L,T,0.059,0.845,0.0077,0.0046,0.011,0.107,0.04,0.044,0.007,0.0327,0.0,0.0019,0.0117,0.001,0.058,2149.43,34.48229,1954.0,1653.0,1101.0
14923,23B207732,66.8,76.7,27.21,0.096900001168251,06-V60 600125,06-V60,06-V60,06-V60,L,T,0.06,0.848,0.0101,0.0045,0.018,0.119,0.052,0.068,0.014,0.0342,0.0,0.0025,0.0142,0.001,0.057,2113.646,34.4949,1913.0,1639.0,1119.0
14924,23B207739,68.2,79.4,26.63,0.0851000025868416,06-V60 600125,06-V60,06-V60,06-V60,L,T,0.06,0.848,0.0101,0.0045,0.018,0.119,0.052,0.068,0.014,0.0342,0.0,0.0025,0.0142,0.001,0.057,2183.0,34.47108,1941.0,1646.0,1119.0
14925,23B207747,71.1,79.5,24.35,0.0851000025868416,06-V60 600125,06-V60,06-V60,06-V60,L,T,0.061,0.87,0.0066,0.0023,0.017,0.107,0.044,0.052,0.008,0.027,0.0,0.002,0.014,0.001,0.06,2142.266,34.48114,1898.0,1643.0,1115.0
15109,23B208205,72.6,78.8,25.99,0.0989999994635582,06-V60 600125,06-V60,06NV65,06-V60,L,T,0.051,0.894,0.0089,0.0018,0.019,0.129,0.042,0.049,0.011,0.0301,0.003,0.0025,0.014,0.001,0.06,2143.922,34.48517,1884.0,1598.0,1117.0
15147,23B208305,70.3,77.5,26.73,0.0949999988079071,06-V60 600125,06-V60,06-V60,06-V60,L,T,0.062,0.892,0.0106,0.0031,0.017,0.138,0.042,0.043,0.011,0.0278,0.001,0.0022,0.0157,0.001,0.061,2131.7,54.16285,1904.0,1605.0,1131.0
15148,23B208310,67.6,75.8,24.36,0.0949999988079071,06-V60 600125,06-V60,06-V60,06-V60,L,T,0.062,0.892,0.0106,0.0031,0.017,0.138,0.042,0.043,0.011,0.0278,0.001,0.0022,0.0157,0.001,0.061,2116.994,54.16538,1896.0,1603.0,1131.0
15149,23B208313,65.9,73.9,25.79,0.0829999968409538,06-V60 600125,06-V60,06-V60,06-V60,L,T,0.061,0.85,0.0082,0.0025,0.02,0.159,0.043,0.037,0.011,0.0367,0.001,0.0032,0.0145,0.001,0.059,2121.422,54.1669,1904.0,1605.0,1126.0
15150,23B208318,62.0,70.3,29.52,0.090999998152256,06-V60 600125,06-V60,06-V60,06-V60,L,T,0.061,0.85,0.0082,0.0025,0.02,0.159,0.043,0.037,0.011,0.0367,0.001,0.0032,0.0145,0.001,0.059,2070.644,34.49967,1909.0,1599.0,1126.0
15703,24B210725,68.8,77.7,23.78,0.100500002503395,06-V60 600125,06-V60,06-V60,06-V60,L,T,0.056,0.868,0.0092,0.0021,0.023,0.132,0.037,0.061,0.009,0.0345,0.0,0.0024,0.0125,0.001,0.059,2155.55,44.31028,1981.0,1623.0,1126.0
15704,24B210725,68.9,77.8,26.78,0.100500002503395,06-V60 600125,06-V60,06-V60,06-V60,T,T,0.056,0.868,0.0092,0.0021,0.023,0.132,0.037,0.061,0.009,0.0345,0.0,0.0024,0.0125,0.001,0.059,2155.55,44.31028,1981.0,1623.0,1126.0
15705,24B210728,70.7,79.0,26.64,0.100500002503395,06-V60 600125,06-V60,06-V60,06-V60,L,T,0.059,0.882,0.0074,0.0043,0.017,0.136,0.042,0.048,0.01,0.0363,0.0,0.0022,0.0142,0.001,0.061,2174.378,44.30862,1972.0,1626.0,1126.0
15706,24B210730,69.3,78.4,25.3,0.100500002503395,06-V60 600125,06-V60,06-V60,06-V60,L,T,0.059,0.882,0.0074,0.0043,0.017,0.136,0.042,0.048,0.01,0.0363,0.0,0.0022,0.0142,0.001,0.061,2168.042,44.31056,1961.0,1626.0,1126.0
15707,24B210735,68.9,77.5,24.44,0.100500002503395,06-V60 600125,06-V60,06-V60,06-V60,L,T,0.062,0.891,0.0093,0.0035,0.016,0.147,0.041,0.054,0.01,0.0326,0.0,0.0028,0.0131,0.001,0.058,2072.858,44.343,1916.0,1625.0,1124.0
15708,24B210738,68.9,77.9,22.58,0.100500002503395,06-V60 600125,06-V60,06-V60,06-V60,L,T,0.061,0.911,0.0073,0.0036,0.018,0.14,0.044,0.041,0.009,0.0358,0.0,0.0025,0.0136,0.001,0.059,2090.606,44.33929,1927.0,1630.0,1128.0
15709,24B210740,70.1,78.8,25.64,0.100500002503395,06-V60 600125,06-V60,06-V60,06-V60,L,T,0.061,0.911,0.0073,0.0036,0.018,0.14,0.044,0.041,0.009,0.0358,0.0,0.0025,0.0136,0.001,0.059,2101.46,44.33688,1932.0,1630.0,1128.0
15710,24B210743,67.8,77.4,25.66,0.100500002503395,06-V60 600125,06-V60,06-V60,06-V60,L,T,0.056,0.867,0.0088,0.0034,0.013,0.142,0.042,0.054,0.009,0.0321,0.0,0.0026,0.0139,0.001,0.058,2125.292,44.32772,1940.0,1626.0,1126.0
15711,24B210748,68.9,76.3,22.15,0.100500002503395,06-V60 600125,06-V60,06-V60,06-V60,L,T,0.055,0.891,0.0062,0.0015,0.022,0.137,0.042,0.043,0.009,0.0276,0.0,0.0023,0.0127,0.001,0.059,2109.668,44.33259,1929.0,1628.0,1128.0
15712,24B210750,69.0,76.6,23.88,0.100500002503395,06-V60 600125,06-V60,06-V60,06-V60,L,T,0.055,0.891,0.0062,0.0015,0.022,0.137,0.042,0.043,0.009,0.0276,0.0,0.0023,0.0127,0.001,0.059,2146.316,44.32539,1950.0,1632.0,1128.0
15713,24B210753,71.3,80.0,23.1,0.100500002503395,06-V60 600125,06-V60,06-V60,06-V60,L,T,0.061,0.878,0.0081,0.0034,0.014,0.134,0.044,0.055,0.01,0.0289,0.0,0.0012,0.0147,0.001,0.059,2169.914,44.31084,1959.0,1630.0,1124.0
15715,24B210758,57.4,68.8,28.19,0.100500002503395,06-V60 600125,06-V60,06-V60,06-V60,L,T,0.06,0.884,0.0068,0.0028,0.017,0.132,0.045,0.05,0.01,0.029,0.0,0.0022,0.0119,0.001,0.058,2129.45,44.32542,1959.0,1628.0,1124.0
15716,24B210760,63.4,74.3,22.31,0.100500002503395,06-V60 600125,06-V60,06-V60,06-V60,L,T,0.06,0.884,0.0068,0.0028,0.017,0.132,0.045,0.05,0.01,0.029,0.0,0.0022,0.0119,0.001,0.058,2131.034,44.32522,1956.0,1632.0,1126.0
15717,24B210765,65.6,76.0,27.08,0.178100004792213,06-V60 600125,06-V60,06-V60,06-V60,L,T,0.055,0.868,0.008,0.003,0.012,0.143,0.049,0.056,0.01,0.0307,0.0,0.0025,0.0129,0.001,0.057,2169.842,44.30452,1922.0,1630.0,1139.0
16237,24B212496,67.9,77.2,27.78,0.096000000834465,06-V60 600125,06-V60,06-V60,06-V60,L,T,0.061,0.863,0.0077,0.0039,0.024,0.125,0.04,0.044,0.01,0.0396,0.0,0.0032,0.0134,0.001,0.058,2176.34,59.06233,1943.0,1605.0,1119.0
16238,24B212498,69.8,79.1,23.27,0.096000000834465,06-V60 600125,06-V60,06-V60,06-V60,L,T,0.061,0.863,0.0077,0.0039,0.024,0.125,0.04,0.044,0.01,0.0396,0.0,0.0032,0.0134,0.001,0.058,2129.504,59.07225,1938.0,1601.0,1124.0
16239,24B212502,68.9,77.4,25.91,0.096000000834465,06-V60 600125,06-V60,06-V60,06-V60,L,T,0.058,0.853,0.0072,0.0027,0.029,0.107,0.042,0.052,0.011,0.0308,0.001,0.0026,0.0146,0.001,0.058,2169.158,59.06335,1961.0,1607.0,1126.0
16240,24B212505,74.5,80.8,18.44,0.0579999983310699,06-V60 600125,06-V60,06-V60,06-V60,L,T,0.058,0.853,0.0072,0.0027,0.029,0.107,0.042,0.052,0.011,0.0308,0.001,0.0026,0.0146,0.001,0.058,2166.242,59.06684,1949.0,1598.0,1135.0
16253,24B212549,68.8,78.5,24.86,0.095600001513958,06-V60 600125,06-V60,06-V60,06-V60,L,T,0.06,0.852,0.0095,0.0013,0.015,0.12,0.047,0.046,0.003,0.0293,0.0,0.0029,0.0181,0.001,0.059,2163.038,59.06519,1952.0,1630.0,1124.0
16254,24B212554,65.8,77.2,21.22,0.096900001168251,06-V60 600125,06-V60,06-V60,06-V60,L,T,0.06,0.852,0.0095,0.0013,0.015,0.12,0.047,0.046,0.003,0.0293,0.0,0.0029,0.0181,0.001,0.059,2162.678,59.06273,1961.0,1632.0,1124.0
16260,24B212577,68.0,78.2,26.94,0.100500002503395,06-V60 600125,06-V60,06-V60,06-V60,L,T,0.059,0.88,0.0097,0.0029,0.011,0.143,0.041,0.044,0.011,0.0336,0.0,0.0027,0.0125,0.001,0.061,2187.23,39.39935,1934.0,1626.0,1124.0
16261,24B212577,71.9,81.1,24.3,0.100500002503395,06-V60 600125,06-V60,06-V60,06-V60,T,T,0.059,0.88,0.0097,0.0029,0.011,0.143,0.041,0.044,0.011,0.0336,0.0,0.0027,0.0125,0.001,0.061,2187.23,39.39935,1934.0,1626.0,1124.0
16262,24B212581,68.0,78.0,25.65,0.100500002503395,06-V60 600125,06-V60,06-V60,06-V60,L,T,0.054,0.875,0.0079,0.002,0.019,0.116,0.038,0.042,0.01,0.0325,0.0,0.0027,0.013,0.001,0.059,2176.592,39.39578,1936.0,1630.0,1130.0
16263,24B212584,67.3,77.5,25.84,0.095600001513958,06-V60 600125,06-V60,06-V60,06-V60,L,T,0.059,0.902,0.0094,0.0018,0.02,0.142,0.043,0.046,0.012,0.0358,0.0,0.003,0.012,0.001,0.061,2174.234,39.39476,1940.0,1630.0,1119.0
16264,24B212587,67.6,77.7,26.21,0.095600001513958,06-V60 600125,06-V60,06-V60,06-V60,L,T,0.059,0.902,0.0094,0.0018,0.02,0.142,0.043,0.046,0.012,0.0358,0.0,0.003,0.012,0.001,0.061,2191.334,39.385,1952.0,1630.0,1119.0
16265,24B212590,67.4,77.3,26.5,0.095600001513958,06-V60 600125,06-V60,06-V60,06-V60,L,T,0.058,0.885,0.0066,0.0033,0.015,0.115,0.039,0.043,0.01,0.0312,0.0,0.0031,0.013,0.001,0.06,2193.404,39.3867,1952.0,1628.0,1121.0
16266,24B212592,68.4,78.5,26.9,0.095600001513958,06-V60 600125,06-V60,06-V60,06-V60,L,T,0.058,0.885,0.0066,0.0033,0.015,0.115,0.039,0.043,0.01,0.0312,0.0,0.0031,0.013,0.001,0.06,2193.476,39.3888,1952.0,1628.0,1124.0
16267,24B212596,69.4,79.5,25.09,0.093699999153614,06-V60 600125,06-V60,06-V60,06-V60,L,T,0.061,0.882,0.009,0.0015,0.024,0.144,0.042,0.044,0.011,0.0301,0.001,0.0026,0.0142,0.001,0.061,2187.068,39.39063,1950.0,1643.0,1121.0
16268,24B212598,70.5,80.9,24.66,0.093699999153614,06-V60 600125,06-V60,06-V60,06-V60,L,T,0.061,0.882,0.009,0.0015,0.024,0.144,0.042,0.044,0.011,0.0301,0.001,0.0026,0.0142,0.001,0.061,2184.728,39.39275,1947.0,1639.0,1122.0
16269,24B212601,70.1,79.8,27.98,0.093699999153614,06-V60 600125,06-V60,06-V60,06-V60,L,T,0.053,0.874,0.0078,0.0029,0.02,0.13,0.04,0.054,0.01,0.0323,0.0,0.0027,0.0134,0.001,0.059,2185.34,39.39341,1950.0,1641.0,1122.0
16270,24B212603,69.7,78.5,23.85,0.093699999153614,06-V60 600125,06-V60,06-V60,06-V60,L,T,0.053,0.874,0.0078,0.0029,0.02,0.13,0.04,0.054,0.01,0.0323,0.0,0.0027,0.0134,0.001,0.059,2156.54,39.40077,1938.0,1639.0,1126.0
16271,24B212606,69.4,78.9,23.15,0.093699999153614,06-V60 600125,06-V60,06-V60,06-V60,L,T,0.055,0.857,0.0092,0.0016,0.018,0.137,0.041,0.042,0.011,0.0312,0.0,0.0025,0.0124,0.001,0.059,2168.42,39.39791,1938.0,1639.0,1121.0
16272,24B212608,69.2,79.2,25.23,0.0838000029325485,06-V60 600125,06-V60,06-V60,06-V60,L,T,0.055,0.857,0.0092,0.0016,0.018,0.137,0.041,0.042,0.011,0.0312,0.0,0.0025,0.0124,0.001,0.059,2171.282,39.39852,1932.0,1641.0,1122.0
16273,24B212611,74.0,81.0,23.78,0.0838000029325485,06-V60 600125,06-V60,06-V60,06-V60,L,T,0.053,0.92,0.01,0.0009,0.028,0.134,0.043,0.058,0.012,0.0293,0.0,0.0023,0.0145,0.002,0.061,2168.78,39.3978,1943.0,1643.0,1126.0
16274,24B212613,71.5,80.1,17.46,0.0838000029325485,06-V60 600125,06-V60,06-V60,06-V60,L,T,0.053,0.92,0.01,0.0009,0.028,0.134,0.043,0.058,0.012,0.0293,0.0,0.0023,0.0145,0.002,0.061,2168.132,39.39688,1945.0,1643.0,1126.0
16275,24B212616,69.5,80.3,20.67,0.0838000029325485,06-V60 600125,06-V60,06-V60,06-V60,L,T,0.054,0.858,0.0088,0.0017,0.02,0.129,0.042,0.041,0.011,0.0332,0.0,0.0034,0.0151,0.001,0.057,2171.498,39.39946,1943.0,1643.0,1126.0
16276,24B212618,66.1,77.8,24.42,0.0838000029325485,06-V60 600125,06-V60,06-V60,06-V60,L,T,0.054,0.858,0.0088,0.0017,0.02,0.129,0.042,0.041,0.011,0.0332,0.0,0.0034,0.0151,0.001,0.057,2176.052,39.39606,1949.0,1641.0,1124.0
16277,24B212622,67.9,77.5,25.05,0.0838000029325485,06-V60 600125,06-V60,06-V60,06-V60,L,T,0.061,0.907,0.0076,0.0029,0.019,0.124,0.043,0.059,0.011,0.0296,0.0,0.0031,0.0128,0.001,0.057,2186.294,39.3902,1943.0,1643.0,1128.0
16278,24B212624,66.9,76.9,26.21,0.0838000029325485,06-V60 600125,06-V60,06-V60,06-V60,L,T,0.061,0.907,0.0076,0.0029,0.019,0.124,0.043,0.059,0.011,0.0296,0.0,0.0031,0.0128,0.001,0.057,2189.012,39.38895,1959.0,1643.0,1124.0
16279,24B212627,66.3,77.9,27.86,0.125,06-V60 600125,06-V60,06-V60,06-V60,L,T,0.056,0.892,0.0088,0.0019,0.018,0.145,0.047,0.05,0.012,0.0295,0.0,0.002,0.0146,0.001,0.057,2184.17,39.39406,1875.0,1630.0,1115.0
16280,24B212630,71.1,79.5,24.52,0.0838000029325485,06-V60 600125,06-V60,06-V60,06-V60,L,T,0.056,0.892,0.0088,0.0019,0.018,0.145,0.047,0.05,0.012,0.0295,0.0,0.002,0.0146,0.001,0.057,2173.424,39.39855,1923.0,1628.0,1128.0
16281,24B212634,70.4,79.3,25.32,0.0838000029325485,06-V60 600125,06-V60,06-V60,06-V60,L,T,0.058,0.89,0.0083,0.0019,0.015,0.136,0.047,0.058,0.011,0.0275,0.0,0.0024,0.0144,0.001,0.059,2095.394,39.44344,1900.0,1632.0,1133.0
16282,24B212636,69.7,79.5,26.29,0.0838000029325485,06-V60 600125,06-V60,06-V60,06-V60,L,T,0.058,0.89,0.0083,0.0019,0.015,0.136,0.047,0.058,0.011,0.0275,0.0,0.0024,0.0144,0.001,0.059,2171.444,39.40064,1938.0,1639.0,1126.0
16283,24B212638,70.66,79.81,25.72,0.0838000029325485,06-V60 600125,06-V60,06-V60,06-V60,L,T,0.061,0.87,0.0082,0.0028,0.013,0.143,0.047,0.048,0.011,0.03,0.0,0.0025,0.0142,0.001,0.063,2183.054,39.39081,1959.0,1635.0,1124.0
16284,24B212640,71.7,80.1,25.15,0.0838000029325485,06-V60 600125,06-V60,06-V60,06-V60,L,T,0.061,0.87,0.0082,0.0028,0.013,0.143,0.047,0.048,0.011,0.03,0.0,0.0025,0.0142,0.001,0.063,2187.464,39.38952,1968.0,1632.0,1122.0
16285,24B212643,69.3,79.0,24.48,0.0838000029325485,06-V60 600125,06-V60,06-V60,06-V60,L,T,0.058,0.885,0.0084,0.0029,0.02,0.148,0.049,0.056,0.011,0.0335,0.0,0.0029,0.0133,0.001,0.058,2191.226,39.38893,1959.0,1632.0,1122.0
16286,24B212645,70.3,80.0,17.58,0.0838000029325485,06-V60 600125,06-V60,06-V60,06-V60,L,T,0.058,0.885,0.0084,0.0029,0.02,0.148,0.049,0.056,0.011,0.0335,0.0,0.0029,0.0133,0.001,0.058,2187.968,39.38936,1958.0,1628.0,1121.0
16287,24B212647,71.4,80.8,21.33,0.0838000029325485,06-V60 600125,06-V60,06-V60,06-V60,L,T,0.058,0.862,0.0112,0.0018,0.018,0.14,0.044,0.048,0.012,0.0255,0.0,0.0021,0.0127,0.001,0.057,2187.842,39.38914,1959.0,1630.0,1122.0
16320,24B212726,68.6,79.0,25.25,0.0842000022530556,06-V60 600125,06-V60,06-V70,06-V60,L,T,0.059,0.856,0.0103,0.0038,0.019,0.14,0.048,0.054,0.012,0.031,0.0,0.0024,0.0123,0.001,0.058,2171.084,59.05712,1977.0,1634.0,1121.0
16321,24B212732,68.1,78.9,26.3,0.0842000022530556,06-V60 600125,06-V60,06-V60,06-V60,L,T,0.059,0.856,0.0103,0.0038,0.019,0.14,0.048,0.054,0.012,0.031,0.0,0.0024,0.0123,0.001,0.058,2187.698,59.04929,1986.0,1632.0,1121.0
16322,24B212736,69.6,79.0,26.63,0.0842000022530556,06-V60 600125,06-V60,06-V60,06-V60,L,T,0.059,0.853,0.0089,0.0022,0.026,0.158,0.055,0.046,0.013,0.0341,0.0,0.0025,0.0115,0.001,0.058,2190.884,59.0453,1988.0,1634.0,1124.0
16323,24B212741,70.8,80.3,24.89,0.0842000022530556,06-V60 600125,06-V60,06-V60,06-V60,L,T,0.059,0.853,0.0089,0.0022,0.026,0.158,0.055,0.046,0.013,0.0341,0.0,0.0025,0.0115,0.001,0.058,2185.934,59.04734,1986.0,1634.0,1126.0
16324,24B212744,71.3,79.4,24.27,0.0842000022530556,06-V60 600125,06-V60,06-V60,06-V60,L,T,0.057,0.855,0.0097,0.002,0.023,0.146,0.048,0.054,0.011,0.0331,0.0,0.0026,0.0126,0.001,0.063,2193.602,59.04576,1979.0,1634.0,1124.0
16325,24B212749,69.7,79.1,25.87,0.095600001513958,06-V60 600125,06-V60,06-V60,06-V60,L,T,0.057,0.855,0.0097,0.002,0.023,0.146,0.048,0.054,0.011,0.0331,0.0,0.0026,0.0126,0.001,0.063,2194.736,59.04304,1983.0,1632.0,1117.0
16326,24B212753,69.6,79.5,21.83,0.095600001513958,06-V60 600125,06-V60,06-V60,06-V60,L,T,0.054,0.882,0.008,0.0048,0.018,0.146,0.051,0.048,0.012,0.0333,0.0,0.0027,0.0122,0.001,0.059,2195.762,59.04287,1972.0,1634.0,1124.0
16327,24B212759,71.6,80.8,23.04,0.095600001513958,06-V60 600125,06-V60,06-V60,06-V60,L,T,0.054,0.882,0.008,0.0048,0.018,0.146,0.051,0.048,0.012,0.0333,0.0,0.0027,0.0122,0.001,0.059,2179.958,59.05673,1970.0,1635.0,1124.0
16587,24B213874,70.6,79.0,26.97,0.0900000035762787,06-V60 600125,06-V60,06-V50,06-V60,L,T,0.06,0.857,0.0096,0.0,0.037,0.111,0.038,0.062,0.011,0.0334,0.0,0.0027,0.0086,0.001,0.059,2159.204,34.47415,1968.0,1608.0,1112.0
16588,24B213875,71.2,78.7,27.11,0.086499996483326,06-V60 600125,06-V60,06-V60,06-V60,L,T,0.06,0.857,0.0096,0.0,0.037,0.111,0.038,0.062,0.011,0.0334,0.0,0.0027,0.0086,0.001,0.059,2155.28,34.4758,1968.0,1617.0,1131.0
16589,24B213878,70.3,78.9,26.81,0.086499996483326,06-V60 600125,06-V60,06-V60,06-V60,L,T,0.06,0.857,0.0096,0.0,0.037,0.111,0.038,0.062,0.011,0.0334,0.0,0.0027,0.0086,0.001,0.059,2155.766,34.47669,1967.0,1607.0,1121.0
16590,24B213881,69.2,78.4,30.16,0.086499996483326,06-V60 600125,06-V60,06-V60,06-V60,L,T,0.058,0.871,0.0057,0.0011,0.012,0.116,0.04,0.046,0.011,0.03,0.0,0.0024,0.0128,0.001,0.061,2158.34,34.47684,1963.0,1603.0,1122.0
16591,24B213885,69.6,78.6,26.58,0.086499996483326,06-V60 600125,06-V60,06-V60,06-V60,L,T,0.058,0.871,0.0057,0.0011,0.012,0.116,0.04,0.046,0.011,0.03,0.0,0.0024,0.0128,0.001,0.061,2164.082,34.47242,1965.0,1605.0,1124.0
16592,24B213889,66.8,77.3,26.31,0.086499996483326,06-V60 600125,06-V60,06-V60,06-V60,L,T,0.057,0.836,0.0063,0.0014,0.02,0.13,0.044,0.049,0.013,0.0333,0.0,0.003,0.0132,0.001,0.058,2177.798,34.46984,1981.0,1603.0,1130.0
16593,24B213894,69.9,78.1,25.96,0.086499996483326,06-V60 600125,06-V60,06-V60,06-V60,L,T,0.057,0.836,0.0063,0.0014,0.02,0.13,0.044,0.049,0.013,0.0333,0.0,0.003,0.0132,0.001,0.058,2176.358,34.47247,1970.0,1605.0,1126.0
16594,24B213897,69.7,77.8,27.88,0.086499996483326,06-V60 600125,06-V60,06-V60,06-V60,L,T,0.057,0.84,0.008,0.0001,0.023,0.127,0.038,0.05,0.014,0.0329,0.0,0.003,0.0122,0.002,0.059,2177.726,34.4728,1972.0,1603.0,1126.0
16595,24B213901,71.4,78.8,25.31,0.086499996483326,06-V60 600125,06-V60,06-V60,06-V60,L,T,0.057,0.84,0.008,0.0001,0.023,0.127,0.038,0.05,0.014,0.0329,0.0,0.003,0.0122,0.002,0.059,2183.63,34.46947,1977.0,1605.0,1124.0
16596,24B213904,69.3,77.4,24.87,0.086499996483326,06-V60 600125,06-V60,06-V60,06-V60,L,T,0.054,0.838,0.0068,0.0034,0.014,0.123,0.04,0.044,0.014,0.0318,0.0,0.0028,0.0119,0.001,0.059,2185.538,34.46751,1983.0,1599.0,1121.0
16599,24B213917,66.4,76.9,26.78,0.086499996483326,06-V60 600125,06-V60,06-V60,06-V60,L,T,0.057,0.853,0.0079,0.004,0.012,0.144,0.038,0.063,0.014,0.0292,0.0,0.0024,0.0114,0.001,0.061,2170.004,34.47311,1967.0,1603.0,1128.0
16600,24B213920,69.5,79.1,27.88,0.086499996483326,06-V60 600125,06-V60,06-V60,06-V60,L,T,0.06,0.918,0.0067,0.0002,0.027,0.126,0.038,0.043,0.013,0.0257,0.0,0.0022,0.0141,0.001,0.062,2170.922,34.47217,1974.0,1605.0,1124.0
16601,24B213921,66.9,78.1,25.76,0.086499996483326,06-V60 600125,06-V60,06-V60,06-V60,L,T,0.06,0.918,0.0067,0.0002,0.027,0.126,0.038,0.043,0.013,0.0257,0.0,0.0022,0.0141,0.001,0.062,2165.702,34.47243,1965.0,1605.0,1121.0
16602,24B213924,71.7,82.0,23.39,0.086499996483326,06-V60 600125,06-V60,06-V60,06-V60,L,T,0.06,0.918,0.0067,0.0002,0.027,0.126,0.038,0.043,0.013,0.0257,0.0,0.0022,0.0141,0.001,0.062,2169.626,34.4724,1968.0,1605.0,1119.0
16603,24B213931,62.8,74.0,28.62,0.086499996483326,06-V60 600125,06-V60,06-V60,06-V60,L,T,0.057,0.853,0.0108,0.0024,0.019,0.136,0.038,0.065,0.012,0.0315,0.0,0.0028,0.0084,0.001,0.061,2156.486,34.47763,1965.0,1630.0,1121.0
16604,24B213935,63.9,75.8,26.75,0.086499996483326,06-V60 600125,06-V60,06-V60,06-V60,L,T,0.052,0.851,0.003,0.0,0.016,0.162,0.038,0.046,0.015,0.0301,0.0,0.0018,0.0126,0.0,0.067,2152.796,34.4804,1967.0,1628.0,1122.0
16605,24B213940,66.6,76.6,27.19,0.086499996483326,06-V60 600125,06-V60,06-V60,06-V60,L,T,0.052,0.851,0.003,0.0,0.016,0.162,0.038,0.046,0.015,0.0301,0.0,0.0018,0.0126,0.0,0.067,2153.048,34.47979,1967.0,1630.0,1124.0
16606,24B213943,66.9,77.0,27.29,0.086499996483326,06-V60 600125,06-V60,06-V60,06-V60,L,T,0.054,0.832,0.0086,0.0016,0.014,0.126,0.039,0.055,0.011,0.0289,0.0,0.0025,0.0133,0.001,0.057,2147.288,34.47882,1963.0,1632.0,1124.0
16607,24B213947,67.9,78.3,27.99,0.086499996483326,06-V60 600125,06-V60,06-V60,06-V60,L,T,0.054,0.832,0.0086,0.0016,0.014,0.126,0.039,0.055,0.011,0.0289,0.0,0.0025,0.0133,0.001,0.057,2151.644,34.48048,1963.0,1634.0,1122.0
16608,24B213950,67.4,77.0,25.92,0.086499996483326,06-V60 600125,06-V60,06-V60,06-V60,L,T,0.054,0.848,0.0072,0.0014,0.029,0.117,0.044,0.04,0.011,0.0338,0.0,0.0031,0.0125,0.001,0.055,2156.45,34.4776,1959.0,1632.0,1121.0
16609,24B213955,65.7,74.8,26.54,0.086499996483326,06-V60 600125,06-V60,06-V60,06-V60,L,T,0.054,0.848,0.0072,0.0014,0.029,0.117,0.044,0.04,0.011,0.0338,0.0,0.0031,0.0125,0.001,0.055,2156.882,34.47809,1963.0,1632.0,1122.0
16610,24B213958,66.5,76.0,27.23,0.086499996483326,06-V60 600125,06-V60,06-V60,06-V60,L,T,0.057,0.853,0.0087,0.0028,0.022,0.123,0.04,0.05,0.011,0.0351,0.0,0.0038,0.0116,0.002,0.062,2160.284,34.47635,1968.0,1634.0,1121.0
16611,24B213962,64.8,75.8,26.11,0.086499996483326,06-V60 600125,06-V60,06-V60,06-V60,L,T,0.057,0.853,0.0087,0.0028,0.022,0.123,0.04,0.05,0.011,0.0351,0.0,0.0038,0.0116,0.002,0.062,2168.546,34.4748,1976.0,1632.0,1122.0
16612,24B213965,65.8,75.4,26.47,0.086499996483326,06-V60 600125,06-V60,06-V60,06-V60,L,T,0.054,0.842,0.0086,0.0035,0.014,0.115,0.04,0.044,0.01,0.0329,0.0,0.003,0.0104,0.0,0.058,2165.756,34.47485,1972.0,1632.0,1124.0
16613,24B213970,61.8,73.6,27.45,0.086499996483326,06-V60 600125,06-V60,06-V60,06-V60,L,T,0.054,0.842,0.0086,0.0035,0.014,0.115,0.04,0.044,0.01,0.0329,0.0,0.003,0.0104,0.0,0.058,2164.982,34.47524,1961.0,1623.0,1131.0
16614,24B213973,67.2,77.3,26.46,0.086499996483326,06-V60 600125,06-V60,06-V60,06-V60,L,T,0.053,0.854,0.008,0.0039,0.013,0.124,0.037,0.049,0.011,0.0311,0.0,0.0024,0.0123,0.001,0.057,2167.628,34.47422,1965.0,1625.0,1128.0
16615,24B213977,66.4,76.8,26.29,0.086499996483326,06-V60 600125,06-V60,06-V60,06-V60,L,T,0.053,0.854,0.008,0.0039,0.013,0.124,0.037,0.049,0.011,0.0311,0.0,0.0024,0.0123,0.001,0.057,2130.332,34.48751,1949.0,1625.0,1135.0
16616,24B213980,66.7,76.5,27.47,0.086499996483326,06-V60 600125,06-V60,06-V60,06-V60,L,T,0.06,0.848,0.0072,0.0024,0.018,0.112,0.039,0.041,0.01,0.0307,0.0,0.0029,0.0118,0.0,0.06,2144.012,34.48595,1959.0,1630.0,1131.0
16617,24B213985,67.3,77.5,26.6,0.086499996483326,06-V60 600125,06-V60,06-V60,06-V60,L,T,0.06,0.848,0.0072,0.0024,0.018,0.112,0.039,0.041,0.01,0.0307,0.0,0.0029,0.0118,0.0,0.06,2186.96,34.46806,1979.0,1630.0,1122.0
16618,24B213988,70.3,79.2,26.56,0.086499996483326,06-V60 600125,06-V60,06-V60,06-V60,L,T,0.055,0.854,0.0119,0.0015,0.025,0.129,0.04,0.062,0.013,0.0328,0.0,0.0026,0.0138,0.001,0.06,2182.712,34.46956,1970.0,1632.0,1121.0
16619,24B213992,67.9,78.8,27.88,0.086499996483326,06-V60 600125,06-V60,06-V60,06-V60,L,T,0.055,0.854,0.0119,0.0015,0.025,0.129,0.04,0.062,0.013,0.0328,0.0,0.0026,0.0138,0.001,0.06,2151.932,34.47841,1961.0,1630.0,1128.0
16620,24B213996,66.2,76.3,27.41,0.086499996483326,06-V60 600125,06-V60,06-V60,06-V60,L,T,0.059,0.91,0.0074,0.0033,0.013,0.112,0.039,0.05,0.011,0.0337,0.0,0.0026,0.0118,0.0,0.059,2148.368,34.47879,1959.0,1630.0,1124.0
16621,24B214000,66.3,77.3,26.09,0.086499996483326,06-V60 600125,06-V60,06-V60,06-V60,L,T,0.059,0.91,0.0074,0.0033,0.013,0.112,0.039,0.05,0.011,0.0337,0.0,0.0026,0.0118,0.0,0.059,2099.372,34.49833,1947.0,1632.0,1119.0
16622,24B214003,69.0,78.5,25.86,0.096000000834465,06-V60 600125,06-V60,06-V60,06-V60,L,T,0.056,0.895,0.0072,0.0048,0.016,0.126,0.041,0.056,0.011,0.0341,0.0,0.0027,0.0141,0.001,0.06,2154.218,34.48057,1967.0,1630.0,1117.0
16623,24B214007,69.2,79.2,26.5,0.0842000022530556,06-V60 600125,06-V60,06-V60,06-V60,L,T,0.056,0.895,0.0072,0.0048,0.016,0.126,0.041,0.056,0.011,0.0341,0.0,0.0027,0.0141,0.001,0.06,2144.066,34.47888,1961.0,1632.0,1119.0
16624,24B214009,66.5,76.7,25.69,0.0842000022530556,06-V60 600125,06-V60,06-V60,06-V60,L,T,0.056,0.863,0.0081,0.0023,0.024,0.119,0.049,0.055,0.011,0.0308,0.0,0.0029,0.0113,0.001,0.061,2162.894,34.47276,1970.0,1634.0,1121.0
16625,24B214015,66.7,76.2,25.75,0.0842000022530556,06-V60 600125,06-V60,06-V60,06-V60,L,T,0.056,0.863,0.0081,0.0023,0.024,0.119,0.049,0.055,0.011,0.0308,0.0,0.0029,0.0113,0.001,0.061,2154.614,34.47611,1976.0,1634.0,1121.0
16626,24B214018,63.6,74.8,27.06,0.0842000022530556,06-V60 600125,06-V60,06-V60,06-V60,L,T,0.062,0.832,0.0065,0.0046,0.013,0.12,0.051,0.047,0.011,0.0299,0.0,0.0026,0.0087,0.0,0.058,2170.382,34.46767,1967.0,1628.0,1137.0
16627,24B214024,64.6,75.8,24.61,0.0842000022530556,06-V60 600125,06-V60,06-V60,06-V60,L,T,0.062,0.832,0.0065,0.0046,0.013,0.12,0.051,0.047,0.011,0.0299,0.0,0.0026,0.0087,0.0,0.058,2150.024,34.47917,1968.0,1634.0,1126.0
16628,24B214027,67.7,77.4,25.12,0.0842000022530556,06-V60 600125,06-V60,06-V60,06-V60,L,T,0.059,0.896,0.0064,0.005,0.014,0.12,0.042,0.051,0.011,0.0328,0.0,0.0028,0.0129,0.001,0.061,2147.9,34.47861,1959.0,1635.0,1128.0
16629,24B214032,68.6,78.8,25.39,0.095600001513958,06-V60 600125,06-V60,06-V60,06-V60,L,T,0.059,0.896,0.0064,0.005,0.014,0.12,0.042,0.051,0.011,0.0328,0.0,0.0028,0.0129,0.001,0.061,2178.878,34.46912,1974.0,1632.0,1124.0
16630,24B214035,66.2,76.6,26.24,0.095600001513958,06-V60 600125,06-V60,06-V60,06-V60,L,T,0.056,0.875,0.0066,0.0027,0.023,0.119,0.046,0.052,0.011,0.0331,0.0,0.0029,0.0125,0.001,0.06,2179.004,34.46998,1979.0,1632.0,1117.0
16631,24B214041,65.5,78.0,25.98,0.095600001513958,06-V60 600125,06-V60,06-V60,06-V60,L,T,0.056,0.875,0.0066,0.0027,0.023,0.119,0.046,0.052,0.011,0.0331,0.0,0.0029,0.0125,0.001,0.06,2186.816,34.467,1981.0,1632.0,1121.0
16632,24B214044,69.5,79.7,28.7,0.095600001513958,06-V60 600125,06-V60,06-V60,06-V60,L,T,0.058,0.918,0.0079,0.0012,0.018,0.114,0.04,0.054,0.01,0.0347,0.0,0.0027,0.015,0.001,0.057,2184.944,34.46804,1981.0,1632.0,1121.0
16633,24B214049,69.2,80.0,25.32,0.0957000032067299,06-V60 600125,06-V60,06-V60,06-V60,L,T,0.058,0.918,0.0079,0.0012,0.018,0.114,0.04,0.054,0.01,0.0347,0.0,0.0027,0.015,0.001,0.057,2168.96,34.47244,1965.0,1632.0,1126.0
16634,24B214052,70.9,80.4,25.48,0.095600001513958,06-V60 600125,06-V60,06-V60,06-V60,L,T,0.06,0.865,0.006,0.0039,0.014,0.116,0.038,0.055,0.011,0.0279,0.0,0.0023,0.014,0.001,0.06,2142.77,34.48526,1959.0,1632.0,1126.0
16635,24B214057,66.6,76.9,25.48,0.095600001513958,06-V60 600125,06-V60,06-V60,06-V60,L,T,0.06,0.865,0.006,0.0039,0.014,0.116,0.038,0.055,0.011,0.0279,0.0,0.0023,0.014,0.001,0.06,2144.966,34.48256,1968.0,1630.0,1122.0
16636,24B214059,68.5,77.3,25.62,0.095600001513958,06-V60 600125,06-V60,06-V60,06-V60,L,T,0.06,0.887,0.0057,0.0034,0.021,0.119,0.045,0.045,0.01,0.0341,0.0,0.0027,0.0123,0.0,0.056,2156.828,34.47646,1967.0,1632.0,1124.0
16637,24B214065,62.9,76.3,27.74,0.125,06-V60 600125,06-V60,06-V60,06-V60,L,T,0.06,0.887,0.0057,0.0034,0.021,0.119,0.045,0.045,0.01,0.0341,0.0,0.0027,0.0123,0.0,0.056,2174.972,34.47016,1965.0,1632.0,1126.0
16638,24B214068,67.8,76.3,27.58,0.0838000029325485,06-V60 600125,06-V60,06-V60,06-V60,L,T,0.052,0.856,0.0082,0.0025,0.022,0.114,0.039,0.057,0.01,0.0316,0.0,0.0027,0.013,0.001,0.058,2168.654,34.47161,1967.0,1628.0,1122.0
16639,24B214074,69.6,78.4,24.37,0.0838000029325485,06-V60 600125,06-V60,06-V60,06-V60,L,T,0.052,0.856,0.0082,0.0025,0.022,0.114,0.039,0.057,0.01,0.0316,0.0,0.0027,0.013,0.001,0.058,2167.556,34.47507,1972.0,1630.0,1122.0
16640,24B214077,70.8,78.9,21.45,0.0838000029325485,06-V60 600125,06-V60,06-V60,06-V60,L,T,0.062,0.89,0.0073,0.0048,0.018,0.113,0.039,0.06,0.01,0.035,0.0,0.0032,0.0126,0.001,0.06,2176.034,34.47006,1979.0,1632.0,1128.0
16641,24B214085,70.7,79.1,25.33,0.0838000029325485,06-V60 600125,06-V60,06-V60,06-V60,L,T,0.056,0.874,0.006,0.0016,0.032,0.119,0.042,0.05,0.01,0.0127,0.0,0.0024,0.0133,0.001,0.061,2166.836,34.47407,1967.0,1630.0,1122.0
16642,24B214087,70.8,79.5,26.08,0.0838000029325485,06-V60 600125,06-V60,06-V60,06-V60,L,T,0.056,0.874,0.006,0.0016,0.032,0.119,0.042,0.05,0.01,0.0127,0.0,0.0024,0.0133,0.001,0.061,2168.384,34.47361,1967.0,1630.0,1126.0
16643,24B214088,71.0,79.7,25.3,0.0838000029325485,06-V60 600125,06-V60,06-V60,06-V60,L,T,0.056,0.874,0.006,0.0016,0.032,0.119,0.042,0.05,0.01,0.0127,0.0,0.0024,0.0133,0.001,0.061,2168.042,34.47312,1967.0,1630.0,1124.0
16644,24B214091,67.9,78.1,27.21,0.0838000029325485,06-V60 600125,06-V60,06-V60,06-V60,L,T,0.056,0.874,0.006,0.0016,0.032,0.119,0.042,0.05,0.01,0.0127,0.0,0.0024,0.0133,0.001,0.061,2170.778,34.47279,1970.0,1630.0,1121.0
16645,24B214093,69.6,79.0,25.54,0.0838000029325485,06-V60 600125,06-V60,06-V60,06-V60,L,T,0.054,0.867,0.0086,0.0021,0.021,0.118,0.038,0.057,0.01,0.0228,0.0,0.0021,0.014,0.001,0.057,2172.596,34.47318,1974.0,1630.0,1121.0
16646,24B214098,69.5,80.6,24.92,0.0838999971747398,06-V60 600125,06-V60,06-V60,06-V60,L,T,0.054,0.867,0.0086,0.0021,0.021,0.118,0.038,0.057,0.01,0.0228,0.0,0.0021,0.014,0.001,0.057,2105.6,34.49886,1896.0,1639.0,1130.0
17638,24B218270,65.6,76.5,25.78,0.100599996745586,06-V60 600125,06-V60,06-V60,06-V60,L,T,0.053,0.883,0.0097,0.0042,0.019,0.121,0.044,0.051,0.025,0.0289,0.002,0.0027,0.0121,0.001,0.058,2123.402,39.41027,1940.0,1603.0,1133.0
17639,24B218270,65.8,76.4,27.69,0.100599996745586,06-V60 600125,06-V60,06-V60,06-V60,T,T,0.053,0.883,0.0097,0.0042,0.019,0.121,0.044,0.051,0.025,0.0289,0.002,0.0027,0.0121,0.001,0.058,2123.402,39.41027,1940.0,1603.0,1133.0
17640,24B218272,62.5,75.0,26.32,0.125100001692772,06-V60 600125,06-V60,06-V60,06-V60,L,T,0.06,0.918,0.0133,0.0059,0.021,0.117,0.041,0.057,0.026,0.0257,0.002,0.0027,0.0114,0.001,0.06,2132.024,39.40094,1936.0,1599.0,1126.0
17641,24B218274,62.4,71.7,26.4,0.100500002503395,06-V60 600125,06-V60,06-V60,06-V60,L,T,0.06,0.918,0.0133,0.0059,0.021,0.117,0.041,0.057,0.026,0.0257,0.002,0.0027,0.0114,0.001,0.06,2148.314,39.40275,1943.0,1603.0,1130.0
17642,24B218277,66.4,76.3,26.71,0.100500002503395,06-V60 600125,06-V60,06-V60,06-V60,L,T,0.055,0.899,0.0123,0.0024,0.034,0.125,0.048,0.058,0.03,0.0295,0.004,0.0023,0.0131,0.002,0.06,2091.002,39.42336,1907.0,1628.0,1131.0
17643,24B218278,65.1,76.5,26.3,0.100500002503395,06-V60 600125,06-V60,06-V60,06-V60,L,T,0.055,0.899,0.0123,0.0024,0.034,0.125,0.048,0.058,0.03,0.0295,0.004,0.0023,0.0131,0.002,0.06,2147.576,39.40022,1940.0,1630.0,1130.0
17644,24B218281,66.9,77.1,24.59,0.100500002503395,06-V60 600125,06-V60,06-V60,06-V60,L,T,0.052,0.9,0.0123,0.0035,0.024,0.117,0.04,0.059,0.02,0.0338,0.001,0.0023,0.0139,0.001,0.062,2155.082,39.39544,1936.0,1630.0,1126.0
17645,24B218283,65.2,75.7,25.85,0.100599996745586,06-V60 600125,06-V60,06-V60,06-V60,L,T,0.052,0.9,0.0123,0.0035,0.024,0.117,0.04,0.059,0.02,0.0338,0.001,0.0023,0.0139,0.001,0.062,2150.348,39.39364,1934.0,1630.0,1126.0
17646,24B218286,63.2,74.7,26.19,0.104000002145767,06-V60 600125,06-V60,06-V60,06-V60,L,T,0.054,0.902,0.0114,0.0026,0.023,0.119,0.043,0.056,0.023,0.0342,0.002,0.0025,0.0132,0.001,0.06,2080.292,39.42207,1898.0,1646.0,1131.0
17647,24B218288,60.6,73.6,25.96,0.100500002503395,06-V60 600125,06-V60,06-V60,06-V60,L,T,0.054,0.902,0.0114,0.0026,0.023,0.119,0.043,0.056,0.023,0.0342,0.002,0.0025,0.0132,0.001,0.06,2074.316,39.42684,1900.0,1657.0,1128.0
17648,24B218291,64.6,76.45,26.405,0.100500002503395,06-V60 600125,06-V60,06-V60,06-V60,L,T,0.063,0.825,0.0126,0.0048,0.023,0.115,0.043,0.044,0.017,0.0279,0.002,0.0032,0.0122,0.001,0.061,2113.034,39.42537,1911.0,1659.0,1117.0
17649,24B218293,65.0,76.0,26.78,0.100500002503395,06-V60 600125,06-V60,06-V60,06-V60,L,T,0.063,0.825,0.0126,0.0048,0.023,0.115,0.043,0.044,0.017,0.0279,0.002,0.0032,0.0122,0.001,0.061,2165.882,39.38637,1943.0,1648.0,1119.0
17650,24B218295,65.8,76.3,24.95,0.100500002503395,06-V60 600125,06-V60,06-V60,06-V60,L,T,0.054,0.874,0.009,0.0024,0.021,0.122,0.044,0.052,0.015,0.0191,0.0,0.0017,0.0127,0.001,0.06,2152.616,39.38941,1925.0,1655.0,1124.0
17651,24B218297,64.4,76.5,24.69,0.100599996745586,06-V60 600125,06-V60,06-V60,06-V60,L,T,0.054,0.874,0.009,0.0024,0.021,0.122,0.044,0.052,0.015,0.0191,0.0,0.0017,0.0127,0.001,0.06,2145.524,39.39866,1920.0,1655.0,1124.0
17652,24B218300,64.6,74.8,28.37,0.100500002503395,06-V60 600125,06-V60,06-V60,06-V60,L,T,0.052,0.864,0.0103,0.001,0.025,0.119,0.056,0.048,0.012,0.0342,0.0,0.002,0.0128,0.001,0.062,2147.054,39.39982,1920.0,1650.0,1128.0
17653,24B218302,64.4,74.9,27.12,0.100500002503395,06-V60 600125,06-V60,06-V60,06-V60,L,T,0.052,0.864,0.0103,0.001,0.025,0.119,0.056,0.048,0.012,0.0342,0.0,0.002,0.0128,0.001,0.062,2156.234,39.39467,1929.0,1648.0,1124.0
17654,24B218305,61.5,72.9,25.47,0.100500002503395,06-V60 600125,06-V60,06-V60,06-V60,L,T,0.054,0.843,0.009,0.0016,0.02,0.117,0.043,0.05,0.014,0.0338,0.0,0.0023,0.0129,0.001,0.059,2161.994,39.38811,1927.0,1652.0,1124.0
17655,24B218307,61.0,73.8,27.89,0.125100001692772,06-V60 600125,06-V60,06-V60,06-V60,L,T,0.054,0.843,0.009,0.0016,0.02,0.117,0.043,0.05,0.014,0.0338,0.0,0.0023,0.0129,0.001,0.059,2157.998,39.39285,1922.0,1650.0,1117.0
17656,24B218310,68.1,76.5,27.24,0.100500002503395,06-V60 600125,06-V60,06-V60,06-V60,L,T,0.061,0.891,0.0101,0.0023,0.024,0.117,0.047,0.049,0.011,0.0362,0.0,0.002,0.0126,0.001,0.057,2157.764,39.39577,1920.0,1652.0,1124.0
17657,24B218313,61.1,74.2,28.29,0.100500002503395,06-V60 600125,06-V60,06-V60,06-V60,L,T,0.061,0.847,0.0118,0.0036,0.025,0.119,0.044,0.046,0.018,0.0283,0.003,0.0023,0.0121,0.001,0.057,2103.512,39.41629,1909.0,1650.0,1128.0
17658,24B218315,62.4,75.0,25.11,0.100500002503395,06-V60 600125,06-V60,06-V60,06-V60,L,T,0.061,0.847,0.0118,0.0036,0.025,0.119,0.044,0.046,0.018,0.0283,0.003,0.0023,0.0121,0.001,0.057,2093.918,39.41091,1893.0,1652.0,1130.0
17659,24B218319,70.1,78.0,22.56,0.0610000006854534,06-V60 600125,06-V60,06-V60,06-V60,L,T,0.06,0.876,0.0115,0.0028,0.026,0.12,0.046,0.048,0.016,0.0286,0.001,0.0022,0.0086,0.001,0.057,2131.574,39.40308,1889.0,1655.0,1158.0
17660,24B218322,70.4,79.0,23.38,0.086499996483326,06-V60 600125,06-V60,06-V60,06-V60,L,T,0.06,0.876,0.0115,0.0028,0.026,0.12,0.046,0.048,0.016,0.0286,0.001,0.0022,0.0086,0.001,0.057,2146.604,34.47427,1920.0,1653.0,1121.0
17667,24B218344,65.5,76.2,21.82,0.096000000834465,06-V60 600125,06-V60,06-V60,06-V60,L,T,0.057,0.913,0.0122,0.0012,0.016,0.142,0.045,0.053,0.011,0.0288,0.0,0.0032,0.0133,0.001,0.057,2073.56,34.49105,1869.0,1641.0,1130.0
17668,24B218350,64.9,74.8,16.35,0.096000000834465,06-V60 600125,06-V60,06-V60,06-V60,L,T,0.057,0.913,0.0122,0.0012,0.016,0.142,0.045,0.053,0.011,0.0288,0.0,0.0032,0.0133,0.001,0.057,2118.29,34.48333,1914.0,1641.0,1121.0
17669,24B218353,62.1,71.2,26.66,0.096000000834465,06-V60 600125,06-V60,06-V60,06-V60,L,T,0.062,0.839,0.0123,0.0045,0.019,0.119,0.051,0.064,0.026,0.0318,0.0,0.0026,0.0131,0.001,0.058,2107.364,34.48514,1918.0,1648.0,1124.0
17670,24B218359,63.9,74.4,24.68,0.096000000834465,06-V60 600125,06-V60,06-V60,06-V60,L,T,0.062,0.839,0.0123,0.0045,0.019,0.119,0.051,0.064,0.026,0.0318,0.0,0.0026,0.0131,0.001,0.058,2114.15,34.48132,1923.0,1653.0,1130.0
17673,24B218371,62.5,72.2,22.31,0.0842000022530556,06-V60 600125,06-V60,06-V60,06-V60,L,T,0.056,0.852,0.0112,0.0003,0.029,0.119,0.047,0.065,0.014,0.0398,0.002,0.0037,0.0088,0.002,0.056,2140.844,34.47928,1927.0,1653.0,1115.0
17675,24B218380,65.5,76.0,17.29,0.0838000029325485,06-V60 600125,06-V60,06-V60,06-V60,L,T,0.055,0.833,0.0097,0.0016,0.024,0.113,0.04,0.047,0.021,0.0261,0.002,0.0021,0.0133,0.001,0.058,2130.836,34.47641,1934.0,1659.0,1121.0
18144,24B220364,64.9,76.6,25.19,0.100500002503395,06-V60 600125,06-V60,06-V60,06-V60,L,T,0.059,0.834,0.0156,0.0002,0.025,0.145,0.038,0.084,0.01,0.023,0.0,0.0029,0.0107,0.0,0.063,2156.648,39.40144,1905.0,1603.0,1128.0
18145,24B220366,66.1,76.6,25.82,0.100500002503395,06-V60 600125,06-V60,06-V60,06-V60,L,T,0.059,0.834,0.0156,0.0002,0.025,0.145,0.038,0.084,0.01,0.023,0.0,0.0029,0.0107,0.0,0.063,2146.604,39.3963,1893.0,1601.0,1128.0
18146,24B220369,64.6,75.9,27.09,0.100500002503395,06-V60 600125,06-V60,06-V60,06-V60,L,T,0.061,0.849,0.0083,0.0,0.021,0.134,0.038,0.044,0.008,0.0294,0.0,0.0043,0.0125,0.001,0.059,2152.004,39.39861,1902.0,1603.0,1126.0
18147,24B220371,66.2,75.6,27.13,0.100500002503395,06-V60 600125,06-V60,06-V60,06-V60,L,T,0.061,0.849,0.0083,0.0,0.021,0.134,0.038,0.044,0.008,0.0294,0.0,0.0043,0.0125,0.001,0.059,2166.674,39.39311,1907.0,1601.0,1124.0
18148,24B220374,66.4,76.3,26.71,0.095600001513958,06-V60 600125,06-V60,06-V60,06-V60,L,T,0.057,0.854,0.0124,0.0014,0.014,0.13,0.04,0.075,0.011,0.0309,0.0,0.0022,0.0112,0.001,0.06,2156.072,39.39691,1909.0,1599.0,1126.0
18149,24B220375,65.9,76.9,23.72,0.095600001513958,06-V60 600125,06-V60,06-V60,06-V60,L,T,0.057,0.854,0.0124,0.0014,0.014,0.13,0.04,0.075,0.011,0.0309,0.0,0.0022,0.0112,0.001,0.06,2158.574,39.39437,1909.0,1599.0,1124.0
