Repository: PNell/TrialTest3

File: Data/StreamlitData032524.csv (part 84 of 96)
,coil_no,YieldStrength,TensileStrength,TotalElongation,coil_thickness,steel_design_description,grade,grade_head,grade_tail,sample_direction,sample_location,c_amount,mn_amount,p_amount,s_amount,si_amount,cu_amount,ni_amount,cr_amount,mo_amount,al_amount,nb_amount,ca_amount,n_amount,ti_amount,v_amount,TF1_EXIT_AVG_BODY,TBC_thickness,TEMP_FM_ENTRY_AVG,TEMP_FM_EXIT_AVG,TEMP_COILING_AVG
18150,24B220376,65.44999999999999,75.85,26.685,0.095600001513958,06-V60 600125,06-V60,06-V60,06-V60,L,T,0.057,0.854,0.0124,0.0014,0.014,0.13,0.04,0.075,0.011,0.0309,0.0,0.0022,0.0112,0.001,0.06,2163.596,39.39394,1909.0,1598.0,1126.0
18151,24B220381,58.4,68.8,27.47,0.095600001513958,06-V60 600125,06-V60,06-V60,06-V60,L,T,0.059,0.896,0.0137,0.0029,0.007,0.11,0.035,0.055,0.017,0.0303,0.0,0.0037,0.0112,0.0,0.056,2167.862,39.39101,1896.0,1601.0,1122.0
18152,24B220384,67.1,76.6,24.5,0.095600001513958,06-V60 600125,06-V60,06-V60,06-V60,L,T,0.061,0.805,0.0109,0.0021,0.024,0.125,0.037,0.051,0.013,0.0335,0.001,0.0023,0.0133,0.001,0.061,2162.21,39.39238,1904.0,1599.0,1124.0
18153,24B220385,67.9,76.5,24.42,0.095600001513958,06-V60 600125,06-V60,06-V60,06-V60,L,T,0.061,0.805,0.0109,0.0021,0.024,0.125,0.037,0.051,0.013,0.0335,0.001,0.0023,0.0133,0.001,0.061,2150.348,39.39715,1902.0,1603.0,1126.0
18154,24B220388,63.3,75.3,26.05,0.095600001513958,06-V60 600125,06-V60,06-V60,06-V60,L,T,0.061,0.876,0.0075,0.0008,0.027,0.11,0.038,0.063,0.017,0.0272,0.0,0.002,0.0127,0.001,0.052,2103.44,39.4105,1871.0,1596.0,1124.0
18155,24B220390,66.2,75.3,25.78,0.095600001513958,06-V60 600125,06-V60,06-V60,06-V60,L,T,0.061,0.876,0.0075,0.0008,0.027,0.11,0.038,0.063,0.017,0.0272,0.0,0.002,0.0127,0.001,0.052,2102.18,39.41354,1886.0,1599.0,1124.0
18156,24B220393,64.1,75.5,26.34,0.0838000029325485,06-V60 600125,06-V60,06-V60,06-V60,L,T,0.056,0.847,0.0104,0.0023,0.015,0.119,0.037,0.063,0.011,0.0283,0.0,0.0016,0.011,0.001,0.056,2110.01,39.40879,1886.0,1598.0,1128.0
18157,24B220396,65.2,76.0,22.84,0.0838000029325485,06-V60 600125,06-V60,06-V60,06-V60,L,T,0.056,0.847,0.0104,0.0023,0.015,0.119,0.037,0.063,0.011,0.0283,0.0,0.0016,0.011,0.001,0.056,2111.468,39.40843,1889.0,1601.0,1126.0
18209,24B220497,64.4,75.4,27.36,0.096000000834465,06-V60 600125,06-V60,06-V50,06-V60,L,T,0.06,0.845,0.0098,0.0014,0.026,0.106,0.043,0.042,0.006,0.0324,0.0,0.0027,0.0136,0.001,0.058,2150.222,34.47451,1952.0,1684.0,1108.0
18210,24B220498,65.1,88.2,26.73,0.096000000834465,06-V60 600125,06-V60,06-V60,06-V60,L,T,0.06,0.845,0.0098,0.0014,0.026,0.106,0.043,0.042,0.006,0.0324,0.0,0.0027,0.0136,0.001,0.058,2152.616,34.47248,1950.0,1684.0,1135.0
18211,24B220503,62.4,76.2,27.52,0.095600001513958,06-V60 600125,06-V60,06-V60,06-V60,L,T,0.06,0.845,0.0098,0.0014,0.026,0.106,0.043,0.042,0.006,0.0324,0.0,0.0027,0.0136,0.001,0.058,2158.142,34.47279,1954.0,1684.0,1124.0
18212,24B220512,61.7,74.2,29.21,0.095600001513958,06-V60 600125,06-V60,06-V60,06-V60,L,T,0.06,0.851,0.0091,0.0008,0.026,0.102,0.039,0.042,0.004,0.0314,0.0,0.0005,0.0135,0.001,0.062,2138.594,34.47821,1947.0,1684.0,1122.0
18213,24B220515,63.3,75.0,27.46,0.095600001513958,06-V60 600125,06-V60,06-V60,06-V60,L,T,0.061,0.885,0.0076,0.0015,0.015,0.105,0.04,0.042,0.004,0.0315,0.0,0.0019,0.0128,0.001,0.057,2141.042,34.47674,1949.0,1684.0,1124.0
18214,24B220521,62.2,74.4,25.31,0.095600001513958,06-V60 600125,06-V60,06-V60,06-V60,L,T,0.061,0.885,0.0076,0.0015,0.015,0.105,0.04,0.042,0.004,0.0315,0.0,0.0019,0.0128,0.001,0.057,2156.396,34.47139,1954.0,1689.0,1124.0
18215,24B220524,63.9,76.1,25.82,0.095600001513958,06-V60 600125,06-V60,06-V60,06-V60,L,T,0.06,0.878,0.0095,0.0003,0.029,0.105,0.039,0.042,0.005,0.0369,0.0,0.0029,0.0129,0.002,0.061,2147.342,34.47565,1949.0,1684.0,1124.0
18216,24B220530,64.1,76.0,27.35,0.095600001513958,06-V60 600125,06-V60,06-V60,06-V60,L,T,0.06,0.878,0.0095,0.0003,0.029,0.105,0.039,0.042,0.005,0.0369,0.0,0.0029,0.0129,0.002,0.061,2141.258,34.47738,1949.0,1684.0,1128.0
18217,24B220533,62.4,74.6,26.35,0.095600001513958,06-V60 600125,06-V60,06-V60,06-V60,L,T,0.061,0.838,0.0101,0.001,0.027,0.111,0.043,0.044,0.006,0.0339,0.0,0.0025,0.0121,0.001,0.058,2145.866,34.47611,1949.0,1682.0,1126.0
18218,24B220538,62.7,75.8,23.91,0.0838000029325485,06-V60 600125,06-V60,06-V60,06-V60,L,T,0.061,0.838,0.0101,0.001,0.027,0.111,0.043,0.044,0.006,0.0339,0.0,0.0025,0.0121,0.001,0.058,2143.328,34.47746,1943.0,1686.0,1130.0
18606,24B221949,64.5,76.8,27.68,0.100500002503395,06-V60 600125,06-V60,06-V60,06-V60,L,T,0.06,0.849,0.009,0.0,0.021,0.129,0.045,0.051,0.009,0.0353,0.002,0.0023,0.0135,0.001,0.056,2075.684,39.42142,1884.0,1639.0,1117.0
18607,24B221951,67.2,78.1,28.54,0.100500002503395,06-V60 600125,06-V60,06-V60,06-V60,L,T,0.06,0.849,0.009,0.0,0.021,0.129,0.045,0.051,0.009,0.0353,0.002,0.0023,0.0135,0.001,0.056,2149.826,39.40026,1949.0,1646.0,1121.0
18608,24B221953,69.8,78.8,26.47,0.100500002503395,06-V60 600125,06-V60,06-V60,06-V60,L,T,0.061,0.877,0.0135,0.0,0.027,0.13,0.047,0.077,0.007,0.0374,0.0,0.0024,0.0115,0.001,0.062,2186.636,39.38415,1968.0,1644.0,1121.0
18609,24B221955,71.5,78.9,28.63,0.100500002503395,06-V60 600125,06-V60,06-V60,06-V60,L,T,0.061,0.877,0.0135,0.0,0.027,0.13,0.047,0.077,0.007,0.0374,0.0,0.0024,0.0115,0.001,0.062,2192.432,39.37996,1956.0,1652.0,1124.0
18610,24B221958,72.9,82.1,25.0,0.137099996209145,06-V60 600125,06-V60,06-V60,06-V60,L,H,0.051,0.89,0.0082,0.0001,0.024,0.15,0.053,0.05,0.009,0.0343,0.0,0.0028,0.013,0.001,0.061,2209.694,39.3794,1945.0,1652.0,1122.0
18612,24B221963,68.3,76.5,27.86,0.100500002503395,06-V60 600125,06-V60,06-V60,06-V60,L,T,0.061,0.833,0.015,0.0036,0.034,0.137,0.045,0.066,0.009,0.031,0.001,0.0023,0.0102,0.001,0.056,2170.922,39.39288,1959.0,1650.0,1124.0
18613,24B221965,64.4,76.5,29.53,0.100500002503395,06-V60 600125,06-V60,06-V60,06-V60,L,T,0.061,0.833,0.015,0.0036,0.034,0.137,0.045,0.066,0.009,0.031,0.001,0.0023,0.0102,0.001,0.056,2190.47,39.38461,1963.0,1655.0,1124.0
18614,24B221969,65.9,77.9,27.25,0.100500002503395,06-V60 600125,06-V60,06-V60,06-V60,L,T,0.061,0.839,0.008,0.0014,0.014,0.129,0.042,0.042,0.008,0.032,0.001,0.0027,0.0113,0.001,0.058,2192.18,39.38707,1947.0,1657.0,1121.0
18615,24B221971,68.4,78.9,26.77,0.100500002503395,06-V60 600125,06-V60,06-V60,06-V60,L,T,0.061,0.839,0.008,0.0014,0.014,0.129,0.042,0.042,0.008,0.032,0.001,0.0027,0.0113,0.001,0.058,2194.268,39.38065,1979.0,1655.0,1119.0
18616,24B221974,68.7,80.3,27.32,0.100500002503395,06-V60 600125,06-V60,06-V60,06-V60,L,T,0.056,0.846,0.0105,0.0001,0.022,0.144,0.049,0.055,0.009,0.0334,0.001,0.0027,0.016,0.001,0.057,2206.454,39.37821,1961.0,1655.0,1119.0
18617,24B221976,66.6,78.2,24.49,0.100500002503395,06-V60 600125,06-V60,06-V60,06-V60,L,T,0.056,0.846,0.0105,0.0001,0.022,0.144,0.049,0.055,0.009,0.0334,0.001,0.0027,0.016,0.001,0.057,2207.894,39.37739,1963.0,1653.0,1119.0
18618,24B221979,63.9,75.7,29.56,0.100500002503395,06-V60 600125,06-V60,06-V60,06-V60,L,T,0.059,0.855,0.0092,0.0008,0.021,0.116,0.04,0.04,0.009,0.0354,0.001,0.0026,0.0073,0.001,0.058,2207.75,39.37918,1976.0,1650.0,1117.0
18619,24B221981,66.7,75.3,27.05,0.100500002503395,06-V60 600125,06-V60,06-V60,06-V60,L,T,0.059,0.855,0.0092,0.0008,0.021,0.116,0.04,0.04,0.009,0.0354,0.001,0.0026,0.0073,0.001,0.058,2205.446,39.38077,1961.0,1653.0,1122.0
18622,24B221989,67.0,78.5,27.35,0.100500002503395,06-V60 600125,06-V60,06-V60,06-V60,L,T,0.06,0.84,0.0085,0.0011,0.016,0.125,0.04,0.039,0.008,0.0309,0.001,0.0021,0.0145,0.001,0.058,2197.256,39.38305,1949.0,1655.0,1121.0
18623,24B221991,66.6,78.6,26.42,0.100500002503395,06-V60 600125,06-V60,06-V60,06-V60,L,T,0.06,0.84,0.0085,0.0011,0.016,0.125,0.04,0.039,0.008,0.0309,0.001,0.0021,0.0145,0.001,0.058,2199.02,39.38229,1954.0,1628.0,1122.0
18624,24B221994,65.0,76.1,26.94,0.100500002503395,06-V60 600125,06-V60,06-V60,06-V60,L,T,0.058,0.865,0.012,0.001,0.022,0.142,0.044,0.066,0.011,0.0297,0.002,0.0025,0.0127,0.001,0.058,2140.43,39.39736,1925.0,1623.0,1126.0
18625,24B221996,64.8,76.4,28.94,0.100500002503395,06-V60 600125,06-V60,06-V60,06-V60,L,T,0.058,0.865,0.012,0.001,0.022,0.142,0.044,0.066,0.011,0.0297,0.002,0.0025,0.0127,0.001,0.058,2127.128,39.40676,1882.0,1625.0,1126.0
18626,24B221999,67.6,78.8,27.82,0.100500002503395,06-V60 600125,06-V60,06-V60,06-V60,L,T,0.058,0.857,0.0077,0.0007,0.023,0.112,0.04,0.033,0.006,0.0348,0.001,0.002,0.0144,0.002,0.066,2162.858,39.39391,1909.0,1632.0,1124.0
18627,24B222002,64.0,71.7,25.75,0.100500002503395,06-V60 600125,06-V60,06-V60,06-V60,L,T,0.058,0.857,0.0077,0.0007,0.023,0.112,0.04,0.033,0.006,0.0348,0.001,0.002,0.0144,0.002,0.066,2175.944,39.38884,1927.0,1625.0,1128.0
18628,24B222005,63.4,74.1,28.89,0.100500002503395,06-V60 600125,06-V60,06-V60,06-V60,L,T,0.056,0.852,0.0092,0.0013,0.015,0.127,0.041,0.069,0.007,0.0255,0.002,0.0028,0.011,0.001,0.057,2176.736,39.38651,1922.0,1626.0,1128.0
18885,24B223085,66.0,75.9,30.17,0.095600001513958,06-V60 600125,06-V60,06-V60,06-V60,L,T,0.06,0.861,0.0053,0.0031,0.015,0.113,0.037,0.037,0.009,0.0294,0.003,0.0024,0.0141,0.001,0.062,2103.278,39.41253,1914.0,1601.0,1133.0
18886,24B223087,64.4,76.4,27.81,0.095600001513958,06-V60 600125,06-V60,06-V60,06-V60,L,T,0.06,0.861,0.0053,0.0031,0.015,0.113,0.037,0.037,0.009,0.0294,0.003,0.0024,0.0141,0.001,0.062,2129.378,39.40387,1923.0,1603.0,1131.0
18887,24B223090,67.0,76.4,28.09,0.095600001513958,06-V60 600125,06-V60,06-V60,06-V60,L,T,0.057,0.864,0.0111,0.0003,0.022,0.106,0.038,0.056,0.007,0.0296,0.0,0.004,0.0129,0.001,0.063,2173.37,39.39002,1938.0,1603.0,1124.0
18888,24B223092,66.6,77.1,26.03,0.095600001513958,06-V60 600125,06-V60,06-V60,06-V60,L,T,0.057,0.864,0.0111,0.0003,0.022,0.106,0.038,0.056,0.007,0.0296,0.0,0.004,0.0129,0.001,0.063,2171.804,39.39225,1940.0,1603.0,1126.0
18890,24B223100,61.85,73.15,28.53,0.095600001513958,06-V60 600125,06-V60,06-V60,06-V60,L,T,0.056,0.856,0.0098,0.0036,0.008,0.102,0.039,0.048,0.008,0.0319,0.001,0.0033,0.0116,0.001,0.058,2184.854,39.38378,1941.0,1623.0,1126.0
18895,24B223109,65.0,75.9,27.97,0.095600001513958,06-V60 600125,06-V60,06-V60,06-V60,L,T,0.061,0.844,0.0089,0.0004,0.028,0.107,0.041,0.04,0.009,0.0355,0.001,0.0038,0.0115,0.002,0.056,2169.374,39.38922,1916.0,1639.0,1131.0
18896,24B223110,65.9,76.0,31.12,0.095600001513958,06-V60 600125,06-V60,06-V60,06-V60,L,T,0.061,0.844,0.0089,0.0004,0.028,0.107,0.041,0.04,0.009,0.0355,0.001,0.0038,0.0115,0.002,0.056,2191.064,39.38853,1920.0,1639.0,1126.0
18897,24B223111,64.7,75.8,32.66,0.095600001513958,06-V60 600125,06-V60,06-V60,06-V60,L,T,0.061,0.844,0.0089,0.0004,0.028,0.107,0.041,0.04,0.009,0.0355,0.001,0.0038,0.0115,0.002,0.056,2195.204,39.3865,1914.0,1641.0,1130.0
18898,24B223114,67.9,78.5,28.78,0.0838000029325485,06-V60 600125,06-V60,06-V60,06-V60,L,T,0.061,0.855,0.0055,0.0001,0.014,0.102,0.039,0.035,0.006,0.0342,0.0,0.0023,0.0125,0.001,0.059,2094.584,39.41644,1900.0,1641.0,1135.0
18899,24B223116,62.5,76.2,25.54,0.125100001692772,06-V60 600125,06-V60,06-V60,06-V60,L,T,0.061,0.855,0.0055,0.0001,0.014,0.102,0.039,0.035,0.006,0.0342,0.0,0.0023,0.0125,0.001,0.059,2207.966,39.37617,1907.0,1641.0,1126.0
18900,24B223117,63.5,88.1,18.48,0.096000000834465,06-V60 600125,06-V60,06-V60,06-V60,L,T,0.061,0.855,0.0055,0.0001,0.014,0.102,0.039,0.035,0.006,0.0342,0.0,0.0023,0.0125,0.001,0.059,2185.538,39.38698,1931.0,1635.0,1122.0
18901,24B223121,66.1,77.3,27.29,0.0838000029325485,06-V60 600125,06-V60,06-V60,06-V60,L,T,0.061,0.876,0.0092,0.0017,0.018,0.102,0.04,0.046,0.009,0.0317,0.0,0.0029,0.0131,0.001,0.057,2114.078,39.40161,1916.0,1635.0,1131.0
18902,24B223126,69.6,79.2,24.24,0.0838000029325485,06-V60 600125,06-V60,06-V60,06-V60,L,T,0.061,0.849,0.0084,0.0038,0.016,0.097,0.038,0.039,0.007,0.0265,0.0,0.0022,0.0118,0.001,0.059,2201.216,39.38349,1959.0,1639.0,1133.0
18903,24B223128,72.2,81.1,27.04,0.0838000029325485,06-V60 600125,06-V60,06-V60,06-V60,L,T,0.059,0.864,0.0116,0.0035,0.015,0.103,0.04,0.056,0.009,0.0315,0.0,0.0021,0.0148,0.001,0.06,2200.802,39.38266,1941.0,1639.0,1131.0
18904,24B223139,65.3,76.1,29.79,0.0838000029325485,06-V60 600125,06-V60,06-V60,06-V60,L,T,0.059,0.86,0.0101,0.0016,0.019,0.104,0.04,0.048,0.008,0.0319,0.0,0.0031,0.0106,0.001,0.057,2176.34,39.39309,1945.0,1641.0,1128.0
18905,24B223141,65.5,75.8,29.36,0.0838000029325485,06-V60 600125,06-V60,06-V60,06-V60,L,T,0.059,0.86,0.0101,0.0016,0.019,0.104,0.04,0.048,0.008,0.0319,0.0,0.0031,0.0106,0.001,0.057,2123.024,39.41027,1925.0,1639.0,1128.0
18906,24B223144,64.2,74.7,28.95,0.0838000029325485,06-V60 600125,06-V60,06-V60,06-V60,L,T,0.058,0.833,0.0099,0.001,0.018,0.108,0.042,0.04,0.007,0.0276,0.0,0.0029,0.0102,0.001,0.058,2159.87,39.39934,1950.0,1643.0,1128.0
18907,24B223159,67.1,77.6,27.18,0.0838000029325485,06-V60 600125,06-V60,06-V60,06-V60,L,T,0.062,0.882,0.0078,0.0016,0.017,0.109,0.037,0.037,0.007,0.0365,0.0,0.003,0.0058,0.001,0.059,2189.372,39.38628,1954.0,1643.0,1128.0
18916,24B223186,71.5,80.4,24.13,0.095600001513958,06-V60 600125,06-V60,06NB50,06-V60,L,T,0.062,0.845,0.0059,0.0013,0.025,0.121,0.04,0.052,0.008,0.0358,0.002,0.0049,0.0112,0.002,0.058,2117.156,34.49126,1909.0,1634.0,1115.0
18917,24B223189,65.5,76.8,27.76,0.096000000834465,06-V60 600125,06-V60,06-V60,06-V60,L,T,0.062,0.845,0.0059,0.0013,0.025,0.121,0.04,0.052,0.008,0.0358,0.002,0.0049,0.0112,0.002,0.058,2055.848,34.50133,1882.0,1634.0,1131.0
18918,24B223191,70.1,80.4,20.29,0.0842000022530556,06-V60 600125,06-V60,06-V60,06-V60,L,T,0.062,0.845,0.0059,0.0013,0.025,0.121,0.04,0.052,0.008,0.0358,0.002,0.0049,0.0112,0.002,0.058,2063.966,34.50521,1878.0,1641.0,1137.0
19616,24B225588,67.3,79.2,24.63,0.100500002503395,06-V60 600125,06-V60,06-V60,06-V60,L,T,0.061,0.846,0.0106,0.0044,0.014,0.117,0.048,0.05,0.002,0.0302,0.0,0.0022,0.015,0.001,0.058,2130.422,39.41007,1967.0,1650.0,1131.0
19617,24B225590,69.5,79.8,26.31,0.100500002503395,06-V60 600125,06-V60,06-V60,06-V60,L,T,0.061,0.846,0.0106,0.0044,0.014,0.117,0.048,0.05,0.002,0.0302,0.0,0.0022,0.015,0.001,0.058,2124.122,39.41207,1965.0,1653.0,1135.0
19618,24B225595,67.9,78.6,25.63,0.100500002503395,06-V60 600125,06-V60,06-V60,06-V60,L,T,0.057,0.851,0.0139,0.0018,0.034,0.102,0.037,0.056,0.004,0.0408,0.0,0.0022,0.0133,0.003,0.059,2145.524,39.39959,1965.0,1655.0,1137.0
19619,24B225598,68.6,78.4,26.83,0.095600001513958,06-V60 600125,06-V60,06-V60,06-V60,L,T,0.059,0.831,0.0157,0.001,0.032,0.113,0.043,0.057,0.002,0.0374,0.0,0.001,0.0143,0.002,0.057,2149.214,39.39978,1943.0,1648.0,1124.0
19620,24B225604,63.0,75.1,27.55,0.093699999153614,06-V60 600125,06-V60,06-V60,06-V60,L,T,0.052,0.856,0.013,0.0003,0.032,0.098,0.037,0.05,0.0,0.0353,0.001,0.0022,0.0121,0.002,0.06,2139.404,39.4037,1920.0,1652.0,1126.0
19621,24B225607,68.8,78.7,24.25,0.0838000029325485,06-V60 600125,06-V60,06-V60,06-V60,L,T,0.057,0.867,0.0149,0.0026,0.027,0.116,0.043,0.061,0.004,0.033,0.003,0.0027,0.0132,0.002,0.06,2134.85,39.40761,1920.0,1650.0,1130.0
19622,24B225610,68.8,78.4,22.9,0.0838000029325485,06-V60 600125,06-V60,06-V60,06-V60,L,T,0.057,0.867,0.0149,0.0026,0.027,0.116,0.043,0.061,0.004,0.033,0.003,0.0027,0.0132,0.002,0.06,2141.42,39.40212,1922.0,1650.0,1130.0
19623,24B225613,67.1,78.6,25.07,0.0838000029325485,06-V60 600125,06-V60,06-V60,06-V60,L,T,0.057,0.86,0.0127,0.0028,0.027,0.123,0.044,0.065,0.004,0.0334,0.002,0.0024,0.0134,0.002,0.061,2146.442,39.40061,1927.0,1652.0,1126.0
19624,24B225618,68.9,80.7,24.09,0.0838000029325485,06-V60 600125,06-V60,06-V60,06-V60,L,T,0.055,0.891,0.0169,0.0019,0.033,0.119,0.044,0.058,0.003,0.0373,0.0,0.002,0.0154,0.002,0.058,2138.738,39.40437,1925.0,1655.0,1131.0
19625,24B225620,66.2,78.9,25.45,0.0838000029325485,06-V60 600125,06-V60,06-V60,06-V60,L,T,0.055,0.891,0.0169,0.0019,0.033,0.119,0.044,0.058,0.003,0.0373,0.0,0.002,0.0154,0.002,0.058,2133.77,39.4044,1918.0,1655.0,1131.0
19626,24B225621,67.6,76.3,25.08,0.0838000029325485,06-V60 600125,06-V60,06-V60,06NB55,L,T,0.055,0.891,0.0169,0.0019,0.033,0.119,0.044,0.058,0.003,0.0373,0.0,0.002,0.0154,0.002,0.058,2132.69,39.40671,1922.0,1657.0,1131.0
19674,24B225732,72.4,81.4,25.35,0.095600001513958,06-V60 600125,06-V60,06-V60,06-V60,L,T,0.06,0.808,0.0114,0.0024,0.02,0.098,0.037,0.034,0.002,0.0291,0.0,0.0025,0.0127,0.001,0.056,2166.314,34.49176,1904.0,1617.0,1119.0
19675,24B225734,69.7,79.0,24.07,0.095600001513958,06-V60 600125,06-V60,06-V60,06-V60,L,T,0.06,0.835,0.0079,0.0026,0.019,0.096,0.038,0.031,0.003,0.0307,0.001,0.0024,0.0154,0.001,0.056,2024.654,34.51006,1875.0,1598.0,1128.0
19963,24B226877,69.4,78.4,25.68,0.100299999117851,06-V60 600125,06-V60,06-V60,06-V60,L,T,0.06,0.88,0.0097,0.0004,0.045,0.118,0.057,0.054,0.004,0.0344,0.0,0.0025,0.0142,0.002,0.06,2134.112,39.40567,1898.0,1634.0,1131.0
19964,24B226880,70.9,80.0,23.98,0.100599996745586,06-V60 600125,06-V60,06-V60,06-V60,L,T,0.062,0.849,0.007,0.0002,0.033,0.115,0.055,0.05,0.004,0.0291,0.0,0.0023,0.015,0.001,0.059,2075.414,39.41654,1905.0,1626.0,1121.0
19965,24B226883,70.4,80.2,25.55,0.100500002503395,06-V60 600125,06-V60,06-V60,06-V60,L,T,0.062,0.849,0.007,0.0002,0.033,0.115,0.055,0.05,0.004,0.0291,0.0,0.0023,0.015,0.001,0.059,2047.676,39.42542,1889.0,1625.0,1121.0
19966,24B226886,70.15,79.85,23.015,0.100500002503395,06-V60 600125,06-V60,06-V60,06-V60,L,T,0.055,0.849,0.0073,0.0032,0.018,0.118,0.049,0.033,0.005,0.0285,0.0,0.0022,0.0142,0.001,0.058,2052.266,39.42089,1887.0,1625.0,1128.0
19967,24B226888,66.8,78.2,24.91,0.100500002503395,06-V60 600125,06-V60,06-V60,06-V60,L,T,0.055,0.849,0.0073,0.0032,0.018,0.118,0.049,0.033,0.005,0.0285,0.0,0.0022,0.0142,0.001,0.058,2061.644,39.42986,1905.0,1626.0,1128.0
19968,24B226896,67.4,76.8,25.92,0.100500002503395,06-V60 600125,06-V60,06-V60,06-V60,L,T,0.055,0.852,0.0081,0.0038,0.021,0.122,0.052,0.037,0.005,0.0333,0.0,0.0027,0.0156,0.001,0.058,2107.85,39.40433,1934.0,1628.0,1124.0
19969,24B226898,70.1,80.4,25.01,0.100500002503395,06-V60 600125,06-V60,06-V60,06-V60,L,T,0.055,0.852,0.0081,0.0038,0.021,0.122,0.052,0.037,0.005,0.0333,0.0,0.0027,0.0156,0.001,0.058,2101.514,39.40563,1907.0,1623.0,1124.0
19970,24B226901,67.5,76.3,19.22,0.100500002503395,06-V60 600125,06-V60,06-V60,06-V60,L,T,0.062,0.876,0.0085,0.002,0.018,0.127,0.047,0.042,0.005,0.0306,0.0,0.0023,0.0168,0.001,0.058,2105.672,39.40348,1896.0,1621.0,1126.0
19971,24B226903,70.1,80.7,25.98,0.100500002503395,06-V60 600125,06-V60,06-V60,06-V60,L,T,0.062,0.876,0.0085,0.002,0.018,0.127,0.047,0.042,0.005,0.0306,0.0,0.0023,0.0168,0.001,0.058,2112.638,39.40747,1895.0,1623.0,1128.0
19972,24B226912,71.6,78.7,25.09,0.100500002503395,06-V60 600125,06-V60,06-V60,06-V60,L,T,0.059,0.834,0.0092,0.0014,0.014,0.121,0.047,0.046,0.004,0.0294,0.0,0.0032,0.0168,0.001,0.057,2106.482,39.41229,1916.0,1625.0,1126.0
19973,24B226914,69.7,81.0,23.23,0.100500002503395,06-V60 600125,06-V60,06-V60,06-V60,L,T,0.059,0.834,0.0092,0.0014,0.014,0.121,0.047,0.046,0.004,0.0294,0.0,0.0032,0.0168,0.001,0.057,2082.29,39.42066,1916.0,1625.0,1128.0
19974,24B226925,66.3,76.2,26.4,0.095600001513958,06-V60 600125,06-V60,06-V60,06-V60,L,T,0.061,0.875,0.0118,0.0013,0.017,0.124,0.048,0.055,0.004,0.0306,0.0,0.0023,0.0125,0.001,0.058,2139.71,39.40989,1936.0,1607.0,1131.0
19975,24B226928,64.6,76.4,24.55,0.095600001513958,06-V60 600125,06-V60,06-V60,06-V60,L,T,0.058,0.885,0.0073,0.0023,0.01,0.111,0.043,0.048,0.001,0.0317,0.0,0.0025,0.0118,0.001,0.059,2137.514,39.40425,1925.0,1605.0,1128.0
20037,24B227194,69.6,78.0,24.89,0.095600001513958,06-V60 600125,06-V60,06-V60,06-V60,L,T,0.056,0.857,0.0083,0.0008,0.019,0.11,0.045,0.038,0.004,0.0335,0.0,0.003,0.0119,0.001,0.058,2162.12,34.47447,1938.0,1657.0,1128.0
20038,24B227200,67.4,76.3,19.2,0.095600001513958,06-V60 600125,06-V60,06-V60,06-V60,L,T,0.056,0.857,0.0083,0.0008,0.019,0.11,0.045,0.038,0.004,0.0335,0.0,0.003,0.0119,0.001,0.058,2171.138,34.47017,1931.0,1659.0,1126.0
20039,24B227203,67.7,76.6,25.39,0.095600001513958,06-V60 600125,06-V60,06-V60,06-V60,L,T,0.053,0.836,0.0094,0.0026,0.012,0.121,0.042,0.052,0.005,0.0304,0.001,0.0025,0.0127,0.001,0.059,2179.04,34.46591,1943.0,1659.0,1124.0
7064,23B174029,73.7,82.4,23.48,0.059799998998642,06-V60 625100,06-V60,06-V60,06-V60,L,T,0.056,0.861,0.009,0.0036,0.018,0.104,0.043,0.063,0.008,0.0291,0.002,0.0021,0.0165,0.0,0.059,2144.426,39.39899,1869.0,1601.0,1115.0
7659,23B176781,60.3,71.2,22.0,0.250099986791611,06-V60 625100,06-V60,06-V60,06-V60,T,T,0.06,0.838,0.0064,0.0014,0.033,0.129,0.043,0.057,0.008,0.0308,0.001,0.0028,0.0079,0.001,0.058,2006.456,49.30119,1815.0,1637.0,1104.0
7660,23B176786,63.8,74.7,23.03,0.249899998307228,06-V60 625100,06-V60,06-V60,06-V60,T,T,0.06,0.838,0.0064,0.0014,0.033,0.129,0.043,0.057,0.008,0.0308,0.001,0.0028,0.0079,0.001,0.058,2040.332,49.29219,1821.0,1626.0,1112.0
7661,23B176788,63.0,74.6,23.31,0.246900007128716,06-V60 625100,06-V60,06-V60,06-V60,T,T,0.053,0.865,0.005,0.0037,0.013,0.123,0.044,0.036,0.009,0.0288,0.001,0.0046,0.0092,0.0,0.061,2062.85,49.27671,1844.0,1623.0,1135.0
7662,23B176789,64.5,76.7,21.55,0.246900007128716,06-V60 625100,06-V60,06-V60,06-V60,T,T,0.053,0.865,0.005,0.0037,0.013,0.123,0.044,0.036,0.009,0.0288,0.001,0.0046,0.0092,0.0,0.061,2069.456,49.273,1850.0,1621.0,1139.0
7663,23B176795,66.2,76.0,21.61,0.246900007128716,06-V60 625100,06-V60,06-V60,06-V60,T,T,0.053,0.865,0.005,0.0037,0.013,0.123,0.044,0.036,0.009,0.0288,0.001,0.0046,0.0092,0.0,0.061,2089.076,49.26345,1824.0,1639.0,1142.0
7664,23B176798,64.4,76.1,21.3,0.246999993920326,06-V60 625100,06-V60,06-V60,06-V60,T,T,0.056,0.89,0.006,0.0033,0.02,0.121,0.046,0.05,0.009,0.0296,0.001,0.0021,0.0104,0.001,0.058,2091.326,49.26276,1826.0,1617.0,1140.0
7665,23B176802,66.2,76.9,23.38,0.2449000030756,06-V60 625100,06-V60,06-V60,06-V60,T,T,0.056,0.89,0.006,0.0033,0.02,0.121,0.046,0.05,0.009,0.0296,0.001,0.0021,0.0104,0.001,0.058,2088.914,49.26027,1830.0,1625.0,1142.0
7666,23B176803,63.5,75.7,23.0,0.2449000030756,06-V60 625100,06-V60,06-V60,06-V60,T,T,0.056,0.89,0.006,0.0033,0.02,0.121,0.046,0.05,0.009,0.0296,0.001,0.0021,0.0104,0.001,0.058,2096.384,49.25665,1832.0,1619.0,1151.0
7667,23B176806,62.9,74.5,24.92,0.245000004768372,06-V60 625100,06-V60,06-V60,06-V60,T,T,0.049,0.811,0.0059,0.0012,0.031,0.131,0.039,0.039,0.017,0.0315,0.005,0.0026,0.0086,0.001,0.056,2063.426,49.27686,1814.0,1635.0,1139.0
7668,23B176811,64.3,75.8,21.74,0.245000004768372,06-V60 625100,06-V60,06-V60,06-V60,T,T,0.049,0.811,0.0059,0.0012,0.031,0.131,0.039,0.039,0.017,0.0315,0.005,0.0026,0.0086,0.001,0.056,2038.406,49.29234,1821.0,1632.0,1153.0
11302,23B192504,66.5,78.0,24.28,0.0939999967813492,06-V60 625100,06-V60,06-V60,06-V60,L,T,0.056,0.849,0.0066,0.0,0.016,0.09,0.033,0.054,0.014,0.0329,0.001,0.0027,0.0122,0.001,0.056,2123.024,39.40976,1862.0,1632.0,1153.0
11303,23B192507,67.8,78.6,25.59,0.0939999967813492,06-V60 625100,06-V60,06-V60,06-V60,L,T,0.06,0.848,0.0084,0.0,0.037,0.108,0.039,0.045,0.015,0.0307,0.002,0.0025,0.0139,0.001,0.06,2126.066,39.40796,1855.0,1626.0,1113.0
11304,23B192512,69.8,79.5,24.36,0.0829999968409538,06-V60 625100,06-V60,06-V60,06-V60,L,T,0.06,0.848,0.0084,0.0,0.037,0.108,0.039,0.045,0.015,0.0307,0.002,0.0025,0.0139,0.001,0.06,2079.932,39.42186,1837.0,1619.0,1095.0
11305,23B192521,68.0,79.1,25.09,0.125100001692772,06-V60 625100,06-V60,06-V60,06-V60,L,T,0.057,0.864,0.0067,0.0047,0.019,0.106,0.04,0.037,0.015,0.0311,0.002,0.0029,0.0149,0.001,0.062,2131.52,39.40554,1868.0,1621.0,1106.0
11673,23B193719,52.7,72.2,33.47,0.503799974918365,06-V60 625100,06-V60,06-V50,06-V60,T,T,0.069,0.864,0.0021,0.0,0.018,0.12,0.039,0.03,0.015,0.0294,0.0,0.0025,0.0085,0.001,0.059,2109.506,54.17433,1927.0,1605.0,1112.0
11674,23B193724,66.3,76.3,20.5,0.253800004720688,06-V60 625100,06-V60,06-V60,06-V60,T,T,0.069,0.864,0.0021,0.0,0.018,0.12,0.039,0.03,0.015,0.0294,0.0,0.0025,0.0085,0.001,0.059,2103.26,49.26062,1886.0,1594.0,1153.0
11675,23B193727,66.5,77.3,20.5,0.253899991512299,06-V60 625100,06-V60,06-V60,06-V60,T,T,0.058,0.854,0.0081,0.001,0.042,0.137,0.045,0.038,0.011,0.0325,0.002,0.003,0.0128,0.001,0.058,2089.598,49.26366,1887.0,1592.0,1128.0
11676,23B193728,68.4,77.6,21.0,0.253899991512299,06-V60 625100,06-V60,06-V60,06-V60,T,T,0.058,0.854,0.0081,0.001,0.042,0.137,0.045,0.038,0.011,0.0325,0.002,0.003,0.0128,0.001,0.058,2074.658,49.27173,1889.0,1594.0,1133.0
11677,23B193732,62.7,75.0,24.44,0.253800004720688,06-V60 625100,06-V60,06-V60,06-V60,T,T,0.058,0.854,0.0081,0.001,0.042,0.137,0.045,0.038,0.011,0.0325,0.002,0.003,0.0128,0.001,0.058,2050.952,49.28631,1859.0,1598.0,1121.0
11678,23B193735,61.2,74.9,22.38,0.249799996614456,06-V60 625100,06-V60,06-V60,06-V60,L,T,0.061,0.871,0.0044,0.0,0.046,0.126,0.042,0.039,0.018,0.0364,0.0,0.0022,0.0111,0.002,0.057,2051.276,49.28137,1875.0,1616.0,1131.0
11679,23B193735,63.0,76.0,21.26,0.249799996614456,06-V60 625100,06-V60,06-V60,06-V60,T,T,0.061,0.871,0.0044,0.0,0.046,0.126,0.042,0.039,0.018,0.0364,0.0,0.0022,0.0111,0.002,0.057,2051.276,49.28137,1875.0,1616.0,1131.0
11686,23B193747,65.1,77.0,27.18,0.316300004720688,06-V60 625100,06-V60,06-V60,06-V60,L,T,0.059,0.843,0.0059,0.0031,0.023,0.123,0.044,0.04,0.012,0.0348,0.001,0.0028,0.0137,0.001,0.058,2106.158,49.25526,1873.0,1594.0,1097.0
11687,23B193747,55.7,65.4,23.24,0.316300004720688,06-V60 625100,06-V60,06-V60,06-V60,T,T,0.059,0.843,0.0059,0.0031,0.023,0.123,0.044,0.04,0.012,0.0348,0.001,0.0028,0.0137,0.001,0.058,2106.158,49.25526,1873.0,1594.0,1097.0
11688,23B193749,57.8,77.2,23.79,0.316300004720688,06-V60 625100,06-V60,06-V60,06-V60,T,T,0.054,0.838,0.0056,0.0,0.032,0.134,0.042,0.041,0.017,0.0283,0.0,0.0018,0.0129,0.001,0.058,2119.676,49.25001,1873.0,1601.0,1094.0
11689,23B193753,66.4,77.7,22.0,0.316300004720688,06-V60 625100,06-V60,06-V60,06-V60,T,T,0.054,0.838,0.0056,0.0,0.032,0.134,0.042,0.041,0.017,0.0283,0.0,0.0018,0.0129,0.001,0.058,2127.614,49.24645,1893.0,1607.0,1095.0
11690,23B193756,64.8,76.1,21.68,0.253699988126755,06-V60 625100,06-V60,06-V60,06-V60,T,T,0.056,0.869,0.0086,0.0041,0.02,0.118,0.043,0.048,0.012,0.0333,0.002,0.0029,0.0011,0.001,0.066,2150.024,49.23451,1860.0,1605.0,1113.0
11691,23B193758,65.1,74.5,21.0,0.253800004720688,06-V60 625100,06-V60,06-V60,06-V60,T,T,0.056,0.869,0.0086,0.0041,0.02,0.118,0.043,0.048,0.012,0.0333,0.002,0.0029,0.0011,0.001,0.066,2150.924,49.23363,1855.0,1607.0,1121.0
11692,23B193761,62.0,76.1,23.64,0.253800004720688,06-V60 625100,06-V60,06-V60,06-V60,T,T,0.058,0.847,0.0043,0.0013,0.017,0.128,0.043,0.034,0.017,0.0341,0.0,0.0026,0.0113,0.001,0.057,2142.194,49.23685,1871.0,1603.0,1135.0
11693,23B193763,61.1,72.8,22.89,0.253800004720688,06-V60 625100,06-V60,06-V60,06-V60,T,T,0.058,0.847,0.0043,0.0013,0.017,0.128,0.043,0.034,0.017,0.0341,0.0,0.0026,0.0113,0.001,0.057,2153.642,49.23616,1887.0,1605.0,1124.0
11731,23B193883,68.6,78.3,24.76,0.0810000002384186,06-V60 625100,06-V60,06-V60,06-V60,L,T,0.056,0.869,0.0084,0.0003,0.024,0.152,0.053,0.052,0.01,0.0384,0.002,0.0023,0.0101,0.001,0.06,2120.378,34.49555,1833.0,1625.0,1245.0
11732,23B193887,71.45,80.5,21.759999999999998,0.0590000003576279,06-V60 625100,06-V60,06-V60,06-V60,L,T,0.056,0.864,0.0074,0.0002,0.046,0.135,0.055,0.051,0.009,0.0307,0.002,0.0024,0.0133,0.001,0.059,2139.35,34.48623,1839.0,1621.0,1185.0
11733,23B193890,67.6,78.5,26.48,0.250099986791611,06-V60 625100,06-V60,06-V60,06-V60,L,T,0.056,0.864,0.0074,0.0002,0.046,0.135,0.055,0.051,0.009,0.0307,0.002,0.0024,0.0133,0.001,0.059,2238.836,44.27636,1893.0,1603.0,1225.0
11734,23B193892,64.5,75.8,25.13,0.150099992752075,06-V60 625100,06-V60,06-V60,06-V60,L,T,0.056,0.864,0.0074,0.0002,0.046,0.135,0.055,0.051,0.009,0.0307,0.002,0.0024,0.0133,0.001,0.059,2231.276,39.36437,1887.0,1628.0,1200.0
11737,23B193905,70.5,79.15,22.955,0.0810000002384186,06-V60 625100,06-V60,06-V60,06-V60,L,T,0.059,0.867,0.0075,0.0,0.025,0.135,0.041,0.044,0.017,0.0363,0.0,0.0022,0.0125,0.001,0.061,2146.442,34.48056,1848.0,1625.0,1173.0
11738,23B193914,67.1,75.5,26.03,0.063000001013279,06-V60 625100,06-V60,06-V60,06-V60,L,T,0.059,0.861,0.0061,0.0015,0.02,0.121,0.049,0.037,0.01,0.0288,0.003,0.0025,0.0121,0.001,0.06,2097.5,34.49933,1860.0,1623.0,1142.0
11739,23B193918,65.6,76.2,24.71,0.125,06-V60 625100,06-V60,06-V60,06-V60,L,T,0.059,0.861,0.0061,0.0015,0.02,0.121,0.049,0.037,0.01,0.0288,0.003,0.0025,0.0121,0.001,0.06,2167.502,34.47694,1891.0,1628.0,1225.0
12568,23B196859,63.9,74.8,21.555,0.063000001013279,06-V60 625100,06-V60,06-V60,06-V60,L,T,0.061,0.853,0.0064,0.001,0.027,0.12,0.046,0.044,0.011,0.0383,0.001,0.0017,0.0134,0.001,0.06,2120.828,34.48295,1922.0,1630.0,1108.0
12574,23B196876,76.3,83.7,21.43,0.061999998986721,06-V60 625100,06-V60,06-V60,06-V60,L,T,0.053,0.871,0.0066,0.0015,0.014,0.125,0.047,0.054,0.012,0.0302,0.001,0.0021,0.0165,0.001,0.057,2136.308,34.48453,1918.0,1623.0,1162.0
12576,23B196880,59.4,73.9,25.66,0.199100002646446,06-V60 625100,06-V60,[],[],L,T,0.053,0.871,0.0066,0.0015,0.014,0.125,0.047,0.054,0.012,0.0302,0.001,0.0021,0.0165,0.001,0.057,2108.246,34.48403,1902.0,1625.0,1182.0
12579,23B196882,69.0,79.1,18.0,0.240899994969368,06-V60 625100,06-V60,06-V60,06-V60,L,T,0.059,0.864,0.0074,0.0018,0.024,0.125,0.046,0.053,0.012,0.0324,0.001,0.0034,0.0158,0.001,0.059,2081.804,49.26673,1878.0,1621.0,1063.0
12580,23B196882,70.0,79.8,23.5,0.240899994969368,06-V60 625100,06-V60,06-V60,06-V60,T,T,0.059,0.864,0.0074,0.0018,0.024,0.125,0.046,0.053,0.012,0.0324,0.001,0.0034,0.0158,0.001,0.059,2081.804,49.26673,1878.0,1621.0,1063.0
12581,23B196885,64.1,77.1,23.27,0.259799987077713,06-V60 625100,06-V60,06-V60,06-V60,L,T,0.059,0.864,0.0074,0.0018,0.024,0.125,0.046,0.053,0.012,0.0324,0.001,0.0034,0.0158,0.001,0.059,2083.64,49.2598,1866.0,1623.0,1113.0
12582,23B196885,67.5,78.5,20.98,0.259799987077713,06-V60 625100,06-V60,06-V60,06-V60,T,T,0.059,0.864,0.0074,0.0018,0.024,0.125,0.046,0.053,0.012,0.0324,0.001,0.0034,0.0158,0.001,0.059,2083.64,49.2598,1866.0,1623.0,1113.0
12583,23B196886,61.9,76.6,13.46,0.259799987077713,06-V60 625100,06-V60,06-V60,06-V60,L,T,0.059,0.864,0.0074,0.0018,0.024,0.125,0.046,0.053,0.012,0.0324,0.001,0.0034,0.0158,0.001,0.059,2061.698,49.27202,1878.0,1628.0,1108.0
12584,23B196886,64.9,76.7,23.06,0.259799987077713,06-V60 625100,06-V60,06-V60,06-V60,T,T,0.059,0.864,0.0074,0.0018,0.024,0.125,0.046,0.053,0.012,0.0324,0.001,0.0034,0.0158,0.001,0.059,2061.698,49.27202,1878.0,1628.0,1108.0
12803,23B197812,66.4,76.85,24.58,0.0590000003576279,06-V60 625100,06-V60,06-V60,06-V60,L,T,0.058,0.888,0.0077,0.0019,0.016,0.102,0.034,0.035,0.006,0.0269,0.0,0.003,0.0123,0.001,0.059,2165.018,34.47529,1902.0,1623.0,1115.0
12804,23B197819,66.6,76.1,21.895,0.0590000003576279,06-V60 625100,06-V60,06-V60,06-V60,L,T,0.058,0.888,0.0077,0.0019,0.016,0.102,0.034,0.035,0.006,0.0269,0.0,0.003,0.0123,0.001,0.059,2154.542,34.47665,1905.0,1623.0,1108.0
12805,23B197822,66.65,76.45,23.439999999999998,0.0590000003576279,06-V60 625100,06-V60,06-V60,06-V60,L,T,0.052,0.939,0.0089,0.0034,0.019,0.097,0.034,0.047,0.008,0.0297,0.0,0.0022,0.014,0.001,0.06,2135.732,34.48614,1898.0,1623.0,1104.0
13080,23B198685,63.5,74.7,23.96,0.0810000002384186,06-V60 625100,06-V60,06-V60,06-V60,L,T,0.053,0.866,0.0097,0.0014,0.021,0.122,0.037,0.043,0.008,0.0354,0.002,0.0018,0.0121,0.001,0.067,2108.552,39.41014,1920.0,1617.0,1178.0
14349,23B204795,64.1,77.5,22.85,0.253699988126755,06-V60 625100,06-V60,06-V60,06-V60,T,T,0.059,0.892,0.0106,0.0023,0.018,0.14,0.042,0.051,0.01,0.0299,0.001,0.0035,0.0121,0.001,0.063,2115.212,59.08674,1947.0,1621.0,1094.0
14363,23B205299,71.5,80.7,25.9,0.0810000002384186,06-V60 625100,06-V60,06-V60,06-V60,L,T,0.053,0.889,0.0076,0.0,0.021,0.143,0.041,0.053,0.008,0.0323,0.002,0.0039,0.0153,0.001,0.066,2078.744,34.50214,1853.0,1621.0,1101.0
14364,23B205307,67.1,78.2,21.0,0.0810000002384186,06-V60 625100,06-V60,06-V60,06-V60,L,T,0.059,0.883,0.0091,0.0,0.024,0.143,0.041,0.049,0.009,0.0362,0.002,0.0031,0.0111,0.001,0.062,2086.664,34.50446,1880.0,1659.0,1090.0
14365,23B205313,70.3,81.5,24.54,0.0808999985456467,06-V60 625100,06-V60,06-V60,06-V60,L,T,0.059,0.883,0.0091,0.0,0.024,0.143,0.041,0.049,0.009,0.0362,0.002,0.0031,0.0111,0.001,0.062,2068.016,34.50501,1889.0,1657.0,1104.0
14366,23B205315,71.5,82.4,22.0,0.0810000002384186,06-V60 625100,06-V60,06-V60,06-V60,L,T,0.059,0.874,0.0089,0.0047,0.027,0.146,0.045,0.043,0.009,0.0288,0.003,0.0032,0.0154,0.001,0.059,2063.102,34.50923,1905.0,1657.0,1104.0
14367,23B205321,71.9,81.1,22.27,0.0810000002384186,06-V60 625100,06-V60,06-V60,06-V60,L,T,0.059,0.874,0.0089,0.0047,0.027,0.146,0.045,0.043,0.009,0.0288,0.003,0.0032,0.0154,0.001,0.059,2079.986,34.50714,1920.0,1652.0,1095.0
14368,23B205324,67.1,78.6,24.15,0.0810000002384186,06-V60 625100,06-V60,06-V60,06-V60,L,T,0.057,0.856,0.0046,0.0007,0.015,0.138,0.042,0.04,0.009,0.0311,0.0,0.0026,0.0137,0.001,0.06,2085.89,34.50295,1913.0,1655.0,1104.0
14369,23B205329,71.1,79.9,24.0,0.0710000023245811,06-V60 625100,06-V60,06-V60,06-V60,L,T,0.057,0.856,0.0046,0.0007,0.015,0.138,0.042,0.04,0.009,0.0311,0.0,0.0026,0.0137,0.001,0.06,2092.226,34.49965,1914.0,1653.0,1094.0
14370,23B205332,68.0,78.6,25.79,0.0710000023245811,06-V60 625100,06-V60,06-V60,06-V60,L,T,0.061,0.866,0.0086,0.0013,0.024,0.145,0.044,0.045,0.01,0.0335,0.002,0.0026,0.0153,0.001,0.059,2090.048,34.49929,1914.0,1657.0,1095.0
14371,23B205337,67.1,79.7,26.89,0.115000002086163,06-V60 625100,06-V60,06-V60,06-V60,L,T,0.061,0.866,0.0086,0.0013,0.024,0.145,0.044,0.045,0.01,0.0335,0.002,0.0026,0.0153,0.001,0.059,2132.834,34.48875,1914.0,1648.0,1079.0
14372,23B205340,64.3,76.9,25.88,0.125,06-V60 625100,06-V60,06-V60,06-V60,L,T,0.058,0.837,0.0123,0.0039,0.013,0.141,0.043,0.055,0.009,0.0317,0.0,0.0028,0.0134,0.001,0.06,2115.482,54.17043,1878.0,1652.0,1074.0
14375,23B205355,63.099999999999994,74.5,26.36,0.0729999989271164,06-V60 625100,06-V60,06-V60,06-V60,L,T,0.054,0.893,0.0114,0.0007,0.026,0.143,0.042,0.069,0.008,0.0333,0.0,0.0029,0.0121,0.001,0.056,2073.884,34.50285,1896.0,1641.0,1106.0
14376,23B205355,64.3,75.0,22.17,0.0729999989271164,06-V60 625100,06-V60,06-V60,06-V60,T,T,0.054,0.893,0.0114,0.0007,0.026,0.143,0.042,0.069,0.008,0.0333,0.0,0.0029,0.0121,0.001,0.056,2073.884,34.50285,1896.0,1641.0,1106.0
14377,23B205361,69.5,79.1,24.05,0.0729999989271164,06-V60 625100,06-V60,06-V60,06-V60,L,T,0.054,0.893,0.0114,0.0007,0.026,0.143,0.042,0.069,0.008,0.0333,0.0,0.0029,0.0121,0.001,0.056,2112.584,34.49261,1916.0,1653.0,1103.0
14378,23B205363,66.7,77.4,27.0,0.0728999972343445,06-V60 625100,06-V60,06-V60,06-V60,L,T,0.058,0.879,0.0063,0.0023,0.012,0.141,0.04,0.082,0.009,0.0344,0.0,0.0024,0.0121,0.001,0.064,2107.58,34.4945,1914.0,1652.0,1103.0
14379,23B205368,73.4,81.0,21.0,0.0729999989271164,06-V60 625100,06-V60,06-V60,06-V60,L,T,0.058,0.879,0.0063,0.0023,0.012,0.141,0.04,0.082,0.009,0.0344,0.0,0.0024,0.0121,0.001,0.064,2064.344,34.50621,1918.0,1655.0,1104.0
14380,23B205371,64.3,79.2,26.7,0.155100002884865,06-V60 625100,06-V60,06-V60,06-V60,L,T,0.06,0.852,0.0109,0.0011,0.02,0.134,0.041,0.058,0.012,0.0297,0.001,0.0024,0.0153,0.001,0.06,2085.926,49.26899,1862.0,1659.0,1085.0
14381,23B205376,69.0,80.0,24.21,0.09009999781847,06-V60 625100,06-V60,06-V60,06-V60,L,T,0.06,0.852,0.0109,0.0011,0.02,0.134,0.041,0.058,0.012,0.0297,0.001,0.0024,0.0153,0.001,0.06,2116.886,59.09043,1895.0,1657.0,1112.0
14382,23B205382,69.05,80.15,23.785,0.0728999972343445,06-V60 625100,06-V60,06-V60,06-V60,L,T,0.062,0.849,0.0058,0.0015,0.011,0.14,0.041,0.051,0.009,0.0316,0.0,0.0021,0.0137,0.001,0.056,2108.408,34.4926,1913.0,1661.0,1108.0
14383,23B205385,70.3,79.5,28.0,0.0728999972343445,06-V60 625100,06-V60,06-V60,06-V60,L,T,0.057,0.856,0.0132,0.0031,0.018,0.132,0.041,0.047,0.011,0.0337,0.0,0.0027,0.012,0.001,0.058,2049.728,34.50998,1889.0,1646.0,1103.0
14389,23B205423,66.8,78.4,6.61,0.0842000022530556,06-V60 625100,06-V60,06-V60,06-V60,L,T,0.058,0.873,0.0092,0.0,0.025,0.117,0.039,0.091,0.011,0.0324,0.001,0.0027,0.0129,0.001,0.058,2078.33,34.49721,1920.0,1666.0,1103.0
14390,23B205426,67.4,78.9,23.26,0.0842000022530556,06-V60 625100,06-V60,06-V60,06-V60,L,T,0.06,0.836,0.0079,0.0,0.039,0.137,0.046,0.089,0.009,0.0314,0.0,0.0025,0.0157,0.001,0.058,2057.324,34.49938,1925.0,1666.0,1106.0
14757,23B206971,65.8,74.4,23.62,0.0710000023245811,06-V60 625100,06-V60,06-V60,06-V60,L,T,0.059,0.896,0.0081,0.0004,0.031,0.135,0.046,0.055,0.011,0.0346,0.0,0.0024,0.0111,0.001,0.058,2172.272,34.46808,1905.0,1646.0,1119.0
14758,23B206974,64.7,73.4,22.13,0.0710000023245811,06-V60 625100,06-V60,06-V60,06-V60,L,T,0.055,0.844,0.0113,0.0007,0.034,0.132,0.048,0.068,0.011,0.0286,0.001,0.0027,0.0108,0.002,0.057,2185.556,34.46848,1923.0,1637.0,1122.0
14759,23B206980,64.5,73.7,24.59,0.0710000023245811,06-V60 625100,06-V60,06-V60,06-V60,L,T,0.055,0.844,0.0113,0.0007,0.034,0.132,0.048,0.068,0.011,0.0286,0.001,0.0027,0.0108,0.002,0.057,2208.308,34.46024,1954.0,1641.0,1117.0
14760,23B206983,63.9,73.0,25.12,0.0710000023245811,06-V60 625100,06-V60,06-V60,06-V60,L,T,0.054,0.894,0.0083,0.0009,0.02,0.132,0.045,0.052,0.011,0.0318,0.003,0.0021,0.0147,0.001,0.058,2155.748,34.48438,1943.0,1644.0,1112.0
14761,23B206988,67.1,75.9,24.03,0.0979999974370003,06-V60 625100,06-V60,06-V60,06-V60,L,T,0.054,0.894,0.0083,0.0009,0.02,0.132,0.045,0.052,0.011,0.0318,0.003,0.0021,0.0147,0.001,0.058,2152.364,39.39406,1931.0,1639.0,1088.0
14762,23B206996,68.5,76.5,25.32,0.0710000023245811,06-V60 625100,06-V60,06-V60,06-V60,L,T,0.056,0.877,0.0122,0.0032,0.016,0.12,0.042,0.06,0.01,0.0263,0.0,0.0023,0.0148,0.001,0.061,2142.932,34.48245,1931.0,1646.0,1113.0
14763,23B206998,66.2,75.3,23.35,0.0710000023245811,06-V60 625100,06-V60,06-V60,06-V60,L,T,0.057,0.849,0.0093,0.0027,0.016,0.128,0.049,0.051,0.013,0.0316,0.0,0.0023,0.0144,0.001,0.057,2198.39,34.46599,1958.0,1648.0,1122.0
14770,23B207032,69.7,75.4,22.97,0.0659999996423721,06-V60 625100,06-V60,06-V60,06-V60,L,T,0.06,0.862,0.0148,0.0015,0.023,0.106,0.039,0.046,0.01,0.0339,0.0,0.0023,0.0145,0.001,0.058,2169.05,34.47266,1952.0,1657.0,1101.0
14771,23B207034,71.1,76.5,23.91,0.0659999996423721,06-V60 625100,06-V60,06-V60,06-V60,L,T,0.061,0.886,0.012,0.0013,0.026,0.146,0.049,0.045,0.011,0.0319,0.0,0.0005,0.0157,0.001,0.056,2158.286,34.47361,1947.0,1657.0,1106.0
14772,23B207043,66.8,75.3,23.89,0.0799999982118607,06-V60 625100,06-V60,06-V60,06-V60,L,T,0.06,0.867,0.018,0.0011,0.021,0.098,0.034,0.049,0.008,0.0309,0.001,0.0021,0.0177,0.001,0.061,2180.336,34.4694,1947.0,1657.0,1097.0
14773,23B207051,68.0,76.0,24.33,0.0700000002980232,06-V60 625100,06-V60,06-V60,06-V60,L,T,0.06,0.897,0.0141,0.0029,0.022,0.129,0.047,0.058,0.01,0.0408,0.004,0.0023,0.0171,0.001,0.056,2175.458,34.4667,1943.0,1659.0,1106.0
14775,23B207066,64.4,74.1,25.18,0.0842000022530556,06-V60 625100,06-V60,06-V60,06-V60,L,T,0.061,0.91,0.0136,0.0037,0.017,0.117,0.038,0.046,0.009,0.0306,0.001,0.0024,0.0134,0.001,0.058,2202.728,34.45988,1961.0,1657.0,1076.0
14776,23B207069,66.5,75.1,23.92,0.0842000022530556,06-V60 625100,06-V60,06-V60,06-V60,L,T,0.059,0.878,0.0126,0.0027,0.025,0.14,0.042,0.053,0.01,0.0348,0.0,0.0023,0.0146,0.001,0.058,2202.404,34.45936,1949.0,1657.0,1099.0
14777,23B207077,66.1,74.3,25.12,0.0842000022530556,06-V60 625100,06-V60,06-V60,06-V60,L,T,0.061,0.848,0.0116,0.001,0.029,0.139,0.04,0.045,0.01,0.0315,0.0,0.0025,0.0151,0.001,0.057,2202.998,34.45936,1954.0,1657.0,1101.0
14784,23B207123,67.6,74.5,21.57,0.0590000003576279,06-V60 625100,06-V60,06-V60,06-V60,L,T,0.058,0.832,0.0117,0.0028,0.018,0.119,0.042,0.04,0.01,0.0363,0.003,0.0043,0.0101,0.001,0.06,2160.986,34.47628,1974.0,1644.0,1119.0
14785,23B207127,68.9,75.4,25.78,0.058899998664856,06-V60 625100,06-V60,06-V60,06-V60,L,T,0.056,0.877,0.0119,0.0022,0.018,0.129,0.038,0.047,0.009,0.03,0.001,0.003,0.0172,0.001,0.057,2157.404,34.47548,1959.0,1650.0,1122.0
14786,23B207132,67.1,74.9,25.34,0.058899998664856,06-V60 625100,06-V60,06-V60,06-V60,L,T,0.056,0.877,0.0119,0.0022,0.018,0.129,0.038,0.047,0.009,0.03,0.001,0.003,0.0172,0.001,0.057,2156.216,34.47521,1949.0,1644.0,1122.0
14787,23B207136,69.3,76.6,26.134999999999998,0.0590000003576279,06-V60 625100,06-V60,06-V60,06-V60,L,T,0.062,0.907,0.0103,0.0009,0.025,0.102,0.038,0.043,0.008,0.0385,0.002,0.002,0.0147,0.001,0.063,2150.528,34.47694,1938.0,1644.0,1121.0
14789,23B207144,64.0,72.2,26.0,0.0590000003576279,06-V60 625100,06-V60,06-V60,06-V60,L,T,0.058,0.848,0.0106,0.0038,0.013,0.12,0.04,0.051,0.009,0.0328,0.0,0.0022,0.0137,0.001,0.059,2119.712,34.48742,1943.0,1643.0,1090.0
14790,23B207151,64.9,73.4,23.24,0.058899998664856,06-V60 625100,06-V60,06-V60,06-V60,L,T,0.059,0.918,0.0119,0.0023,0.013,0.113,0.041,0.047,0.009,0.0311,0.0,0.0021,0.0149,0.001,0.061,2132.348,34.48447,1940.0,1639.0,1131.0
14791,23B207156,68.6,75.9,25.33,0.0590000003576279,06-V60 625100,06-V60,06-V60,06-V60,L,T,0.059,0.918,0.0119,0.0023,0.013,0.113,0.041,0.047,0.009,0.0311,0.0,0.0021,0.0149,0.001,0.061,2141.078,34.4795,1941.0,1641.0,1130.0
