Repository: PNell/TrialTest3

File: Data/StreamlitData032524.csv (part 85 of 96)
,coil_no,YieldStrength,TensileStrength,TotalElongation,coil_thickness,steel_design_description,grade,grade_head,grade_tail,sample_direction,sample_location,c_amount,mn_amount,p_amount,s_amount,si_amount,cu_amount,ni_amount,cr_amount,mo_amount,al_amount,nb_amount,ca_amount,n_amount,ti_amount,v_amount,TF1_EXIT_AVG_BODY,TBC_thickness,TEMP_FM_ENTRY_AVG,TEMP_FM_EXIT_AVG,TEMP_COILING_AVG
14792,23B207159,66.0,75.4,26.34,0.0590000003576279,06-V60 625100,06-V60,06-V60,06-V60,L,T,0.061,0.871,0.0103,0.0018,0.019,0.121,0.039,0.054,0.01,0.0297,0.0,0.0025,0.0174,0.001,0.06,2141.834,34.47857,1945.0,1643.0,1133.0
14795,23B207180,61.6,75.3,27.38,0.17509999871254,06-V60 625100,06-V60,06-V60,06-V60,L,T,0.062,0.912,0.0109,0.002,0.017,0.125,0.038,0.055,0.01,0.034,0.001,0.002,0.0165,0.001,0.059,2125.562,34.48299,1940.0,1668.0,1106.0
14796,23B207187,65.4,74.5,21.5,0.0659999996423721,06-V60 625100,06-V60,06-V60,-- -- --,L,T,0.057,0.869,0.0092,0.0009,0.02,0.105,0.042,0.046,0.01,0.035,0.001,0.0021,0.0142,0.001,0.057,2111.342,34.51182,1909.0,1648.0,1108.0
14797,23B207189,65.0,72.8,25.1,0.0659999996423721,06-V60 625100,06-V60,-- -- --,-- -- --,L,T,0.056,0.874,0.0096,0.0013,0.019,0.138,0.039,0.055,0.011,0.0287,0.001,0.0026,0.0137,0.001,0.059,2108.642,34.48895,1932.0,1646.0,1112.0
14798,23B207194,65.5,73.0,30.69,0.244100004434586,06-V60 625100,06-V60,-- -- --,-- -- --,L,T,0.056,0.874,0.0096,0.0013,0.019,0.138,0.039,0.055,0.011,0.0287,0.001,0.0026,0.0137,0.001,0.059,2097.482,59.0935,1905.0,1646.0,1095.0
14799,23B207197,62.2,73.5,26.52,0.1300999969244,06-V60 625100,06-V60,-- -- --,-- -- --,L,T,0.062,0.847,0.0097,0.0009,0.025,0.126,0.045,0.047,0.012,0.0308,0.002,0.0017,0.0146,0.001,0.058,2135.102,34.48816,1931.0,1641.0,1108.0
14900,23B207566,72.5,79.4,21.48,0.0599999986588955,06-V60 625100,06-V60,06-V60,06-V60,L,T,0.054,0.867,0.0093,0.0031,0.022,0.106,0.039,0.048,0.008,0.0308,0.0,0.0018,0.014,0.001,0.059,2125.85,34.48993,1909.0,1623.0,1104.0
14901,23B207571,68.6,76.1,26.55,0.0599999986588955,06-V60 625100,06-V60,06-V60,06-V60,L,T,0.054,0.867,0.0093,0.0031,0.022,0.106,0.039,0.048,0.008,0.0308,0.0,0.0018,0.014,0.001,0.059,2120.81,34.49043,1922.0,1621.0,1106.0
14902,23B207574,72.2,78.7,22.0,0.0599999986588955,06-V60 625100,06-V60,06-V60,06-V60,L,T,0.058,0.911,0.0086,0.0026,0.026,0.106,0.038,0.062,0.008,0.0394,0.0,0.0023,0.0108,0.001,0.06,2157.242,34.48019,1923.0,1621.0,1110.0
14903,23B207579,69.4,78.5,24.0,0.0599999986588955,06-V60 625100,06-V60,06-V60,06-V60,L,T,0.058,0.911,0.0086,0.0026,0.026,0.106,0.038,0.062,0.008,0.0394,0.0,0.0023,0.0108,0.001,0.06,2162.012,34.4765,1922.0,1623.0,1103.0
14904,23B207583,79.9,81.8,21.0,0.0659999996423721,06-V60 625100,06-V60,06-V60,06-V60,L,T,0.06,0.893,0.0066,0.0008,0.015,0.111,0.041,0.049,0.01,0.0343,0.001,0.0022,0.0144,0.001,0.062,2163.65,34.47792,1929.0,1621.0,1110.0
14905,23B207588,72.1,80.2,20.05,0.0659999996423721,06-V60 625100,06-V60,06-V60,06-V60,L,T,0.06,0.893,0.0066,0.0008,0.015,0.111,0.041,0.049,0.01,0.0343,0.001,0.0022,0.0144,0.001,0.062,2169.248,34.47387,1932.0,1621.0,1097.0
14906,23B207591,71.1,79.8,23.73,0.0659999996423721,06-V60 625100,06-V60,06-V60,06-V60,L,T,0.058,0.907,0.0082,0.0027,0.026,0.11,0.04,0.061,0.012,0.0378,0.001,0.0026,0.0152,0.001,0.061,2172.074,34.4734,1936.0,1621.0,1103.0
14907,23B207597,70.0,79.6,20.0,0.0659999996423721,06-V60 625100,06-V60,06-V60,06-V60,L,T,0.058,0.907,0.0082,0.0027,0.026,0.11,0.04,0.061,0.012,0.0378,0.001,0.0026,0.0152,0.001,0.061,2171.822,34.47409,1925.0,1621.0,1108.0
14908,23B207600,68.2,76.0,25.39,0.066100001335144,06-V60 625100,06-V60,06-V60,06-V60,L,T,0.058,0.882,0.0064,0.0,0.028,0.102,0.04,0.043,0.009,0.0334,0.0,0.0019,0.0117,0.001,0.06,2170.4,34.47551,1929.0,1623.0,1108.0
14910,23B207608,63.2,74.5,26.46,0.100100003182888,06-V60 625100,06-V60,06-V60,06-V60,L,T,0.06,0.885,0.011,0.002,0.035,0.11,0.041,0.066,0.012,0.034,0.0,0.0025,0.0148,0.002,0.06,2141.438,34.48069,1914.0,1617.0,1113.0
15110,23B208209,62.7,74.0,25.26,0.0808999985456467,06-V60 625100,06-V60,06-V60,06-V60,L,T,0.051,0.894,0.0089,0.0018,0.019,0.129,0.042,0.049,0.011,0.0301,0.003,0.0025,0.014,0.001,0.06,2140.7,34.48238,1873.0,1630.0,1167.0
15111,23B208212,69.3,76.1,24.4,0.0710000023245811,06-V60 625100,06-V60,06-V60,06-V60,L,T,0.059,0.9,0.0094,0.0015,0.023,0.123,0.041,0.041,0.009,0.0323,0.001,0.0024,0.0092,0.001,0.059,2139.44,34.48207,1909.0,1625.0,1121.0
15112,23B208217,71.6,77.8,24.32,0.0710000023245811,06-V60 625100,06-V60,06-V60,06-V60,L,T,0.059,0.9,0.0094,0.0015,0.023,0.123,0.041,0.041,0.009,0.0323,0.001,0.0024,0.0092,0.001,0.059,2145.92,34.48223,1923.0,1632.0,1113.0
15113,23B208220,71.2,77.7,23.45,0.0709000006318092,06-V60 625100,06-V60,06-V60,06-V60,L,T,0.06,0.869,0.0118,0.0026,0.019,0.128,0.043,0.05,0.01,0.0297,0.002,0.0024,0.0149,0.001,0.062,2146.964,34.48131,1931.0,1630.0,1113.0
15114,23B208225,73.7,80.3,20.0,0.0709000006318092,06-V60 625100,06-V60,06-V60,06-V60,L,T,0.06,0.869,0.0118,0.0026,0.019,0.128,0.043,0.05,0.01,0.0297,0.002,0.0024,0.0149,0.001,0.062,2107.076,34.48964,1911.0,1632.0,1101.0
15137,23B208259,71.3,78.0,26.7,0.0549999997019768,06-V60 625100,06-V60,06-V50,06-V60,L,T,0.055,0.877,0.0098,0.0004,0.039,0.12,0.042,0.035,0.012,0.0357,0.003,0.0021,0.013,0.001,0.058,2140.844,34.48668,1945.0,1625.0,1112.0
15138,23B208266,67.6,76.1,26.17,0.0920000001788139,06-V60 625100,06-V60,06-V60,06-V60,L,T,0.055,0.877,0.0098,0.0004,0.039,0.12,0.042,0.035,0.012,0.0357,0.003,0.0021,0.013,0.001,0.058,2119.136,34.4881,1947.0,1623.0,1112.0
15139,23B208268,66.3,74.9,26.26,0.0750000029802322,06-V60 625100,06-V60,06-V60,06-V60,L,T,0.06,0.874,0.0083,0.0018,0.016,0.137,0.041,0.041,0.01,0.0331,0.001,0.0029,0.013,0.001,0.058,2100.56,34.49251,1938.0,1623.0,1112.0
15140,23B208272,69.6,76.4,24.81,0.061999998986721,06-V60 625100,06-V60,06-V60,06-V60,L,T,0.056,0.887,0.01,0.0019,0.02,0.121,0.041,0.039,0.011,0.0326,0.001,0.0022,0.0156,0.001,0.06,2047.496,34.50803,1889.0,1623.0,1115.0
15141,23B208277,69.4,75.9,24.38,0.061999998986721,06-V60 625100,06-V60,06-V60,06-V60,L,T,0.056,0.887,0.01,0.0019,0.02,0.121,0.041,0.039,0.011,0.0326,0.001,0.0022,0.0156,0.001,0.06,2153.57,34.4753,1914.0,1630.0,1106.0
15142,23B208280,65.7,74.4,21.5,0.061999998986721,06-V60 625100,06-V60,06-V60,06-V60,L,T,0.055,0.859,0.0084,0.0017,0.017,0.157,0.041,0.043,0.011,0.035,0.001,0.0029,0.0128,0.001,0.062,2162.444,34.47749,1931.0,1628.0,1108.0
15143,23B208285,71.8,77.6,20.5,0.061999998986721,06-V60 625100,06-V60,06-V60,06-V60,L,T,0.055,0.859,0.0084,0.0017,0.017,0.157,0.041,0.043,0.011,0.035,0.001,0.0029,0.0128,0.001,0.062,2162.642,34.47618,1929.0,1632.0,1117.0
15144,23B208288,67.2,76.1,22.58,0.0659999996423721,06-V60 625100,06-V60,06-V60,06-V60,L,T,0.06,0.896,0.0118,0.0,0.032,0.111,0.04,0.038,0.007,0.0415,0.0,0.0018,0.0135,0.001,0.061,2156.45,34.48257,1929.0,1634.0,1113.0
15145,23B208296,63.3,73.4,26.5,0.0842000022530556,06-V60 625100,06-V60,06-V60,06-V60,L,T,0.057,0.876,0.0086,0.0024,0.014,0.152,0.042,0.042,0.011,0.0311,0.002,0.0025,0.0133,0.001,0.06,2106.878,34.49509,1920.0,1630.0,1095.0
15146,23B208302,63.5,69.1,25.25,0.0850000008940697,06-V60 625100,06-V60,06-V60,06-V60,L,T,0.057,0.876,0.0086,0.0024,0.014,0.152,0.042,0.042,0.011,0.0311,0.002,0.0025,0.0133,0.001,0.06,2130.836,49.24102,1907.0,1630.0,1166.0
16178,24B212346,69.7,79.8,30.27,0.503600001335144,06-V60 625100,06-V60,06-V60,06-V60,T,T,0.061,0.931,0.0119,0.0023,0.018,0.128,0.043,0.08,0.011,0.0297,0.001,0.0026,0.0136,0.001,0.058,2138.342,54.15409,1902.0,1630.0,1029.0
16179,24B212350,68.0,76.3,34.5,0.499700009822845,06-V60 625100,06-V60,06-V60,06-V60,T,T,0.061,0.931,0.0119,0.0023,0.018,0.128,0.043,0.08,0.011,0.0297,0.001,0.0026,0.0136,0.001,0.058,2139.674,49.24177,1909.0,1605.0,996.0
16180,24B212351,64.6,75.8,21.93,0.308200001716614,06-V60 625100,06-V60,06-V60,06-V60,T,T,0.061,0.931,0.0119,0.0023,0.018,0.128,0.043,0.08,0.011,0.0297,0.001,0.0026,0.0136,0.001,0.058,2144.228,49.23318,1923.0,1650.0,1029.0
16181,24B212352,65.3,72.9,29.54,0.316100001335144,06-V60 625100,06-V60,06-V60,06-V60,T,T,0.057,0.89,0.0067,0.0015,0.025,0.118,0.043,0.035,0.01,0.0305,0.0,0.0024,0.014,0.001,0.059,2157.674,49.23114,1936.0,1626.0,1029.0
16182,24B212353,69.6,80.6,23.32,0.316100001335144,06-V60 625100,06-V60,06-V60,06-V60,T,T,0.057,0.89,0.0067,0.0015,0.025,0.118,0.043,0.035,0.01,0.0305,0.0,0.0024,0.014,0.001,0.059,2156.324,49.23154,1929.0,1626.0,1027.0
16183,24B212357,68.69999999999999,78.5,22.945,0.316100001335144,06-V60 625100,06-V60,06-V60,06-V60,T,T,0.057,0.89,0.0067,0.0015,0.025,0.118,0.043,0.035,0.01,0.0305,0.0,0.0024,0.014,0.001,0.059,2133.392,49.24329,1943.0,1632.0,1022.0
16184,24B212358,65.1,76.4,24.09,0.316199988126755,06-V60 625100,06-V60,06-V60,06-V60,T,T,0.058,0.887,0.0118,0.003,0.019,0.13,0.045,0.066,0.011,0.0302,0.0,0.0023,0.0056,0.001,0.061,2132.114,49.24413,1947.0,1628.0,1020.0
16185,24B212359,64.35,77.25,21.134999999999998,0.253600001335144,06-V60 625100,06-V60,06-V60,06-V60,T,T,0.058,0.887,0.0118,0.003,0.019,0.13,0.045,0.066,0.011,0.0302,0.0,0.0023,0.0056,0.001,0.061,2133.374,49.2439,1941.0,1626.0,1077.0
16186,24B212363,65.3,78.2,25.83,0.253600001335144,06-V60 625100,06-V60,06-V60,06-V60,T,T,0.058,0.887,0.0118,0.003,0.019,0.13,0.045,0.066,0.011,0.0302,0.0,0.0023,0.0056,0.001,0.061,2164.316,49.229,1952.0,1628.0,1076.0
16187,24B212366,69.7,78.4,23.41,0.253500014543533,06-V60 625100,06-V60,06-V60,06-V60,T,T,0.057,0.88,0.0066,0.0018,0.025,0.139,0.044,0.043,0.01,0.0312,0.001,0.0031,0.0137,0.001,0.061,2156.054,49.23225,1952.0,1630.0,1077.0
16188,24B212369,67.55,76.5,23.174999999999997,0.253500014543533,06-V60 625100,06-V60,06-V60,06-V60,T,T,0.057,0.88,0.0066,0.0018,0.025,0.139,0.044,0.043,0.01,0.0312,0.001,0.0031,0.0137,0.001,0.061,2144.408,49.23428,1958.0,1625.0,1070.0
16189,24B212376,68.5,80.2,24.56,0.378800004720688,06-V60 625100,06-V60,06-V60,06-V60,T,T,0.06,0.893,0.0092,0.0026,0.022,0.138,0.047,0.056,0.012,0.0334,0.0,0.0027,0.0153,0.001,0.058,2158.898,54.14187,1958.0,1630.0,1031.0
16190,24B212381,66.3,76.9,25.31,0.316300004720688,06-V60 625100,06-V60,06-V60,06-V60,T,T,0.055,0.861,0.0087,0.0023,0.016,0.135,0.046,0.047,0.01,0.0298,0.0,0.0028,0.0125,0.001,0.058,2158.556,49.22654,1956.0,1628.0,1007.0
16191,24B212385,67.6,79.0,22.95,0.253699988126755,06-V60 625100,06-V60,06-V60,06-V60,T,T,0.055,0.861,0.0087,0.0023,0.016,0.135,0.046,0.047,0.01,0.0298,0.0,0.0028,0.0125,0.001,0.058,2164.388,49.22723,1950.0,1623.0,1063.0
16221,24B212469,70.9,79.9,23.73,0.378899991512299,06-V60 625100,06-V60,06NV65,06-V60,T,T,0.055,0.914,0.0072,0.0048,0.031,0.129,0.039,0.045,0.009,0.0368,0.001,0.0025,0.0133,0.001,0.057,2174.54,59.04575,1893.0,1625.0,1092.0
16222,24B212470,69.1,80.0,22.035,0.379000008106232,06-V60 625100,06-V60,06-V60,06-V60,T,T,0.055,0.914,0.0072,0.0048,0.031,0.129,0.039,0.045,0.009,0.0368,0.001,0.0025,0.0133,0.001,0.057,2176.304,59.05765,1905.0,1630.0,1047.0
16223,24B212474,66.7,77.3,23.64,0.316300004720688,06-V60 625100,06-V60,06-V60,06-V60,T,T,0.055,0.914,0.0072,0.0048,0.031,0.129,0.039,0.045,0.009,0.0368,0.001,0.0025,0.0133,0.001,0.057,2178.014,59.05826,1947.0,1621.0,1074.0
16224,24B212476,67.3,78.7,25.94,0.316300004720688,06-V60 625100,06-V60,06-V60,06-V60,T,T,0.061,0.893,0.0068,0.0023,0.019,0.099,0.043,0.049,0.011,0.0332,0.0,0.0023,0.0155,0.001,0.057,2169.572,59.06481,1954.0,1626.0,1079.0
16225,24B212478,66.4,78.2,22.99,0.316300004720688,06-V60 625100,06-V60,06-V60,06-V60,T,T,0.061,0.893,0.0068,0.0023,0.019,0.099,0.043,0.049,0.011,0.0332,0.0,0.0023,0.0155,0.001,0.057,2126.012,59.08152,1949.0,1626.0,1077.0
16226,24B212482,63.6,75.4,21.36,0.312799990177155,06-V60 625100,06-V60,06-V60,06-V60,L,T,0.057,0.872,0.0062,0.0038,0.016,0.107,0.037,0.043,0.009,0.0307,0.0,0.0029,0.0132,0.001,0.059,2173.766,59.06062,1990.0,1626.0,1074.0
16227,24B212482,64.0,76.3,26.81,0.312799990177155,06-V60 625100,06-V60,06-V60,06-V60,T,T,0.057,0.872,0.0062,0.0038,0.016,0.107,0.037,0.043,0.009,0.0307,0.0,0.0029,0.0132,0.001,0.059,2173.766,59.06062,1990.0,1626.0,1074.0
16228,24B212484,62.7,76.6,24.83,0.249799996614456,06-V60 625100,06-V60,06-V60,06-V60,L,T,0.057,0.872,0.0062,0.0038,0.016,0.107,0.037,0.043,0.009,0.0307,0.0,0.0029,0.0132,0.001,0.059,2171.606,59.05765,1986.0,1630.0,1099.0
16229,24B212484,64.9,76.0,22.49,0.249799996614456,06-V60 625100,06-V60,06-V60,06-V60,T,T,0.057,0.872,0.0062,0.0038,0.016,0.107,0.037,0.043,0.009,0.0307,0.0,0.0029,0.0132,0.001,0.059,2171.606,59.05765,1986.0,1630.0,1099.0
16230,24B212485,63.9,76.3,23.61,0.187800005078316,06-V60 625100,06-V60,06-V60,06-V50,L,T,0.057,0.872,0.0062,0.0038,0.016,0.107,0.037,0.043,0.009,0.0307,0.0,0.0029,0.0132,0.001,0.059,2142.122,59.05819,1958.0,1628.0,1121.0
16231,24B212485,62.1,76.2,19.03,0.187800005078316,06-V60 625100,06-V60,06-V60,06-V50,T,T,0.057,0.872,0.0062,0.0038,0.016,0.107,0.037,0.043,0.009,0.0307,0.0,0.0029,0.0132,0.001,0.059,2142.122,59.05819,1958.0,1628.0,1121.0
16241,24B212508,70.6,78.8,18.285,0.0588000006973743,06-V60 625100,06-V60,06-V60,06-V60,L,T,0.058,0.884,0.0087,0.0019,0.029,0.132,0.039,0.042,0.01,0.0354,0.0,0.0027,0.0128,0.001,0.063,2156.594,59.06891,1941.0,1621.0,1135.0
16242,24B212512,70.0,78.9,20.6,0.0588000006973743,06-V60 625100,06-V60,06-V60,06-V60,L,T,0.058,0.884,0.0087,0.0019,0.029,0.132,0.039,0.042,0.01,0.0354,0.0,0.0027,0.0128,0.001,0.063,2173.622,34.47329,1940.0,1619.0,1142.0
16250,24B212540,70.6,81.1,22.86,0.0842000022530556,06-V60 625100,06-V60,06-V60,06-V60,L,T,0.059,0.868,0.0077,0.0021,0.024,0.127,0.039,0.049,0.01,0.0322,0.0,0.0028,0.0068,0.001,0.06,2151.446,59.07459,1941.0,1625.0,1097.0
16251,24B212546,77.26666666666667,84.26666666666667,17.006666666666668,0.0590000003576279,06-V60 625100,06-V60,06-V60,06-V60,L,T,0.059,0.868,0.007700000000000001,0.0021,0.024000000000000004,0.127,0.039,0.04900000000000001,0.01,0.0322,0.0,0.0028,0.0068,0.001,0.06,2150.438,59.07531,1943.0,1623.0,1193.0
16252,24B212548,75.6,83.6,20.0,0.0590000003576279,06-V60 625100,06-V60,06-V60,06-V60,L,T,0.06,0.852,0.0095,0.0013,0.015,0.12,0.047,0.046,0.003,0.0293,0.0,0.0029,0.0181,0.001,0.059,2163.128,59.07129,1949.0,1626.0,1153.0
16895,24B215121,77.1,85.9,26.2,0.378100007772446,06-V60 625100,06-V60,06NV65,06-V60,T,T,0.056,0.871,0.0087,0.0004,0.021,0.105,0.04,0.054,0.012,0.034,0.001,0.0032,0.0114,0.0,0.056,2148.98,54.14423,1907.0,1625.0,1067.0
16896,24B215123,72.4,80.0,24.38,0.377999991178513,06-V60 625100,06-V60,06-V60,06-V60,T,T,0.056,0.871,0.0087,0.0004,0.021,0.105,0.04,0.054,0.012,0.034,0.001,0.0032,0.0114,0.0,0.056,2161.364,54.14603,1887.0,1619.0,1000.0
16897,24B215126,50.7,75.7,24.82,0.377900004386902,06-V60 625100,06-V60,06-V60,06-V60,T,T,0.056,0.871,0.0087,0.0004,0.021,0.105,0.04,0.054,0.012,0.034,0.001,0.0032,0.0114,0.0,0.056,2145.164,54.1515,1880.0,1614.0,971.0
16898,24B215130,61.8,73.0,25.21,0.314900010824203,06-V60 625100,06-V60,06-V60,06-V60,T,T,0.059,0.845,0.0066,0.0009,0.021,0.113,0.032,0.038,0.01,0.0291,0.001,0.0032,0.0122,0.001,0.059,2123.114,49.24063,1882.0,1608.0,978.0
16899,24B215135,66.6,77.4,21.49,0.251800000667572,06-V60 625100,06-V60,06-V60,06-V60,T,T,0.059,0.845,0.0066,0.0009,0.021,0.113,0.032,0.038,0.01,0.0291,0.001,0.0032,0.0122,0.001,0.059,2123.42,49.2415,1868.0,1610.0,1041.0
16900,24B215138,64.8,76.2,24.81,0.251800000667572,06-V60 625100,06-V60,06-V60,06-V60,L,T,0.055,0.861,0.0091,0.0013,0.023,0.103,0.038,0.05,0.01,0.0332,0.0,0.0028,0.0124,0.001,0.057,2104.34,49.24628,1855.0,1614.0,1031.0
16901,24B215143,66.4,76.4,20.18,0.251800000667572,06-V60 625100,06-V60,06-V60,06-V60,T,T,0.055,0.861,0.0091,0.0013,0.023,0.103,0.038,0.05,0.01,0.0332,0.0,0.0028,0.0124,0.001,0.057,2106.608,49.24543,1864.0,1619.0,1038.0
16902,24B215146,64.8,76.8,22.99,0.251800000667572,06-V60 625100,06-V60,06-V60,06-V60,L,T,0.057,0.84,0.008,0.003,0.02,0.109,0.037,0.045,0.009,0.0327,0.0,0.0033,0.01,0.001,0.058,2134.67,49.23528,1909.0,1625.0,1076.0
16903,24B215146,65.0,76.4,20.11,0.251800000667572,06-V60 625100,06-V60,06-V60,06-V60,T,T,0.057,0.84,0.008,0.003,0.02,0.109,0.037,0.045,0.009,0.0327,0.0,0.0033,0.01,0.001,0.058,2134.67,49.23528,1909.0,1625.0,1076.0
16904,24B215152,61.4,74.9,17.55,0.251800000667572,06-V60 625100,06-V60,06-V60,06-V60,L,T,0.057,0.84,0.008,0.003,0.02,0.109,0.037,0.045,0.009,0.0327,0.0,0.0033,0.01,0.001,0.058,2134.652,49.23618,1922.0,1616.0,1077.0
16905,24B215152,59.5,71.4,26.3,0.251800000667572,06-V60 625100,06-V60,06-V60,06-V60,T,T,0.057,0.84,0.008,0.003,0.02,0.109,0.037,0.045,0.009,0.0327,0.0,0.0033,0.01,0.001,0.058,2134.652,49.23618,1922.0,1616.0,1077.0
17624,24B218225,62.4,74.9,24.46,0.244000002741814,06-V60 625100,06-V60,06-V60,06-V60,L,T,0.058,0.88,0.0144,0.0022,0.029,0.12,0.038,0.046,0.021,0.033,0.003,0.0028,0.0137,0.001,0.06,2143.94,49.2305,1931.0,1623.0,1106.0
17625,24B218225,68.6,76.9,32.35,0.244000002741814,06-V60 625100,06-V60,06-V60,06-V60,T,T,0.058,0.88,0.0144,0.0022,0.029,0.12,0.038,0.046,0.021,0.033,0.003,0.0028,0.0137,0.001,0.06,2143.94,49.2305,1931.0,1623.0,1106.0
17626,24B218229,64.3,74.8,36.09,0.753499984741211,06-V60 625100,06-V60,06-V60,06-V60,T,T,0.058,0.88,0.0144,0.0022,0.029,0.12,0.038,0.046,0.021,0.033,0.003,0.0028,0.0137,0.001,0.06,2144.876,54.15305,1904.0,1599.0,1083.0
17627,24B218230,64.1,73.8,36.6,0.619000017642975,06-V60 625100,06-V60,06-V60,06-V60,T,T,0.056,0.878,0.012,0.0029,0.013,0.115,0.043,0.04,0.026,0.0285,0.002,0.0024,0.0126,0.001,0.059,2143.274,54.15507,1936.0,1625.0,1072.0
17628,24B218235,66.4,74.7,33.71,0.493900001049042,06-V60 625100,06-V60,06-V60,06-V60,T,T,0.056,0.878,0.012,0.0029,0.013,0.115,0.043,0.04,0.026,0.0285,0.002,0.0024,0.0126,0.001,0.059,2152.598,54.146,1947.0,1625.0,1058.0
17629,24B218237,66.2,75.1,36.0,0.368900001049042,06-V60 625100,06-V60,06-V60,06-V60,T,T,0.056,0.86,0.0141,0.0026,0.02,0.122,0.041,0.052,0.018,0.0292,0.002,0.0024,0.0227,0.001,0.058,2162.3,54.13753,1943.0,1626.0,1070.0
17630,24B218242,66.3,74.3,29.2,0.244000002741814,06-V60 625100,06-V60,06-V60,06-V60,T,T,0.056,0.86,0.0141,0.0026,0.02,0.122,0.041,0.052,0.018,0.0292,0.002,0.0024,0.0227,0.001,0.058,2140.376,49.23097,1941.0,1626.0,1108.0
17631,24B218244,65.9,76.6,27.5,0.243900001049042,06-V60 625100,06-V60,06-V60,06-V60,T,T,0.056,0.86,0.0141,0.0026,0.02,0.122,0.041,0.052,0.018,0.0292,0.002,0.0024,0.0227,0.001,0.058,2143.94,49.22917,1938.0,1625.0,1106.0
17632,24B218246,62.5,77.9,27.18,0.244000002741814,06-V60 625100,06-V60,06-V60,06-V60,T,T,0.058,0.845,0.0117,0.0032,0.02,0.119,0.043,0.05,0.026,0.0185,0.003,0.0024,0.0139,0.001,0.06,2160.014,49.2252,1954.0,1625.0,1106.0
17633,24B218247,48.25,74.6,38.815,0.624899983406067,06-V60 625100,06-V60,06-V60,06-V60,T,T,0.058,0.845,0.0117,0.0032,0.02,0.119,0.043,0.05,0.026,0.0185,0.003,0.0024,0.0139,0.001,0.06,2174.054,54.13689,1956.0,1607.0,1043.0
17634,24B218252,68.1,77.3,30.77,0.305900007486343,06-V60 625100,06-V60,06-V60,06-V60,T,T,0.058,0.845,0.0117,0.0032,0.02,0.119,0.043,0.05,0.026,0.0185,0.003,0.0024,0.0139,0.001,0.06,2163.974,49.21585,1950.0,1623.0,1085.0
17635,24B218255,65.4,76.7,29.36,0.305999994277954,06-V60 625100,06-V60,06-V60,06-V60,T,T,0.056,0.861,0.0164,0.0012,0.031,0.12,0.039,0.061,0.019,0.035,0.003,0.0024,0.0138,0.001,0.059,2182.352,49.20731,1941.0,1625.0,1077.0
17636,24B218265,59.6,73.0,28.85,0.305999994277954,06-V60 625100,06-V60,06-V60,06-V60,L,T,0.053,0.883,0.0097,0.0042,0.019,0.121,0.044,0.051,0.025,0.0289,0.002,0.0027,0.0121,0.001,0.058,2133.608,49.23478,1949.0,1605.0,1070.0
17637,24B218265,63.4,73.3,31.84,0.305999994277954,06-V60 625100,06-V60,06-V60,06-V60,T,T,0.053,0.883,0.0097,0.0042,0.019,0.121,0.044,0.051,0.025,0.0289,0.002,0.0027,0.0121,0.001,0.058,2133.608,49.23478,1949.0,1605.0,1070.0
18911,24B223175,71.1,80.7,27.73,0.0590000003576279,06-V60 625100,06-V60,06-V60,06-V60,L,T,0.058,0.856,0.0064,0.0026,0.016,0.108,0.037,0.039,0.006,0.03,0.0,0.0027,0.0095,0.001,0.059,2181.02,34.47288,1943.0,1641.0,1095.0
18912,24B223176,71.55,80.325,19.695,0.0590000003576279,06-V60 625100,06-V60,06-V60,06-V60,L,T,0.058,0.856,0.0064,0.0026,0.016,0.108,0.037,0.039,0.006,0.03,0.0,0.0027,0.0095,0.001,0.059,2167.988,34.47502,1934.0,1646.0,1099.0
18919,24B223196,73.1,81.5,20.03,0.0590000003576279,06-V60 625100,06-V60,06-V60,06-V60,L,T,0.065,0.852,0.0069,0.0049,0.01,0.118,0.041,0.043,0.006,0.0315,0.0,0.0036,0.0131,0.001,0.056,2165.396,34.47802,1954.0,1643.0,1124.0
18920,24B223198,64.6,79.2,24.09,0.111000001430511,06-V60 625100,06-V60,06-V60,06-V60,L,T,0.065,0.852,0.0069,0.0049,0.01,0.118,0.041,0.043,0.006,0.0315,0.0,0.0036,0.0131,0.001,0.056,2180.354,34.4739,1952.0,1643.0,1110.0
19671,24B225723,71.6,80.3,22.13,0.0590000003576279,06-V60 625100,06-V60,06-V60,06-V60,L,T,0.062,0.822,0.0076,0.0023,0.014,0.11,0.04,0.028,0.003,0.0228,0.0,0.0022,0.0129,0.001,0.054,2114.024,34.48468,1922.0,1626.0,1119.0
19672,24B225725,70.4,78.8,21.16,0.0590000003576279,06-V60 625100,06-V60,06-V60,06-V60,L,T,0.06,0.808,0.0114,0.0024,0.02,0.098,0.037,0.034,0.002,0.0291,0.0,0.0025,0.0127,0.001,0.056,2142.374,34.48301,1904.0,1632.0,1092.0
19673,24B225726,74.1,81.5,18.57,0.0590000003576279,06-V60 625100,06-V60,06-V60,06-V60,L,T,0.06,0.808,0.0114,0.0024,0.02,0.098,0.037,0.034,0.002,0.0291,0.0,0.0025,0.0127,0.001,0.056,2113.79,34.49021,1904.0,1634.0,1101.0
19984,24B226956,69.9,78.6,24.32,0.0590000003576279,06-V60 625100,06-V60,06-V60,06-V60,L,T,0.059,0.831,0.01,0.0018,0.015,0.114,0.043,0.056,0.002,0.0295,0.0,0.0024,0.012,0.001,0.058,2099.93,34.49169,1932.0,1635.0,1106.0
19985,24B226959,68.2,76.4,23.42,0.0590000003576279,06-V60 625100,06-V60,06-V60,06-V60,L,T,0.057,0.846,0.0107,0.0023,0.012,0.115,0.042,0.056,0.004,0.0268,0.0,0.0022,0.0122,0.001,0.061,2079.95,34.49443,1920.0,1632.0,1101.0
19986,24B226959,68.7,78.1,23.0,0.0590000003576279,06-V60 625100,06-V60,06-V60,06-V60,T,T,0.057,0.846,0.0107,0.0023,0.012,0.115,0.042,0.056,0.004,0.0268,0.0,0.0022,0.0122,0.001,0.061,2079.95,34.49443,1920.0,1632.0,1101.0
19987,24B226964,72.1,81.2,24.06,0.0590000003576279,06-V60 625100,06-V60,06-V60,06-V60,L,T,0.057,0.846,0.0107,0.0023,0.012,0.115,0.042,0.056,0.004,0.0268,0.0,0.0022,0.0122,0.001,0.061,2126.912,34.4848,1941.0,1637.0,1099.0
19988,24B226964,70.5,78.8,23.62,0.0590000003576279,06-V60 625100,06-V60,06-V60,06-V60,T,T,0.057,0.846,0.0107,0.0023,0.012,0.115,0.042,0.056,0.004,0.0268,0.0,0.0022,0.0122,0.001,0.061,2126.912,34.4848,1941.0,1637.0,1099.0
424,23B150839,81.7,90.6,32.09,0.724500000476837,06NV70 550000,06NV70,06NV70,06NV70,T,T,0.058,1.395,0.0082,0.0,0.205,0.108,0.039,0.058,0.01,0.0353,0.041,0.0014,0.0102,0.001,0.061,2102.324,54.14072,1913.0,1479.0,1101.0
425,23B150841,81.0,91.4,30.56,0.724300026893616,06NV70 550000,06NV70,06NV70,06NV70,T,T,0.058,1.395,0.0082,0.0,0.205,0.108,0.039,0.058,0.01,0.0353,0.041,0.0014,0.0102,0.001,0.061,2102.414,54.13592,1905.0,1470.0,1005.0
426,23B150843,81.3,92.8,32.98,0.723699986934662,06NV70 550000,06NV70,06NV70,06NV70,T,T,0.058,1.395,0.0082,0.0,0.205,0.108,0.039,0.058,0.01,0.0353,0.041,0.0014,0.0102,0.001,0.061,2111.432,54.13182,1940.0,1578.0,1088.0
427,23B150845,75.6,86.7,33.47,0.723900020122528,06NV70 550000,06NV70,06NV70,06NB50,T,T,0.058,1.395,0.0082,0.0,0.205,0.108,0.039,0.058,0.01,0.0353,0.041,0.0014,0.0102,0.001,0.061,2123.204,54.12649,1914.0,1625.0,1104.0
1737,23B155825,82.6,89.6,23.94,0.244200006127357,06NV70 550000,06NV70,06NV70,06NV70,T,T,0.045,1.329,0.0099,0.0008,0.213,0.123,0.041,0.084,0.017,0.036,0.048,0.003,0.0101,0.001,0.065,2076.134,49.21485,1891.0,1551.0,914.0
1738,23B155831,42.4,60.3,32.54,0.244000002741814,06NV70 550000,06NV70,06NV70,06NB55,L,T,0.045,1.329,0.0099,0.0008,0.213,0.123,0.041,0.084,0.017,0.036,0.048,0.003,0.0101,0.001,0.065,2185.34,44.26848,1934.0,1549.0,1027.0
1739,23B155831,45.2,60.5,29.81,0.244000002741814,06NV70 550000,06NV70,06NV70,06NB55,T,T,0.045,1.329,0.0099,0.0008,0.213,0.123,0.041,0.084,0.017,0.036,0.048,0.003,0.0101,0.001,0.065,2185.34,44.26848,1934.0,1549.0,1027.0
3843,23B163497,81.8,90.3,24.89,0.244499996304512,06NV70 550000,06NV70,06NV70,06NV70,L,T,0.068,1.315,0.0071,0.0003,0.219,0.105,0.037,0.052,0.009,0.0299,0.053,0.003,0.0132,0.001,0.056,2117.804,49.21493,1927.0,1569.0,1013.0
3844,23B163497,78.8,86.1,23.4,0.244499996304512,06NV70 550000,06NV70,06NV70,06NV70,T,T,0.068,1.315,0.0071,0.0003,0.219,0.105,0.037,0.052,0.009,0.0299,0.053,0.003,0.0132,0.001,0.056,2117.804,49.21493,1927.0,1569.0,1013.0
3845,23B163500,82.4,88.4,25.89,0.244100004434586,06NV70 550000,06NV70,06NV70,06NV70,L,T,0.068,1.315,0.0071,0.0003,0.219,0.105,0.037,0.052,0.009,0.0299,0.053,0.003,0.0132,0.001,0.056,2116.598,49.17889,1927.0,1553.0,984.0
3846,23B163500,84.3,91.7,25.82,0.244100004434586,06NV70 550000,06NV70,06NV70,06NV70,T,T,0.068,1.315,0.0071,0.0003,0.219,0.105,0.037,0.052,0.009,0.0299,0.053,0.003,0.0132,0.001,0.056,2116.598,49.17889,1927.0,1553.0,984.0
3847,23B163503,72.4,82.8,28.09,0.244100004434586,06NV70 550000,06NV70,06NV70,06NB55,L,T,0.068,1.315,0.0071,0.0003,0.219,0.105,0.037,0.052,0.009,0.0299,0.053,0.003,0.0132,0.001,0.056,2109.65,49.18706,1925.0,1554.0,755.0
3848,23B163503,74.3,82.6,24.55,0.244100004434586,06NV70 550000,06NV70,06NV70,06NB55,T,T,0.068,1.315,0.0071,0.0003,0.219,0.105,0.037,0.052,0.009,0.0299,0.053,0.003,0.0132,0.001,0.056,2109.65,49.18706,1925.0,1554.0,755.0
7052,23B173999,76.5,83.1,28.45,0.244000002741814,06NV70 550000,06NV70,06NV70,06NV70,L,T,0.053,1.254,0.0082,0.0014,0.223,0.096,0.039,0.043,0.007,0.0271,0.047,0.0031,0.0093,0.001,0.056,2081.21,49.23472,1857.0,1551.0,1004.0
7053,23B173999,81.6,85.8,27.96,0.244000002741814,06NV70 550000,06NV70,06NV70,06NV70,T,T,0.053,1.254,0.0082,0.0014,0.223,0.096,0.039,0.043,0.007,0.0271,0.047,0.0031,0.0093,0.001,0.056,2081.21,49.23472,1857.0,1551.0,1004.0
7054,23B174000,72.4,80.4,29.01,0.244000002741814,06NV70 550000,06NV70,06NV70,06-V50,L,T,0.053,1.254,0.0082,0.0014,0.223,0.096,0.039,0.043,0.007,0.0271,0.047,0.0031,0.0093,0.001,0.056,2072.93,49.24564,1846.0,1553.0,1014.0
7055,23B174000,77.3,81.8,26.27,0.244000002741814,06NV70 550000,06NV70,06NV70,06-V50,T,T,0.053,1.254,0.0082,0.0014,0.223,0.096,0.039,0.043,0.007,0.0271,0.047,0.0031,0.0093,0.001,0.056,2072.93,49.24564,1846.0,1553.0,1014.0
8245,23B178980,72.7,82.6,36.89,0.723999977111816,06NV70 550000,06NV70,06NV70,06NV70,T,T,0.048,1.328,0.0079,0.0011,0.23,0.126,0.048,0.046,0.017,0.0328,0.05,0.0036,0.011,0.001,0.064,2110.946,54.2234,1646.0,1581.0,741.0
10483,23B188783,79.6,87.5,21.64,0.119699999690056,06NV70 675125,06NV70,06NV70,06NV70,L,T,0.048,1.311,0.0078,0.0009,0.234,0.098,0.036,0.039,0.007,0.0275,0.044,0.0036,0.0087,0.001,0.06,2139.962,34.46276,1913.0,1679.0,1112.0
10484,23B188785,79.7,88.0,22.99,0.119699999690056,06NV70 675125,06NV70,06NV70,06NV70,L,T,0.046,1.341,0.0093,0.0024,0.236,0.112,0.038,0.038,0.008,0.0266,0.045,0.0044,0.0086,0.001,0.058,2138.09,34.46339,1913.0,1675.0,1119.0
4117,23B164311,61.4,72.4,32.71,0.564000010490417,06NB51 550025,06NB51,06NB51,06NB51,T,T,0.056,0.859,0.0072,0.0035,0.004,0.108,0.039,0.047,0.015,0.0279,0.017,0.0029,0.0084,0.0,0.005,2139.422,54.1151,1945.0,1526.0,955.0
5135,23B167642,60.1,67.85,40.59,0.564000010490417,06NB51 550025,06NB51,06NB51,06NB51,T,T,0.05,0.883,0.0089,0.0025,0.031,0.102,0.039,0.045,0.012,0.0303,0.022,0.0014,0.008,0.001,0.005,2171.264,54.15284,1904.0,1578.0,1054.0
6161,23B171246,65.1,72.9,34.85,0.504100024700165,06NB51 550025,06NB51,06NB51,06NB51,T,T,0.059,0.872,0.0072,0.0043,0.031,0.145,0.051,0.04,0.017,0.03,0.018,0.0016,0.0083,0.001,0.005,2073.056,54.18975,1844.0,1556.0,1005.0
6923,23B173544,66.7,74.7,34.02,0.564000010490417,06NB51 550025,06NB51,06NB51,06NB51,T,T,0.052,0.916,0.0079,0.0004,0.031,0.134,0.043,0.057,0.014,0.0366,0.021,0.0013,0.0095,0.001,0.004,2113.754,54.1648,1875.0,1551.0,930.0
7408,23B175547,65.4,76.1,36.88,0.564100027084351,06NB51 550025,06NB51,06NB51,06-V60,T,T,0.056,0.889,0.0052,0.0002,0.02,0.148,0.049,0.045,0.014,0.0305,0.019,0.0025,0.0121,0.001,0.005,2024.006,54.20855,1826.0,1551.0,955.0
9185,23B183048,61.7,73.6,37.46,0.679199993610382,06NB51 550025,06NB51,06NB51,06NB51,T,T,0.059,0.913,0.0087,0.0016,0.019,0.119,0.047,0.058,0.015,0.0339,0.019,0.0025,0.0079,0.001,0.005,2143.13,54.16014,1886.0,1571.0,1043.0
9370,23B183751,63.0,73.7,36.05,0.564300000667572,06NB51 550025,06NB51,06NB51,06NB51,T,T,0.058,0.867,0.0079,0.0033,0.017,0.111,0.043,0.038,0.007,0.0307,0.02,0.0022,0.0103,0.001,0.005,2128.856,54.16194,1860.0,1551.0,1016.0
9393,23B183800,64.3,74.2,35.0,0.564000010490417,06NB51 550025,06NB51,06NB51,06NB51,T,T,0.052,0.88,0.0116,0.0018,0.021,0.117,0.046,0.062,0.008,0.0273,0.022,0.0024,0.0079,0.001,0.005,2126.372,54.16553,1869.0,1549.0,1013.0
9394,23B183803,65.7,74.8,34.63,0.564000010490417,06NB51 550025,06NB51,06NB51,06NB51,T,T,0.057,0.891,0.0126,0.0026,0.022,0.115,0.048,0.057,0.014,0.0344,0.02,0.0017,0.0097,0.001,0.005,2141.384,54.15908,1887.0,1536.0,1022.0
9408,23B183836,63.1,72.8,32.45,0.564100027084351,06NB51 550025,06NB51,06NB51,06NB51,T,T,0.053,0.887,0.0089,0.0047,0.012,0.126,0.047,0.047,0.006,0.0304,0.016,0.0023,0.008,0.001,0.005,2063.336,54.19487,1880.0,1542.0,1049.0
9409,23B183838,62.0,72.3,36.79,0.564000010490417,06NB51 550025,06NB51,06NB51,06NB51,T,T,0.052,0.896,0.0099,0.0037,0.016,0.149,0.044,0.052,0.017,0.0271,0.022,0.003,0.0104,0.001,0.005,2056.1,54.19768,1913.0,1545.0,1054.0
9533,23B184211,59.2,69.1,37.94,0.564000010490417,06NB51 550025,06NB51,06NB51,06NB51,T,T,0.056,0.871,0.0066,0.0006,0.028,0.118,0.045,0.032,0.013,0.0325,0.018,0.003,0.0081,0.001,0.005,2072.966,54.20814,1835.0,1520.0,991.0
9534,23B184212,62.2,71.7,38.35,0.716799974441528,06NB51 550025,06NB51,06NB51,06NB51,T,T,0.056,0.871,0.0066,0.0006,0.028,0.118,0.045,0.032,0.013,0.0325,0.018,0.003,0.0081,0.001,0.005,2062.994,54.19203,1837.0,1515.0,1018.0
9535,23B184216,63.7,71.2,39.29,0.717100024223328,06NB51 550025,06NB51,06NB51,06NB51,T,T,0.055,0.878,0.0074,0.0029,0.027,0.108,0.043,0.034,0.007,0.0365,0.018,0.0027,0.0063,0.001,0.005,2069.114,54.19076,1850.0,1556.0,1040.0
9536,23B184217,63.6,71.9,39.73,0.717100024223328,06NB51 550025,06NB51,06NB51,06NB51,T,T,0.055,0.878,0.0074,0.0029,0.027,0.108,0.043,0.034,0.007,0.0365,0.018,0.0027,0.0063,0.001,0.005,2066.27,54.19176,1848.0,1554.0,1043.0
9537,23B184221,61.0,70.9,41.019999999999996,0.717100024223328,06NB51 550025,06NB51,[],[],T,T,0.053,0.887,0.006,0.0012,0.021,0.121,0.045,0.038,0.012,0.036,0.017,0.0032,0.0085,0.001,0.005,2071.148,54.19095,1851.0,1569.0,1065.0
9826,23B185696,62.3,72.8,39.51,0.717100024223328,06NB51 550025,06NB51,06NB51,06NB51,T,T,0.05,0.913,0.0065,0.0,0.018,0.135,0.038,0.038,0.018,0.0248,0.018,0.0033,0.0099,0.001,0.004,2112.422,54.16743,1875.0,1574.0,993.0
10121,23B187226,61.3,70.925,38.065,0.567099988460541,06NB51 550025,06NB51,06NB51,06NB51,T,T,0.06,0.871,0.0068,0.0016,0.014,0.111,0.043,0.032,0.008,0.0245,0.018,0.0023,0.01,0.001,0.004,2000.426,54.20529,1760.0,1556.0,1058.0
14447,23B205746,63.8,72.4,36.47,0.563799977302551,06NB51 550025,06NB51,06NB51,06NB51,T,T,0.052,0.882,0.0082,0.0003,0.027,0.119,0.042,0.056,0.012,0.028,0.015,0.0031,0.0103,0.002,0.004,2054.498,54.18675,1866.0,1531.0,1034.0
14448,23B205749,64.7,72.7,37.15,0.564100027084351,06NB51 550025,06NB51,06NB51,06NB51,T,T,0.055,0.915,0.008,0.0032,0.021,0.116,0.044,0.047,0.008,0.0307,0.018,0.0042,0.0091,0.001,0.003,2054.3,54.19506,1866.0,1551.0,1063.0
14454,23B205769,65.6,72.9,38.69,0.716799974441528,06NB51 550025,06NB51,06NB51,06NB51,T,T,0.055,0.872,0.0051,0.0037,0.013,0.101,0.045,0.055,0.011,0.0298,0.017,0.0031,0.0092,0.001,0.004,2074.424,54.18603,1842.0,1545.0,1029.0
14464,23B205793,66.5,73.1,37.12,0.479000002145767,06NB51 550025,06NB51,06NB51,06NB51,T,T,0.055,0.894,0.0067,0.0035,0.02,0.111,0.039,0.054,0.01,0.0318,0.017,0.0038,0.01,0.002,0.005,2070.644,54.18143,1869.0,1549.0,1038.0
14465,23B205794,64.0,71.3,37.16,0.479000002145767,06NB51 550025,06NB51,06NB51,06NB51,T,T,0.055,0.894,0.0067,0.0035,0.02,0.111,0.039,0.054,0.01,0.0318,0.017,0.0038,0.01,0.002,0.005,2053.382,54.19502,1860.0,1540.0,1036.0
14466,23B205796,66.9,72.2,35.34,0.478799998760223,06NB51 550025,06NB51,06NB51,06NB51,T,T,0.057,0.85,0.0082,0.0044,0.025,0.112,0.039,0.041,0.007,0.032,0.021,0.0038,0.0091,0.002,0.004,2050.808,54.19763,1864.0,1540.0,1016.0
14467,23B205797,65.9,73.4,37.17,0.478899985551834,06NB51 550025,06NB51,06NB51,06NB51,T,T,0.057,0.85,0.0082,0.0044,0.025,0.112,0.039,0.041,0.007,0.032,0.021,0.0038,0.0091,0.002,0.004,2058.44,54.1933,1875.0,1545.0,1016.0
14468,23B205798,66.8,72.2,34.12,0.479000002145767,06NB51 550025,06NB51,06NB51,06NB51,T,T,0.057,0.85,0.0082,0.0044,0.025,0.112,0.039,0.041,0.007,0.032,0.021,0.0038,0.0091,0.002,0.004,2058.512,54.18843,1886.0,1547.0,1023.0
14469,23B205799,63.8,71.8,35.66,0.479000002145767,06NB51 550025,06NB51,06NB51,06NB51,T,T,0.057,0.85,0.0082,0.0044,0.025,0.112,0.039,0.041,0.007,0.032,0.021,0.0038,0.0091,0.002,0.004,2058.998,54.19115,1884.0,1540.0,1036.0
14470,23B205802,64.7,71.8,35.45,0.479000002145767,06NB51 550025,06NB51,06NB51,06NB51,T,T,0.058,0.89,0.0072,0.0039,0.019,0.109,0.039,0.048,0.009,0.0333,0.017,0.0039,0.0087,0.001,0.005,2067.332,54.18821,1873.0,1547.0,1036.0
14471,23B205804,66.2,72.5,33.6,0.479000002145767,06NB51 550025,06NB51,06NB51,06NB51,T,T,0.058,0.89,0.0072,0.0039,0.019,0.109,0.039,0.048,0.009,0.0333,0.017,0.0039,0.0087,0.001,0.005,2066.468,54.1885,1868.0,1542.0,1022.0
14472,23B205807,65.1,72.1,31.73,0.479099988937378,06NB51 550025,06NB51,06NB51,06NB51,T,T,0.056,0.858,0.0069,0.0008,0.027,0.106,0.039,0.035,0.006,0.0321,0.017,0.0041,0.0082,0.001,0.005,2064.74,54.18804,1873.0,1551.0,1034.0
14474,23B205810,67.8,73.5,28.99,0.479200005531311,06NB51 550025,06NB51,06NB51,06NB51,T,T,0.056,0.858,0.0069,0.0008,0.027,0.106,0.039,0.035,0.006,0.0321,0.017,0.0041,0.0082,0.001,0.005,2067.53,54.18719,1878.0,1547.0,1027.0
14475,23B205815,66.55,73.8,33.975,0.479099988937378,06NB51 550025,06NB51,06NB51,06NB51,T,T,0.058,0.878,0.0056,0.0046,0.015,0.114,0.035,0.047,0.009,0.0307,0.019,0.0034,0.0098,0.001,0.005,2077.43,54.17594,1878.0,1542.0,1032.0
14506,23B205910,63.0,71.9,35.87,0.564100027084351,06NB51 550025,06NB51,06NB51,06NB51,T,T,0.057,0.903,0.0064,0.0011,0.026,0.128,0.044,0.043,0.011,0.0377,0.017,0.0026,0.0089,0.002,0.005,2010.83,54.21222,1862.0,1538.0,1018.0
14507,23B205913,63.4,71.1,35.54,0.564100027084351,06NB51 550025,06NB51,06NB51,06NB51,T,T,0.057,0.903,0.0064,0.0011,0.026,0.128,0.044,0.043,0.011,0.0377,0.017,0.0026,0.0089,0.002,0.005,2009.318,54.20836,1860.0,1542.0,1025.0
14508,23B205914,64.8,73.1,39.28,0.717000007629395,06NB51 550025,06NB51,06NB51,06NB51,T,T,0.057,0.903,0.0064,0.0011,0.026,0.128,0.044,0.043,0.011,0.0377,0.017,0.0026,0.0089,0.002,0.005,2010.578,54.20369,1859.0,1536.0,1020.0
14509,23B205916,65.8,73.7,41.81,0.717100024223328,06NB51 550025,06NB51,06NB51,06NB51,T,T,0.057,0.876,0.0077,0.0024,0.024,0.133,0.044,0.03,0.008,0.0307,0.016,0.0033,0.0107,0.001,0.003,2021.666,54.21333,1862.0,1551.0,1043.0
14985,23B207867,66.3,74.3,35.04,0.717000007629395,06NB51 550025,06NB51,06NB45,06NB51,T,T,0.057,0.858,0.0116,0.0027,0.02,0.126,0.04,0.058,0.01,0.0328,0.016,0.0031,0.0075,0.001,0.004,2127.956,54.1795,1965.0,1571.0,1002.0
14986,23B207870,59.4,74.5,29.75,0.479000002145767,06NB51 550025,06NB51,06NB51,06NB51,T,T,0.057,0.858,0.0116,0.0027,0.02,0.126,0.04,0.058,0.01,0.0328,0.016,0.0031,0.0075,0.001,0.004,2142.446,54.1659,1963.0,1549.0,1036.0
14987,23B207872,63.2,72.0,31.55,0.478899985551834,06NB51 550025,06NB51,06NB51,06NB51,T,T,0.052,0.896,0.0093,0.004,0.016,0.131,0.046,0.047,0.01,0.0339,0.016,0.0048,0.0093,0.001,0.005,2141.924,54.16459,1970.0,1558.0,1045.0
14988,23B207874,65.8,72.7,33.43,0.478899985551834,06NB51 550025,06NB51,06NB51,06NB51,T,T,0.052,0.896,0.0093,0.004,0.016,0.131,0.046,0.047,0.01,0.0339,0.016,0.0048,0.0093,0.001,0.005,2137.91,54.16461,1954.0,1547.0,1036.0
14989,23B207879,58.25,73.55000000000001,33.985,0.479000002145767,06NB51 550025,06NB51,06NB51,06NB51,T,T,0.053,0.871,0.0088,0.0024,0.022,0.123,0.041,0.051,0.009,0.0321,0.017,0.0026,0.0093,0.001,0.005,2153.426,54.16334,1956.0,1549.0,1027.0
15023,23B207962,66.5,71.3,38.75,0.478100001811981,06NB51 550025,06NB51,06NB51,06NB51,T,T,0.056,0.879,0.01,0.0018,0.02,0.149,0.044,0.056,0.01,0.0299,0.019,0.0036,0.009,0.001,0.005,2085.764,54.1833,1878.0,1545.0,1023.0
15024,23B207963,67.7,72.3,37.63,0.478100001811981,06NB51 550025,06NB51,06NB51,06NB51,T,T,0.056,0.879,0.01,0.0018,0.02,0.149,0.044,0.056,0.01,0.0299,0.019,0.0036,0.009,0.001,0.005,2072.876,54.18806,1819.0,1526.0,996.0
15025,23B207966,68.7,73.6,39.95,0.717100024223328,06NB51 550025,06NB51,06NB51,06NB51,T,T,0.056,0.879,0.01,0.0018,0.02,0.149,0.044,0.056,0.01,0.0299,0.019,0.0036,0.009,0.001,0.005,2091.29,54.17708,1821.0,1547.0,1070.0
15026,23B207968,65.6,72.0,40.4,0.717000007629395,06NB51 550025,06NB51,06NB51,06NB51,T,T,0.057,0.883,0.0094,0.001,0.03,0.154,0.045,0.046,0.011,0.034,0.017,0.0028,0.0088,0.002,0.005,2065.604,54.18391,1745.0,1509.0,989.0
15057,23B208047,63.3,71.1,39.94,0.564100027084351,06NB51 550025,06NB51,06NB51,06NB51,T,T,0.056,0.895,0.0131,0.0032,0.025,0.138,0.044,0.049,0.011,0.0357,0.016,0.0024,0.0088,0.001,0.004,2089.832,54.19959,1896.0,1547.0,1002.0
15058,23B208049,66.5,72.4,38.64,0.563799977302551,06NB51 550025,06NB51,06NB51,06NB51,T,T,0.061,0.9,0.0123,0.0018,0.028,0.176,0.047,0.049,0.01,0.0324,0.016,0.0026,0.0097,0.001,0.004,2091.794,54.19544,1905.0,1529.0,1002.0
15060,23B208054,65.3,71.7,41.53,0.676999986171722,06NB51 550025,06NB51,06NB51,06NB51,T,T,0.057,0.875,0.013,0.0024,0.023,0.144,0.043,0.044,0.011,0.0337,0.017,0.0026,0.0094,0.001,0.005,2064.452,54.20817,1869.0,1553.0,1052.0
15061,23B208055,62.7,70.9,41.0,0.676999986171722,06NB51 550025,06NB51,06NB51,06NB51,T,T,0.057,0.875,0.013,0.0024,0.023,0.144,0.043,0.044,0.011,0.0337,0.017,0.0026,0.0094,0.001,0.005,2054.984,54.21091,1869.0,1549.0,1058.0
15289,23B208776,71.2,76.0,34.51,0.479099988937378,06NB51 550025,06NB51,06NB51,06NB51,T,T,0.063,0.885,0.009,0.003,0.018,0.146,0.046,0.077,0.01,0.03,0.017,0.0026,0.0112,0.001,0.004,2140.448,54.17024,1900.0,1549.0,1023.0
15293,23B208787,69.5,76.7,36.69,0.597100019454956,06NB51 550025,06NB51,06NB51,06NB51,T,T,0.063,0.931,0.0084,0.0034,0.021,0.144,0.041,0.058,0.009,0.0317,0.017,0.0023,0.0095,0.001,0.004,2149.412,54.16024,1905.0,1536.0,1023.0
15294,23B208790,67.6,75.7,35.72,0.597100019454956,06NB51 550025,06NB51,06NB51,06NB51,T,T,0.058,0.904,0.0111,0.0017,0.013,0.134,0.042,0.047,0.008,0.0319,0.02,0.0019,0.0095,0.001,0.003,2144.642,54.16298,1923.0,1533.0,1014.0
15295,23B208791,66.8,75.0,36.39,0.597100019454956,06NB51 550025,06NB51,06NB51,06NB51,T,T,0.058,0.904,0.0111,0.0017,0.013,0.134,0.042,0.047,0.008,0.0319,0.02,0.0019,0.0095,0.001,0.003,2132.33,54.16517,1900.0,1533.0,1020.0
15296,23B208792,67.3,76.2,33.37,0.479099988937378,06NB51 550025,06NB51,06NB51,06NB51,T,T,0.058,0.904,0.0111,0.0017,0.013,0.134,0.042,0.047,0.008,0.0319,0.02,0.0019,0.0095,0.001,0.003,2113.34,54.17749,1902.0,1549.0,1009.0
15297,23B208795,69.2,75.9,33.27,0.479099988937378,06NB51 550025,06NB51,06NB51,06NB51,T,T,0.063,0.883,0.0095,0.0033,0.015,0.135,0.04,0.053,0.011,0.0261,0.017,0.0028,0.0112,0.001,0.004,2133.716,54.16329,1905.0,1547.0,1022.0
15298,23B208796,67.0,73.8,33.91,0.479099988937378,06NB51 550025,06NB51,06NB51,06NB51,T,T,0.063,0.883,0.0095,0.0033,0.015,0.135,0.04,0.053,0.011,0.0261,0.017,0.0028,0.0112,0.001,0.004,2129.522,54.16692,1905.0,1549.0,1020.0
15299,23B208798,70.2,75.3,31.82,0.479099988937378,06NB51 550025,06NB51,06NB51,06NB51,T,T,0.063,0.883,0.0095,0.0033,0.015,0.135,0.04,0.053,0.011,0.0261,0.017,0.0028,0.0112,0.001,0.004,2129.45,54.1685,1905.0,1549.0,1023.0
15300,23B208801,72.0,77.8,31.47,0.479099988937378,06NB51 550025,06NB51,06NB51,06NB51,T,T,0.057,0.93,0.0106,0.0021,0.022,0.143,0.042,0.041,0.009,0.0286,0.024,0.0013,0.0097,0.001,0.004,2168.924,54.15006,1923.0,1549.0,1029.0
15304,23B208809,72.4,78.0,37.16,0.679099977016449,06NB51 550025,06NB51,06NB51,06NB51,T,T,0.064,0.911,0.0107,0.0028,0.018,0.131,0.038,0.05,0.011,0.0313,0.02,0.0023,0.0106,0.001,0.005,2164.028,54.15083,1925.0,1556.0,1065.0
15346,23B208914,63.7,73.8,34.55,0.598100006580353,06NB51 550025,06NB51,06NB51,06NB51,T,T,0.053,0.902,0.0095,0.0021,0.027,0.132,0.044,0.049,0.01,0.0296,0.02,0.0018,0.0079,0.001,0.003,2174.342,54.14416,1945.0,1551.0,1016.0
15900,24B211413,66.6,72.9,37.3,0.622600018978119,06NB51 550025,06NB51,06NB51,06NB51,T,T,0.052,0.853,0.0123,0.0025,0.014,0.161,0.044,0.067,0.011,0.0268,0.016,0.0027,0.0092,0.001,0.004,2145.128,54.19192,1880.0,1524.0,1023.0
16157,24B212282,65.0,72.8,41.14,0.716799974441528,06NB51 550025,06NB51,06NB51,06NB50,T,T,0.051,0.876,0.0082,0.0017,0.018,0.104,0.04,0.051,0.01,0.0269,0.017,0.0031,0.0098,0.001,0.005,2118.236,54.16787,1925.0,1621.0,1065.0
16653,24B214116,65.5,73.5,35.79,0.622900009155273,06NB51 550025,06NB51,06NB51,06NB51,T,T,0.055,0.865,0.0084,0.0002,0.034,0.115,0.038,0.059,0.011,0.035,0.017,0.0027,0.0087,0.002,0.005,2144.174,54.15601,1898.0,1581.0,1004.0
