Repository: PNell/TrialTest3

File: Data/StreamlitData032524.csv (part 86 of 96)
,coil_no,YieldStrength,TensileStrength,TotalElongation,coil_thickness,steel_design_description,grade,grade_head,grade_tail,sample_direction,sample_location,c_amount,mn_amount,p_amount,s_amount,si_amount,cu_amount,ni_amount,cr_amount,mo_amount,al_amount,nb_amount,ca_amount,n_amount,ti_amount,v_amount,TF1_EXIT_AVG_BODY,TBC_thickness,TEMP_FM_ENTRY_AVG,TEMP_FM_EXIT_AVG,TEMP_COILING_AVG
16654,24B214120,64.9,74.3,38.39,0.566699981689453,06NB51 550025,06NB51,06NB51,06NB51,T,T,0.059,0.884,0.009,0.0013,0.012,0.116,0.037,0.053,0.011,0.0288,0.017,0.0031,0.0067,0.0,0.004,2133.05,54.15363,1907.0,1578.0,1032.0
16658,24B214128,64.5,75.5,41.49,0.953400015830994,06NB51 550025,06NB51,06NB51,06NB51,T,T,0.055,0.872,0.0111,0.0012,0.018,0.119,0.038,0.058,0.011,0.0311,0.015,0.0027,0.008,0.001,0.005,2145.938,54.15417,1923.0,1538.0,1097.0
16659,24B214132,64.7,74.8,39.91,0.953599989414215,06NB51 550025,06NB51,06NB51,06NB51,T,T,0.059,0.861,0.0081,0.0028,0.019,0.122,0.035,0.043,0.011,0.0327,0.017,0.0028,0.0083,0.001,0.004,2172.938,54.13654,1923.0,1576.0,1103.0
16660,24B214135,63.2,76.4,37.57,0.953499972820282,06NB51 550025,06NB51,06NB51,06NB51,T,T,0.056,0.928,0.01,0.0006,0.027,0.111,0.036,0.054,0.011,0.0352,0.015,0.0033,0.0086,0.001,0.004,2176.178,54.13286,1929.0,1562.0,1054.0
17030,24B215463,65.3,76.5,37.86,0.56360000371933,06NB51 550025,06NB51,06NB51,06NB51,T,T,0.057,0.858,0.0074,0.0008,0.019,0.115,0.039,0.052,0.011,0.0273,0.018,0.0042,0.0112,0.001,0.004,2159.186,54.148,1932.0,1531.0,964.0
17031,24B215465,67.1,76.6,36.93,0.678399980068207,06NB51 550025,06NB51,06NB51,06NB51,T,T,0.057,0.858,0.0074,0.0008,0.019,0.115,0.039,0.052,0.011,0.0273,0.018,0.0042,0.0112,0.001,0.004,2178.194,54.13596,1929.0,1533.0,1027.0
17032,24B215467,65.5,77.1,34.22,0.678399980068207,06NB51 550025,06NB51,06NB51,06NB51,T,T,0.063,0.948,0.0081,0.0003,0.02,0.11,0.04,0.048,0.011,0.0329,0.017,0.0064,0.0086,0.0,0.005,2199.866,54.12524,1940.0,1540.0,1040.0
17033,24B215469,69.2,77.4,34.13,0.678300023078918,06NB51 550025,06NB51,06NB51,06NB51,T,T,0.063,0.948,0.0081,0.0003,0.02,0.11,0.04,0.048,0.011,0.0329,0.017,0.0064,0.0086,0.0,0.005,2194.844,54.12393,1936.0,1536.0,1034.0
17034,24B215471,66.15,77.05,37.91,0.953700006008148,06NB51 550025,06NB51,06NB51,06NB51,T,T,0.057,0.926,0.0087,0.0,0.032,0.11,0.037,0.072,0.012,0.0323,0.018,0.0033,0.0071,0.001,0.005,2188.274,54.12791,1949.0,1580.0,1180.0
17047,24B215500,66.9,75.7,35.44,0.56360000371933,06NB51 550025,06NB51,06NB60,06NB51,T,T,0.057,0.884,0.0077,0.0021,0.016,0.11,0.04,0.05,0.01,0.0302,0.017,0.0033,0.0075,0.001,0.004,2172.452,54.14208,1952.0,1540.0,975.0
17048,24B215502,66.7,75.1,36.55,0.563700020313263,06NB51 550025,06NB51,06NB51,06NB51,T,T,0.057,0.884,0.0077,0.0021,0.016,0.11,0.04,0.05,0.01,0.0302,0.017,0.0033,0.0075,0.001,0.004,2197.022,54.13276,1932.0,1533.0,959.0
17049,24B215504,67.5,76.9,33.33,0.903800010681152,06NB51 550025,06NB51,06NB51,06NB51,T,T,0.061,0.854,0.0109,0.0008,0.021,0.106,0.037,0.071,0.011,0.0235,0.018,0.0032,0.0074,0.001,0.004,2195.168,54.13872,1965.0,1587.0,1131.0
17050,24B215505,68.5,77.4,37.42,0.904100000858307,06NB51 550025,06NB51,06NB51,06NB51,T,T,0.061,0.854,0.0109,0.0008,0.021,0.106,0.037,0.071,0.011,0.0235,0.018,0.0032,0.0074,0.001,0.004,2142.95,54.14739,1920.0,1565.0,1130.0
17069,24B215550,69.3,76.4,35.36,0.596599996089935,06NB51 550025,06NB51,06NB50,06NB51,T,T,0.065,0.896,0.0116,0.0015,0.013,0.105,0.038,0.074,0.01,0.0251,0.018,0.0031,0.0082,0.001,0.004,2188.67,54.14153,1945.0,1538.0,984.0
17070,24B215557,69.6,74.8,33.38,0.47859999537468,06NB51 550025,06NB51,06NB51,06NB51,T,T,0.056,0.89,0.007,0.0014,0.02,0.102,0.038,0.051,0.01,0.0327,0.019,0.0028,0.0148,0.001,0.004,2201.63,54.12528,1959.0,1549.0,1041.0
17071,24B215561,63.5,75.5,35.12,0.47859999537468,06NB51 550025,06NB51,06NB51,06NB51,T,T,0.056,0.89,0.007,0.0014,0.02,0.102,0.038,0.051,0.01,0.0327,0.019,0.0028,0.0148,0.001,0.004,2203.25,54.12441,1958.0,1542.0,1034.0
17072,24B215567,67.3,74.4,33.36,0.479200005531311,06NB51 550025,06NB51,06NB51,06NB51,T,T,0.056,0.871,0.011,0.0027,0.013,0.1,0.037,0.067,0.01,0.0313,0.017,0.0039,0.0156,0.001,0.004,2201.828,54.12404,1945.0,1567.0,1043.0
17150,24B215922,67.8,77.4,34.93,0.56360000371933,06NB51 550025,06NB51,06NB51,06NB51,T,T,0.059,0.858,0.0092,0.0002,0.027,0.104,0.035,0.042,0.012,0.0361,0.02,0.0034,0.0078,0.001,0.004,2144.894,54.1527,1941.0,1553.0,996.0
17512,24B217599,65.0,74.5,34.7,0.479099988937378,06NB51 550025,06NB51,06NB51,06NB51,T,T,0.058,0.929,0.0048,0.0029,0.013,0.128,0.038,0.036,0.009,0.0396,0.018,0.0028,0.0094,0.001,0.004,2068.124,54.18994,1871.0,1648.0,1067.0
17513,24B217600,65.7,76.4,31.4,0.479000002145767,06NB51 550025,06NB51,06NB51,06NB51,T,T,0.058,0.929,0.0048,0.0029,0.013,0.128,0.038,0.036,0.009,0.0396,0.018,0.0028,0.0094,0.001,0.004,2098.634,54.18545,1900.0,1661.0,1029.0
17745,24B218891,58.5,74.6,40.72,0.903999984264374,06NB51 550025,06NB51,06NB51,06NB51,T,T,0.057,0.889,0.0148,0.0027,0.021,0.116,0.035,0.048,0.015,0.0339,0.018,0.0038,0.0089,0.001,0.004,2156.432,54.1512,1923.0,1599.0,1074.0
17749,24B218900,66.7,74.9,29.08,0.564000010490417,06NB51 550025,06NB51,06NB51,06NB51,T,T,0.064,0.993,0.0137,0.0028,0.029,0.112,0.037,0.05,0.017,0.0324,0.022,0.003,0.0094,0.001,0.004,2142.176,54.14935,1913.0,1545.0,1034.0
17769,24B218972,62.8,74.1,31.61,0.597800016403198,06NB51 550025,06NB51,06NB51,06NB51,T,T,0.063,0.894,0.0123,0.0043,0.021,0.114,0.039,0.038,0.013,0.0286,0.02,0.0005,0.0093,0.001,0.004,2126.984,54.16115,1916.0,1538.0,1014.0
17770,24B218974,64.9,74.8,34.89,0.59799998998642,06NB51 550025,06NB51,06NB51,06NB51,T,T,0.054,0.915,0.0108,0.0022,0.016,0.103,0.033,0.056,0.009,0.0276,0.018,0.0029,0.0093,0.001,0.004,2131.754,54.16089,1918.0,1549.0,1027.0
17771,24B218975,63.4,74.5,36.4,0.59799998998642,06NB51 550025,06NB51,06NB51,06NB51,T,T,0.054,0.915,0.0108,0.0022,0.016,0.103,0.033,0.056,0.009,0.0276,0.018,0.0029,0.0093,0.001,0.004,2133.068,54.15963,1916.0,1551.0,1032.0
17772,24B218980,65.1,74.6,35.11,0.564000010490417,06NB51 550025,06NB51,06NB51,06NB51,T,T,0.057,0.881,0.0105,0.0023,0.023,0.108,0.038,0.04,0.01,0.032,0.021,0.0035,0.0101,0.001,0.004,2133.842,54.15946,1914.0,1551.0,1020.0
17950,24B219779,65.9,73.2,35.0,0.43979999423027,06NB51 550025,06NB51,06NB51,06NB51,T,T,0.061,0.902,0.0149,0.0035,0.026,0.127,0.04,0.06,0.008,0.0344,0.021,0.002,0.0081,0.001,0.004,2183.954,54.12633,1918.0,1549.0,1022.0
17951,24B219783,68.7,74.2,35.89,0.43979999423027,06NB51 550025,06NB51,06NB51,06NB51,T,T,0.064,0.881,0.013,0.0022,0.023,0.104,0.041,0.054,0.008,0.0319,0.019,0.0027,0.0086,0.001,0.004,2171.354,54.12852,1927.0,1547.0,991.0
17952,24B219784,63.3,72.9,30.92,0.478799998760223,06NB51 550025,06NB51,06NB51,06NB51,T,T,0.064,0.881,0.013,0.0022,0.023,0.104,0.041,0.054,0.008,0.0319,0.019,0.0027,0.0086,0.001,0.004,2172.938,54.13613,1920.0,1547.0,1007.0
17953,24B219786,67.8,73.7,43.3,0.479000002145767,06NB51 550025,06NB51,06NB51,06NB51,T,T,0.064,0.881,0.013,0.0022,0.023,0.104,0.041,0.054,0.008,0.0319,0.019,0.0027,0.0086,0.001,0.004,2173.838,54.13312,1920.0,1551.0,1016.0
17954,24B219789,65.65,74.05000000000001,33.41,0.478899985551834,06NB51 550025,06NB51,06NB51,06NB51,T,T,0.059,0.9,0.0129,0.0033,0.021,0.129,0.038,0.064,0.011,0.0295,0.018,0.0029,0.0084,0.001,0.004,2176.052,54.13391,1925.0,1551.0,1027.0
17955,24B219790,67.5,73.9,35.88,0.478799998760223,06NB51 550025,06NB51,06NB51,06NB51,T,T,0.059,0.9,0.0129,0.0033,0.021,0.129,0.038,0.064,0.011,0.0295,0.018,0.0029,0.0084,0.001,0.004,2177.906,54.13199,1925.0,1549.0,1025.0
17956,24B219791,65.8,74.8,35.59,0.479000002145767,06NB51 550025,06NB51,06NB51,06NB51,T,T,0.059,0.9,0.0129,0.0033,0.021,0.129,0.038,0.064,0.011,0.0295,0.018,0.0029,0.0084,0.001,0.004,2177.042,54.13227,1923.0,1551.0,1027.0
17957,24B219792,67.5,75.1,33.99,0.478899985551834,06NB51 550025,06NB51,06NB51,06NB51,T,T,0.059,0.9,0.0129,0.0033,0.021,0.129,0.038,0.064,0.011,0.0295,0.018,0.0029,0.0084,0.001,0.004,2176.25,54.13228,1922.0,1553.0,1027.0
17958,24B219794,68.6,74.8,35.61,0.478899985551834,06NB51 550025,06NB51,06NB51,06NB51,T,T,0.059,0.93,0.0146,0.0012,0.031,0.118,0.041,0.054,0.021,0.0364,0.021,0.0029,0.0086,0.002,0.004,2163.632,54.14134,1922.0,1547.0,1025.0
17959,24B219796,65.2,73.8,37.0,0.479000002145767,06NB51 550025,06NB51,06NB51,06NB51,T,T,0.059,0.93,0.0146,0.0012,0.031,0.118,0.041,0.054,0.021,0.0364,0.021,0.0029,0.0086,0.002,0.004,2161.238,54.14107,1920.0,1551.0,1031.0
17960,24B219800,70.0,76.2,34.26,0.478899985551834,06NB51 550025,06NB51,06NB51,06NB51,T,T,0.062,0.945,0.0172,0.0012,0.027,0.126,0.042,0.078,0.01,0.03,0.02,0.0023,0.0094,0.001,0.004,2169.968,54.1371,1923.0,1553.0,1023.0
17961,24B219802,66.0,75.9,29.19,0.478799998760223,06NB51 550025,06NB51,06NB51,06NB51,T,T,0.062,0.945,0.0172,0.0012,0.027,0.126,0.042,0.078,0.01,0.03,0.02,0.0023,0.0094,0.001,0.004,2171.426,54.13474,1923.0,1547.0,1031.0
17962,24B219804,65.9,75.1,33.87,0.478799998760223,06NB51 550025,06NB51,06NB51,06NB51,T,T,0.064,0.904,0.0127,0.0038,0.025,0.13,0.041,0.054,0.011,0.0343,0.021,0.0026,0.0073,0.001,0.004,2170.274,54.13811,1927.0,1551.0,1025.0
17963,24B219805,64.3,73.9,29.55,0.478899985551834,06NB51 550025,06NB51,06NB51,06NB51,T,T,0.064,0.904,0.0127,0.0038,0.025,0.13,0.041,0.054,0.011,0.0343,0.021,0.0026,0.0073,0.001,0.004,2170.904,54.14035,1934.0,1551.0,1027.0
17964,24B219807,63.5,74.2,31.61,0.479000002145767,06NB51 550025,06NB51,06NB51,06NB51,T,T,0.064,0.904,0.0127,0.0038,0.025,0.13,0.041,0.054,0.011,0.0343,0.021,0.0026,0.0073,0.001,0.004,2171.894,54.1393,1940.0,1551.0,1032.0
17965,24B219809,63.8,74.0,32.78,0.478899985551834,06NB51 550025,06NB51,06NB51,06NB51,T,T,0.059,0.941,0.0135,0.0018,0.026,0.114,0.039,0.058,0.009,0.0328,0.022,0.0032,0.0064,0.001,0.004,2177.816,54.13546,1954.0,1544.0,1025.0
17966,24B219810,66.1,74.1,32.44,0.479000002145767,06NB51 550025,06NB51,06NB51,06NB51,T,T,0.059,0.941,0.0135,0.0018,0.026,0.114,0.039,0.058,0.009,0.0328,0.022,0.0032,0.0064,0.001,0.004,2188.976,54.13428,1961.0,1551.0,1027.0
17969,24B219815,65.8,74.4,36.84,0.563899993896484,06NB51 550025,06NB51,06NB51,06NB51,T,T,0.064,0.924,0.0117,0.0013,0.025,0.115,0.043,0.052,0.017,0.0356,0.02,0.0023,0.0089,0.001,0.004,2171.372,54.13673,1954.0,1540.0,1063.0
17970,24B219819,65.1,74.0,36.59,0.596800029277802,06NB51 550025,06NB51,06NB51,06NB51,T,T,0.061,0.942,0.0132,0.0023,0.029,0.113,0.042,0.056,0.01,0.0328,0.02,0.0028,0.007,0.002,0.004,2165.54,54.14214,1956.0,1542.0,1047.0
17971,24B219822,65.5,74.4,33.74,0.479000002145767,06NB51 550025,06NB51,06NB51,06NB51,T,T,0.061,0.942,0.0132,0.0023,0.029,0.113,0.042,0.056,0.01,0.0328,0.02,0.0028,0.007,0.002,0.004,2167.79,54.13848,1956.0,1549.0,1032.0
17972,24B219824,67.2,74.3,37.77,0.479000002145767,06NB51 550025,06NB51,06NB51,06NB51,T,T,0.063,0.875,0.0106,0.0018,0.022,0.109,0.04,0.049,0.01,0.0333,0.02,0.0022,0.0074,0.001,0.004,2163.38,54.14449,1954.0,1547.0,1029.0
17974,24B219828,68.2,73.8,34.52,0.439900010824203,06NB51 550025,06NB51,06NB51,06NB51,T,T,0.063,0.875,0.0106,0.0018,0.022,0.109,0.04,0.049,0.01,0.0333,0.02,0.0022,0.0074,0.001,0.004,2175.602,54.12888,1929.0,1551.0,1067.0
17975,24B219834,65.0,71.8,36.14,0.59799998998642,06NB51 550025,06NB51,06NB51,06NB51,T,T,0.064,0.87,0.012,0.0013,0.027,0.096,0.035,0.056,0.007,0.031,0.019,0.0025,0.0076,0.001,0.004,2154.74,54.14436,1905.0,1553.0,1058.0
18230,24B220572,65.5,72.0,40.47,0.716899991035461,06NB51 550025,06NB51,06NB51,06NB51,T,T,0.056,0.88,0.0116,0.0017,0.016,0.119,0.045,0.045,0.006,0.0327,0.018,0.0032,0.0088,0.002,0.004,2102.234,54.17553,1884.0,1527.0,1081.0
18231,24B220573,60.6,73.2,32.46,0.720000028610229,06NB51 550025,06NB51,06NB51,06NB51,T,H,0.06,0.889,0.0149,0.0007,0.03,0.127,0.041,0.059,0.007,0.0356,0.018,0.0028,0.0078,0.001,0.004,2094.638,54.17649,1887.0,1531.0,1068.0
18376,24B221011,62.1,75.9,36.18,0.717000007629395,06NB51 550025,06NB51,06NB51,06NB51,L,H,0.063,0.887,0.0078,0.0024,0.022,0.118,0.039,0.039,0.012,0.0283,0.018,0.0026,0.0098,0.001,0.004,2126.372,54.16754,1898.0,1623.0,1027.0
18377,24B221011,49.8,65.1,40.69,0.717000007629395,06NB51 550025,06NB51,06NB51,06NB51,T,T,0.063,0.887,0.0078,0.0024,0.022,0.118,0.039,0.039,0.012,0.0283,0.018,0.0026,0.0098,0.001,0.004,2126.372,54.16754,1898.0,1623.0,1027.0
18378,24B221014,64.5,73.0,39.0,0.479099988937378,06NB51 550025,06NB51,06NB51,06NB51,T,T,0.057,0.85,0.0065,0.0026,0.012,0.099,0.036,0.043,0.01,0.0244,0.015,0.0033,0.0068,0.001,0.004,2117.012,54.16879,1846.0,1625.0,1031.0
18379,24B221016,60.0,71.6,37.37,0.479099988937378,06NB51 550025,06NB51,06NB51,06NB51,T,T,0.057,0.85,0.0065,0.0026,0.012,0.099,0.036,0.043,0.01,0.0244,0.015,0.0033,0.0068,0.001,0.004,2129.108,54.16509,1866.0,1626.0,1058.0
18380,24B221020,65.5,73.8,35.67,0.479099988937378,06NB51 550025,06NB51,06NB51,06NB51,T,T,0.058,0.95,0.0075,0.0014,0.02,0.1,0.039,0.034,0.01,0.0282,0.017,0.0029,0.0084,0.001,0.004,2120.162,54.17109,1911.0,1626.0,1009.0
19595,24B225541,63.8,70.7,40.18,0.567099988460541,06NB51 550025,06NB51,06NB51,06NB51,T,T,0.065,0.888,0.008,0.0037,0.018,0.12,0.041,0.03,0.005,0.0315,0.02,0.0026,0.0087,0.001,0.003,2133.032,54.1688,1900.0,1522.0,1054.0
19596,24B225542,61.9,71.4,39.07,0.567099988460541,06NB51 550025,06NB51,06NB51,06NB51,T,T,0.065,0.888,0.008,0.0037,0.018,0.12,0.041,0.03,0.005,0.0315,0.02,0.0026,0.0087,0.001,0.003,2136.74,54.16667,1918.0,1527.0,1009.0
19597,24B225543,55.2,72.0,42.785,0.679000020027161,06NB51 550025,06NB51,06NB51,06NB51,T,T,0.065,0.888,0.008,0.0037,0.018,0.12,0.041,0.03,0.005,0.0315,0.02,0.0026,0.0087,0.001,0.003,2110.946,54.16973,1884.0,1531.0,1029.0
19598,24B225545,61.2,70.3,44.09,0.678900003433228,06NB51 550025,06NB51,06NB51,06NB51,T,T,0.055,0.903,0.0096,0.0002,0.029,0.107,0.035,0.046,0.001,0.0303,0.022,0.0033,0.0073,0.001,0.003,2113.286,54.1597,1895.0,1517.0,1014.0
19738,24B225978,64.6,72.2,36.92,0.564100027084351,06NB51 550025,06NB51,06NB51,06NB51,T,T,0.051,0.863,0.0081,0.0011,0.019,0.085,0.036,0.033,0.002,0.0265,0.016,0.003,0.0074,0.001,0.003,2111.594,54.18186,1895.0,1520.0,989.0
19779,24B226077,62.3,71.9,38.37,0.563799977302551,06NB51 550025,06NB51,06NB51,06NB51,T,T,0.056,0.857,0.009,0.003,0.018,0.095,0.04,0.033,0.005,0.0286,0.018,0.0027,0.0094,0.001,0.003,2128.946,54.1669,1914.0,1538.0,1022.0
19780,24B226078,65.7,72.5,36.22,0.563799977302551,06NB51 550025,06NB51,06NB51,06NB51,T,T,0.063,0.894,0.008,0.0032,0.017,0.107,0.044,0.031,0.005,0.0263,0.018,0.0024,0.0097,0.001,0.002,2126.102,54.16371,1916.0,1540.0,1020.0
19813,24B226175,66.1,74.0,35.8,0.563700020313263,06NB51 550025,06NB51,06NB51,06NB51,T,T,0.059,0.867,0.0119,0.0024,0.023,0.102,0.045,0.042,0.004,0.0312,0.018,0.003,0.0089,0.003,0.003,2183.288,54.14696,1927.0,1540.0,1020.0
19814,24B226178,66.7,73.4,35.9,0.563799977302551,06NB51 550025,06NB51,06NB51,06NB51,T,T,0.059,0.881,0.0087,0.0007,0.026,0.113,0.049,0.046,0.004,0.0355,0.017,0.003,0.0101,0.002,0.003,2115.86,54.15393,1900.0,1533.0,1027.0
19835,24B226234,64.0,72.5,37.09,0.563700020313263,06NB51 550025,06NB51,06NB51,06NB51,T,T,0.051,0.858,0.0105,0.0034,0.014,0.12,0.047,0.051,0.006,0.0306,0.016,0.0023,0.0073,0.001,0.002,2128.46,54.16237,1916.0,1544.0,1014.0
11850,23B194238,62.5,73.4,40.01,0.743900001049042,06NB51 550050,06NB51,06NB51,06NB51,T,T,0.063,0.921,0.0069,0.0019,0.037,0.128,0.052,0.053,0.011,0.0333,0.024,0.0032,0.0078,0.001,0.004,2071.472,54.24806,1695.0,1540.0,1059.0
11851,23B194240,62.9,73.5,41.06,0.744000017642975,06NB51 550050,06NB51,06NB51,06NB51,T,T,0.062,0.892,0.0089,0.0007,0.029,0.138,0.05,0.04,0.01,0.0313,0.022,0.0026,0.0084,0.001,0.004,2070.014,54.1915,1806.0,1542.0,1049.0
11852,23B194243,68.56,74.37,38.47,0.625999987125397,06NB51 550050,06NB51,06NB51,06NB51,T,T,0.062,0.892,0.0089,0.0007,0.029,0.138,0.05,0.04,0.01,0.0313,0.022,0.0026,0.0084,0.001,0.004,2072.192,54.22394,1700.0,1599.0,1106.0
11941,23B194446,66.65,73.05000000000001,38.405,0.744099974632263,06NB51 550050,06NB51,06NB51,06NB51,T,T,0.053,0.941,0.007,0.0033,0.021,0.129,0.045,0.056,0.01,0.0342,0.019,0.0032,0.0016,0.001,0.003,2060.384,54.25714,1693.0,1544.0,1050.0
11942,23B194447,64.1,73.0,39.05,0.744000017642975,06NB51 550050,06NB51,06NB51,06NB51,T,T,0.053,0.941,0.007,0.0033,0.021,0.129,0.045,0.056,0.01,0.0342,0.019,0.0032,0.0016,0.001,0.003,2054.462,54.24334,1749.0,1556.0,1040.0
12707,23B197459,65.6,73.7,33.74,0.625100016593933,06NB51 550050,06NB51,06NB51,06NB51,T,T,0.058,0.899,0.0077,0.0007,0.02,0.156,0.045,0.04,0.008,0.0352,0.019,0.0031,0.0087,0.001,0.003,2168.348,54.1377,1817.0,1542.0,1020.0
13664,23B201123,67.33333333333333,80.03333333333335,33.97666666666667,0.753099977970123,06NB51 550050,06NB51,06NB51,06NB51,T,T,0.064,0.932,0.0062,0.0014,0.021,0.122,0.04,0.035,0.007,0.030300000000000004,0.02,0.0025,0.0085,0.001,0.0030000000000000005,2100.704,54.17825,1851.0,1545.0,1065.0
13665,23B201125,67.6,74.0,41.96,0.753199994564056,06NB51 550050,06NB51,06NB51,06NB51,T,T,0.061,0.964,0.0103,0.0036,0.022,0.129,0.044,0.041,0.009,0.0297,0.022,0.0027,0.0104,0.001,0.004,2111.63,54.16863,1869.0,1531.0,1067.0
13666,23B201129,68.7,76.3,39.01,0.743900001049042,06NB51 550050,06NB51,06NB51,06NB51,T,T,0.061,0.964,0.0103,0.0036,0.022,0.129,0.044,0.041,0.009,0.0297,0.022,0.0027,0.0104,0.001,0.004,2124.572,54.16629,1884.0,1522.0,1031.0
13667,23B201130,67.7,75.7,34.69,0.743900001049042,06NB51 550050,06NB51,06NB51,06NV65,T,T,0.061,0.964,0.0103,0.0036,0.022,0.129,0.044,0.041,0.009,0.0297,0.022,0.0027,0.0104,0.001,0.004,2088.122,54.18313,1857.0,1545.0,1054.0
15021,23B207958,62.9,70.2,33.21,0.360100001096725,06NB51 550050,06NB51,06NB51,06NB51,T,T,0.059,0.891,0.0101,0.0014,0.027,0.145,0.045,0.06,0.012,0.0317,0.018,0.0028,0.0077,0.001,0.005,2088.86,54.18368,1806.0,1527.0,1031.0
15022,23B207960,58.1,69.9,34.36,0.360100001096725,06NB51 550050,06NB51,06NB51,06NB51,T,T,0.059,0.891,0.0101,0.0014,0.027,0.145,0.045,0.06,0.012,0.0317,0.018,0.0028,0.0077,0.001,0.005,2089.886,54.17922,1905.0,1549.0,1047.0
15301,23B208803,70.7,78.3,25.96,0.360100001096725,06NB51 550050,06NB51,06NB51,06NB51,T,T,0.057,0.93,0.0106,0.0021,0.022,0.143,0.042,0.041,0.009,0.0286,0.024,0.0013,0.0097,0.001,0.004,2167.394,54.15028,1922.0,1547.0,1052.0
15901,24B211415,66.9,74.5,30.63,0.360100001096725,06NB51 550050,06NB51,06NB51,06NB51,T,T,0.058,0.896,0.0081,0.0033,0.017,0.14,0.045,0.041,0.012,0.0366,0.018,0.0028,0.0113,0.001,0.004,2142.77,54.15025,1904.0,1571.0,1029.0
15902,24B211417,67.9,75.5,30.64,0.360000014305115,06NB51 550050,06NB51,06NB51,06NB51,T,T,0.058,0.896,0.0081,0.0033,0.017,0.14,0.045,0.041,0.012,0.0366,0.018,0.0028,0.0113,0.001,0.004,2128.424,54.1543,1902.0,1544.0,1034.0
17511,24B217598,67.1,75.3,33.36,0.360100001096725,06NB51 550050,06NB51,06NB51,06NB51,T,T,0.058,0.929,0.0048,0.0029,0.013,0.128,0.038,0.036,0.009,0.0396,0.018,0.0028,0.0094,0.001,0.004,2154.812,54.14347,1929.0,1644.0,1063.0
17967,24B219813,68.1,76.0,28.44,0.24210000038147,06NB51 550050,06NB51,06NB51,06NB51,T,T,0.059,0.941,0.0135,0.0018,0.026,0.114,0.039,0.058,0.009,0.0328,0.022,0.0032,0.0064,0.001,0.004,2167.466,49.22729,1949.0,1554.0,1063.0
17968,24B219814,68.6,75.5,32.05,0.24210000038147,06NB51 550050,06NB51,06NB51,06NB51,T,T,0.064,0.924,0.0117,0.0013,0.025,0.115,0.043,0.052,0.017,0.0356,0.02,0.0023,0.0089,0.001,0.004,2170.94,49.22362,1950.0,1553.0,1054.0
17973,24B219827,66.1,73.3,28.76,0.24210000038147,06NB51 550050,06NB51,06NB51,06NB51,T,T,0.063,0.875,0.0106,0.0018,0.022,0.109,0.04,0.049,0.01,0.0333,0.02,0.0022,0.0074,0.001,0.004,2157.152,49.22866,1934.0,1551.0,1061.0
18310,24B220789,62.45,71.4,30.775,0.360000014305115,06NB51 550050,06NB51,06NB51,06NB51,T,T,0.055,0.907,0.0064,0.0023,0.006,0.116,0.041,0.045,0.008,0.0295,0.015,0.0039,0.0085,0.001,0.004,2136.614,54.16003,1925.0,1545.0,1036.0
18381,24B221023,62.8,72.7,29.9,0.360100001096725,06NB51 550050,06NB51,06NB51,06NB51,T,T,0.058,0.95,0.0075,0.0014,0.02,0.1,0.039,0.034,0.01,0.0282,0.017,0.0029,0.0084,0.001,0.004,2114.888,54.16992,1909.0,1625.0,1036.0
18382,24B221025,63.6,72.3,31.75,0.360100001096725,06NB51 550050,06NB51,06NB51,06NB51,T,T,0.062,0.88,0.008,0.0055,0.006,0.103,0.037,0.042,0.009,0.0289,0.017,0.0025,0.0072,0.0,0.004,2124.014,54.1666,1925.0,1628.0,1036.0
18383,24B221028,62.3,71.8,29.81,0.360100001096725,06NB51 550050,06NB51,06NB51,06NB51,T,T,0.062,0.88,0.008,0.0055,0.006,0.103,0.037,0.042,0.009,0.0289,0.017,0.0025,0.0072,0.0,0.004,2119.406,54.16589,1918.0,1630.0,1034.0
18384,24B221032,67.9,74.7,28.35,0.360100001096725,06NB51 550050,06NB51,06NB51,06NB51,T,T,0.064,0.918,0.0071,0.0029,0.016,0.106,0.038,0.035,0.01,0.0333,0.022,0.0027,0.0088,0.001,0.004,2118.416,54.16916,1920.0,1626.0,1036.0
18385,24B221034,68.5,74.7,29.36,0.360100001096725,06NB51 550050,06NB51,06NB51,06NB51,T,T,0.064,0.918,0.0071,0.0029,0.016,0.106,0.038,0.035,0.01,0.0333,0.022,0.0027,0.0088,0.001,0.004,2123.69,54.16467,1925.0,1630.0,1038.0
18386,24B221038,61.9,71.9,32.98,0.360100001096725,06NB51 550050,06NB51,06NB51,06NB51,L,T,0.059,0.888,0.0082,0.0027,0.011,0.114,0.042,0.051,0.008,0.0309,0.015,0.0031,0.0056,0.001,0.004,2124.194,54.16432,1925.0,1625.0,1038.0
18387,24B221038,64.3,73.5,29.0,0.360100001096725,06NB51 550050,06NB51,06NB51,06NB51,T,T,0.059,0.888,0.0082,0.0027,0.011,0.114,0.042,0.051,0.008,0.0309,0.015,0.0031,0.0056,0.001,0.004,2124.194,54.16432,1925.0,1625.0,1038.0
18388,24B221041,62.8,72.0,32.35,0.360100001096725,06NB51 550050,06NB51,06NB51,06NB51,L,T,0.059,0.888,0.0082,0.0027,0.011,0.114,0.042,0.051,0.008,0.0309,0.015,0.0031,0.0056,0.001,0.004,2109.362,54.17398,1900.0,1617.0,1047.0
18389,24B221041,63.55,72.6,30.995,0.360100001096725,06NB51 550050,06NB51,06NB51,06NB51,T,T,0.059,0.888,0.0082,0.0027,0.011,0.114,0.042,0.051,0.008,0.0309,0.015,0.0031,0.0056,0.001,0.004,2109.362,54.17398,1900.0,1617.0,1047.0
18837,24B222819,65.9,73.5,33.16,0.360100001096725,06NB51 550050,06NB51,06NB51,06NB51,T,T,0.06,0.878,0.0067,0.0025,0.011,0.122,0.041,0.032,0.009,0.0277,0.017,0.0029,0.0086,0.001,0.004,2079.914,54.18297,1886.0,1553.0,1054.0
18838,24B222823,66.2,74.8,29.89,0.360100001096725,06NB51 550050,06NB51,06NB51,06NB51,T,T,0.056,0.899,0.0091,0.0009,0.014,0.135,0.04,0.056,0.008,0.0325,0.017,0.0026,0.0089,0.001,0.004,2164.37,49.22128,1929.0,1547.0,1041.0
18839,24B222826,64.9,74.6,26.64,0.360100001096725,06NB51 550050,06NB51,06NB51,06NB51,T,T,0.056,0.899,0.0091,0.0009,0.014,0.135,0.04,0.056,0.008,0.0325,0.017,0.0026,0.0089,0.001,0.004,2165.702,49.22086,1925.0,1547.0,1045.0
18840,24B222829,65.9,74.5,31.35,0.360100001096725,06NB51 550050,06NB51,06NB51,06NB51,T,T,0.061,0.911,0.0064,0.0005,0.022,0.121,0.042,0.033,0.01,0.0384,0.018,0.0027,0.0084,0.001,0.004,2161.544,49.22294,1923.0,1547.0,1049.0
18841,24B222832,66.7,74.7,33.05,0.360000014305115,06NB51 550050,06NB51,06NB51,06NB51,T,T,0.061,0.911,0.0064,0.0005,0.022,0.121,0.042,0.033,0.01,0.0384,0.018,0.0027,0.0084,0.001,0.004,2164.262,54.14073,1927.0,1549.0,1043.0
18842,24B222835,63.2,71.9,33.63,0.360000014305115,06NB51 550050,06NB51,06NB51,06NB51,L,T,0.058,0.883,0.0099,0.0014,0.019,0.144,0.043,0.044,0.009,0.0254,0.017,0.0026,0.0083,0.001,0.004,2156.792,54.14115,1920.0,1547.0,1047.0
18843,24B222835,67.1,74.4,32.98,0.360000014305115,06NB51 550050,06NB51,06NB51,06NB51,T,T,0.058,0.883,0.0099,0.0014,0.019,0.144,0.043,0.044,0.009,0.0254,0.017,0.0026,0.0083,0.001,0.004,2156.792,54.14115,1920.0,1547.0,1047.0
19240,24B224418,66.5,75.2,33.15,0.503000020980835,06NB51 550050,06NB51,06NB55,06NB51,T,T,0.05,0.849,0.0069,0.002,0.016,0.129,0.04,0.046,0.008,0.0351,0.017,0.0037,0.006,0.001,0.003,2180.39,59.0612,1945.0,1533.0,1050.0
19241,24B224423,66.7,73.7,34.37,0.502799987792969,06NB51 550050,06NB51,06NB51,06NB51,T,T,0.05,0.849,0.0069,0.002,0.016,0.129,0.04,0.046,0.008,0.0351,0.017,0.0037,0.006,0.001,0.003,2188.436,59.04884,1947.0,1535.0,1047.0
19242,24B224427,66.0,73.9,36.2,0.503099977970123,06NB51 550050,06NB51,06NB51,06NB51,T,T,0.053,0.878,0.0101,0.0002,0.034,0.096,0.039,0.044,0.009,0.0306,0.02,0.0024,0.0063,0.002,0.003,2134.31,59.08428,1914.0,1535.0,926.0
19785,24B226095,63.5,72.6,34.05,0.37610000371933,06NB51 550050,06NB51,06NB51,06NB51,L,T,0.062,0.89,0.006,0.0012,0.02,0.104,0.044,0.037,0.004,0.0332,0.019,0.0027,0.0088,0.001,0.003,2115.68,54.17327,1887.0,1562.0,1067.0
19786,24B226095,64.6,73.7,33.87,0.37610000371933,06NB51 550050,06NB51,06NB51,06NB51,T,T,0.062,0.89,0.006,0.0012,0.02,0.104,0.044,0.037,0.004,0.0332,0.019,0.0027,0.0088,0.001,0.003,2115.68,54.17327,1887.0,1562.0,1067.0
13655,23B201092,58.7,68.4,34.36,0.389099985361099,06NB51 550100,06NB51,06NB51,06NB51,T,T,0.057,0.895,0.0099,0.002,0.031,0.13,0.051,0.041,0.01,0.0355,0.018,0.0026,0.0088,0.002,0.004,2127.488,54.16355,1900.0,1533.0,1117.0
13656,23B201098,59.0,68.7,32.53,0.388999998569489,06NB51 550100,06NB51,06NB51,06NB51,T,T,0.057,0.895,0.0099,0.002,0.031,0.13,0.051,0.041,0.01,0.0355,0.018,0.0026,0.0088,0.002,0.004,2116.166,54.16792,1909.0,1544.0,1137.0
15067,23B208079,72.0,77.3,32.65,0.388999998569489,06NB51 550100,06NB51,06NB51,06NB55,T,T,0.06,0.865,0.01,0.0015,0.031,0.154,0.044,0.054,0.009,0.0335,0.015,0.0026,0.0106,0.001,0.004,2095.088,54.19688,1868.0,1580.0,1119.0
15687,24B210678,66.7,76.6,36.08,0.549199998378754,06NB51 550100,06NB51,06NB51,06NB51,T,T,0.064,0.91,0.0073,0.0018,0.022,0.137,0.042,0.045,0.011,0.0348,0.018,0.0022,0.0113,0.001,0.004,2169.032,59.06073,1956.0,1596.0,1092.0
614,23B151508,65.9,75.8,28.78,0.3125,06NB51 600050,06NB51,06NB51,06NB51,T,T,0.06,0.907,0.0074,0.0041,0.02,0.099,0.036,0.034,0.015,0.0233,0.02,0.0025,0.0114,0.001,0.008,2170.958,49.18564,1914.0,1599.0,1063.0
615,23B151510,67.2,76.7,29.96,0.3125,06NB51 600050,06NB51,06NB51,06NB51,T,T,0.062,0.879,0.0062,0.0029,0.027,0.095,0.037,0.034,0.014,0.0272,0.019,0.0024,0.012,0.001,0.005,2175.602,49.19949,1911.0,1599.0,1074.0
616,23B151515,66.6,75.2,30.49,0.312599986791611,06NB51 600050,06NB51,06NB51,06NB51,T,T,0.062,0.879,0.0062,0.0029,0.027,0.095,0.037,0.034,0.014,0.0272,0.019,0.0024,0.012,0.001,0.005,2174.054,49.20081,1907.0,1596.0,1054.0
617,23B151524,68.1,75.3,30.16,0.241999998688698,06NB51 600050,06NB51,06NB51,06NB51,T,T,0.053,0.87,0.0079,0.0025,0.024,0.114,0.051,0.046,0.011,0.0324,0.022,0.0015,0.0106,0.001,0.004,2152.22,49.19012,1918.0,1598.0,1058.0
618,23B151527,68.1,74.4,30.47,0.241999998688698,06NB51 600050,06NB51,06NB51,06NB51,T,T,0.053,0.887,0.0073,0.0042,0.025,0.097,0.04,0.045,0.016,0.035,0.018,0.003,0.0095,0.001,0.005,2153.102,49.19357,1916.0,1601.0,1067.0
619,23B151533,68.7,74.8,29.73,0.241999998688698,06NB51 600050,06NB51,06NB51,06NB51,T,T,0.053,0.887,0.0073,0.0042,0.025,0.097,0.04,0.045,0.016,0.035,0.018,0.003,0.0095,0.001,0.005,2114.978,49.21242,1895.0,1601.0,1070.0
2035,23B156920,66.9,73.9,28.51,0.375099986791611,06NB51 600050,06NB51,06NB51,06NB51,T,T,0.062,0.874,0.0065,0.0034,0.02,0.107,0.04,0.042,0.016,0.0336,0.021,0.0031,0.0079,0.001,0.005,2135.624,54.14819,1958.0,1590.0,928.0
2036,23B156926,67.9,74.1,29.29,0.375200003385544,06NB51 600050,06NB51,06NB51,06NB51,T,T,0.062,0.874,0.0065,0.0034,0.02,0.107,0.04,0.042,0.016,0.0336,0.021,0.0031,0.0079,0.001,0.005,2116.922,54.15129,1943.0,1585.0,1043.0
2037,23B156928,63.6,74.0,28.02,0.375099986791611,06NB51 600050,06NB51,06NB51,06NB51,T,T,0.051,0.892,0.0089,0.0021,0.012,0.122,0.046,0.045,0.016,0.0312,0.018,0.0022,0.0103,0.0,0.005,2118.002,54.16074,1949.0,1590.0,1068.0
2038,23B156934,64.0,74.66,29.36,0.375099986791611,06NB51 600050,06NB51,06NB51,06NB51,T,T,0.051,0.892,0.0089,0.0021,0.012,0.122,0.046,0.045,0.016,0.0312,0.018,0.0022,0.0103,0.0,0.005,2148.782,54.19507,1983.0,1598.0,1059.0
2039,23B156937,67.9,73.1,29.17,0.313199996948242,06NB51 600050,06NB51,06NB51,06NB51,T,T,0.049,0.901,0.0068,0.0037,0.018,0.113,0.049,0.044,0.016,0.0263,0.019,0.0028,0.0085,0.001,0.005,2101.172,49.2112,1936.0,1572.0,971.0
2040,23B156946,69.8,75.9,30.88,0.313100010156631,06NB51 600050,06NB51,06NB51,06NB51,T,T,0.056,0.895,0.0105,0.0037,0.041,0.114,0.045,0.057,0.015,0.0216,0.018,0.0028,0.0081,0.001,0.005,2080.886,49.2652,1945.0,1594.0,1020.0
2041,23B156952,67.3,76.3,29.36,0.313100010156631,06NB51 600050,06NB51,06NB51,06NB51,T,T,0.056,0.895,0.0105,0.0037,0.041,0.114,0.045,0.057,0.015,0.0216,0.018,0.0028,0.0081,0.001,0.005,2165.252,49.24717,1985.0,1590.0,962.0
2042,23B156954,66.7,74.7,28.39,0.312999993562698,06NB51 600050,06NB51,06NB51,06NB51,T,T,0.054,0.854,0.0068,0.0021,0.021,0.102,0.042,0.045,0.014,0.0316,0.018,0.0027,0.0086,0.001,0.004,2135.246,49.22748,1967.0,1592.0,980.0
2043,23B156963,67.6,76.4,29.83,0.313100010156631,06NB51 600050,06NB51,06NB51,06NB51,T,T,0.055,0.883,0.0079,0.0018,0.021,0.106,0.042,0.044,0.015,0.0345,0.02,0.0027,0.0085,0.001,0.004,2165.63,54.13446,1974.0,1585.0,953.0
2051,23B157028,66.6,75.5,32.44,0.375,06NB51 600050,06NB51,06NB51,06NB51,T,T,0.059,0.865,0.0058,0.0026,0.019,0.115,0.041,0.049,0.014,0.0325,0.018,0.0036,0.0112,0.001,0.005,2156.144,54.14348,1990.0,1608.0,1054.0
2052,23B157036,65.9,74.0,29.74,0.375099986791611,06NB51 600050,06NB51,06NB51,06NB51,T,T,0.057,0.839,0.0084,0.003,0.024,0.132,0.042,0.056,0.012,0.0352,0.022,0.0018,0.0075,0.001,0.005,2178.842,54.13485,2003.0,1603.0,1047.0
2053,23B157045,67.3,75.4,29.55,0.375099986791611,06NB51 600050,06NB51,06NB51,06NB51,T,T,0.057,0.926,0.0069,0.0057,0.011,0.105,0.04,0.045,0.014,0.0353,0.018,0.0022,0.01,0.0,0.005,2197.328,54.10563,1979.0,1603.0,1065.0
2169,23B157579,70.95,77.1,26.6,0.24210000038147,06NB51 600050,06NB51,06NB55,06NB51,T,T,0.059,0.865,0.0071,0.0043,0.023,0.086,0.034,0.033,0.007,0.0286,0.028,0.0017,0.0089,0.001,0.005,2170.868,49.20486,1958.0,1599.0,1052.0
2170,23B157580,70.5,76.8,25.12,0.24210000038147,06NB51 600050,06NB51,06NB51,06NB51,T,T,0.059,0.865,0.0071,0.0043,0.023,0.086,0.034,0.033,0.007,0.0286,0.028,0.0017,0.0089,0.001,0.005,2167.448,49.19378,1959.0,1599.0,1070.0
2171,23B157583,71.4,76.7,28.39,0.24210000038147,06NB51 600050,06NB51,06NB51,06NB51,T,T,0.059,0.865,0.0071,0.0043,0.023,0.086,0.034,0.033,0.007,0.0286,0.028,0.0017,0.0089,0.001,0.005,2171.534,49.18848,1958.0,1598.0,1058.0
2172,23B157590,66.4,72.8,28.35,0.24210000038147,06NB51 600050,06NB51,06NB51,06NB51,T,T,0.052,0.875,0.0073,0.0035,0.018,0.089,0.035,0.035,0.013,0.0367,0.018,0.0037,0.0079,0.001,0.005,2132.384,49.20106,1938.0,1599.0,1067.0
2238,23B157849,64.2,75.6,30.19,0.242200002074242,06NB51 600050,06NB51,06NB51,06NB51,L,T,0.061,0.898,0.007,0.0014,0.034,0.125,0.047,0.038,0.012,0.033,0.021,0.0026,0.0094,0.001,0.005,2122.106,49.20383,1931.0,1594.0,1007.0
2239,23B157849,67.0,76.0,26.14,0.242200002074242,06NB51 600050,06NB51,06NB51,06NB51,T,T,0.061,0.898,0.007,0.0014,0.034,0.125,0.047,0.038,0.012,0.033,0.021,0.0026,0.0094,0.001,0.005,2122.106,49.20383,1931.0,1594.0,1007.0
2556,23B159234,67.9,75.0,28.66,0.24210000038147,06NB51 600050,06NB51,06NV65,06NB51,T,T,0.052,0.938,0.0062,0.0017,0.025,0.095,0.041,0.039,0.008,0.0274,0.02,0.0016,0.0088,0.0,0.007,2177.492,49.17673,1972.0,1628.0,1079.0
2557,23B159241,67.7,73.8,29.2,0.24210000038147,06NB51 600050,06NB51,06NB51,06NB51,T,T,0.053,0.894,0.0073,0.0019,0.028,0.078,0.031,0.04,0.013,0.0258,0.02,0.0029,0.0073,0.001,0.005,2150.384,49.1997,1958.0,1626.0,1068.0
2558,23B159245,65.1,73.3,28.93,0.24210000038147,06NB51 600050,06NB51,06NB51,06NB51,T,T,0.053,0.894,0.0073,0.0019,0.028,0.078,0.031,0.04,0.013,0.0258,0.02,0.0029,0.0073,0.001,0.005,2150.186,49.20017,1956.0,1623.0,1063.0
3263,23B161537,71.5,77.9,24.34,0.24210000038147,06NB51 600050,06NB51,06NB51,06NB51,T,T,0.06,0.891,0.0078,0.001,0.03,0.126,0.039,0.037,0.015,0.0316,0.02,0.0043,0.0102,0.001,0.005,2104.952,49.23274,1952.0,1601.0,1014.0
3265,23B161541,70.9,74.7,26.35,0.250099986791611,06NB51 600050,06NB51,06NB51,06NB51,T,T,0.06,0.891,0.0078,0.001,0.03,0.126,0.039,0.037,0.015,0.0316,0.02,0.0043,0.0102,0.001,0.005,2110.01,49.24706,1958.0,1599.0,1061.0
3317,23B161701,62.5,68.0,30.25,0.250099986791611,06NB51 600050,06NB51,06NB55,06NB51,L,T,0.055,0.867,0.0071,0.0035,0.01,0.104,0.04,0.039,0.015,0.0258,0.017,0.0026,0.0082,0.0,0.005,2097.518,49.23397,1941.0,1603.0,1041.0
3318,23B161701,67.1,73.4,28.74,0.250099986791611,06NB51 600050,06NB51,06NB55,06NB51,T,T,0.055,0.867,0.0071,0.0035,0.01,0.104,0.04,0.039,0.015,0.0258,0.017,0.0026,0.0082,0.0,0.005,2097.518,49.23397,1941.0,1603.0,1041.0
3319,23B161705,61.6,71.5,30.5,0.24210000038147,06NB51 600050,06NB51,06NB51,06NB51,L,T,0.055,0.867,0.0071,0.0035,0.01,0.104,0.04,0.039,0.015,0.0258,0.017,0.0026,0.0082,0.0,0.005,2091.254,49.25988,1940.0,1599.0,1068.0
3320,23B161705,65.1,72.2,29.42,0.24210000038147,06NB51 600050,06NB51,06NB51,06NB51,T,T,0.055,0.867,0.0071,0.0035,0.01,0.104,0.04,0.039,0.015,0.0258,0.017,0.0026,0.0082,0.0,0.005,2091.254,49.25988,1940.0,1599.0,1068.0
3650,23B162952,69.6,74.5,33.97,0.499799996614456,06NB51 600050,06NB51,06NV65,06NB51,T,T,0.055,0.941,0.004,0.0001,0.033,0.076,0.031,0.031,0.007,0.0374,0.018,0.0017,0.0036,0.001,0.006,2159.942,54.09669,1983.0,1589.0,1252.0
3651,23B162953,65.8,74.0,35.16,0.499900013208389,06NB51 600050,06NB51,06NB51,06NB51,T,T,0.055,0.941,0.004,0.0001,0.033,0.076,0.031,0.031,0.007,0.0374,0.018,0.0017,0.0036,0.001,0.006,2168.024,54.10024,1977.0,1576.0,906.0
3652,23B162958,63.9,73.1,33.96,0.500199973583221,06NB51 600050,06NB51,06NB51,06NB51,T,T,0.055,0.941,0.004,0.0001,0.033,0.076,0.031,0.031,0.007,0.0374,0.018,0.0017,0.0036,0.001,0.006,2165.072,54.10209,1977.0,1599.0,1016.0
3653,23B162961,66.1,72.8,35.06,0.500199973583221,06NB51 600050,06NB51,06NB51,06NB51,T,T,0.055,0.893,0.0053,0.0013,0.024,0.093,0.038,0.034,0.015,0.0348,0.019,0.0042,0.0075,0.001,0.005,2166.818,54.09621,1970.0,1594.0,1234.0
3875,23B163539,66.9,74.19999999999999,29.65,0.256099998950958,06NB51 600050,06NB51,06NB51,06NB51,T,T,0.054,0.9,0.0064,0.0028,0.016,0.122,0.039,0.051,0.015,0.0349,0.021,0.0025,0.0105,0.0,0.004,2063.318,49.2661,1907.0,1598.0,1036.0
3876,23B163544,66.2,72.7,29.09,0.285100013017654,06NB51 600050,06NB51,06NB51,06NB51,T,T,0.052,0.901,0.0054,0.0037,0.014,0.116,0.038,0.039,0.011,0.0321,0.015,0.0017,0.0083,0.0,0.005,2103.188,49.20838,1931.0,1603.0,1058.0
3877,23B163546,67.4,74.6,27.91,0.285100013017654,06NB51 600050,06NB51,06NB51,06NB51,T,T,0.052,0.901,0.0054,0.0037,0.014,0.116,0.038,0.039,0.011,0.0321,0.015,0.0017,0.0083,0.0,0.005,2095.466,49.25294,1923.0,1596.0,1056.0
3878,23B163551,68.15,74.85,26.97,0.285100013017654,06NB51 600050,06NB51,06NB51,06NB51,T,T,0.054,0.86,0.0091,0.0046,0.018,0.124,0.039,0.076,0.016,0.0345,0.02,0.003,0.0093,0.001,0.005,2103.116,49.25028,1934.0,1596.0,1054.0
3879,23B163554,67.4,75.5,29.59,0.285100013017654,06NB51 600050,06NB51,06NB51,06NB51,T,T,0.05,0.869,0.0053,0.0012,0.022,0.105,0.036,0.038,0.009,0.0321,0.016,0.0019,0.0095,0.001,0.004,2101.01,49.25102,1934.0,1598.0,1050.0
3880,23B163558,65.7,74.1,28.43,0.285100013017654,06NB51 600050,06NB51,06NB51,06NB51,T,T,0.05,0.869,0.0053,0.0012,0.022,0.105,0.036,0.038,0.009,0.0321,0.016,0.0019,0.0095,0.001,0.004,2151.392,49.20037,1950.0,1601.0,1050.0
3881,23B163560,67.0,74.8,27.31,0.285100013017654,06NB51 600050,06NB51,06NB51,06NB51,T,T,0.05,0.869,0.0053,0.0012,0.022,0.105,0.036,0.038,0.009,0.0321,0.016,0.0019,0.0095,0.001,0.004,2151.59,49.18882,1943.0,1603.0,1056.0
3882,23B163565,66.55,74.1,28.189999999999998,0.285100013017654,06NB51 600050,06NB51,06NB51,06NB51,T,T,0.053,0.886,0.0077,0.0054,0.015,0.129,0.043,0.059,0.016,0.033,0.018,0.0042,0.0083,0.001,0.004,2186.546,49.17637,1965.0,1601.0,1056.0
3906,23B163635,64.9,73.7,29.07,0.312900006771088,06NB51 600050,06NB51,06NB51,06NB51,L,T,0.057,0.917,0.0058,0.0037,0.02,0.101,0.035,0.037,0.009,0.03,0.018,0.0018,0.0088,0.001,0.005,2159.024,49.23981,1999.0,1632.0,1045.0
3907,23B163635,67.9,75.5,27.18,0.312900006771088,06NB51 600050,06NB51,06NB51,06NB51,T,T,0.057,0.917,0.0058,0.0037,0.02,0.101,0.035,0.037,0.009,0.03,0.018,0.0018,0.0088,0.001,0.005,2159.024,49.23981,1999.0,1632.0,1045.0
3908,23B163641,68.7,75.9,27.36,0.24210000038147,06NB51 600050,06NB51,06NB51,06NB51,T,T,0.057,0.851,0.0048,0.0016,0.016,0.092,0.037,0.04,0.016,0.0295,0.019,0.0032,0.0116,0.001,0.005,2134.22,49.23479,1981.0,1599.0,1058.0
3909,23B163647,67.9,74.7,24.8,0.241999998688698,06NB51 600050,06NB51,06NB51,06NB51,T,T,0.057,0.851,0.0048,0.0016,0.016,0.092,0.037,0.04,0.016,0.0295,0.019,0.0032,0.0116,0.001,0.005,2141.87,49.23975,1954.0,1605.0,1058.0
3910,23B163649,67.4,74.8,26.74,0.241999998688698,06NB51 600050,06NB51,06NB51,06NB51,T,T,0.06,0.881,0.0073,0.0007,0.032,0.113,0.04,0.037,0.011,0.0384,0.022,0.0019,0.0084,0.001,0.005,2114.906,49.24704,1954.0,1605.0,1056.0
3911,23B163650,66.8,74.4,25.46,0.241999998688698,06NB51 600050,06NB51,06NB51,06NB51,T,T,0.06,0.881,0.0073,0.0007,0.032,0.113,0.04,0.037,0.011,0.0384,0.022,0.0019,0.0084,0.001,0.005,2115.824,49.24013,1954.0,1607.0,1054.0
3912,23B163652,65.6,74.0,27.02,0.241999998688698,06NB51 600050,06NB51,06NB51,06NB51,T,T,0.06,0.881,0.0073,0.0007,0.032,0.113,0.04,0.037,0.011,0.0384,0.022,0.0019,0.0084,0.001,0.005,2125.742,49.21581,1904.0,1607.0,1043.0
3913,23B163656,67.9,74.9,27.38,0.241999998688698,06NB51 600050,06NB51,06NB51,06NB50,T,T,0.06,0.881,0.0073,0.0007,0.032,0.113,0.04,0.037,0.011,0.0384,0.022,0.0019,0.0084,0.001,0.005,2191.712,49.21433,1976.0,1603.0,1063.0
3914,23B163657,65.9,73.1,28.49,0.241999998688698,06NB51 600050,06NB51,06NB51,06NB50,T,T,0.06,0.881,0.0073,0.0007,0.032,0.113,0.04,0.037,0.011,0.0384,0.022,0.0019,0.0084,0.001,0.005,2190.38,49.21376,1979.0,1603.0,1063.0
4020,23B164047,69.3,77.6,26.65,0.307300001382828,06NB51 600050,06NB51,06NB51,06NB51,T,T,0.063,0.94,0.0053,0.0004,0.032,0.088,0.041,0.04,0.013,0.0295,0.018,0.0045,0.0118,0.001,0.005,2146.37,49.21357,1918.0,1601.0,1079.0
4021,23B164050,70.9,79.7,24.22,0.307300001382828,06NB51 600050,06NB51,06NB51,06NB50,L,T,0.063,0.94,0.0053,0.0004,0.032,0.088,0.041,0.04,0.013,0.0295,0.018,0.0045,0.0118,0.001,0.005,2154.632,49.23334,1925.0,1697.0,1068.0
4022,23B164050,68.9,78.7,24.5,0.307300001382828,06NB51 600050,06NB51,06NB51,06NB50,T,T,0.063,0.94,0.0053,0.0004,0.032,0.088,0.041,0.04,0.013,0.0295,0.018,0.0045,0.0118,0.001,0.005,2154.632,49.23334,1925.0,1697.0,1068.0
4150,23B164397,66.6,75.5,28.08,0.454100012779236,06NB51 600050,06NB51,06NB51,06NB51,T,T,0.057,0.899,0.0068,0.0036,0.016,0.135,0.046,0.047,0.015,0.0255,0.016,0.0022,0.0097,0.001,0.005,2179.238,54.10361,1990.0,1607.0,1029.0
4151,23B164398,65.9,76.1,26.92,0.454100012779236,06NB51 600050,06NB51,06NB51,06NB51,T,T,0.057,0.899,0.0068,0.0036,0.016,0.135,0.046,0.047,0.015,0.0255,0.016,0.0022,0.0097,0.001,0.005,2154.812,54.11369,1986.0,1605.0,1036.0
4152,23B164402,67.9,77.4,27.84,0.453999996185303,06NB51 600050,06NB51,06NB51,06NB55,T,T,0.057,0.899,0.0068,0.0036,0.016,0.135,0.046,0.047,0.015,0.0255,0.016,0.0022,0.0097,0.001,0.005,2179.454,54.11953,1990.0,1599.0,1054.0
4626,23B165843,67.6,76.1,31.89,0.375099986791611,06NB51 600050,06NB51,06NB51,06NB51,T,T,0.057,0.899,0.0086,0.0039,0.027,0.102,0.039,0.035,0.017,0.0257,0.018,0.0028,0.0101,0.001,0.005,2115.698,54.16423,1907.0,1601.0,1067.0
4627,23B165845,66.6,73.9,31.98,0.375,06NB51 600050,06NB51,06NB51,06NB51,T,T,0.057,0.899,0.0086,0.0039,0.027,0.102,0.039,0.035,0.017,0.0257,0.018,0.0028,0.0101,0.001,0.005,2054.318,54.1839,1900.0,1581.0,1050.0
4628,23B165846,69.5,76.3,30.59,0.375,06NB51 600050,06NB51,06NB51,06NB51,T,T,0.057,0.899,0.0086,0.0039,0.027,0.102,0.039,0.035,0.017,0.0257,0.018,0.0028,0.0101,0.001,0.005,2068.052,54.19022,1898.0,1596.0,1054.0
4629,23B165852,67.3,75.3,29.63,0.375,06NB51 600050,06NB51,06NB51,06NB51,T,T,0.053,0.915,0.0073,0.0055,0.018,0.105,0.039,0.031,0.012,0.0266,0.019,0.0021,0.0114,0.001,0.005,2135.66,54.1524,1905.0,1599.0,1058.0
4630,23B165854,66.4,74.9,30.4,0.375,06NB51 600050,06NB51,06NB51,06NB51,T,T,0.053,0.915,0.0073,0.0055,0.018,0.105,0.039,0.031,0.012,0.0266,0.019,0.0021,0.0114,0.001,0.005,2120.252,54.15908,1922.0,1614.0,1063.0
4657,23B165905,63.1,72.5,31.72,0.375099986791611,06NB51 600050,06NB51,06NB51,06NB51,L,T,0.054,0.877,0.0067,0.0044,0.017,0.102,0.037,0.031,0.012,0.0293,0.017,0.0016,0.0095,0.001,0.005,2055.848,44.35378,1900.0,1607.0,1059.0
4658,23B165905,65.5,74.1,30.81,0.375099986791611,06NB51 600050,06NB51,06NB51,06NB51,T,T,0.054,0.877,0.0067,0.0044,0.017,0.102,0.037,0.031,0.012,0.0293,0.017,0.0016,0.0095,0.001,0.005,2055.848,44.35378,1900.0,1607.0,1059.0
4849,23B166465,68.7,75.9,29.63,0.280900001525879,06NB51 600050,06NB51,06NB51,06NB51,T,T,0.058,0.851,0.0065,0.0018,0.018,0.095,0.038,0.041,0.012,0.0239,0.019,0.0013,0.0111,0.0,0.005,2139.944,49.24271,1909.0,1567.0,1040.0
4850,23B166469,70.5,74.5,29.4,0.281100004911423,06NB51 600050,06NB51,06NB51,06NB51,T,T,0.058,0.851,0.0065,0.0018,0.018,0.095,0.038,0.041,0.012,0.0239,0.019,0.0013,0.0111,0.0,0.005,2149.196,49.23647,1927.0,1596.0,1058.0
4851,23B166472,69.5,75.0,30.05,0.281100004911423,06NB51 600050,06NB51,06NB51,06NB51,T,T,0.062,0.906,0.0081,0.0014,0.032,0.096,0.04,0.031,0.018,0.0323,0.019,0.0029,0.0122,0.001,0.005,2156.252,49.23266,1934.0,1594.0,1054.0
