Repository: PNell/TrialTest3

File: Data/StreamlitData032524.csv (part 87 of 96)
,coil_no,YieldStrength,TensileStrength,TotalElongation,coil_thickness,steel_design_description,grade,grade_head,grade_tail,sample_direction,sample_location,c_amount,mn_amount,p_amount,s_amount,si_amount,cu_amount,ni_amount,cr_amount,mo_amount,al_amount,nb_amount,ca_amount,n_amount,ti_amount,v_amount,TF1_EXIT_AVG_BODY,TBC_thickness,TEMP_FM_ENTRY_AVG,TEMP_FM_EXIT_AVG,TEMP_COILING_AVG
4852,23B166476,65.3,74.6,29.98,0.281100004911423,06NB51 600050,06NB51,06NB51,06NB51,T,T,0.062,0.906,0.0081,0.0014,0.032,0.096,0.04,0.031,0.018,0.0323,0.019,0.0029,0.0122,0.001,0.005,2155.172,49.2316,1931.0,1592.0,1050.0
4853,23B166478,64.0,74.2,31.52,0.479099988937378,06NB51 600050,06NB51,06NB51,06NB51,T,T,0.055,0.859,0.0074,0.002,0.019,0.09,0.037,0.035,0.012,0.0262,0.019,0.0013,0.0117,0.0,0.005,2164.352,54.14752,1945.0,1599.0,1063.0
4854,23B166479,69.0,75.6,33.73,0.479099988937378,06NB51 600050,06NB51,06NB51,06NB51,T,T,0.055,0.859,0.0074,0.002,0.019,0.09,0.037,0.035,0.012,0.0262,0.019,0.0013,0.0117,0.0,0.005,2161.436,54.1473,1932.0,1598.0,1065.0
4855,23B166481,66.9,77.0,32.13,0.479099988937378,06NB51 600050,06NB51,06NB51,06NB51,T,T,0.055,0.859,0.0074,0.002,0.019,0.09,0.037,0.035,0.012,0.0262,0.019,0.0013,0.0117,0.0,0.005,2161.544,54.14851,1938.0,1598.0,1063.0
4868,23B166517,66.4,73.7,30.16,0.3125,06NB51 600050,06NB51,06NB51,06NB51,T,T,0.058,0.885,0.0067,0.0029,0.022,0.089,0.036,0.035,0.011,0.0265,0.018,0.0018,0.0099,0.001,0.005,2110.64,49.24834,1905.0,1596.0,1061.0
4869,23B166523,65.8,74.6,29.32,0.3125,06NB51 600050,06NB51,06NB51,06NB51,T,T,0.054,0.86,0.0062,0.0049,0.02,0.099,0.039,0.037,0.017,0.0335,0.018,0.0024,0.0113,0.001,0.005,2180.588,49.21689,1940.0,1598.0,1049.0
4870,23B166525,63.75,73.44999999999999,24.55,0.312599986791611,06NB51 600050,06NB51,06NB51,06NB51,T,T,0.054,0.86,0.0062,0.0049,0.02,0.099,0.039,0.037,0.017,0.0335,0.018,0.0024,0.0113,0.001,0.005,2167.574,49.22362,1931.0,1608.0,1065.0
4871,23B166528,69.4,74.9,28.82,0.312599986791611,06NB51 600050,06NB51,06NB51,06NB51,T,T,0.054,0.86,0.0062,0.0049,0.02,0.099,0.039,0.037,0.017,0.0335,0.018,0.0024,0.0113,0.001,0.005,2173.73,49.21924,1947.0,1596.0,1061.0
4872,23B166531,67.6,74.1,28.28,0.3125,06NB51 600050,06NB51,06NB51,06NB51,T,T,0.055,0.855,0.0067,0.0014,0.023,0.092,0.04,0.037,0.012,0.0234,0.018,0.0014,0.0094,0.0,0.005,2179.976,49.21801,1941.0,1598.0,1027.0
4873,23B166536,67.7,74.5,30.03,0.3125,06NB51 600050,06NB51,06NB51,06NB51,T,T,0.055,0.855,0.0067,0.0014,0.023,0.092,0.04,0.037,0.012,0.0234,0.018,0.0014,0.0094,0.0,0.005,2178.212,49.21645,1880.0,1594.0,1056.0
4877,23B166547,67.2,74.3,29.13,0.293999999761581,06NB51 600050,06NB51,06NB51,06NB51,T,T,0.054,0.855,0.0063,0.0017,0.028,0.095,0.041,0.032,0.011,0.0206,0.016,0.0014,0.0113,0.0,0.004,2137.964,49.24497,1916.0,1589.0,1049.0
4878,23B166552,65.1,73.8,30.23,0.293999999761581,06NB51 600050,06NB51,06NB51,06NB51,T,T,0.058,0.89,0.0072,0.004,0.018,0.097,0.04,0.043,0.014,0.0294,0.018,0.0026,0.0092,0.001,0.005,2112.296,49.2547,1889.0,1601.0,1050.0
4879,23B166553,58.9,73.2,30.08,0.294099986553192,06NB51 600050,06NB51,06NB51,06NB51,T,T,0.058,0.89,0.0072,0.004,0.018,0.097,0.04,0.043,0.014,0.0294,0.018,0.0026,0.0092,0.001,0.005,2161.148,49.23526,1929.0,1599.0,1056.0
5125,23B167604,67.5,77.1,33.91,0.479099988937378,06NB51 600050,06NB51,06NB51,06NB51,T,T,0.068,0.876,0.007,0.0012,0.024,0.112,0.04,0.049,0.013,0.0306,0.019,0.002,0.011,0.001,0.005,2151.266,54.16191,1889.0,1628.0,962.0
5126,23B167608,66.3,74.7,35.31,0.624899983406067,06NB51 600050,06NB51,06NB51,06NB51,T,T,0.063,0.892,0.0119,0.0006,0.036,0.112,0.042,0.05,0.013,0.0307,0.018,0.0027,0.008,0.001,0.005,2081.336,54.18908,1851.0,1590.0,1115.0
5127,23B167613,66.9,74.2,34.26,0.479099988937378,06NB51 600050,06NB51,06NB51,06NB51,T,T,0.059,0.91,0.0074,0.0027,0.021,0.113,0.04,0.046,0.012,0.0342,0.02,0.0018,0.0083,0.001,0.005,2094.152,54.17888,1846.0,1599.0,1092.0
5128,23B167615,63.0,73.3,34.57,0.479099988937378,06NB51 600050,06NB51,06NB51,06NB51,T,T,0.059,0.91,0.0074,0.0027,0.021,0.113,0.04,0.046,0.012,0.0342,0.02,0.0018,0.0083,0.001,0.005,2092.586,54.17945,1832.0,1596.0,1077.0
5129,23B167618,67.3,74.1,34.63,0.479200005531311,06NB51 600050,06NB51,06NB51,06NB51,T,T,0.055,0.881,0.0054,0.0009,0.026,0.101,0.038,0.034,0.016,0.0244,0.02,0.0034,0.0076,0.001,0.005,2079.842,54.18497,1833.0,1598.0,1076.0
5130,23B167619,69.4,75.1,36.22,0.479200005531311,06NB51 600050,06NB51,06NB51,06NB51,T,T,0.055,0.881,0.0054,0.0009,0.026,0.101,0.038,0.034,0.016,0.0244,0.02,0.0034,0.0076,0.001,0.005,2081.282,54.1839,1842.0,1583.0,1061.0
5131,23B167620,69.0,74.4,34.16,0.479099988937378,06NB51 600050,06NB51,06NB51,06NB51,T,T,0.055,0.881,0.0054,0.0009,0.026,0.101,0.038,0.034,0.016,0.0244,0.02,0.0034,0.0076,0.001,0.005,2081.102,54.18415,1842.0,1594.0,1077.0
5132,23B167623,69.7,75.9,30.39,0.479099988937378,06NB51 600050,06NB51,06NB51,06NB51,T,T,0.057,0.884,0.0053,0.0017,0.017,0.1,0.04,0.031,0.016,0.0277,0.018,0.0031,0.0103,0.001,0.005,2093.144,54.18461,1848.0,1596.0,1065.0
5133,23B167625,67.1,74.6,36.75,0.479000002145767,06NB51 600050,06NB51,06NB51,06NB51,T,T,0.057,0.884,0.0053,0.0017,0.017,0.1,0.04,0.031,0.016,0.0277,0.018,0.0031,0.0103,0.001,0.005,2052.608,54.19682,1832.0,1592.0,1081.0
5134,23B167627,67.0,74.3,33.94,0.479000002145767,06NB51 600050,06NB51,06NB51,06NB51,T,T,0.064,0.874,0.0075,0.0022,0.02,0.114,0.041,0.042,0.012,0.03,0.018,0.0018,0.0094,0.001,0.005,2065.676,54.19217,1833.0,1594.0,1086.0
5153,23B167747,61.9,73.3,31.67,0.370099991559982,06NB51 600050,06NB51,06NB51,06NB51,T,T,0.055,0.904,0.0072,0.0038,0.037,0.098,0.051,0.045,0.016,0.0272,0.017,0.0032,0.0097,0.001,0.005,2092.172,54.1825,1848.0,1603.0,1041.0
5660,23B169581,72.6,78.7,31.26,0.500599980354309,06NB51 600050,06NB51,06NB51,06NB51,T,T,0.065,0.868,0.0065,0.0001,0.037,0.149,0.043,0.068,0.013,0.0243,0.017,0.0018,0.0159,0.001,0.005,2018.462,54.2055,1770.0,1578.0,1043.0
5661,23B169584,67.1,74.9,35.05,0.500100016593933,06NB51 600050,06NB51,06NB51,06NB51,T,T,0.065,0.868,0.0065,0.0001,0.037,0.149,0.043,0.068,0.013,0.0243,0.017,0.0018,0.0159,0.001,0.005,2099.138,54.17648,1848.0,1571.0,1032.0
5662,23B169589,67.2,75.0,33.42,0.494199991226196,06NB51 600050,06NB51,06NB51,06NB51,T,T,0.074,0.846,0.0079,0.002,0.035,0.139,0.047,0.033,0.014,0.028,0.017,0.0039,0.0091,0.001,0.005,2096.726,54.16858,1833.0,1592.0,1041.0
5663,23B169593,62.6,73.8,31.93,0.493000000715256,06NB51 600050,06NB51,06NB51,06NB51,T,T,0.074,0.846,0.0079,0.002,0.035,0.139,0.047,0.033,0.014,0.028,0.017,0.0039,0.0091,0.001,0.005,2092.442,54.18093,1824.0,1605.0,1056.0
5664,23B169594,59.0,71.8,41.45,0.744099974632263,06NB51 600050,06NB51,06NB51,06NB51,T,T,0.06,0.857,0.0097,0.0001,0.06,0.141,0.038,0.073,0.014,0.0269,0.018,0.0021,0.009,0.002,0.006,2080.094,54.18637,1842.0,1601.0,1056.0
5665,23B169598,67.0,73.8,34.35,0.493099987506866,06NB51 600050,06NB51,06NB51,06NB51,T,T,0.06,0.857,0.0097,0.0001,0.06,0.141,0.038,0.073,0.014,0.0269,0.018,0.0021,0.009,0.002,0.006,2144.12,54.15753,1832.0,1599.0,1041.0
6136,23B171183,61.55,73.3,35.93,1.00300002098083,06NB51 600050,06NB51,06NB51,06NB51,T,T,0.064,0.872,0.0108,0.0013,0.012,0.132,0.056,0.078,0.014,0.0248,0.017,0.0017,0.0102,0.0,0.005,2103.332,54.17719,1866.0,1581.0,1110.0
6137,23B171184,60.95,72.44999999999999,36.34,1.00339996814728,06NB51 600050,06NB51,06NB51,06NB51,T,T,0.054,0.865,0.0086,0.001,0.023,0.126,0.05,0.065,0.009,0.0323,0.018,0.003,0.0072,0.001,0.005,2106.59,54.18275,1873.0,1590.0,1083.0
6138,23B171192,61.5,75.9,39.41,0.999700009822845,06NB51 600050,06NB51,06NB51,06NB51,T,H,0.059,0.865,0.0085,0.002,0.031,0.13,0.05,0.046,0.014,0.0345,0.019,0.0016,0.0078,0.001,0.005,2119.784,54.16381,1882.0,1594.0,1067.0
6139,23B171192,67.0,78.7,40.07,0.999700009822845,06NB51 600050,06NB51,06NB51,06NB51,T,M,0.059,0.865,0.0085,0.002,0.031,0.13,0.05,0.046,0.014,0.0345,0.019,0.0016,0.0078,0.001,0.005,2119.784,54.16381,1882.0,1594.0,1067.0
6140,23B171192,67.5,76.0,39.79,0.999700009822845,06NB51 600050,06NB51,06NB51,06NB51,T,T,0.059,0.865,0.0085,0.002,0.031,0.13,0.05,0.046,0.014,0.0345,0.019,0.0016,0.0078,0.001,0.005,2119.784,54.16381,1882.0,1594.0,1067.0
6141,23B171193,66.0,74.9,32.78,0.999800026416779,06NB51 600050,06NB51,06NB51,06NB51,T,H,0.059,0.865,0.0085,0.002,0.031,0.13,0.05,0.046,0.014,0.0345,0.019,0.0016,0.0078,0.001,0.005,2109.686,54.16681,1869.0,1610.0,1099.0
6142,23B171193,69.3,77.2,31.84,0.999800026416779,06NB51 600050,06NB51,06NB51,06NB51,T,M,0.059,0.865,0.0085,0.002,0.031,0.13,0.05,0.046,0.014,0.0345,0.019,0.0016,0.0078,0.001,0.005,2109.686,54.16681,1869.0,1610.0,1099.0
6143,23B171193,72.1,73.6,23.16,0.999800026416779,06NB51 600050,06NB51,06NB51,06NB51,T,T,0.059,0.865,0.0085,0.002,0.031,0.13,0.05,0.046,0.014,0.0345,0.019,0.0016,0.0078,0.001,0.005,2109.686,54.16681,1869.0,1610.0,1099.0
6144,23B171194,60.2,73.8,41.9,1.00010001659393,06NB51 600050,06NB51,06NB51,06NB51,T,T,0.059,0.865,0.0085,0.002,0.031,0.13,0.05,0.046,0.014,0.0345,0.019,0.0016,0.0078,0.001,0.005,2106.32,54.17017,1862.0,1598.0,1054.0
6145,23B171196,64.8,73.5,33.09,0.493099987506866,06NB51 600050,06NB51,06NB51,06NB51,T,T,0.063,0.852,0.0087,0.002,0.016,0.136,0.049,0.057,0.01,0.032,0.017,0.0031,0.0081,0.001,0.005,2130.548,54.17051,1862.0,1635.0,1040.0
6146,23B171197,60.7,73.3,45.07,0.993600010871887,06NB51 600050,06NB51,06NB51,06NB51,T,T,0.063,0.852,0.0087,0.002,0.016,0.136,0.049,0.057,0.01,0.032,0.017,0.0031,0.0081,0.001,0.005,2147.81,54.16066,1904.0,1612.0,1077.0
6147,23B171199,60.8,73.3,44.13,0.99370002746582,06NB51 600050,06NB51,06NB51,06NB51,T,T,0.063,0.852,0.0087,0.002,0.016,0.136,0.049,0.057,0.01,0.032,0.017,0.0031,0.0081,0.001,0.005,2152.292,54.1583,1895.0,1612.0,1063.0
6148,23B171203,59.7,72.0,41.11,0.76120001077652,06NB51 600050,06NB51,06NB51,06NB51,T,T,0.054,0.91,0.0066,0.0022,0.022,0.148,0.05,0.051,0.016,0.0325,0.017,0.0018,0.007,0.001,0.005,2142.698,54.14746,1882.0,1598.0,932.0
6149,23B171206,60.5,70.4,36.75,0.4932000041008,06NB51 600050,06NB51,06NB51,06NB51,T,T,0.054,0.91,0.0066,0.0022,0.022,0.148,0.05,0.051,0.016,0.0325,0.017,0.0018,0.007,0.001,0.005,2153.012,54.14976,1900.0,1605.0,1049.0
6150,23B171209,61.2,73.9,38.81,0.761699974536896,06NB51 600050,06NB51,06NB51,06NB51,T,T,0.052,0.883,0.0069,0.0019,0.032,0.151,0.051,0.05,0.016,0.0337,0.02,0.0015,0.0081,0.001,0.006,2119.658,54.16317,1864.0,1585.0,1018.0
6151,23B171213,58.9,71.0,40.47,0.761300027370453,06NB51 600050,06NB51,06NB51,06NB51,T,T,0.052,0.883,0.0069,0.0019,0.032,0.151,0.051,0.05,0.016,0.0337,0.02,0.0015,0.0081,0.001,0.006,2066.738,54.18387,1859.0,1590.0,1083.0
6152,23B171214,64.85,72.5,37.215,0.750299990177155,06NB51 600050,06NB51,06NB51,06NB51,T,T,0.052,0.883,0.0069,0.0019,0.032,0.151,0.051,0.05,0.016,0.0337,0.02,0.0015,0.0081,0.001,0.006,2046.29,54.19574,1850.0,1587.0,1077.0
6153,23B171216,63.3,72.1,37.709999999999994,0.750100016593933,06NB51 600050,06NB51,06NB51,06NB51,T,T,0.064,0.886,0.0075,0.0041,0.008,0.139,0.05,0.046,0.009,0.0293,0.016,0.0026,0.0098,0.0,0.005,2049.818,54.20659,1848.0,1583.0,1083.0
6154,23B171217,62.5,72.9,34.06,0.493099987506866,06NB51 600050,06NB51,06NB51,06NB51,T,T,0.064,0.886,0.0075,0.0041,0.008,0.139,0.05,0.046,0.009,0.0293,0.016,0.0026,0.0098,0.0,0.005,2038.892,54.20104,1844.0,1614.0,1097.0
6155,23B171221,58.6,71.2,38.29,0.75,06NB51 600050,06NB51,06NB51,06NB51,T,T,0.057,0.857,0.0064,0.0037,0.022,0.147,0.05,0.043,0.017,0.0298,0.018,0.0019,0.0075,0.001,0.005,2057.252,54.19957,1851.0,1601.0,1074.0
6156,23B171228,56.3,68.5,40.09,0.743900001049042,06NB51 600050,06NB51,06NB51,06NB51,T,T,0.057,0.854,0.0101,0.0026,0.018,0.114,0.044,0.062,0.008,0.0306,0.017,0.0026,0.0071,0.001,0.005,2055.74,54.1993,1839.0,1581.0,1034.0
6157,23B171229,55.3,66.2,37.61,0.493099987506866,06NB51 600050,06NB51,06NB51,06NB51,T,T,0.057,0.854,0.0101,0.0026,0.018,0.114,0.044,0.062,0.008,0.0306,0.017,0.0026,0.0071,0.001,0.005,2045.912,54.20408,1842.0,1605.0,1079.0
6158,23B171233,59.2,73.3,36.91,0.742999970912933,06NB51 600050,06NB51,06NB51,06NB51,T,T,0.058,0.901,0.0061,0.0029,0.035,0.136,0.051,0.04,0.017,0.0201,0.019,0.0016,0.0082,0.001,0.005,2079.446,54.18971,1859.0,1594.0,1043.0
6159,23B171238,56.1,72.6,36.72,0.742699980735779,06NB51 600050,06NB51,06NB51,06NB51,T,T,0.057,0.912,0.0071,0.0049,0.017,0.136,0.05,0.052,0.009,0.0277,0.017,0.003,0.0077,0.001,0.005,2079.914,54.19141,1857.0,1601.0,1076.0
6160,23B171243,61.9,72.6,40.1,0.629000008106232,06NB51 600050,06NB51,06NB51,06NB51,T,T,0.059,0.872,0.0072,0.0043,0.031,0.145,0.051,0.04,0.017,0.03,0.018,0.0016,0.0083,0.001,0.005,2075.954,54.18844,1855.0,1601.0,1076.0
6162,23B171250,61.5,72.9,35.3,0.5,06NB51 600050,06NB51,06NB51,06NB51,T,T,0.064,0.949,0.0097,0.0031,0.016,0.139,0.05,0.053,0.01,0.0294,0.017,0.0021,0.0088,0.0,0.005,2053.328,54.19666,1851.0,1599.0,1067.0
6163,23B171255,64.9,73.7,34.23,0.493099987506866,06NB51 600050,06NB51,06NB51,06NB51,T,T,0.064,0.893,0.0072,0.006,0.006,0.149,0.049,0.049,0.009,0.0184,0.016,0.0029,0.0091,0.0,0.005,2041.268,54.20604,1837.0,1598.0,1065.0
6164,23B171260,58.0,73.3,43.22,0.993799984455109,06NB51 600050,06NB51,06NB51,06NB51,T,T,0.064,0.893,0.0072,0.006,0.006,0.149,0.049,0.049,0.009,0.0184,0.016,0.0029,0.0091,0.0,0.005,2023.178,54.21115,1839.0,1572.0,1110.0
6165,23B171262,56.4,70.5,43.43,0.99370002746582,06NB51 600050,06NB51,06NB51,06NB51,T,T,0.062,0.867,0.007,0.0048,0.019,0.15,0.049,0.047,0.015,0.0302,0.016,0.0017,0.0081,0.001,0.005,2020.694,54.20632,1830.0,1574.0,1088.0
6169,23B171278,59.5,72.5,36.95,0.498699992895126,06NB51 600050,06NB51,06NB51,06NB50,T,T,0.058,0.84,0.0088,0.003,0.035,0.146,0.049,0.049,0.015,0.0288,0.02,0.0019,0.0083,0.001,0.005,2034.284,54.20478,1830.0,1616.0,1077.0
6176,23B171289,62.5,75.1,43.48,1.00020003318787,06NB51 600050,06NB51,06NB51,06NB51,T,T,0.062,0.877,0.008,0.0019,0.04,0.123,0.043,0.045,0.014,0.0277,0.021,0.0017,0.0073,0.001,0.005,2080.886,54.18102,1826.0,1644.0,1086.0
6177,23B171290,64.9,77.1,40.53,0.999800026416779,06NB51 600050,06NB51,06NB51,06NB51,T,H,0.062,0.877,0.008,0.0019,0.04,0.123,0.043,0.045,0.014,0.0277,0.021,0.0017,0.0073,0.001,0.005,2076.764,54.18024,1841.0,1590.0,1007.0
6178,23B171290,64.5,78.1,40.35,0.999800026416779,06NB51 600050,06NB51,06NB51,06NB51,T,M,0.062,0.877,0.008,0.0019,0.04,0.123,0.043,0.045,0.014,0.0277,0.021,0.0017,0.0073,0.001,0.005,2076.764,54.18024,1841.0,1590.0,1007.0
6179,23B171290,70.1,79.3,40.19,0.999800026416779,06NB51 600050,06NB51,06NB51,06NB51,T,T,0.062,0.877,0.008,0.0019,0.04,0.123,0.043,0.045,0.014,0.0277,0.021,0.0017,0.0073,0.001,0.005,2076.764,54.18024,1841.0,1590.0,1007.0
6180,23B171291,64.9,74.1,28.14,0.250099986791611,06NB51 600050,06NB51,06NB51,06NB51,T,T,0.062,0.877,0.008,0.0019,0.04,0.123,0.043,0.045,0.014,0.0277,0.021,0.0017,0.0073,0.001,0.005,2078.654,49.25808,1832.0,1621.0,1063.0
6181,23B171293,65.8,73.3,27.59,0.25,06NB51 600050,06NB51,06NB51,06NB51,T,T,0.056,0.9,0.0074,0.0045,0.016,0.141,0.048,0.045,0.008,0.03,0.017,0.0033,0.0092,0.001,0.004,2086.952,49.2509,1842.0,1603.0,1040.0
6182,23B171297,62.6,70.6,36.95,0.5,06NB51 600050,06NB51,06NB51,06NB51,T,T,0.056,0.9,0.0074,0.0045,0.016,0.141,0.048,0.045,0.008,0.03,0.017,0.0033,0.0092,0.001,0.004,2104.286,54.16614,1826.0,1641.0,1094.0
6183,23B171301,59.6,73.1,41.91,0.86710000038147,06NB51 600050,06NB51,06NB51,06NB51,T,T,0.058,0.875,0.0076,0.0039,0.03,0.13,0.047,0.042,0.014,0.0294,0.02,0.0019,0.0082,0.001,0.005,2076.098,54.18306,1837.0,1601.0,1034.0
6184,23B171304,61.2,73.6,40.31,0.758099973201752,06NB51 600050,06NB51,06NB51,06NB51,T,T,0.058,0.875,0.0076,0.0039,0.03,0.13,0.047,0.042,0.014,0.0294,0.02,0.0019,0.0082,0.001,0.005,2129.882,54.16707,1848.0,1603.0,1027.0
6185,23B171307,62.9,75.8,32.8,0.754000008106232,06NB51 600050,06NB51,06NB51,06NB51,T,T,0.063,0.944,0.0089,0.0045,0.021,0.139,0.046,0.058,0.007,0.029,0.018,0.0029,0.0097,0.001,0.005,2074.388,54.19116,1821.0,1580.0,1041.0
6186,23B171310,65.4,74.2,35.39,0.500100016593933,06NB51 600050,06NB51,06NB51,06NB51,T,T,0.063,0.944,0.0089,0.0045,0.021,0.139,0.046,0.058,0.007,0.029,0.018,0.0029,0.0097,0.001,0.005,2073.794,54.19025,1848.0,1630.0,1130.0
6187,23B171312,59.95,72.45,40.1,0.75,06NB51 600050,06NB51,06NB51,06NB51,T,T,0.059,0.906,0.0074,0.0044,0.023,0.12,0.045,0.039,0.014,0.029,0.018,0.0024,0.0092,0.001,0.005,2024.438,54.20929,1826.0,1583.0,1047.0
6188,23B171314,59.9,72.8,40.89,0.750199973583221,06NB51 600050,06NB51,06NB51,06NB51,T,T,0.059,0.906,0.0074,0.0044,0.023,0.12,0.045,0.039,0.014,0.029,0.018,0.0024,0.0092,0.001,0.005,2112.44,54.17885,1857.0,1605.0,1036.0
6189,23B171316,54.8,72.0,41.31,0.744199991226196,06NB51 600050,06NB51,06NB51,06NB51,T,T,0.051,0.924,0.0071,0.0034,0.018,0.134,0.045,0.042,0.007,0.0382,0.018,0.0031,0.0079,0.001,0.005,2123.852,54.16321,1857.0,1599.0,1047.0
6190,23B171321,58.3,71.0,39.51,0.629100024700165,06NB51 600050,06NB51,06NB51,06NB51,T,T,0.059,0.876,0.0077,0.0043,0.012,0.121,0.043,0.044,0.014,0.0292,0.018,0.002,0.0085,0.0,0.005,2124.698,54.17059,1859.0,1634.0,1121.0
6191,23B171322,63.7,75.0,29.73,0.625,06NB51 600050,06NB51,06NB51,06NB51,T,H,0.059,0.876,0.0077,0.0043,0.012,0.121,0.043,0.044,0.014,0.0292,0.018,0.002,0.0085,0.0,0.005,2115.5,54.15831,1859.0,1607.0,1085.0
6192,23B171322,65.6,76.2,29.9,0.625,06NB51 600050,06NB51,06NB51,06NB51,T,M,0.059,0.876,0.0077,0.0043,0.012,0.121,0.043,0.044,0.014,0.0292,0.018,0.002,0.0085,0.0,0.005,2115.5,54.15831,1859.0,1607.0,1085.0
6193,23B171322,66.0,76.0,28.18,0.625,06NB51 600050,06NB51,06NB51,06NB51,T,T,0.059,0.876,0.0077,0.0043,0.012,0.121,0.043,0.044,0.014,0.0292,0.018,0.002,0.0085,0.0,0.005,2115.5,54.15831,1859.0,1607.0,1085.0
6194,23B171326,64.3,73.5,34.66,0.500199973583221,06NB51 600050,06NB51,06NB51,06NB51,T,T,0.059,0.876,0.0077,0.0043,0.012,0.121,0.043,0.044,0.014,0.0292,0.018,0.002,0.0085,0.0,0.005,2135.426,54.15897,1846.0,1607.0,1054.0
6196,23B171330,64.2,74.1,34.0,0.500100016593933,06NB51 600050,06NB51,06NB51,06NB51,T,T,0.058,0.925,0.008,0.0039,0.015,0.146,0.045,0.045,0.008,0.0282,0.019,0.0029,0.0075,0.001,0.005,2131.214,54.16021,1842.0,1599.0,1041.0
6197,23B171331,61.3,73.3,32.05,0.500100016593933,06NB51 600050,06NB51,06NB51,06NB51,T,T,0.058,0.925,0.008,0.0039,0.015,0.146,0.045,0.045,0.008,0.0282,0.019,0.0029,0.0075,0.001,0.005,2121.422,54.15526,1846.0,1608.0,1061.0
6198,23B171336,62.85,73.75,31.25,0.500100016593933,06NB51 600050,06NB51,06NB51,06NB51,T,T,0.058,0.925,0.008,0.0039,0.015,0.146,0.045,0.045,0.008,0.0282,0.019,0.0029,0.0075,0.001,0.005,2089.364,54.16872,1850.0,1598.0,1036.0
6199,23B171338,66.1,72.8,34.5,0.499900013208389,06NB51 600050,06NB51,06NB51,06NB51,T,T,0.057,0.906,0.0102,0.0031,0.019,0.142,0.053,0.064,0.015,0.0311,0.019,0.0017,0.0072,0.001,0.005,2080.868,54.18207,1837.0,1500.0,923.0
6537,23B172274,60.9,72.7,32.47,0.749300003051758,06NB51 600050,06NB51,06NB51,06NB51,T,H,0.052,0.882,0.0065,0.0036,0.011,0.126,0.04,0.041,0.01,0.0312,0.019,0.0024,0.0069,0.0,0.005,2153.858,54.15339,1877.0,1574.0,1049.0
6538,23B172274,62.8,73.7,28.12,0.749300003051758,06NB51 600050,06NB51,06NB51,06NB51,T,M,0.052,0.882,0.0065,0.0036,0.011,0.126,0.04,0.041,0.01,0.0312,0.019,0.0024,0.0069,0.0,0.005,2153.858,54.15339,1877.0,1574.0,1049.0
6539,23B172274,63.75,73.55,30.32,0.749300003051758,06NB51 600050,06NB51,06NB51,06NB51,T,T,0.052,0.882,0.0065,0.0036,0.011,0.126,0.04,0.041,0.01,0.0312,0.019,0.0024,0.0069,0.0,0.005,2153.858,54.15339,1877.0,1574.0,1049.0
6540,23B172277,63.8,71.5,36.7,0.500199973583221,06NB51 600050,06NB51,06NB51,06NB51,T,T,0.052,0.882,0.0065,0.0036,0.011,0.126,0.04,0.041,0.01,0.0312,0.019,0.0024,0.0069,0.0,0.005,2154.812,54.1537,1877.0,1594.0,1052.0
6541,23B172281,62.75,72.6,34.365,0.500199973583221,06NB51 600050,06NB51,06NB51,06NB51,T,T,0.06,0.966,0.0086,0.004,0.017,0.127,0.053,0.051,0.014,0.0372,0.019,0.0023,0.0086,0.001,0.004,2154.29,54.14909,1873.0,1598.0,1067.0
6542,23B172283,61.9,72.7,34.13,0.5,06NB51 600050,06NB51,06NB51,06NB51,T,T,0.06,0.966,0.0086,0.004,0.017,0.127,0.053,0.051,0.014,0.0372,0.019,0.0023,0.0086,0.001,0.004,2156.792,54.14774,1878.0,1598.0,1061.0
6543,23B172284,60.7,71.0,36.22,0.500199973583221,06NB51 600050,06NB51,06NB51,06NB51,T,T,0.06,0.966,0.0086,0.004,0.017,0.127,0.053,0.051,0.014,0.0372,0.019,0.0023,0.0086,0.001,0.004,2158.358,54.14877,1880.0,1605.0,1068.0
6544,23B172290,61.2,70.2,34.8,0.499900013208389,06NB51 600050,06NB51,06NB51,06NB51,T,T,0.056,0.914,0.0063,0.0037,0.008,0.116,0.042,0.045,0.009,0.0319,0.017,0.0025,0.0077,0.0,0.005,2143.436,54.15986,1884.0,1596.0,1050.0
6545,23B172295,62.45,71.8,32.620000000000005,0.5,06NB51 600050,06NB51,06NB51,06NB51,T,T,0.056,0.914,0.0063,0.0037,0.008,0.116,0.042,0.045,0.009,0.0319,0.017,0.0025,0.0077,0.0,0.005,2144.552,54.15903,1880.0,1596.0,1063.0
6904,23B173496,65.9,72.7,40.47,0.781000018119812,06NB51 600050,06NB51,06NB51,06NB51,T,T,0.06,0.928,0.0084,0.0045,0.019,0.133,0.044,0.048,0.015,0.0324,0.02,0.0013,0.0077,0.001,0.005,2046.848,54.20099,1815.0,1563.0,1031.0
6905,23B173497,63.1,72.4,41.32,0.742900013923645,06NB51 600050,06NB51,06NB51,06NB51,T,T,0.055,0.901,0.0059,0.0022,0.028,0.132,0.045,0.048,0.009,0.0342,0.019,0.0027,0.0075,0.001,0.005,2046.632,54.20316,1808.0,1637.0,1142.0
6906,23B173498,63.3,73.6,39.84,0.742699980735779,06NB51 600050,06NB51,06NB51,06NB51,T,T,0.055,0.901,0.0059,0.0022,0.028,0.132,0.045,0.048,0.009,0.0342,0.019,0.0027,0.0075,0.001,0.005,2044.562,54.20523,1803.0,1601.0,1013.0
6907,23B173499,59.05,68.1,39.015,0.629199981689453,06NB51 600050,06NB51,06NB51,06NB51,T,T,0.055,0.901,0.0059,0.0022,0.028,0.132,0.045,0.048,0.009,0.0342,0.019,0.0027,0.0075,0.001,0.005,2044.598,54.20247,1801.0,1632.0,1113.0
6908,23B173500,60.0,67.7,38.01,0.624000012874603,06NB51 600050,06NB51,06NB51,06NB51,T,T,0.055,0.901,0.0059,0.0022,0.028,0.132,0.045,0.048,0.009,0.0342,0.019,0.0027,0.0075,0.001,0.005,2028.56,54.20588,1788.0,1650.0,1101.0
6909,23B173503,64.95,73.25,35.515,0.493099987506866,06NB51 600050,06NB51,06NB51,06NB51,T,T,0.055,0.901,0.0059,0.0022,0.028,0.132,0.045,0.048,0.009,0.0342,0.019,0.0027,0.0075,0.001,0.005,2024.24,54.21102,1790.0,1596.0,1041.0
6910,23B173504,62.2,72.2,32.73,0.493000000715256,06NB51 600050,06NB51,06NB51,06NB51,T,T,0.059,0.892,0.0086,0.0032,0.014,0.133,0.044,0.047,0.015,0.0319,0.022,0.0013,0.0077,0.001,0.005,2035.364,54.20556,1797.0,1596.0,1047.0
6911,23B173506,63.0,71.4,34.75,0.493000000715256,06NB51 600050,06NB51,06NB51,06NB51,T,T,0.059,0.892,0.0086,0.0032,0.014,0.133,0.044,0.047,0.015,0.0319,0.022,0.0013,0.0077,0.001,0.005,2034.032,54.20462,1797.0,1598.0,1054.0
6912,23B173508,63.5,72.4,34.43,0.493099987506866,06NB51 600050,06NB51,06NB51,06NB55,T,T,0.059,0.892,0.0086,0.0032,0.014,0.133,0.044,0.047,0.015,0.0319,0.022,0.0013,0.0077,0.001,0.005,2043.266,54.20585,1797.0,1603.0,1059.0
6921,23B173538,65.4,72.8,35.68,0.618399977684021,06NB51 600050,06NB51,06NB51,06NB51,T,T,0.055,0.85,0.0056,0.0013,0.018,0.132,0.042,0.053,0.007,0.03,0.018,0.0034,0.0097,0.0,0.005,1993.046,54.22513,1842.0,1576.0,982.0
6922,23B173541,63.2,74.5,31.03,0.493999987840652,06NB51 600050,06NB51,06NB51,06NB51,T,T,0.055,0.85,0.0056,0.0013,0.018,0.132,0.042,0.053,0.007,0.03,0.018,0.0034,0.0097,0.0,0.005,2048.81,54.20903,1857.0,1603.0,1007.0
6924,23B173548,65.8,74.9,29.2,0.342099994421005,06NB51 600050,06NB51,06NB51,06NB51,T,T,0.052,0.916,0.0079,0.0004,0.031,0.134,0.043,0.057,0.014,0.0366,0.021,0.0013,0.0095,0.001,0.004,2081.984,54.17813,1832.0,1601.0,1013.0
6925,23B173551,67.1,75.1,30.56,0.342000007629395,06NB51 600050,06NB51,06NB51,06NB51,T,T,0.053,0.88,0.0072,0.0002,0.037,0.131,0.047,0.061,0.007,0.0299,0.02,0.0028,0.0086,0.001,0.005,2119.676,54.1619,1846.0,1605.0,1041.0
6926,23B173554,68.5,74.5,31.4,0.342099994421005,06NB51 600050,06NB51,06NB51,06NB51,T,T,0.053,0.88,0.0072,0.0002,0.037,0.131,0.047,0.061,0.007,0.0299,0.02,0.0028,0.0086,0.001,0.005,2058.638,54.17449,1808.0,1594.0,1052.0
6927,23B173557,66.8,73.8,31.73,0.342099994421005,06NB51 600050,06NB51,06NB51,06NB51,T,T,0.059,0.893,0.0086,0.0009,0.037,0.14,0.043,0.048,0.014,0.0344,0.023,0.0012,0.0082,0.001,0.005,2027.282,54.2066,1790.0,1596.0,1054.0
6928,23B173569,64.8,74.7,30.21,0.454100012779236,06NB51 600050,06NB51,06NB51,06NB51,T,T,0.062,0.892,0.0061,0.0031,0.018,0.126,0.052,0.061,0.008,0.0314,0.018,0.003,0.0079,0.001,0.005,2110.964,54.16983,1824.0,1607.0,1041.0
6929,23B173572,63.8,72.9,32.85,0.393099993467331,06NB51 600050,06NB51,06NB51,06NB51,T,T,0.057,0.867,0.0086,0.0024,0.035,0.137,0.043,0.041,0.016,0.0316,0.021,0.001,0.0081,0.001,0.006,2109.578,54.16569,1821.0,1607.0,1041.0
6930,23B173576,67.5,73.5,29.8,0.342099994421005,06NB51 600050,06NB51,06NB51,06NB51,T,T,0.057,0.867,0.0086,0.0024,0.035,0.137,0.043,0.041,0.016,0.0316,0.021,0.001,0.0081,0.001,0.006,2095.988,54.1674,1808.0,1599.0,1052.0
6931,23B173579,63.5,71.6,32.1,0.342000007629395,06NB51 600050,06NB51,06NB51,06NB51,T,T,0.055,0.896,0.0065,0.0026,0.029,0.142,0.049,0.056,0.008,0.0333,0.018,0.003,0.0075,0.001,0.005,2095.916,54.16818,1819.0,1601.0,1052.0
6932,23B173582,65.6,72.2,32.19,0.342099994421005,06NB51 600050,06NB51,06NB51,06NB51,T,T,0.055,0.896,0.0065,0.0026,0.029,0.142,0.049,0.056,0.008,0.0333,0.018,0.003,0.0075,0.001,0.005,2087.618,54.17662,1806.0,1599.0,1043.0
6933,23B173585,63.2,70.6,32.45,0.342099994421005,06NB51 600050,06NB51,06NB51,06NB51,T,T,0.061,0.892,0.0079,0.0031,0.021,0.144,0.044,0.041,0.015,0.0281,0.021,0.0014,0.0069,0.001,0.005,2081.372,54.1835,1805.0,1598.0,1043.0
6934,23B173589,62.3,70.9,33.15,0.342099994421005,06NB51 600050,06NB51,06NB51,06NB51,T,T,0.061,0.892,0.0079,0.0031,0.021,0.144,0.044,0.041,0.015,0.0281,0.021,0.0014,0.0069,0.001,0.005,2027.354,54.2134,1781.0,1598.0,1043.0
6935,23B173593,60.833333333333336,73.23333333333333,31.08,0.342099994421005,06NB51 600050,06NB51,06NB51,06NB51,T,T,0.054,0.871,0.0064,0.0036000000000000003,0.013,0.13,0.045000000000000005,0.041,0.007,0.0351,0.019,0.0030000000000000005,0.0083,0.0,0.005,2155.154,54.15184,1839.0,1598.0,1043.0
6936,23B173597,58.3,71.2,41.64,0.999000012874603,06NB51 600050,06NB51,06NB51,06NB51,T,T,0.054,0.871,0.0064,0.0036,0.013,0.13,0.045,0.041,0.007,0.0351,0.019,0.003,0.0083,0.0,0.005,2108.984,54.18354,1803.0,1626.0,1193.0
7041,23B173976,58.0,72.5,44.3,0.993600010871887,06NB51 600050,06NB51,06NB51,06NB51,T,T,0.056,0.879,0.0045,0.0006,0.031,0.082,0.033,0.03,0.013,0.0328,0.02,0.0012,0.0039,0.001,0.005,2100.47,54.18034,1851.0,1605.0,1077.0
7042,23B173978,52.6,71.7,46.0,0.99370002746582,06NB51 600050,06NB51,06NB51,06NB51,T,T,0.056,0.879,0.0045,0.0006,0.031,0.082,0.033,0.03,0.013,0.0328,0.02,0.0012,0.0039,0.001,0.005,2091.146,54.18564,1857.0,1605.0,1068.0
7043,23B173980,59.8,70.8,40.19,0.76120001077652,06NB51 600050,06NB51,06NB51,06NB51,T,T,0.056,0.879,0.0045,0.0006,0.031,0.082,0.033,0.03,0.013,0.0328,0.02,0.0012,0.0039,0.001,0.005,2101.1,54.18259,1864.0,1634.0,1043.0
7044,23B173983,60.55,69.9,43.555,0.750100016593933,06NB51 600050,06NB51,06NB51,06NB51,T,T,0.051,0.858,0.0055,0.0058,0.02,0.099,0.038,0.037,0.015,0.0386,0.017,0.0011,0.0123,0.001,0.005,2105.042,54.17588,1864.0,1603.0,1036.0
7045,23B173984,56.0,67.6,37.54,0.4932000041008,06NB51 600050,06NB51,06NB51,06NB51,T,T,0.051,0.858,0.0055,0.0058,0.02,0.099,0.038,0.037,0.015,0.0386,0.017,0.0011,0.0123,0.001,0.005,2114.906,54.16806,1839.0,1601.0,1061.0
7046,23B173986,60.7,72.0,32.5,0.37610000371933,06NB51 600050,06NB51,06NB51,06NB51,T,T,0.051,0.858,0.0055,0.0058,0.02,0.099,0.038,0.037,0.015,0.0386,0.017,0.0011,0.0123,0.001,0.005,2115.95,54.16628,1886.0,1607.0,1036.0
7048,23B173988,52.36666666666667,71.39999999999999,40.333333333333336,0.743799984455109,06NB51 600050,06NB51,06NB51,06NB51,T,T,0.057,0.9209999999999999,0.0056,0.0026999999999999997,0.028,0.10000000000000002,0.04,0.04,0.015,0.030800000000000004,0.019,0.001,0.005399999999999999,0.001,0.005,2084.792,54.16698,1864.0,1571.0,1011.0
7049,23B173989,61.3,69.8,40.97,0.743799984455109,06NB51 600050,06NB51,06NB51,06NB51,T,T,0.057,0.921,0.0056,0.0027,0.028,0.1,0.04,0.04,0.015,0.0308,0.019,0.001,0.0054,0.001,0.005,2093.99,54.17437,1848.0,1578.0,1038.0
7050,23B173991,65.8,72.0,36.91,0.494100004434586,06NB51 600050,06NB51,06NB51,06NB51,T,T,0.057,0.921,0.0056,0.0027,0.028,0.1,0.04,0.04,0.015,0.0308,0.019,0.001,0.0054,0.001,0.005,2064.326,54.1902,1835.0,1626.0,1180.0
7051,23B173992,79.1,84.9,31.74,0.493999987840652,06NB51 600050,06NB51,06NB51,06NV70,T,T,0.057,0.921,0.0056,0.0027,0.028,0.1,0.04,0.04,0.015,0.0308,0.019,0.001,0.0054,0.001,0.005,2057.45,54.19407,1857.0,1590.0,1076.0
7098,23B174198,66.6,75.7,30.42,0.342099994421005,06NB51 600050,06NB51,06NB51,06NB51,L,T,0.058,0.929,0.0089,0.0026,0.026,0.125,0.04,0.057,0.007,0.0272,0.02,0.0029,0.0105,0.001,0.005,2076.98,54.18539,1860.0,1626.0,1083.0
7099,23B174198,69.7,77.7,30.63,0.342099994421005,06NB51 600050,06NB51,06NB51,06NB51,T,T,0.058,0.929,0.0089,0.0026,0.026,0.125,0.04,0.057,0.007,0.0272,0.02,0.0029,0.0105,0.001,0.005,2076.98,54.18539,1860.0,1626.0,1083.0
7100,23B174202,66.2,73.2,32.9,0.342000007629395,06NB51 600050,06NB51,06NB51,06NB51,L,T,0.058,0.929,0.0089,0.0026,0.026,0.125,0.04,0.057,0.007,0.0272,0.02,0.0029,0.0105,0.001,0.005,2076.926,54.18524,1860.0,1598.0,1036.0
7101,23B174202,67.1,75.3,31.5,0.342000007629395,06NB51 600050,06NB51,06NB51,06NB51,T,T,0.058,0.929,0.0089,0.0026,0.026,0.125,0.04,0.057,0.007,0.0272,0.02,0.0029,0.0105,0.001,0.005,2076.926,54.18524,1860.0,1598.0,1036.0
7102,23B174205,67.1,73.6,33.22,0.342000007629395,06NB51 600050,06NB51,06NB51,06NB51,T,T,0.051,0.883,0.0085,0.0019,0.025,0.121,0.039,0.052,0.015,0.0328,0.02,0.0011,0.0081,0.001,0.005,2072.426,54.19267,1859.0,1599.0,1043.0
7103,23B174207,65.3,73.3,30.68,0.342000007629395,06NB51 600050,06NB51,06NB51,06NB51,T,T,0.051,0.883,0.0085,0.0019,0.025,0.121,0.039,0.052,0.015,0.0328,0.02,0.0011,0.0081,0.001,0.005,2085.8,54.18092,1860.0,1598.0,1045.0
7104,23B174211,67.2,71.9,33.97,0.342099994421005,06NB51 600050,06NB51,06NB51,06NB51,T,T,0.05,0.91,0.0073,0.005,0.019,0.128,0.042,0.051,0.015,0.0211,0.019,0.0011,0.0099,0.001,0.005,2105.294,54.17312,1866.0,1598.0,1045.0
7105,23B174215,68.5,74.9,34.15,0.454100012779236,06NB51 600050,06NB51,06NB51,06NB51,T,T,0.05,0.91,0.0073,0.005,0.019,0.128,0.042,0.051,0.015,0.0211,0.019,0.0011,0.0099,0.001,0.005,2108.66,54.17247,1873.0,1608.0,1049.0
7106,23B174220,64.3,73.7,32.21,0.453999996185303,06NB51 600050,06NB51,06NB51,06NB51,T,T,0.053,0.885,0.0089,0.0016,0.011,0.133,0.046,0.076,0.015,0.0268,0.018,0.0011,0.0108,0.0,0.006,2159.51,54.15609,1896.0,1605.0,1045.0
7107,23B174224,63.7,73.8,29.49,0.453999996185303,06NB51 600050,06NB51,06NB51,06NB51,T,T,0.053,0.885,0.0089,0.0016,0.011,0.133,0.046,0.076,0.015,0.0268,0.018,0.0011,0.0108,0.0,0.006,2114.114,54.169,1880.0,1599.0,1045.0
7108,23B174226,66.3,74.2,35.07,0.454100012779236,06NB51 600050,06NB51,06NB51,06NB51,T,T,0.056,0.873,0.0069,0.003,0.033,0.125,0.045,0.053,0.008,0.0305,0.017,0.0029,0.0068,0.001,0.005,2112.962,54.16692,1875.0,1605.0,1043.0
7109,23B174230,67.5,74.3,34.51,0.454100012779236,06NB51 600050,06NB51,06NB51,06NB51,T,T,0.056,0.873,0.0069,0.003,0.033,0.125,0.045,0.053,0.008,0.0305,0.017,0.0029,0.0068,0.001,0.005,2117.57,54.16092,1864.0,1603.0,1049.0
7110,23B174232,66.5,74.1,34.58,0.454100012779236,06NB51 600050,06NB51,06NB51,06NB51,T,T,0.058,0.899,0.0069,0.0034,0.024,0.117,0.042,0.05,0.017,0.0288,0.02,0.001,0.0103,0.001,0.004,2118.938,54.16259,1868.0,1608.0,1059.0
7111,23B174236,67.1,73.6,34.02,0.453999996185303,06NB51 600050,06NB51,06NB51,06NB51,T,T,0.058,0.899,0.0069,0.0034,0.024,0.117,0.042,0.05,0.017,0.0288,0.02,0.001,0.0103,0.001,0.004,2121.278,54.16039,1862.0,1605.0,1056.0
7112,23B174241,64.8,73.4,35.1,0.453999996185303,06NB51 600050,06NB51,06NB51,06NB51,T,T,0.062,0.871,0.0074,0.0039,0.018,0.135,0.045,0.053,0.008,0.0259,0.016,0.0025,0.0091,0.0,0.005,2123.024,54.1608,1866.0,1601.0,1049.0
7113,23B174244,66.6,73.4,35.93,0.454100012779236,06NB51 600050,06NB51,06NB51,06NB51,T,T,0.062,0.871,0.0074,0.0039,0.018,0.135,0.045,0.053,0.008,0.0259,0.016,0.0025,0.0091,0.0,0.005,2121.764,54.15896,1873.0,1607.0,1045.0
7114,23B174247,66.6,72.9,35.02,0.454100012779236,06NB51 600050,06NB51,06NB51,06NB51,T,T,0.063,0.868,0.007,0.0044,0.028,0.117,0.045,0.048,0.018,0.0294,0.019,0.0011,0.0079,0.001,0.005,2117.714,54.16223,1868.0,1605.0,1058.0
7115,23B174251,61.3,72.4,40.22,0.873000025749207,06NB51 600050,06NB51,06NB51,06NB51,T,T,0.063,0.868,0.007,0.0044,0.028,0.117,0.045,0.048,0.018,0.0294,0.019,0.0011,0.0079,0.001,0.005,2119.28,54.1631,1875.0,1610.0,1040.0
7116,23B174253,63.1,74.2,37.79,0.750199973583221,06NB51 600050,06NB51,06NB51,06NB51,T,T,0.063,0.875,0.0075,0.0034,0.023,0.12,0.043,0.05,0.007,0.0255,0.016,0.0021,0.0109,0.0,0.004,2123.672,54.1676,1871.0,1617.0,1041.0
7117,23B174257,67.4,76.3,32.68,0.494199991226196,06NB51 600050,06NB51,06NB51,06NB51,T,T,0.063,0.875,0.0075,0.0034,0.023,0.12,0.043,0.05,0.007,0.0255,0.016,0.0021,0.0109,0.0,0.004,2124.086,54.16135,1871.0,1608.0,1031.0
7118,23B174258,69.0,76.9,32.33,0.493999987840652,06NB51 600050,06NB51,06NB51,06NB51,T,T,0.063,0.875,0.0075,0.0034,0.023,0.12,0.043,0.05,0.007,0.0255,0.016,0.0021,0.0109,0.0,0.004,2117.39,54.16128,1873.0,1603.0,1034.0
7124,23B174276,61.1,72.9,38.38,0.742500007152557,06NB51 600050,06NB51,06NB50,06NB51,T,T,0.055,0.883,0.0095,0.0053,0.033,0.13,0.042,0.062,0.016,0.0343,0.022,0.0017,0.0045,0.001,0.005,2130.98,54.16482,1873.0,1603.0,1036.0
7125,23B174278,66.0,73.8,35.02,0.499900013208389,06NB51 600050,06NB51,06NB51,06NB51,T,T,0.055,0.883,0.0095,0.0053,0.033,0.13,0.042,0.062,0.016,0.0343,0.022,0.0017,0.0045,0.001,0.005,2130.998,54.15969,1880.0,1635.0,1117.0
7126,23B174282,65.4,74.6,29.95,0.493900001049042,06NB51 600050,06NB51,06NB51,06NB51,T,T,0.055,0.883,0.0095,0.0053,0.033,0.13,0.042,0.062,0.016,0.0343,0.022,0.0017,0.0045,0.001,0.005,2132.348,54.1561,1871.0,1603.0,1063.0
7127,23B174283,66.4,75.1,33.26,0.493999987840652,06NB51 600050,06NB51,06NB51,06NB51,T,T,0.055,0.883,0.0095,0.0053,0.033,0.13,0.042,0.062,0.016,0.0343,0.022,0.0017,0.0045,0.001,0.005,2130.836,54.1532,1871.0,1599.0,1061.0
7128,23B174288,65.4,73.6,34.46,0.493999987840652,06NB51 600050,06NB51,06NB51,06NB51,T,T,0.055,0.885,0.0077,0.0039,0.028,0.11,0.046,0.049,0.008,0.0322,0.018,0.0025,0.0096,0.001,0.005,2132.78,54.15983,1878.0,1598.0,1050.0
7129,23B174292,67.6,76.0,30.07,0.494100004434586,06NB51 600050,06NB51,06NB51,06NB51,T,T,0.055,0.885,0.0077,0.0039,0.028,0.11,0.046,0.049,0.008,0.0322,0.018,0.0025,0.0096,0.001,0.005,2144.084,54.14873,1877.0,1605.0,1045.0
7130,23B174293,63.8,73.4,33.3,0.493000000715256,06NB51 600050,06NB51,06NB51,06NB51,T,T,0.059,0.9,0.0073,0.0034,0.023,0.14,0.044,0.058,0.015,0.0323,0.018,0.0011,0.0086,0.001,0.005,2141.942,54.14853,1878.0,1599.0,1049.0
7131,23B174296,62.3,71.5,29.5,0.250099986791611,06NB51 600050,06NB51,06NB51,06NB51,L,T,0.059,0.9,0.0073,0.0034,0.023,0.14,0.044,0.058,0.015,0.0323,0.018,0.0011,0.0086,0.001,0.005,2144.678,49.23122,1873.0,1607.0,1056.0
7132,23B174296,64.8,72.7,29.22,0.250099986791611,06NB51 600050,06NB51,06NB51,06NB51,T,T,0.059,0.9,0.0073,0.0034,0.023,0.14,0.044,0.058,0.015,0.0323,0.018,0.0011,0.0086,0.001,0.005,2144.678,49.23122,1873.0,1607.0,1056.0
7145,23B174337,70.3,76.6,30.0,0.454100012779236,06NB51 600050,06NB51,06NB50,06NB51,T,T,0.058,0.851,0.0069,0.0032,0.021,0.14,0.044,0.065,0.007,0.0241,0.016,0.0029,0.0105,0.0,0.004,2162.966,54.1447,1931.0,1585.0,989.0
7146,23B174338,68.5,75.3,32.68,0.453999996185303,06NB51 600050,06NB51,06NB50,06NB51,T,T,0.058,0.851,0.0069,0.0032,0.021,0.14,0.044,0.065,0.007,0.0241,0.016,0.0029,0.0105,0.0,0.004,2147.666,54.15109,1932.0,1599.0,1050.0
7147,23B174339,66.1,75.0,28.23,0.294099986553192,06NB51 600050,06NB51,06NB51,06NB51,T,T,0.058,0.851,0.0069,0.0032,0.021,0.14,0.044,0.065,0.007,0.0241,0.016,0.0029,0.0105,0.0,0.004,2147.576,49.23426,1932.0,1599.0,1043.0
7148,23B174342,65.4,74.8,29.1,0.3125,06NB51 600050,06NB51,06NB51,06NB51,T,T,0.058,0.851,0.0069,0.0032,0.021,0.14,0.044,0.065,0.007,0.0241,0.016,0.0029,0.0105,0.0,0.004,2131.556,49.23644,1929.0,1621.0,1011.0
7149,23B174345,66.2,74.7,29.34,0.241999998688698,06NB51 600050,06NB51,06NB51,06NB51,T,T,0.058,0.851,0.0069,0.0032,0.021,0.14,0.044,0.065,0.007,0.0241,0.016,0.0029,0.0105,0.0,0.004,2143.418,49.23014,1934.0,1599.0,1086.0
7150,23B174350,65.3,72.3,29.35,0.241999998688698,06NB51 600050,06NB51,06NB51,06NB51,L,T,0.056,0.906,0.0058,0.0048,0.026,0.152,0.05,0.057,0.015,0.0419,0.02,0.001,0.0089,0.001,0.004,2137.568,49.236,1931.0,1599.0,1063.0
7151,23B174350,66.1,73.7,29.57,0.241999998688698,06NB51 600050,06NB51,06NB51,06NB51,T,T,0.056,0.906,0.0058,0.0048,0.026,0.152,0.05,0.057,0.015,0.0419,0.02,0.001,0.0089,0.001,0.004,2137.568,49.236,1931.0,1599.0,1063.0
7183,23B174425,65.9,73.6,30.61,0.284999996423721,06NB51 600050,06NB51,06NB51,06NB51,L,T,0.065,0.903,0.0076,0.0018,0.039,0.12,0.046,0.042,0.014,0.0226,0.02,0.0013,0.0105,0.001,0.005,2129.054,49.23475,1904.0,1607.0,1054.0
7184,23B174425,66.15,74.6,29.045,0.284999996423721,06NB51 600050,06NB51,06NB51,06NB51,T,T,0.065,0.903,0.0076,0.0018,0.039,0.12,0.046,0.042,0.014,0.0226,0.02,0.0013,0.0105,0.001,0.005,2129.054,49.23475,1904.0,1607.0,1054.0
7185,23B174432,61.5,71.5,40.66,0.749499976634979,06NB51 600050,06NB51,06NB51,06NB51,T,T,0.064,0.866,0.0051,0.0015,0.042,0.128,0.046,0.041,0.015,0.0273,0.021,0.0014,0.0113,0.001,0.005,2132.006,54.15354,1914.0,1578.0,993.0
7186,23B174435,64.5,74.4,35.07,0.499900013208389,06NB51 600050,06NB51,06NB51,06NB51,T,T,0.064,0.866,0.0051,0.0015,0.042,0.128,0.046,0.041,0.015,0.0273,0.021,0.0014,0.0113,0.001,0.005,2137.298,54.15251,1896.0,1598.0,1054.0
7401,23B175538,61.9,72.5,34.01,0.493000000715256,06NB51 600050,06NB51,06NB51,06NB51,T,T,0.061,0.914,0.006,0.0,0.028,0.135,0.048,0.053,0.014,0.025,0.019,0.0027,0.0127,0.001,0.005,2004.35,54.2183,1841.0,1594.0,1065.0
7402,23B175540,64.3,74.1,41.65,0.99370002746582,06NB51 600050,06NB51,06NB51,06NB51,T,T,0.061,0.914,0.006,0.0,0.028,0.135,0.048,0.053,0.014,0.025,0.019,0.0027,0.0127,0.001,0.005,2017.958,54.21439,1826.0,1578.0,1086.0
7403,23B175541,65.9,73.4,41.32,0.753499984741211,06NB51 600050,06NB51,06NB51,06NB51,T,T,0.056,0.889,0.0052,0.0002,0.02,0.148,0.049,0.045,0.014,0.0305,0.019,0.0025,0.0121,0.001,0.005,2018.912,59.16993,1711.0,1553.0,1077.0
7404,23B175542,63.7,73.4,41.02,0.753600001335144,06NB51 600050,06NB51,06NB51,06NB51,T,T,0.056,0.889,0.0052,0.0002,0.02,0.148,0.049,0.045,0.014,0.0305,0.019,0.0025,0.0121,0.001,0.005,2012.36,59.1923,1707.0,1511.0,1016.0
7405,23B175543,63.9,72.0,42.87,0.753400027751923,06NB51 600050,06NB51,06NB51,06NB51,T,T,0.056,0.889,0.0052,0.0002,0.02,0.148,0.049,0.045,0.014,0.0305,0.019,0.0025,0.0121,0.001,0.005,2007.644,59.22261,1688.0,1524.0,1059.0
7406,23B175544,66.2,73.2,42.18,0.753499984741211,06NB51 600050,06NB51,06NB51,06NB51,T,T,0.056,0.889,0.0052,0.0002,0.02,0.148,0.049,0.045,0.014,0.0305,0.019,0.0025,0.0121,0.001,0.005,2000.984,59.22792,1646.0,1513.0,1031.0
7407,23B175545,64.4,75.4,43.33,0.999700009822845,06NB51 600050,06NB51,06NB51,06NB51,T,T,0.056,0.889,0.0052,0.0002,0.02,0.148,0.049,0.045,0.014,0.0305,0.019,0.0025,0.0121,0.001,0.005,1999.958,54.22407,1812.0,1607.0,1151.0
7416,23B175561,66.2,74.7,30.08,0.24210000038147,06NB51 600050,06NB51,06NB51,06NB51,L,T,0.059,0.868,0.0038,0.0009,0.022,0.13,0.041,0.029,0.013,0.0323,0.016,0.0025,0.0084,0.0,0.009,2007.446,49.29341,1844.0,1607.0,1065.0
7417,23B175561,68.2,75.9,29.51,0.24210000038147,06NB51 600050,06NB51,06NB51,06NB51,T,T,0.059,0.868,0.0038,0.0009,0.022,0.13,0.041,0.029,0.013,0.0323,0.016,0.0025,0.0084,0.0,0.009,2007.446,49.29341,1844.0,1607.0,1065.0
7418,23B175562,63.9,72.8,39.5,0.625100016593933,06NB51 600050,06NB51,06NB51,06NB51,T,T,0.059,0.868,0.0038,0.0009,0.022,0.13,0.041,0.029,0.013,0.0323,0.016,0.0025,0.0084,0.0,0.009,2010.776,59.17953,1758.0,1565.0,1072.0
7419,23B175564,65.1,73.8,39.06,0.625100016593933,06NB51 600050,06NB51,06NB51,06NB51,T,T,0.059,0.868,0.0038,0.0009,0.022,0.13,0.041,0.029,0.013,0.0323,0.016,0.0025,0.0084,0.0,0.009,2028.866,59.21915,1621.0,1538.0,1007.0
7420,23B175565,63.7,72.6,35.11,0.625100016593933,06NB51 600050,06NB51,06NB51,06NB55,T,T,0.059,0.868,0.0038,0.0009,0.022,0.13,0.041,0.029,0.013,0.0323,0.016,0.0025,0.0084,0.0,0.009,2034.05,59.19587,1641.0,1560.0,1059.0
7685,23B176858,63.3,74.7,36.83,0.749899983406067,06NB51 600050,06NB51,06NB51,06NB51,T,T,0.058,0.921,0.0082,0.0033,0.03,0.123,0.038,0.053,0.015,0.0326,0.02,0.0024,0.0063,0.001,0.006,2173.874,54.13745,1877.0,1632.0,1214.0
7686,23B176859,62.1,72.7,39.41,0.750199973583221,06NB51 600050,06NB51,06NB51,06NB51,T,T,0.058,0.921,0.0082,0.0033,0.03,0.123,0.038,0.053,0.015,0.0326,0.02,0.0024,0.0063,0.001,0.006,2145.956,54.15853,1842.0,1590.0,1189.0
7687,23B176873,69.1,78.3,27.01,0.28099998831749,06NB51 600050,06NB51,06NB51,06NB51,T,T,0.07,0.879,0.0053,0.0019,0.022,0.126,0.041,0.051,0.017,0.0339,0.02,0.0029,0.0035,0.001,0.005,2023.286,49.30376,1781.0,1596.0,1025.0
