Repository: PNell/TrialTest3

File: Data/StreamlitData032524.csv (part 88 of 96)
,coil_no,YieldStrength,TensileStrength,TotalElongation,coil_thickness,steel_design_description,grade,grade_head,grade_tail,sample_direction,sample_location,c_amount,mn_amount,p_amount,s_amount,si_amount,cu_amount,ni_amount,cr_amount,mo_amount,al_amount,nb_amount,ca_amount,n_amount,ti_amount,v_amount,TF1_EXIT_AVG_BODY,TBC_thickness,TEMP_FM_ENTRY_AVG,TEMP_FM_EXIT_AVG,TEMP_COILING_AVG
7689,23B176881,69.5,77.7,28.08,0.281100004911423,06NB51 600050,06NB51,06NB51,06NB51,T,T,0.059,0.861,0.0057,0.0006,0.012,0.125,0.037,0.054,0.016,0.0278,0.021,0.0021,0.0045,0.001,0.005,2024.474,49.30373,1787.0,1596.0,1025.0
7690,23B176885,67.3,75.5,28.27,0.28099998831749,06NB51 600050,06NB51,06NB51,06NB51,T,T,0.06,0.916,0.0053,0.0015,0.028,0.122,0.042,0.039,0.007,0.027,0.019,0.0024,0.0058,0.001,0.005,2061.284,49.27407,1814.0,1596.0,1023.0
7691,23B176889,67.4,75.6,28.93,0.28099998831749,06NB51 600050,06NB51,06NB51,06NB51,T,T,0.06,0.916,0.0053,0.0015,0.028,0.122,0.042,0.039,0.007,0.027,0.019,0.0024,0.0058,0.001,0.005,2046.038,49.2877,1823.0,1596.0,968.0
7692,23B176892,67.6,75.0,31.04,0.28099998831749,06NB51 600050,06NB51,06NB51,06NB51,T,T,0.057,0.918,0.0059,0.0031,0.018,0.13,0.043,0.039,0.008,0.0275,0.017,0.0019,0.0058,0.0,0.004,2044.508,49.28707,1810.0,1601.0,1004.0
7693,23B176897,65.4,73.0,29.99,0.281100004911423,06NB51 600050,06NB51,06NB51,06NB51,T,T,0.057,0.918,0.0059,0.0031,0.018,0.13,0.043,0.039,0.008,0.0275,0.017,0.0019,0.0058,0.0,0.004,2107.13,49.2516,1835.0,1603.0,1020.0
7694,23B176901,65.2,71.9,29.47,0.281100004911423,06NB51 600050,06NB51,06NB51,06NB51,T,T,0.062,0.885,0.0071,0.0034,0.023,0.119,0.046,0.04,0.011,0.0347,0.016,0.0028,0.0076,0.001,0.005,2064.56,49.27462,1821.0,1605.0,1029.0
7695,23B176905,65.6,72.4,31.1,0.28099998831749,06NB51 600050,06NB51,06NB51,06NB51,T,T,0.062,0.885,0.0071,0.0034,0.023,0.119,0.046,0.04,0.011,0.0347,0.016,0.0028,0.0076,0.001,0.005,2105.222,49.25234,1850.0,1598.0,1025.0
7939,23B177844,65.3,74.0,42.15,0.761399984359741,06NB51 600050,06NB51,06NB51,06NB51,T,T,0.067,0.942,0.0091,0.0014,0.018,0.141,0.047,0.05,0.019,0.03,0.021,0.0026,0.0116,0.0,0.005,1976.396,54.28132,1682.0,1569.0,1248.0
7940,23B177847,63.5,73.2,38.34,0.761099994182587,06NB51 600050,06NB51,06NB51,06NB51,T,T,0.067,0.942,0.0091,0.0014,0.018,0.141,0.047,0.05,0.019,0.03,0.021,0.0026,0.0116,0.0,0.005,2033.96,54.27399,1680.0,1583.0,1229.0
7941,23B177853,64.7,71.0,41.75,0.743799984455109,06NB51 600050,06NB51,06NB51,06NB51,T,T,0.056,0.902,0.0077,0.0012,0.016,0.133,0.044,0.053,0.007,0.0296,0.017,0.0024,0.0084,0.0,0.005,2012.09,54.26918,1675.0,1572.0,1097.0
7942,23B177854,62.3,70.8,38.35,0.999800026416779,06NB51 600050,06NB51,06NB51,06NB51,T,T,0.056,0.902,0.0077,0.0012,0.016,0.133,0.044,0.053,0.007,0.0296,0.017,0.0024,0.0084,0.0,0.005,2021.9,54.22174,1774.0,1533.0,1041.0
7943,23B177856,63.3,72.2,38.51,1.00020003318787,06NB51 600050,06NB51,06NB51,06NB51,T,T,0.062,0.889,0.0082,0.0015,0.016,0.143,0.046,0.047,0.019,0.035,0.02,0.0024,0.0081,0.0,0.004,2024.474,54.22033,1790.0,1560.0,1101.0
7944,23B177859,60.7,71.1,37.11,0.617999970912933,06NB51 600050,06NB51,06NB51,06NB51,T,T,0.062,0.889,0.0082,0.0015,0.016,0.143,0.046,0.047,0.019,0.035,0.02,0.0024,0.0081,0.0,0.004,2026.868,54.21516,1817.0,1630.0,1144.0
7945,23B177862,62.4,71.7,38.75,0.617999970912933,06NB51 600050,06NB51,06NB51,06NB51,T,T,0.062,0.889,0.0082,0.0015,0.016,0.143,0.046,0.047,0.019,0.035,0.02,0.0024,0.0081,0.0,0.004,2032.502,54.22039,1824.0,1610.0,1076.0
7946,23B177863,63.4,73.0,39.28,0.61760002374649,06NB51 600050,06NB51,06NB51,06NB51,T,T,0.062,0.889,0.0082,0.0015,0.016,0.143,0.046,0.047,0.019,0.035,0.02,0.0024,0.0081,0.0,0.004,2037.92,54.21067,1815.0,1603.0,1063.0
7947,23B177865,65.1,75.5,35.24,0.617799997329712,06NB51 600050,06NB51,06NB51,06NB51,T,T,0.055,0.892,0.0073,0.0006,0.034,0.133,0.045,0.053,0.007,0.0273,0.019,0.0023,0.0085,0.001,0.005,2040.098,54.19795,1805.0,1610.0,1043.0
7948,23B177866,64.1,71.7,37.03,0.4932000041008,06NB51 600050,06NB51,06NB51,06NB51,T,T,0.055,0.892,0.0073,0.0006,0.034,0.133,0.045,0.053,0.007,0.0273,0.019,0.0023,0.0085,0.001,0.005,2040.692,54.19952,1808.0,1601.0,1023.0
7949,23B177868,64.3,73.5,34.91,0.492900013923645,06NB51 600050,06NB51,06NB51,06NB51,T,T,0.055,0.892,0.0073,0.0006,0.034,0.133,0.045,0.053,0.007,0.0273,0.019,0.0023,0.0085,0.001,0.005,2050.232,54.19794,1824.0,1596.0,1013.0
7950,23B177869,66.3,73.0,35.47,0.493000000715256,06NB51 600050,06NB51,06NB51,06NB51,T,T,0.055,0.892,0.0073,0.0006,0.034,0.133,0.045,0.053,0.007,0.0273,0.019,0.0023,0.0085,0.001,0.005,2056.37,54.20418,1828.0,1580.0,1004.0
7961,23B177887,65.7,72.8,41.88,0.994099974632263,06NB51 600050,06NB51,06NB51,06NB51,T,T,0.062,0.872,0.01,0.0038,0.017,0.147,0.052,0.052,0.015,0.0358,0.018,0.0023,0.0121,0.0,0.004,2047.928,54.25595,1679.0,1562.0,1239.0
7962,23B177888,64.0,72.0,41.13,0.994099974632263,06NB51 600050,06NB51,06NB51,06NB51,T,T,0.062,0.872,0.01,0.0038,0.017,0.147,0.052,0.052,0.015,0.0358,0.018,0.0023,0.0121,0.0,0.004,2007.446,54.26311,1650.0,1536.0,1182.0
7963,23B177889,66.8,73.2,40.27,0.994099974632263,06NB51 600050,06NB51,06NB51,06NB51,T,T,0.057,0.871,0.0118,0.002,0.052,0.148,0.045,0.079,0.008,0.0318,0.019,0.002,0.011,0.001,0.005,2034.338,54.2607,1671.0,1549.0,1164.0
7964,23B177890,67.7,74.4,39.73,0.994099974632263,06NB51 600050,06NB51,06NB51,06NB51,T,T,0.057,0.871,0.0118,0.002,0.052,0.148,0.045,0.079,0.008,0.0318,0.019,0.002,0.011,0.001,0.005,2026.364,54.24935,1689.0,1562.0,1169.0
7965,23B177891,66.9,74.5,39.11,0.994000017642975,06NB51 600050,06NB51,06NB51,06NB51,T,T,0.057,0.871,0.0118,0.002,0.052,0.148,0.045,0.079,0.008,0.0318,0.019,0.002,0.011,0.001,0.005,2029.568,54.26135,1659.0,1540.0,1113.0
7966,23B177896,63.1,74.1,39.53,0.993799984455109,06NB51 600050,06NB51,06NB51,06NB51,T,T,0.052,0.878,0.0106,0.0043,0.019,0.14,0.05,0.051,0.016,0.0288,0.019,0.0024,0.0101,0.0,0.004,2047.208,54.22342,1819.0,1673.0,1212.0
7997,23B178010,63.7,73.2,38.67,0.994000017642975,06NB51 600050,06NB51,06NB50,06NB51,T,T,0.055,0.867,0.0089,0.0047,0.021,0.143,0.047,0.059,0.009,0.0306,0.018,0.0023,0.0114,0.001,0.005,1914.116,54.30112,1709.0,1571.0,1004.0
7998,23B178014,62.7,72.1,34.32,0.493000000715256,06NB51 600050,06NB51,06NB51,06NB51,T,T,0.055,0.867,0.0089,0.0047,0.021,0.143,0.047,0.059,0.009,0.0306,0.018,0.0023,0.0114,0.001,0.005,2034.608,54.20742,1842.0,1598.0,1072.0
8059,23B178297,67.0,79.4,35.21,0.75,06NB51 600050,06NB51,06NB51,06NB51,T,H,0.065,0.946,0.0068,0.0025,0.016,0.127,0.04,0.047,0.007,0.0255,0.019,0.0027,0.0132,0.001,0.006,2034.518,54.20443,1835.0,1614.0,1083.0
8060,23B178297,65.1,78.0,36.18,0.75,06NB51 600050,06NB51,06NB51,06NB51,T,M,0.065,0.946,0.0068,0.0025,0.016,0.127,0.04,0.047,0.007,0.0255,0.019,0.0027,0.0132,0.001,0.006,2034.518,54.20443,1835.0,1614.0,1083.0
8061,23B178297,67.23333333333333,78.86666666666667,35.53,0.75,06NB51 600050,06NB51,06NB51,06NB51,T,T,0.065,0.9460000000000001,0.0068,0.0025,0.016,0.127,0.04,0.04700000000000001,0.007,0.0255,0.019,0.0026999999999999997,0.013199999999999998,0.001,0.006000000000000001,2034.518,54.20443,1835.0,1614.0,1083.0
8062,23B178298,68.1,80.0,35.39,0.750100016593933,06NB51 600050,06NB51,06NB51,06NB51,T,H,0.065,0.946,0.0068,0.0025,0.016,0.127,0.04,0.047,0.007,0.0255,0.019,0.0027,0.0132,0.001,0.006,2018.822,54.21297,1830.0,1614.0,1074.0
8063,23B178298,65.3,79.1,34.73,0.750100016593933,06NB51 600050,06NB51,06NB51,06NB51,T,M,0.065,0.946,0.0068,0.0025,0.016,0.127,0.04,0.047,0.007,0.0255,0.019,0.0027,0.0132,0.001,0.006,2018.822,54.21297,1830.0,1614.0,1074.0
8064,23B178298,60.1,80.8,34.29,0.750100016593933,06NB51 600050,06NB51,06NB51,06NB51,T,T,0.065,0.946,0.0068,0.0025,0.016,0.127,0.04,0.047,0.007,0.0255,0.019,0.0027,0.0132,0.001,0.006,2018.822,54.21297,1830.0,1614.0,1074.0
8065,23B178299,64.4,79.4,34.18,0.75,06NB51 600050,06NB51,06NB51,06NB51,T,H,0.065,0.946,0.0068,0.0025,0.016,0.127,0.04,0.047,0.007,0.0255,0.019,0.0027,0.0132,0.001,0.006,2029.154,54.2218,1835.0,1601.0,1119.0
8066,23B178299,67.6,79.6,35.69,0.75,06NB51 600050,06NB51,06NB51,06NB51,T,M,0.065,0.946,0.0068,0.0025,0.016,0.127,0.04,0.047,0.007,0.0255,0.019,0.0027,0.0132,0.001,0.006,2029.154,54.2218,1835.0,1601.0,1119.0
8067,23B178299,68.6,81.0,34.22,0.75,06NB51 600050,06NB51,06NB51,06NB51,T,T,0.065,0.946,0.0068,0.0025,0.016,0.127,0.04,0.047,0.007,0.0255,0.019,0.0027,0.0132,0.001,0.006,2029.154,54.2218,1835.0,1601.0,1119.0
8068,23B178300,63.8,76.0,33.65,0.749599993228912,06NB51 600050,06NB51,06NB51,06NB51,T,H,0.065,0.946,0.0068,0.0025,0.016,0.127,0.04,0.047,0.007,0.0255,0.019,0.0027,0.0132,0.001,0.006,2046.956,54.21305,1833.0,1623.0,1171.0
8069,23B178300,63.6,77.7,33.0,0.749599993228912,06NB51 600050,06NB51,06NB51,06NB51,T,M,0.065,0.946,0.0068,0.0025,0.016,0.127,0.04,0.047,0.007,0.0255,0.019,0.0027,0.0132,0.001,0.006,2046.956,54.21305,1833.0,1623.0,1171.0
8070,23B178300,68.94999999999999,79.0,34.269999999999996,0.749599993228912,06NB51 600050,06NB51,06NB51,06NB51,T,T,0.065,0.946,0.0068,0.0025,0.016,0.127,0.04,0.047,0.007,0.0255,0.019,0.0027,0.0132,0.001,0.006,2046.956,54.21305,1833.0,1623.0,1171.0
8748,23B181169,65.6,73.7,28.16,0.24210000038147,06NB51 600050,06NB51,06NB51,06NB51,T,T,0.063,0.909,0.0081,0.0012,0.012,0.11,0.042,0.044,0.016,0.0322,0.018,0.0031,0.0087,0.0,0.004,2063.66,49.27061,1851.0,1598.0,1050.0
8749,23B181173,67.1,74.0,27.07,0.241999998688698,06NB51 600050,06NB51,06NB51,06NB51,T,T,0.063,0.909,0.0081,0.0012,0.012,0.11,0.042,0.044,0.016,0.0322,0.018,0.0031,0.0087,0.0,0.004,2061.716,49.27747,1846.0,1607.0,1054.0
8753,23B181219,63.2,77.1,42.48,1.0,06NB51 600050,06NB51,06NB51,06NB51,T,T,0.058,0.93,0.0079,0.0029,0.034,0.121,0.046,0.054,0.012,0.0306,0.019,0.0027,0.011,0.001,0.005,2053.706,54.19931,1844.0,1598.0,1040.0
8754,23B181221,62.65,75.30000000000001,38.415000000000006,0.758199989795685,06NB51 600050,06NB51,06NB51,06NB51,T,T,0.058,0.93,0.0079,0.0029,0.034,0.121,0.046,0.054,0.012,0.0306,0.019,0.0027,0.011,0.001,0.005,2052.59,54.19557,1835.0,1605.0,1036.0
8755,23B181223,59.1,70.6,36.63,0.619099974632263,06NB51 600050,06NB51,06NB51,06NB51,T,T,0.061,0.884,0.0097,0.0026,0.019,0.118,0.044,0.055,0.015,0.0234,0.019,0.0027,0.0105,0.0,0.005,2057.504,54.18728,1837.0,1605.0,1043.0
8796,23B181379,63.5,73.4,33.29,0.306100010871887,06NB51 600050,06NB51,06NB50,06NB51,T,T,0.059,0.892,0.0085,0.0043,0.013,0.125,0.04,0.056,0.007,0.0306,0.021,0.0025,0.0107,0.001,0.005,2149.736,49.23454,1931.0,1601.0,1050.0
8797,23B181385,66.5,73.3,27.45,0.244100004434586,06NB51 600050,06NB51,06NB51,06NB51,T,T,0.059,0.892,0.0085,0.0043,0.013,0.125,0.04,0.056,0.007,0.0306,0.021,0.0025,0.0107,0.001,0.005,2142.824,49.2673,1812.0,1594.0,1065.0
9152,23B182965,67.5,76.4,28.37,0.279199987649918,06NB51 600050,06NB51,06NB55,06NB51,T,T,0.061,0.881,0.0077,0.002,0.022,0.127,0.047,0.043,0.013,0.0297,0.018,0.0028,0.013,0.001,0.004,2047.28,49.26643,1835.0,1596.0,1056.0
9153,23B182966,64.7,74.1,28.63,0.285299986600876,06NB51 600050,06NB51,06NB55,06NB51,T,T,0.061,0.881,0.0077,0.002,0.022,0.127,0.047,0.043,0.013,0.0297,0.018,0.0028,0.013,0.001,0.004,2073.884,49.26231,1839.0,1596.0,1056.0
9154,23B182969,64.0,73.9,29.23,0.340299993753433,06NB51 600050,06NB51,06NB51,06NB51,T,T,0.061,0.881,0.0077,0.002,0.022,0.127,0.047,0.043,0.013,0.0297,0.018,0.0028,0.013,0.001,0.004,2070.896,54.18631,1848.0,1603.0,1072.0
9155,23B182971,66.7,72.8,29.97,0.342799991369247,06NB51 600050,06NB51,06NB51,06NB51,T,T,0.061,0.863,0.0064,0.0022,0.017,0.131,0.044,0.04,0.007,0.0325,0.016,0.0046,0.0123,0.001,0.005,2073.398,54.18437,1844.0,1594.0,1065.0
9156,23B182972,65.9,75.3,29.86,0.343100011348724,06NB51 600050,06NB51,06NB51,06NB51,T,T,0.061,0.863,0.0064,0.0022,0.017,0.131,0.044,0.04,0.007,0.0325,0.016,0.0046,0.0123,0.001,0.005,2073.83,54.18532,1848.0,1594.0,1065.0
9157,23B182973,63.3,73.1,30.21,0.343199998140335,06NB51 600050,06NB51,06NB51,06NB51,T,T,0.061,0.863,0.0064,0.0022,0.017,0.131,0.044,0.04,0.007,0.0325,0.016,0.0046,0.0123,0.001,0.005,2073.668,54.18636,1846.0,1594.0,1065.0
9158,23B182980,69.35,76.8,31.96,0.453399986028671,06NB51 600050,06NB51,06NB51,06NB51,T,T,0.072,0.938,0.0063,0.0019,0.024,0.122,0.046,0.041,0.014,0.0324,0.019,0.003,0.0098,0.001,0.005,2071.994,54.18624,1846.0,1594.0,1112.0
9160,23B182987,63.4,72.1,33.21,0.453999996185303,06NB51 600050,06NB51,06NB51,06NB51,T,T,0.058,0.89,0.0073,0.003,0.02,0.117,0.047,0.037,0.014,0.0262,0.019,0.0034,0.0129,0.001,0.005,2099.912,54.17262,1862.0,1598.0,1067.0
9163,23B182992,66.3,74.3,26.8,0.24210000038147,06NB51 600050,06NB51,06NB51,06NB51,T,T,0.061,0.886,0.0067,0.0019,0.032,0.119,0.05,0.046,0.013,0.0333,0.02,0.0027,0.0108,0.001,0.005,2127.632,49.24604,1875.0,1592.0,1090.0
9164,23B182993,66.3,74.7,27.28,0.24210000038147,06NB51 600050,06NB51,06NB51,06NB51,T,T,0.061,0.886,0.0067,0.0019,0.032,0.119,0.05,0.046,0.013,0.0333,0.02,0.0027,0.0108,0.001,0.005,2136.56,49.23214,1875.0,1596.0,1072.0
9182,23B183039,64.3,74.3,29.2,0.342099994421005,06NB51 600050,06NB51,06NB55,06NB51,T,T,0.065,0.931,0.008,0.0041,0.017,0.095,0.038,0.042,0.006,0.0349,0.018,0.0028,0.0136,0.001,0.005,2149.196,54.14658,1889.0,1599.0,1059.0
9183,23B183041,62.9,73.2,28.86,0.342099994421005,06NB51 600050,06NB51,06NB51,06NB51,T,T,0.065,0.931,0.008,0.0041,0.017,0.095,0.038,0.042,0.006,0.0349,0.018,0.0028,0.0136,0.001,0.005,2145.938,54.15582,1884.0,1601.0,1043.0
9184,23B183045,66.2,74.4,33.08,0.454100012779236,06NB51 600050,06NB51,06NB51,06NB51,T,T,0.059,0.913,0.0087,0.0016,0.019,0.119,0.047,0.058,0.015,0.0339,0.019,0.0025,0.0079,0.001,0.005,2115.32,54.16984,1877.0,1603.0,1052.0
9193,23B183148,63.3,72.6,29.29,0.284999996423721,06NB51 600050,06NB51,06NB51,06NB51,T,T,0.059,0.852,0.0083,0.002,0.015,0.114,0.045,0.056,0.008,0.0329,0.019,0.0027,0.007,0.001,0.005,2082.128,49.25794,1868.0,1596.0,1061.0
9194,23B183150,62.0,71.8,31.47,0.342099994421005,06NB51 600050,06NB51,06NB51,06NB51,T,T,0.059,0.852,0.0083,0.002,0.015,0.114,0.045,0.056,0.008,0.0329,0.019,0.0027,0.007,0.001,0.005,2087.312,54.17563,1864.0,1605.0,1059.0
9195,23B183153,63.3,73.1,30.42,0.342000007629395,06NB51 600050,06NB51,06NB51,06NB51,T,T,0.06,0.865,0.0073,0.0021,0.015,0.125,0.043,0.044,0.016,0.0363,0.019,0.0027,0.0085,0.001,0.005,2098.976,54.1761,1884.0,1598.0,1052.0
9196,23B183155,63.1,72.7,30.57,0.342000007629395,06NB51 600050,06NB51,06NB51,06NB51,T,T,0.06,0.865,0.0073,0.0021,0.015,0.125,0.043,0.044,0.016,0.0363,0.019,0.0027,0.0085,0.001,0.005,2102.36,54.17418,1889.0,1598.0,1050.0
9197,23B183158,65.8,74.2,29.47,0.342099994421005,06NB51 600050,06NB51,06NB51,06NB51,T,T,0.057,0.881,0.0081,0.0014,0.024,0.119,0.047,0.051,0.009,0.0309,0.019,0.0025,0.0093,0.001,0.006,2114.726,54.16309,1895.0,1599.0,1050.0
9198,23B183160,64.4,74.9,30.76,0.453999996185303,06NB51 600050,06NB51,06NB51,06NB51,T,T,0.057,0.881,0.0081,0.0014,0.024,0.119,0.047,0.051,0.009,0.0309,0.019,0.0025,0.0093,0.001,0.006,2111.684,54.16777,1898.0,1599.0,1076.0
9199,23B183163,59.8,70.8,32.05,0.453999996185303,06NB51 600050,06NB51,06NB51,06NB51,T,T,0.052,0.884,0.0073,0.001,0.015,0.128,0.044,0.041,0.015,0.0316,0.016,0.0022,0.0082,0.001,0.005,2111.882,54.1669,1898.0,1603.0,1068.0
9200,23B183165,63.6,73.0,33.8,0.454100012779236,06NB51 600050,06NB51,06NB51,06NB51,T,T,0.052,0.884,0.0073,0.001,0.015,0.128,0.044,0.041,0.015,0.0316,0.016,0.0022,0.0082,0.001,0.005,2113.106,54.16439,1902.0,1601.0,1063.0
9201,23B183167,64.69999999999999,74.15,33.81,0.454100012779236,06NB51 600050,06NB51,06NB51,06NB51,T,T,0.058,0.874,0.011,0.0024,0.017,0.117,0.046,0.058,0.008,0.0274,0.018,0.0027,0.0082,0.001,0.005,2112.008,54.1706,1904.0,1603.0,1063.0
9240,23B183291,65.5,72.7,29.99,0.306100010871887,06NB51 600050,06NB51,06NB51,06NB51,L,T,0.059,0.871,0.0076,0.0014,0.016,0.139,0.044,0.049,0.014,0.0313,0.021,0.0028,0.0094,0.001,0.005,2152.814,49.22736,1869.0,1601.0,1085.0
9241,23B183291,65.9,74.65,30.115,0.306100010871887,06NB51 600050,06NB51,06NB51,06NB51,T,T,0.059,0.871,0.0076,0.0014,0.016,0.139,0.044,0.049,0.014,0.0313,0.021,0.0028,0.0094,0.001,0.005,2152.814,49.22736,1869.0,1601.0,1085.0
9347,23B183699,58.1,71.4,29.62,0.28099998831749,06NB51 600050,06NB51,06NB51,06NB51,L,T,0.061,0.855,0.0102,0.0017,0.016,0.111,0.036,0.05,0.015,0.0348,0.023,0.0037,0.0095,0.001,0.006,2159.942,49.23482,1864.0,1603.0,1158.0
9348,23B183699,62.2,72.1,29.35,0.28099998831749,06NB51 600050,06NB51,06NB51,06NB51,T,T,0.061,0.855,0.0102,0.0017,0.016,0.111,0.036,0.05,0.015,0.0348,0.023,0.0037,0.0095,0.001,0.006,2159.942,49.23482,1864.0,1603.0,1158.0
9350,23B183704,66.1,74.8,32.95,0.493900001049042,06NB51 600050,06NB51,06NB51,06NB51,T,T,0.063,0.874,0.0144,0.0022,0.02,0.115,0.041,0.069,0.014,0.0231,0.02,0.0029,0.0068,0.001,0.006,2162.354,54.14833,1877.0,1580.0,1052.0
9351,23B183705,61.0,71.6,34.49,0.493900001049042,06NB51 600050,06NB51,06NB51,06NB51,T,T,0.063,0.874,0.0144,0.0022,0.02,0.115,0.041,0.069,0.014,0.0231,0.02,0.0029,0.0068,0.001,0.006,2161.454,54.14969,1866.0,1605.0,1101.0
9352,23B183706,62.4,71.7,37.99,0.618300020694733,06NB51 600050,06NB51,06NB51,06NB51,T,T,0.063,0.874,0.0144,0.0022,0.02,0.115,0.041,0.069,0.014,0.0231,0.02,0.0029,0.0068,0.001,0.006,2161.958,54.14988,1871.0,1589.0,1068.0
9353,23B183708,63.4,74.6,33.92,0.618600010871887,06NB51 600050,06NB51,06NB51,06NB51,T,T,0.063,0.851,0.0076,0.0007,0.02,0.107,0.037,0.041,0.009,0.0263,0.017,0.0035,0.0099,0.001,0.005,2118.524,54.17734,1889.0,1607.0,1112.0
9355,23B183714,64.1,73.4,29.44,0.342099994421005,06NB51 600050,06NB51,06NB51,06NB51,T,T,0.063,0.892,0.0109,0.0012,0.018,0.128,0.047,0.047,0.012,0.0351,0.019,0.0032,0.0116,0.001,0.005,2108.156,54.16858,1860.0,1596.0,1052.0
9356,23B183716,63.7,73.6,30.08,0.333000004291534,06NB51 600050,06NB51,06NB51,06NB51,T,T,0.063,0.892,0.0109,0.0012,0.018,0.128,0.047,0.047,0.012,0.0351,0.019,0.0032,0.0116,0.001,0.005,2136.254,54.17034,1875.0,1603.0,1045.0
9357,23B183719,65.9,74.3,27.82,0.333099991083145,06NB51 600050,06NB51,06NB51,06NB51,T,T,0.054,0.901,0.0068,0.0001,0.023,0.11,0.04,0.049,0.007,0.0289,0.018,0.0025,0.0073,0.001,0.005,2102.9,54.1738,1860.0,1598.0,1049.0
9358,23B183720,64.5,73.7,30.37,0.454100012779236,06NB51 600050,06NB51,[],[],T,T,0.054,0.901,0.0068,0.0001,0.023,0.11,0.04,0.049,0.007,0.0289,0.018,0.0025,0.0073,0.001,0.005,2104.286,54.17332,1866.0,1598.0,1045.0
9359,23B183724,64.4,75.2,29.58,0.39300000667572,06NB51 600050,06NB51,06NB51,06NB51,T,T,0.065,0.889,0.0135,0.0001,0.025,0.123,0.048,0.062,0.013,0.0314,0.018,0.0029,0.0094,0.001,0.005,2077.358,54.1756,1841.0,1594.0,1065.0
9360,23B183726,66.3,75.8,28.89,0.284999996423721,06NB51 600050,06NB51,06NB51,06NB51,T,T,0.065,0.889,0.0135,0.0001,0.025,0.123,0.048,0.062,0.013,0.0314,0.018,0.0029,0.0094,0.001,0.005,2102.288,49.26775,1844.0,1594.0,1054.0
9361,23B183729,66.8,75.2,27.02,0.285100013017654,06NB51 600050,06NB51,06NB51,06NB51,T,T,0.055,0.851,0.0091,0.0039,0.036,0.11,0.04,0.05,0.01,0.0246,0.018,0.0031,0.0093,0.001,0.006,2069.078,49.26649,1832.0,1601.0,1049.0
9362,23B183732,67.8,76.3,27.68,0.24210000038147,06NB51 600050,06NB51,06NB51,06NB51,T,T,0.055,0.851,0.0091,0.0039,0.036,0.11,0.04,0.05,0.01,0.0246,0.018,0.0031,0.0093,0.001,0.006,2084.036,49.26206,1839.0,1603.0,1077.0
9363,23B183735,65.75,75.75,30.439999999999998,0.342099994421005,06NB51 600050,06NB51,06NB51,06NB51,T,T,0.071,0.873,0.0144,0.0062,0.024,0.119,0.056,0.061,0.013,0.0329,0.019,0.003,0.0073,0.0,0.005,2114.024,54.17215,1860.0,1598.0,1045.0
9364,23B183738,67.0,76.8,28.62,0.342099994421005,06NB51 600050,06NB51,06NB51,06NB51,T,T,0.063,0.886,0.0096,0.0017,0.022,0.107,0.042,0.047,0.007,0.0327,0.02,0.0024,0.0103,0.001,0.005,2141.15,54.15961,1877.0,1599.0,1043.0
9365,23B183740,66.2,75.7,30.07,0.342099994421005,06NB51 600050,06NB51,06NB51,06NB51,T,T,0.063,0.886,0.0096,0.0017,0.022,0.107,0.042,0.047,0.007,0.0327,0.02,0.0024,0.0103,0.001,0.005,2132.906,54.15378,1868.0,1596.0,1047.0
9366,23B183743,65.6,75.2,28.4,0.342099994421005,06NB51 600050,06NB51,06NB51,06NB51,T,T,0.065,0.904,0.0113,0.0047,0.02,0.109,0.048,0.049,0.012,0.0345,0.023,0.0031,0.0097,0.001,0.005,2135.732,54.15606,1869.0,1598.0,1049.0
9367,23B183746,65.7,75.6,31.9,0.454100012779236,06NB51 600050,06NB51,06NB51,06NB51,T,T,0.065,0.904,0.0113,0.0047,0.02,0.109,0.048,0.049,0.012,0.0345,0.023,0.0031,0.0097,0.001,0.005,2134.724,54.1556,1866.0,1598.0,1050.0
9368,23B183747,67.9,75.8,33.11,0.454100012779236,06NB51 600050,06NB51,06NB51,06NB51,T,T,0.058,0.867,0.0079,0.0033,0.017,0.111,0.043,0.038,0.007,0.0307,0.02,0.0022,0.0103,0.001,0.005,2133.572,54.15881,1869.0,1599.0,1054.0
9369,23B183749,64.5,76.1,33.44,0.454100012779236,06NB51 600050,06NB51,06NB51,06NB51,T,T,0.058,0.867,0.0079,0.0033,0.017,0.111,0.043,0.038,0.007,0.0307,0.02,0.0022,0.0103,0.001,0.005,2131.772,54.15786,1868.0,1601.0,1056.0
9374,23B183765,54.0,77.2,29.42,0.244100004434586,06NB51 600050,06NB51,06NB51,06NB55,L,T,0.061,0.93,0.0128,0.003,0.025,0.113,0.047,0.052,0.013,0.0306,0.019,0.0028,0.0096,0.001,0.005,2131.772,49.23877,1859.0,1605.0,1043.0
9375,23B183765,68.3,77.2,25.64,0.244100004434586,06NB51 600050,06NB51,06NB51,06NB55,T,T,0.061,0.93,0.0128,0.003,0.025,0.113,0.047,0.052,0.013,0.0306,0.019,0.0028,0.0096,0.001,0.005,2131.772,49.23877,1859.0,1605.0,1043.0
9384,23B183782,67.4,76.0,27.68,0.342099994421005,06NB51 600050,06NB51,06NB55,06NB51,T,T,0.058,0.9,0.0088,0.0024,0.021,0.109,0.044,0.052,0.007,0.0318,0.022,0.0029,0.009,0.001,0.006,2165.72,54.15068,1884.0,1601.0,1076.0
9385,23B183783,65.6,75.4,27.68,0.342099994421005,06NB51 600050,06NB51,06NB51,06NB51,T,T,0.058,0.9,0.0088,0.0024,0.021,0.109,0.044,0.052,0.007,0.0318,0.022,0.0029,0.009,0.001,0.006,2157.314,54.1517,1886.0,1601.0,1065.0
9386,23B183785,66.5,75.4,28.97,0.342099994421005,06NB51 600050,06NB51,06NB51,06NB51,T,T,0.058,0.9,0.0088,0.0024,0.021,0.109,0.044,0.052,0.007,0.0318,0.022,0.0029,0.009,0.001,0.006,2141.798,54.14941,1873.0,1598.0,1056.0
9387,23B183786,65.7,75.0,28.27,0.342099994421005,06NB51 600050,06NB51,06NB51,06NB51,T,T,0.058,0.9,0.0088,0.0024,0.021,0.109,0.044,0.052,0.007,0.0318,0.022,0.0029,0.009,0.001,0.006,2140.142,54.1482,1859.0,1592.0,1050.0
9388,23B183788,64.3,74.1,29.18,0.342999994754791,06NB51 600050,06NB51,06NB51,06NB51,T,T,0.058,0.882,0.0141,0.0024,0.023,0.113,0.048,0.055,0.013,0.0339,0.019,0.0027,0.0096,0.001,0.005,2142.014,54.15325,1882.0,1596.0,1056.0
9389,23B183790,66.1,73.8,34.62,0.454100012779236,06NB51 600050,06NB51,06NB51,06NB51,T,T,0.058,0.882,0.0141,0.0024,0.023,0.113,0.048,0.055,0.013,0.0339,0.019,0.0027,0.0096,0.001,0.005,2150.546,54.13989,1904.0,1587.0,1068.0
9390,23B183793,66.0,74.6,32.76,0.454199999570847,06NB51 600050,06NB51,06NB51,06NB51,T,T,0.059,0.886,0.0095,0.0023,0.01,0.118,0.044,0.056,0.01,0.0303,0.016,0.0022,0.0086,0.0,0.006,2119.982,54.1834,1886.0,1603.0,1054.0
9391,23B183795,67.7,76.3,33.82,0.454199999570847,06NB51 600050,06NB51,06NB51,06NB51,T,T,0.059,0.886,0.0095,0.0023,0.01,0.118,0.044,0.056,0.01,0.0303,0.016,0.0022,0.0086,0.0,0.006,2127.722,54.16028,1889.0,1598.0,1052.0
9392,23B183798,67.1,75.0,33.34,0.454100012779236,06NB51 600050,06NB51,06NB51,06NB51,T,T,0.052,0.88,0.0116,0.0018,0.021,0.117,0.046,0.062,0.008,0.0273,0.022,0.0024,0.0079,0.001,0.005,2126.678,54.16185,1886.0,1598.0,1052.0
9395,23B183805,64.0,73.9,35.13,0.454100012779236,06NB51 600050,06NB51,06NB51,06NB51,T,T,0.057,0.891,0.0126,0.0026,0.022,0.115,0.048,0.057,0.014,0.0344,0.02,0.0017,0.0097,0.001,0.005,2090.786,54.16457,1877.0,1590.0,1049.0
9396,23B183809,67.0,76.2,32.28,0.454100012779236,06NB51 600050,06NB51,06NB51,06NB51,T,T,0.058,0.869,0.011,0.0045,0.025,0.124,0.043,0.066,0.012,0.0339,0.021,0.0037,0.0135,0.001,0.005,2123.798,54.16235,1905.0,1605.0,1050.0
9397,23B183811,67.1,75.8,28.27,0.294099986553192,06NB51 600050,06NB51,06NB51,06NB51,T,T,0.058,0.869,0.011,0.0045,0.025,0.124,0.043,0.066,0.012,0.0339,0.021,0.0037,0.0135,0.001,0.005,2129.378,49.23895,1898.0,1598.0,1047.0
9400,23B183817,61.9,72.5,29.7,0.285100013017654,06NB51 600050,06NB51,06NB51,06NB51,L,T,0.059,0.937,0.0072,0.0047,0.009,0.115,0.043,0.045,0.012,0.0364,0.015,0.0032,0.0099,0.0,0.005,2154.758,49.23423,1972.0,1599.0,1050.0
9401,23B183817,63.7,73.3,27.66,0.285100013017654,06NB51 600050,06NB51,06NB51,06NB51,T,T,0.059,0.937,0.0072,0.0047,0.009,0.115,0.043,0.045,0.012,0.0364,0.015,0.0032,0.0099,0.0,0.005,2154.758,49.23423,1972.0,1599.0,1050.0
9402,23B183820,65.2,75.2,23.98,0.342099994421005,06NB51 600050,06NB51,06NB51,06NB51,T,T,0.063,0.903,0.0088,0.0034,0.018,0.134,0.046,0.054,0.005,0.0319,0.019,0.0022,0.009,0.001,0.005,2153.138,54.14363,1976.0,1598.0,1050.0
9403,23B183823,66.8,76.2,29.02,0.342099994421005,06NB51 600050,06NB51,06NB51,06NB51,T,T,0.063,0.903,0.0088,0.0034,0.018,0.134,0.046,0.054,0.005,0.0319,0.019,0.0022,0.009,0.001,0.005,2135.876,54.15292,1927.0,1601.0,1054.0
9404,23B183826,65.1,73.5,32.17,0.342099994421005,06NB51 600050,06NB51,06NB51,06NB51,T,T,0.062,0.907,0.0108,0.0025,0.018,0.139,0.051,0.055,0.013,0.027,0.018,0.0028,0.0095,0.001,0.005,2109.092,54.14417,1949.0,1590.0,1056.0
9405,23B183829,65.6,74.0,34.08,0.454100012779236,06NB51 600050,06NB51,06NB51,06NB51,T,T,0.062,0.907,0.0108,0.0025,0.018,0.139,0.051,0.055,0.013,0.027,0.018,0.0028,0.0095,0.001,0.005,2069.6,54.18518,1918.0,1596.0,1072.0
9406,23B183832,64.6,71.7,35.97,0.454100012779236,06NB51 600050,06NB51,06NB51,06NB51,T,T,0.053,0.887,0.0089,0.0047,0.012,0.126,0.047,0.047,0.006,0.0304,0.016,0.0023,0.008,0.001,0.005,2053.364,54.19271,1920.0,1596.0,1056.0
9407,23B183834,62.5,71.5,36.01,0.454100012779236,06NB51 600050,06NB51,06NB51,06NB51,T,T,0.053,0.887,0.0089,0.0047,0.012,0.126,0.047,0.047,0.006,0.0304,0.016,0.0023,0.008,0.001,0.005,2062.004,54.19471,1916.0,1596.0,1058.0
9410,23B183840,64.7,74.8,30.86,0.342099994421005,06NB51 600050,06NB51,06NB51,06NB51,T,T,0.052,0.896,0.0099,0.0037,0.016,0.149,0.044,0.052,0.017,0.0271,0.022,0.003,0.0104,0.001,0.005,2023.502,54.19338,1902.0,1592.0,1050.0
9538,23B184225,62.3,73.3,40.5,0.753799974918365,06NB51 600050,06NB51,06NB51,06NB51,T,T,0.065,0.884,0.008,0.0037,0.018,0.103,0.041,0.036,0.006,0.0366,0.016,0.0035,0.0061,0.001,0.005,2105.636,54.17804,1868.0,1587.0,1085.0
9539,23B184226,59.6,72.3,39.0,0.753700017929077,06NB51 600050,06NB51,06NB51,06NB51,T,T,0.065,0.884,0.008,0.0037,0.018,0.103,0.041,0.036,0.006,0.0366,0.016,0.0035,0.0061,0.001,0.005,2113.574,54.17465,1875.0,1605.0,1113.0
9540,23B184228,54.1,64.80000000000001,41.61,0.619300007820129,06NB51 600050,06NB51,[],[],T,T,0.065,0.884,0.008,0.0037,0.018,0.103,0.041,0.036,0.006,0.0366,0.016,0.0035,0.0061,0.001,0.005,2108.444,54.17311,1878.0,1603.0,1070.0
9574,23B184414,62.0,73.8,38.52,0.724200010299683,06NB51 600050,06NB51,06NB51,06NB51,T,T,0.059,0.854,0.0092,0.0039,0.02,0.127,0.048,0.05,0.009,0.0297,0.02,0.0025,0.0087,0.001,0.005,2204.474,54.12995,1889.0,1637.0,1113.0
9575,23B184423,50.5,72.1,40.15,0.999800026416779,06NB51 600050,06NB51,06NB51,06NB51,T,H,0.057,0.866,0.0108,0.0038,0.027,0.13,0.048,0.047,0.009,0.0287,0.02,0.0036,0.0088,0.001,0.005,2118.2,54.16901,1830.0,1634.0,1212.0
9576,23B184423,58.2,70.1,39.68,0.999800026416779,06NB51 600050,06NB51,06NB51,06NB51,T,M,0.057,0.866,0.0108,0.0038,0.027,0.13,0.048,0.047,0.009,0.0287,0.02,0.0036,0.0088,0.001,0.005,2118.2,54.16901,1830.0,1634.0,1212.0
9577,23B184423,60.2,71.9,42.41,0.999800026416779,06NB51 600050,06NB51,06NB51,06NB51,T,T,0.057,0.866,0.0108,0.0038,0.027,0.13,0.048,0.047,0.009,0.0287,0.02,0.0036,0.0088,0.001,0.005,2118.2,54.16901,1830.0,1634.0,1212.0
9578,23B184424,62.3,74.7,36.98,0.999800026416779,06NB51 600050,06NB51,06NB51,06NB51,T,H,0.057,0.866,0.0108,0.0038,0.027,0.13,0.048,0.047,0.009,0.0287,0.02,0.0036,0.0088,0.001,0.005,2111.432,54.17024,1815.0,1590.0,1112.0
9579,23B184424,62.6,77.5,37.94,0.999800026416779,06NB51 600050,06NB51,06NB51,06NB51,T,M,0.057,0.866,0.0108,0.0038,0.027,0.13,0.048,0.047,0.009,0.0287,0.02,0.0036,0.0088,0.001,0.005,2111.432,54.17024,1815.0,1590.0,1112.0
9580,23B184424,58.7,78.8,40.03,0.999800026416779,06NB51 600050,06NB51,06NB51,06NB51,T,T,0.057,0.866,0.0108,0.0038,0.027,0.13,0.048,0.047,0.009,0.0287,0.02,0.0036,0.0088,0.001,0.005,2111.432,54.17024,1815.0,1590.0,1112.0
9581,23B184425,67.8,78.5,40.37,0.99889999628067,06NB51 600050,06NB51,06NB51,06NB51,T,H,0.057,0.866,0.0108,0.0038,0.027,0.13,0.048,0.047,0.009,0.0287,0.02,0.0036,0.0088,0.001,0.005,2117.876,54.17032,1835.0,1603.0,1223.0
9582,23B184425,59.7,77.8,37.24,0.99889999628067,06NB51 600050,06NB51,06NB51,06NB51,T,M,0.057,0.866,0.0108,0.0038,0.027,0.13,0.048,0.047,0.009,0.0287,0.02,0.0036,0.0088,0.001,0.005,2117.876,54.17032,1835.0,1603.0,1223.0
9583,23B184425,64.6,79.6,37.19,0.99889999628067,06NB51 600050,06NB51,06NB51,06NB51,T,T,0.057,0.866,0.0108,0.0038,0.027,0.13,0.048,0.047,0.009,0.0287,0.02,0.0036,0.0088,0.001,0.005,2117.876,54.17032,1835.0,1603.0,1223.0
9584,23B184426,62.8,75.6,39.43,0.998399972915649,06NB51 600050,06NB51,06NB51,06NB51,T,H,0.057,0.866,0.0108,0.0038,0.027,0.13,0.048,0.047,0.009,0.0287,0.02,0.0036,0.0088,0.001,0.005,2124.446,54.16381,1842.0,1623.0,1142.0
9585,23B184426,67.1,77.4,39.33,0.998399972915649,06NB51 600050,06NB51,06NB51,06NB51,T,M,0.057,0.866,0.0108,0.0038,0.027,0.13,0.048,0.047,0.009,0.0287,0.02,0.0036,0.0088,0.001,0.005,2124.446,54.16381,1842.0,1623.0,1142.0
9586,23B184426,69.0,78.1,38.42,0.998399972915649,06NB51 600050,06NB51,06NB51,06NB51,T,T,0.057,0.866,0.0108,0.0038,0.027,0.13,0.048,0.047,0.009,0.0287,0.02,0.0036,0.0088,0.001,0.005,2124.446,54.16381,1842.0,1623.0,1142.0
9827,23B185699,63.2,72.2,31.99,0.437599986791611,06NB51 600050,06NB51,06NB51,06NB51,L,T,0.05,0.913,0.0065,0.0,0.018,0.135,0.038,0.038,0.018,0.0248,0.018,0.0033,0.0099,0.001,0.004,2052.068,54.1964,1837.0,1628.0,1061.0
9828,23B185699,63.7,72.7,30.57,0.437599986791611,06NB51 600050,06NB51,06NB51,06NB51,T,T,0.05,0.913,0.0065,0.0,0.018,0.135,0.038,0.038,0.018,0.0248,0.018,0.0033,0.0099,0.001,0.004,2052.068,54.1964,1837.0,1628.0,1061.0
9829,23B185702,63.8,74.7,42.56,0.999499976634979,06NB51 600050,06NB51,06NB51,06NB51,T,T,0.054,0.896,0.0063,0.0,0.025,0.117,0.038,0.038,0.017,0.0323,0.02,0.0047,0.0105,0.001,0.005,2040.44,54.21347,1837.0,1596.0,1070.0
9830,23B185706,62.6,72.8,41.02,0.744199991226196,06NB51 600050,06NB51,06NB51,06NB51,T,T,0.051,0.906,0.0059,0.0003,0.021,0.098,0.033,0.041,0.014,0.0267,0.02,0.0029,0.0074,0.001,0.005,2097.41,54.17344,1873.0,1632.0,939.0
9831,23B185709,62.0,71.9,38.66,0.744199991226196,06NB51 600050,06NB51,06NB51,06NB51,T,T,0.051,0.906,0.0059,0.0003,0.021,0.098,0.033,0.041,0.014,0.0267,0.02,0.0029,0.0074,0.001,0.005,2119.91,54.16708,1884.0,1637.0,1059.0
9832,23B185710,64.8,74.1,38.08,0.744199991226196,06NB51 600050,06NB51,06NB51,06NB51,T,T,0.051,0.887,0.0064,0.0,0.022,0.109,0.038,0.04,0.019,0.0291,0.02,0.0035,0.0088,0.001,0.005,2121.17,54.16511,1878.0,1634.0,1047.0
9854,23B185767,64.0,72.5,41.01,0.743099987506866,06NB51 600050,06NB51,06NB51,06NB51,T,T,0.05,0.901,0.0059,0.0018,0.016,0.117,0.043,0.037,0.017,0.029,0.019,0.0027,0.011,0.001,0.005,2047.748,54.29103,1770.0,1661.0,1178.0
9855,23B185772,64.4,72.9,30.58,0.375,06NB51 600050,06NB51,06NB51,06NB51,L,T,0.052,0.892,0.0059,0.0017,0.013,0.116,0.044,0.047,0.018,0.0314,0.018,0.0025,0.0095,0.001,0.005,2182.118,54.21684,1810.0,1599.0,1054.0
9856,23B185774,62.3,71.0,29.64,0.375,06NB51 600050,06NB51,06NB51,06NB51,L,T,0.052,0.892,0.0059,0.0017,0.013,0.116,0.044,0.047,0.018,0.0314,0.018,0.0025,0.0095,0.001,0.005,2188.328,54.1384,1929.0,1599.0,1058.0
9857,23B185776,61.9,71.7,30.85,0.39300000667572,06NB51 600050,06NB51,06NB51,06NB51,L,T,0.057,0.861,0.0066,0.0012,0.026,0.135,0.048,0.034,0.01,0.03,0.017,0.0028,0.0083,0.001,0.006,2101.1,54.17892,1887.0,1601.0,1029.0
9858,23B185776,63.8,73.0,31.05,0.39300000667572,06NB51 600050,06NB51,06NB51,06NB51,T,T,0.057,0.861,0.0066,0.0012,0.026,0.135,0.048,0.034,0.01,0.03,0.017,0.0028,0.0083,0.001,0.006,2101.1,54.17892,1887.0,1601.0,1029.0
9859,23B185780,67.1,74.7,28.6,0.256000012159348,06NB51 600050,06NB51,06NB51,06NB51,T,T,0.063,0.92,0.0072,0.0,0.023,0.119,0.048,0.054,0.016,0.0347,0.02,0.0029,0.0098,0.001,0.006,2076.044,49.27229,1880.0,1599.0,1065.0
9860,23B185783,70.8,76.3,27.24,0.256099998950958,06NB51 600050,06NB51,06NB51,06NB51,T,T,0.063,0.92,0.0072,0.0,0.023,0.119,0.048,0.054,0.016,0.0347,0.02,0.0029,0.0098,0.001,0.006,2103.818,49.2559,1884.0,1601.0,1063.0
9861,23B185785,63.599999999999994,72.85,29.505,0.256000012159348,06NB51 600050,06NB51,06NB51,06NB51,L,T,0.064,0.932,0.0062,0.0004,0.026,0.136,0.049,0.041,0.009,0.032,0.019,0.0028,0.0095,0.001,0.006,2136.542,49.24509,1898.0,1603.0,1061.0
9862,23B185785,68.1,75.19999999999999,21.595,0.256000012159348,06NB51 600050,06NB51,06NB51,06NB51,T,T,0.064,0.932,0.0062,0.0004,0.026,0.136,0.049,0.041,0.009,0.032,0.019,0.0028,0.0095,0.001,0.006,2136.542,49.24509,1898.0,1603.0,1061.0
9875,23B185802,64.3,72.6,30.6,0.750100016593933,06NB51 600050,06NB51,06NB55,06NB51,T,T,0.054,0.905,0.0068,0.0004,0.015,0.122,0.046,0.046,0.017,0.0371,0.02,0.0028,0.0085,0.001,0.005,2094.638,54.18302,1893.0,1601.0,1036.0
9876,23B185803,61.1,71.8,32.43,0.744199991226196,06NB51 600050,06NB51,06NB51,06NB51,T,T,0.054,0.905,0.0068,0.0004,0.015,0.122,0.046,0.046,0.017,0.0371,0.02,0.0028,0.0085,0.001,0.005,2094.08,54.18173,1900.0,1630.0,1079.0
9877,23B185807,51.6,69.2,31.77,0.4932000041008,06NB51 600050,06NB51,06NB51,06NB50,L,T,0.054,0.905,0.0068,0.0004,0.015,0.122,0.046,0.046,0.017,0.0371,0.02,0.0028,0.0085,0.001,0.005,2093.576,54.18117,1884.0,1601.0,1047.0
9878,23B185807,63.0,69.7,37.01,0.4932000041008,06NB51 600050,06NB51,06NB51,06NB50,T,T,0.054,0.905,0.0068,0.0004,0.015,0.122,0.046,0.046,0.017,0.0371,0.02,0.0028,0.0085,0.001,0.005,2093.576,54.18117,1884.0,1601.0,1047.0
10110,23B187205,63.5,74.1,33.21,0.453999996185303,06NB51 600050,06NB51,06NB51,06NB51,T,T,0.062,0.91,0.0072,0.0006,0.023,0.12,0.042,0.042,0.008,0.0334,0.018,0.0029,0.0097,0.001,0.006,2160.77,54.14604,1868.0,1598.0,1041.0
10111,23B187208,68.0,74.3,30.3,0.453999996185303,06NB51 600050,06NB51,06NB51,06NB51,T,T,0.058,0.869,0.0073,0.0006,0.024,0.12,0.044,0.038,0.008,0.0299,0.018,0.0028,0.0107,0.001,0.004,1994.414,54.21073,1810.0,1583.0,1054.0
10112,23B187209,67.3,73.5,30.11,0.342000007629395,06NB51 600050,06NB51,06NB51,06NB51,T,T,0.058,0.869,0.0073,0.0006,0.024,0.12,0.044,0.038,0.008,0.0299,0.018,0.0028,0.0107,0.001,0.004,1973.174,54.23201,1794.0,1594.0,1059.0
10113,23B187211,65.2,75.9,29.2,0.342000007629395,06NB51 600050,06NB51,06NB51,06NB51,L,T,0.065,0.868,0.0059,0.0,0.018,0.123,0.039,0.039,0.015,0.0331,0.018,0.0027,0.0124,0.001,0.004,2010.218,54.23613,1832.0,1599.0,1050.0
10114,23B187211,69.3,76.7,26.05,0.342000007629395,06NB51 600050,06NB51,06NB51,06NB51,T,T,0.065,0.868,0.0059,0.0,0.018,0.123,0.039,0.039,0.015,0.0331,0.018,0.0027,0.0124,0.001,0.004,2010.218,54.23613,1832.0,1599.0,1050.0
10115,23B187213,67.5,76.2,29.16,0.342000007629395,06NB51 600050,06NB51,06NB51,06NB51,L,T,0.065,0.868,0.0059,0.0,0.018,0.123,0.039,0.039,0.015,0.0331,0.018,0.0027,0.0124,0.001,0.004,2133.842,54.15982,1875.0,1590.0,1043.0
10116,23B187213,66.1,75.9,29.14,0.342000007629395,06NB51 600050,06NB51,06NB51,06NB51,T,T,0.065,0.868,0.0059,0.0,0.018,0.123,0.039,0.039,0.015,0.0331,0.018,0.0027,0.0124,0.001,0.004,2133.842,54.15982,1875.0,1590.0,1043.0
10119,23B187220,65.6,75.3,26.94,0.45210000872612,06NB51 600050,06NB51,06NB50,06NB51,T,T,0.055,0.885,0.0075,0.0015,0.015,0.108,0.04,0.048,0.014,0.0311,0.017,0.0021,0.0098,0.001,0.004,2127.146,54.17439,1902.0,1603.0,1054.0
10120,23B187221,69.5,77.2,24.09,0.45210000872612,06NB51 600050,06NB51,06NB51,06NB51,T,T,0.055,0.885,0.0075,0.0015,0.015,0.108,0.04,0.048,0.014,0.0311,0.017,0.0021,0.0098,0.001,0.004,2145.038,54.14726,1900.0,1598.0,1041.0
10123,23B187231,63.3,72.5,41.17,0.746699988842011,06NB51 600050,06NB51,06NB51,06NB51,T,T,0.054,0.892,0.0056,0.0,0.022,0.108,0.04,0.046,0.013,0.0369,0.018,0.0027,0.0079,0.001,0.005,2088.284,59.18943,1675.0,1576.0,1128.0
10127,23B187247,59.8,71.4,38.42,0.617999970912933,06NB51 600050,06NB51,06NB51,06NB51,T,T,0.057,0.873,0.0089,0.0022,0.019,0.105,0.042,0.045,0.007,0.0271,0.018,0.0026,0.0077,0.001,0.004,2144.93,54.15008,1859.0,1607.0,1031.0
10128,23B187249,60.1,72.4,36.3,0.617999970912933,06NB51 600050,06NB51,06NB51,06NB51,T,T,0.057,0.873,0.0089,0.0022,0.019,0.105,0.042,0.045,0.007,0.0271,0.018,0.0026,0.0077,0.001,0.004,2185.214,54.13685,1878.0,1581.0,1005.0
10129,23B187251,62.1,72.1,29.12,0.493999987840652,06NB51 600050,06NB51,06NB51,06NB51,T,T,0.051,0.895,0.0063,0.0015,0.012,0.117,0.041,0.046,0.015,0.0325,0.018,0.0027,0.0084,0.001,0.005,2116.598,54.15647,1839.0,1596.0,1065.0
10130,23B187253,62.5,73.0,30.9,0.494100004434586,06NB51 600050,06NB51,06NB51,06NB51,T,T,0.051,0.895,0.0063,0.0015,0.012,0.117,0.041,0.046,0.015,0.0325,0.018,0.0027,0.0084,0.001,0.005,2073.65,54.18662,1837.0,1605.0,1061.0
10131,23B187254,61.2,72.0,34.68,0.493999987840652,06NB51 600050,06NB51,06NB51,06NB51,T,T,0.051,0.895,0.0063,0.0015,0.012,0.117,0.041,0.046,0.015,0.0325,0.018,0.0027,0.0084,0.001,0.005,2054.642,54.19107,1832.0,1599.0,1067.0
10132,23B187256,66.3,75.7,34.06,0.494100004434586,06NB51 600050,06NB51,06NB51,06NB51,T,T,0.057,0.919,0.0072,0.0012,0.016,0.105,0.039,0.049,0.013,0.0329,0.017,0.0028,0.0116,0.001,0.004,2042.456,54.20822,1841.0,1599.0,1058.0
10133,23B187258,67.7,75.1,35.53,0.493999987840652,06NB51 600050,06NB51,06NB51,06NB51,T,T,0.057,0.919,0.0072,0.0012,0.016,0.105,0.039,0.049,0.013,0.0329,0.017,0.0028,0.0116,0.001,0.004,2000.966,54.21063,1815.0,1592.0,1063.0
10134,23B187262,64.5,71.2,35.71,0.493099987506866,06NB51 600050,06NB51,06NB51,06NB51,T,T,0.053,0.876,0.0081,0.0031,0.009,0.112,0.041,0.045,0.008,0.0194,0.015,0.0027,0.0115,0.001,0.004,2000.264,54.20607,1797.0,1572.0,1054.0
10145,23B187301,62.3,72.1,36.58,0.742699980735779,06NB51 600050,06NB51,06NB51,06NB51,T,T,0.058,0.902,0.0065,0.0001,0.017,0.121,0.043,0.038,0.014,0.0359,0.019,0.003,0.0081,0.001,0.005,2083.568,54.17876,1830.0,1619.0,1034.0
10146,23B187302,60.5,72.2,34.67,0.74260002374649,06NB51 600050,06NB51,06NB51,06NB51,T,T,0.057,0.863,0.0078,0.0022,0.011,0.12,0.046,0.037,0.011,0.0315,0.018,0.0025,0.0101,0.001,0.004,2083.802,54.18217,1833.0,1630.0,1043.0
10148,23B187317,64.5,73.0,32.4,0.454100012779236,06NB51 600050,06NB51,06NB50,06NB51,T,T,0.054,0.852,0.0088,0.0022,0.018,0.117,0.043,0.048,0.01,0.0296,0.019,0.0028,0.0095,0.001,0.004,2122.448,54.17179,1841.0,1601.0,1056.0
10149,23B187318,63.9,73.1,30.38,0.454199999570847,06NB51 600050,06NB51,06NB51,06NB51,T,T,0.054,0.852,0.0088,0.0022,0.018,0.117,0.043,0.048,0.01,0.0296,0.019,0.0028,0.0095,0.001,0.004,2125.292,54.16756,1842.0,1601.0,1043.0
10150,23B187321,65.7,74.5,29.77,0.342099994421005,06NB51 600050,06NB51,06NB51,06NB51,T,T,0.054,0.852,0.0088,0.0022,0.018,0.117,0.043,0.048,0.01,0.0296,0.019,0.0028,0.0095,0.001,0.004,2141.528,54.15479,1848.0,1601.0,1050.0
10151,23B187325,66.2,73.9,29.3,0.24210000038147,06NB51 600050,06NB51,06NB51,06NB51,T,T,0.059,0.898,0.008,0.0018,0.025,0.126,0.043,0.04,0.011,0.0375,0.021,0.0021,0.0097,0.001,0.005,2163.614,49.221,1857.0,1603.0,1108.0
10152,23B187326,63.8,74.0,31.77,0.454199999570847,06NB51 600050,06NB51,06NB51,06NB51,T,T,0.059,0.898,0.008,0.0018,0.025,0.126,0.043,0.04,0.011,0.0375,0.021,0.0021,0.0097,0.001,0.005,2150.852,54.15434,1862.0,1599.0,1052.0
10153,23B187328,63.6,73.9,33.25,0.454100012779236,06NB51 600050,06NB51,06NB51,06NB51,T,T,0.057,0.934,0.0061,0.0025,0.014,0.115,0.038,0.045,0.015,0.0386,0.018,0.0025,0.0108,0.001,0.004,2150.024,54.14809,1868.0,1603.0,1052.0
10154,23B187331,64.44999999999999,71.3,31.189999999999998,0.294099986553192,06NB51 600050,06NB51,06NB51,06NB50,T,T,0.057,0.934,0.0061,0.0025,0.014,0.115,0.038,0.045,0.015,0.0386,0.018,0.0025,0.0108,0.001,0.004,2143.382,49.23503,1860.0,1603.0,1054.0
10163,23B187356,64.7,73.5,31.81,0.453700006008148,06NB51 600050,06NB51,06NB51,06NB51,T,T,0.056,0.878,0.0077,0.0017,0.015,0.14,0.039,0.055,0.014,0.0425,0.017,0.0028,0.0076,0.001,0.004,2142.41,54.1593,1927.0,1603.0,1041.0
10164,23B187358,64.8,72.5,30.42,0.342099994421005,06NB51 600050,06NB51,06NB51,06NB51,T,T,0.056,0.878,0.0077,0.0017,0.015,0.14,0.039,0.055,0.014,0.0425,0.017,0.0028,0.0076,0.001,0.004,2143.364,54.15487,1927.0,1601.0,1050.0
10166,23B187362,57.9,70.6,43.29,0.998799979686737,06NB51 600050,06NB51,06NB51,06NB51,T,T,0.06,0.909,0.0077,0.0027,0.017,0.132,0.042,0.041,0.009,0.0337,0.02,0.0027,0.0096,0.001,0.005,2121.998,54.16083,1932.0,1596.0,1014.0
10167,23B187363,60.0,73.2,44.74,0.999300003051758,06NB51 600050,06NB51,06NB51,06NB51,T,T,0.06,0.909,0.0077,0.0027,0.017,0.132,0.042,0.041,0.009,0.0337,0.02,0.0027,0.0096,0.001,0.005,2123.312,54.16125,1929.0,1594.0,1023.0
10168,23B187368,62.7,72.1,34.730000000000004,0.494199991226196,06NB51 600050,06NB51,06NB51,06NB51,T,T,0.064,0.928,0.0065,0.0023,0.014,0.134,0.04,0.052,0.013,0.0385,0.019,0.0025,0.0084,0.001,0.005,2132.726,54.16698,1918.0,1601.0,1059.0
