Repository: PNell/TrialTest3

File: Data/StreamlitData032524.csv (part 90 of 96)
,coil_no,YieldStrength,TensileStrength,TotalElongation,coil_thickness,steel_design_description,grade,grade_head,grade_tail,sample_direction,sample_location,c_amount,mn_amount,p_amount,s_amount,si_amount,cu_amount,ni_amount,cr_amount,mo_amount,al_amount,nb_amount,ca_amount,n_amount,ti_amount,v_amount,TF1_EXIT_AVG_BODY,TBC_thickness,TEMP_FM_ENTRY_AVG,TEMP_FM_EXIT_AVG,TEMP_COILING_AVG
13658,23B201108,67.2,74.7,37.82,0.749800026416779,06NB51 600050,06NB51,06NB51,06NB51,T,T,0.058,0.898,0.0109,0.0,0.043,0.125,0.037,0.057,0.007,0.0327,0.021,0.0024,0.0105,0.001,0.003,2120.468,54.16548,1925.0,1569.0,1119.0
13659,23B201110,64.7,73.35,35.24,0.999899983406067,06NB51 600050,06NB51,06NB51,06NB51,T,T,0.057,0.907,0.0088,0.0011,0.033,0.124,0.041,0.05,0.009,0.029,0.019,0.003,0.0116,0.001,0.004,2104.628,54.17494,1918.0,1571.0,1149.0
13660,23B201112,59.4,72.5,39.79,1.0,06NB51 600050,06NB51,06NB51,06NB51,T,T,0.057,0.907,0.0088,0.0011,0.033,0.124,0.041,0.05,0.009,0.029,0.019,0.003,0.0116,0.001,0.004,2100.362,54.17312,1898.0,1578.0,1148.0
13661,23B201114,66.3,74.1,41.51,1.0,06NB51 600050,06NB51,06NB51,06NB51,T,T,0.059,0.929,0.0063,0.0,0.034,0.125,0.041,0.031,0.007,0.0342,0.022,0.0021,0.0078,0.001,0.003,2093.846,54.17897,1886.0,1581.0,1092.0
13662,23B201115,66.9,75.5,42.4,1.00010001659393,06NB51 600050,06NB51,06NB51,06NB51,T,T,0.059,0.929,0.0063,0.0,0.034,0.125,0.041,0.031,0.007,0.0342,0.022,0.0021,0.0078,0.001,0.003,2093.702,54.17779,1891.0,1589.0,1092.0
13663,23B201122,65.2,73.4,30.97,0.754000008106232,06NB51 600050,06NB51,06NB51,06NB51,T,T,0.064,0.932,0.0062,0.0014,0.021,0.122,0.04,0.035,0.007,0.0303,0.02,0.0025,0.0085,0.001,0.003,2091.38,54.17748,1891.0,1587.0,1050.0
14116,23B203140,62.8,70.3,42.52,0.723800003528595,06NB51 600050,06NB51,06NB50,06NB51,T,T,0.064,0.908,0.0081,0.0023,0.023,0.112,0.041,0.051,0.012,0.03,0.017,0.0027,0.0004,0.001,0.004,2164.424,54.15301,1936.0,1583.0,1072.0
14117,23B203141,59.8,71.0,41.78,0.723900020122528,06NB51 600050,06NB51,06NB50,06NB51,T,T,0.064,0.908,0.0081,0.0023,0.023,0.112,0.041,0.051,0.012,0.03,0.017,0.0027,0.0004,0.001,0.004,2169.95,54.14236,1936.0,1598.0,1094.0
14118,23B203145,60.9,70.3,41.99,0.723699986934662,06NB51 600050,06NB51,06NB51,06NB51,T,T,0.064,0.908,0.0081,0.0023,0.023,0.112,0.041,0.051,0.012,0.03,0.017,0.0027,0.0004,0.001,0.004,2158.34,54.14636,1936.0,1594.0,1076.0
14119,23B203148,60.6,72.8,40.57,0.723900020122528,06NB51 600050,06NB51,06NB51,06NB51,T,T,0.064,0.935,0.0056,0.0033,0.018,0.124,0.04,0.038,0.007,0.03,0.017,0.0042,0.0105,0.001,0.003,2179.58,54.13648,1947.0,1601.0,1067.0
14120,23B203152,64.2,73.3,37.74,0.723900020122528,06NB51 600050,06NB51,06NB51,06NB51,T,T,0.064,0.935,0.0056,0.0033,0.018,0.124,0.04,0.038,0.007,0.03,0.017,0.0042,0.0105,0.001,0.003,2171.768,54.13501,1940.0,1603.0,1052.0
14121,23B203154,63.5,73.1,41.09,0.723699986934662,06NB51 600050,06NB51,06NB51,06NB51,T,T,0.06,0.95,0.0089,0.003,0.021,0.118,0.042,0.053,0.012,0.0311,0.018,0.002,0.0051,0.001,0.005,2170.58,54.13675,1945.0,1617.0,1090.0
14122,23B203159,63.8,73.6,38.76,0.342000007629395,06NB51 600050,06NB51,06NB51,06NB51,T,T,0.06,0.95,0.0089,0.003,0.021,0.118,0.042,0.053,0.012,0.0311,0.018,0.002,0.0051,0.001,0.005,2161.544,54.14943,1934.0,1598.0,1040.0
14123,23B203161,64.1,73.5,36.98,0.341899991035461,06NB51 600050,06NB51,06NB51,06NB51,T,T,0.062,0.924,0.0087,0.0031,0.013,0.137,0.042,0.046,0.008,0.0314,0.017,0.0027,0.0081,0.001,0.004,2171.138,54.13618,1922.0,1598.0,1031.0
14124,23B203163,62.3,72.7,33.63,0.284999996423721,06NB51 600050,06NB51,06NB51,06NB51,T,T,0.062,0.924,0.0087,0.0031,0.013,0.137,0.042,0.046,0.008,0.0314,0.017,0.0027,0.0081,0.001,0.004,2101.226,49.26835,1916.0,1605.0,1054.0
14125,23B203166,63.5,72.8,36.81,0.375,06NB51 600050,06NB51,06NB51,06NB51,T,T,0.061,0.921,0.01,0.0033,0.015,0.129,0.041,0.056,0.013,0.0285,0.014,0.0029,0.0032,0.001,0.005,2173.784,54.13696,1949.0,1589.0,1036.0
14126,23B203167,61.7,71.8,38.47,0.60369998216629,06NB51 600050,06NB51,06NB51,06NB51,T,T,0.061,0.921,0.01,0.0033,0.015,0.129,0.041,0.056,0.013,0.0285,0.014,0.0029,0.0032,0.001,0.005,2161.436,54.14383,1941.0,1587.0,1059.0
14127,23B203168,59.8,69.6,39.3,0.603900015354156,06NB51 600050,06NB51,06NB51,06NB51,T,T,0.061,0.921,0.01,0.0033,0.015,0.129,0.041,0.056,0.013,0.0285,0.014,0.0029,0.0032,0.001,0.005,2162.192,54.14025,1941.0,1598.0,1054.0
14128,23B203173,63.1,71.4,39.26,0.603999972343445,06NB51 600050,06NB51,06NB51,06NB51,T,T,0.058,0.858,0.0077,0.0042,0.02,0.141,0.043,0.042,0.009,0.0284,0.018,0.0027,0.0089,0.001,0.003,2112.8,59.07807,1900.0,1587.0,1077.0
14129,23B203176,63.5,73.0,35.25,0.604099988937378,06NB51 600050,06NB51,06NB51,06NB51,T,T,0.058,0.858,0.0077,0.0042,0.02,0.141,0.043,0.042,0.009,0.0284,0.018,0.0027,0.0089,0.001,0.003,2124.752,59.09588,1918.0,1601.0,1124.0
14130,23B203178,61.2,70.3,39.25,0.604099988937378,06NB51 600050,06NB51,06NB51,06NB51,T,T,0.058,0.858,0.0077,0.0042,0.02,0.141,0.043,0.042,0.009,0.0284,0.018,0.0027,0.0089,0.001,0.003,2115.014,59.07349,1905.0,1592.0,1115.0
14131,23B203180,64.8,73.3,38.83,0.604099988937378,06NB51 600050,06NB51,06NB51,06NB51,T,T,0.063,0.874,0.0072,0.0039,0.017,0.127,0.041,0.043,0.007,0.0362,0.017,0.0028,0.0107,0.001,0.003,2075.342,59.10583,1898.0,1603.0,1126.0
14132,23B203181,68.0,76.1,36.54,0.604099988937378,06NB51 600050,06NB51,06NB51,06NB51,T,T,0.063,0.874,0.0072,0.0039,0.017,0.127,0.041,0.043,0.007,0.0362,0.017,0.0028,0.0107,0.001,0.003,2087.978,59.11164,1913.0,1608.0,1081.0
14133,23B203182,64.5,76.2,29.35,0.604099988937378,06NB51 600050,06NB51,06NB51,06NB51,T,T,0.063,0.874,0.0072,0.0039,0.017,0.127,0.041,0.043,0.007,0.0362,0.017,0.0028,0.0107,0.001,0.003,2130.08,59.0869,1920.0,1614.0,1047.0
14134,23B203183,67.0,77.1,34.45,0.603999972343445,06NB51 600050,06NB51,06NB51,06NB51,T,T,0.063,0.874,0.0072,0.0039,0.017,0.127,0.041,0.043,0.007,0.0362,0.017,0.0028,0.0107,0.001,0.003,2156.684,59.06945,1931.0,1589.0,1041.0
14135,23B203188,63.8,75.2,36.32,0.604099988937378,06NB51 600050,06NB51,06NB51,06NB51,T,T,0.065,0.918,0.0058,0.0039,0.014,0.113,0.042,0.047,0.011,0.0264,0.016,0.0027,0.0085,0.001,0.004,2164.964,59.06365,1936.0,1603.0,1041.0
14136,23B203190,66.1,75.2,34.43,0.604099988937378,06NB51 600050,06NB51,06NB51,06NB51,T,T,0.065,0.918,0.0058,0.0039,0.014,0.113,0.042,0.047,0.011,0.0264,0.016,0.0027,0.0085,0.001,0.004,2166.332,59.06178,1941.0,1601.0,1043.0
14137,23B203191,64.1,74.0,35.18,0.603999972343445,06NB51 600050,06NB51,06NB51,06NB51,T,T,0.065,0.918,0.0058,0.0039,0.014,0.113,0.042,0.047,0.011,0.0264,0.016,0.0027,0.0085,0.001,0.004,2167.358,59.06096,1940.0,1601.0,1041.0
14138,23B203193,63.9,74.7,35.6,0.604099988937378,06NB51 600050,06NB51,06NB51,06NB51,T,T,0.065,0.918,0.0058,0.0039,0.014,0.113,0.042,0.047,0.011,0.0264,0.016,0.0027,0.0085,0.001,0.004,2158.16,59.06224,1938.0,1599.0,1164.0
14139,23B203195,66.7,76.8,34.73,0.604099988937378,06NB51 600050,06NB51,06NB51,06NB51,T,T,0.057,0.904,0.008,0.0015,0.019,0.129,0.042,0.046,0.008,0.034,0.019,0.0028,0.0108,0.001,0.003,2157.71,59.06538,1947.0,1626.0,1041.0
14140,23B203197,68.1,77.8,33.25,0.603999972343445,06NB51 600050,06NB51,06NB51,06NB51,T,T,0.057,0.904,0.008,0.0015,0.019,0.129,0.042,0.046,0.008,0.034,0.019,0.0028,0.0108,0.001,0.003,2166.386,59.06009,1945.0,1601.0,1043.0
14141,23B203198,66.6,76.4,32.58,0.603999972343445,06NB51 600050,06NB51,06NB51,06NB51,T,T,0.057,0.904,0.008,0.0015,0.019,0.129,0.042,0.046,0.008,0.034,0.019,0.0028,0.0108,0.001,0.003,2163.74,59.05991,1949.0,1599.0,1041.0
14142,23B203203,64.30000000000001,74.95,35.585,0.603900015354156,06NB51 600050,06NB51,06NB51,06NB51,T,T,0.057,0.938,0.0084,0.0012,0.024,0.116,0.043,0.062,0.012,0.0298,0.015,0.0026,0.0098,0.001,0.005,2179.328,59.05094,1952.0,1594.0,1045.0
14143,23B203212,65.9,76.1,33.14,0.604099988937378,06NB51 600050,06NB51,06NB51,06NB51,T,T,0.06,0.872,0.0076,0.0019,0.015,0.127,0.042,0.044,0.008,0.0272,0.019,0.0028,0.0085,0.001,0.003,2170.724,59.05787,1945.0,1607.0,1054.0
14144,23B203213,63.1,74.7,34.57,0.603999972343445,06NB51 600050,06NB51,06NB51,06NB51,T,T,0.06,0.872,0.0076,0.0019,0.015,0.127,0.042,0.044,0.008,0.0272,0.019,0.0028,0.0085,0.001,0.003,2170.598,59.05838,1949.0,1587.0,1041.0
14145,23B203218,67.2,74.4,36.2,0.604099988937378,06NB51 600050,06NB51,06NB51,06NB51,T,T,0.06,0.872,0.0076,0.0019,0.015,0.127,0.042,0.044,0.008,0.0272,0.019,0.0028,0.0085,0.001,0.003,2170.274,59.05895,1945.0,1605.0,1052.0
14146,23B203220,59.5,69.9,37.3,0.603999972343445,06NB51 600050,06NB51,06NB51,06NB51,T,T,0.055,0.888,0.0071,0.0038,0.019,0.12,0.044,0.055,0.011,0.0377,0.016,0.0027,0.0076,0.001,0.004,2167.808,59.05967,1945.0,1596.0,1049.0
14147,23B203221,61.3,71.4,36.42,0.603999972343445,06NB51 600050,06NB51,06NB51,06NB51,T,T,0.055,0.888,0.0071,0.0038,0.019,0.12,0.044,0.055,0.011,0.0377,0.016,0.0027,0.0076,0.001,0.004,2168.06,59.05883,1949.0,1590.0,1052.0
14148,23B203224,62.1,71.1,35.99,0.603999972343445,06NB51 600050,06NB51,06NB51,06NB51,T,T,0.055,0.888,0.0071,0.0038,0.019,0.12,0.044,0.055,0.011,0.0377,0.016,0.0027,0.0076,0.001,0.004,2071.724,59.08714,1905.0,1581.0,1074.0
14149,23B203225,64.4,72.9,35.43,0.603999972343445,06NB51 600050,06NB51,06NB51,06NB51,T,T,0.055,0.888,0.0071,0.0038,0.019,0.12,0.044,0.055,0.011,0.0377,0.016,0.0027,0.0076,0.001,0.004,2111.612,59.10622,1932.0,1607.0,1061.0
14150,23B203226,64.6,74.1,36.48,0.604099988937378,06NB51 600050,06NB51,06NB51,06NB51,T,T,0.053,0.873,0.0066,0.002,0.013,0.121,0.041,0.042,0.007,0.0297,0.016,0.0033,0.0095,0.001,0.003,2165.414,59.06829,1949.0,1599.0,1040.0
14151,23B203227,62.8,73.2,35.99,0.604099988937378,06NB51 600050,06NB51,06NB51,06NB51,T,T,0.053,0.873,0.0066,0.002,0.013,0.121,0.041,0.042,0.007,0.0297,0.016,0.0033,0.0095,0.001,0.003,2172.722,59.05513,1950.0,1601.0,1043.0
14152,23B203228,64.6,72.7,37.11,0.604099988937378,06NB51 600050,06NB51,06NB51,06NB51,T,T,0.053,0.873,0.0066,0.002,0.013,0.121,0.041,0.042,0.007,0.0297,0.016,0.0033,0.0095,0.001,0.003,2172.956,59.06033,1952.0,1601.0,966.0
14153,23B203233,63.0,74.6,35.92,0.604099988937378,06NB51 600050,06NB51,06NB51,06NB51,T,T,0.053,0.873,0.0066,0.002,0.013,0.121,0.041,0.042,0.007,0.0297,0.016,0.0033,0.0095,0.001,0.003,2155.496,59.08187,1945.0,1603.0,1018.0
14154,23B203235,65.3,74.4,35.83,0.603999972343445,06NB51 600050,06NB51,06NB51,06NB51,T,T,0.059,0.894,0.008,0.0017,0.017,0.121,0.044,0.055,0.011,0.0316,0.02,0.0026,0.0091,0.001,0.005,2171.012,59.05752,1949.0,1601.0,1045.0
14155,23B203239,64.7,74.4,35.09,0.603999972343445,06NB51 600050,06NB51,06NB51,06NB51,T,T,0.059,0.894,0.008,0.0017,0.017,0.121,0.044,0.055,0.011,0.0316,0.02,0.0026,0.0091,0.001,0.005,2171.48,59.05887,1947.0,1596.0,1054.0
14156,23B203240,67.7,75.0,36.55,0.604099988937378,06NB51 600050,06NB51,06NB51,06NB51,T,T,0.059,0.894,0.008,0.0017,0.017,0.121,0.044,0.055,0.011,0.0316,0.02,0.0026,0.0091,0.001,0.005,2170.724,59.05898,1945.0,1601.0,1052.0
14157,23B203243,67.4,75.5,35.32,0.604099988937378,06NB51 600050,06NB51,06NB51,06NB51,T,T,0.06,0.88,0.0066,0.0034,0.015,0.147,0.046,0.04,0.008,0.0264,0.015,0.0027,0.0188,0.001,0.003,2169.572,59.05844,1943.0,1603.0,1058.0
14158,23B203248,62.6,72.4,37.49,0.604099988937378,06NB51 600050,06NB51,06NB51,06NB51,T,T,0.06,0.88,0.0066,0.0034,0.015,0.147,0.046,0.04,0.008,0.0264,0.015,0.0027,0.0188,0.001,0.003,2090.93,59.09726,1902.0,1562.0,1083.0
14159,23B203249,63.3,72.9,37.35,0.603900015354156,06NB51 600050,06NB51,06NB51,06NB51,T,T,0.064,0.885,0.0069,0.0023,0.012,0.142,0.047,0.052,0.01,0.0336,0.015,0.0032,0.0091,0.001,0.005,2056.64,59.099,1873.0,1594.0,1144.0
14160,23B203250,63.9,74.3,37.92,0.603900015354156,06NB51 600050,06NB51,06NB51,06NB51,T,T,0.064,0.885,0.0069,0.0023,0.012,0.142,0.047,0.052,0.01,0.0336,0.015,0.0032,0.0091,0.001,0.005,2073.812,59.12514,1904.0,1610.0,1131.0
14161,23B203254,64.8,73.6,39.07,0.603500008583069,06NB51 600050,06NB51,06NB51,06NB51,T,T,0.064,0.885,0.0069,0.0023,0.012,0.142,0.047,0.052,0.01,0.0336,0.015,0.0032,0.0091,0.001,0.005,2132.852,59.07698,1918.0,1581.0,1074.0
14162,23B203256,65.8,76.7,34.54,0.603900015354156,06NB51 600050,06NB51,06NB51,06NB51,T,T,0.062,0.912,0.0069,0.0006,0.023,0.125,0.044,0.057,0.009,0.0319,0.017,0.0033,0.0077,0.001,0.004,2120.144,59.08199,1911.0,1601.0,1079.0
14163,23B203261,63.4,74.6,37.0,0.60369998216629,06NB51 600050,06NB51,06NB51,06NB51,T,T,0.062,0.912,0.0069,0.0006,0.023,0.125,0.044,0.057,0.009,0.0319,0.017,0.0033,0.0077,0.001,0.004,2121.602,59.08268,1916.0,1601.0,1070.0
14164,23B203263,64.4,76.3,40.33,0.603799998760223,06NB51 600050,06NB51,06NB51,06NB51,T,T,0.062,0.912,0.0069,0.0006,0.023,0.125,0.044,0.057,0.009,0.0319,0.017,0.0033,0.0077,0.001,0.004,2117.606,59.08613,1913.0,1601.0,1065.0
14165,23B203269,67.3,75.3,36.72,0.603799998760223,06NB51 600050,06NB51,06NB51,06NB51,T,T,0.055,0.894,0.0054,0.0,0.02,0.138,0.048,0.047,0.009,0.0374,0.019,0.0033,0.008,0.001,0.003,2149.916,59.06992,1932.0,1599.0,1052.0
14166,23B203271,67.3,77.4,34.33,0.603999972343445,06NB51 600050,06NB51,06NB51,06NB51,T,T,0.055,0.894,0.0054,0.0,0.02,0.138,0.048,0.047,0.009,0.0374,0.019,0.0033,0.008,0.001,0.003,2138.738,59.06983,1927.0,1598.0,1045.0
14167,23B203278,65.8,76.19999999999999,38.485,0.60369998216629,06NB51 600050,06NB51,06NB51,06NB51,T,T,0.06,0.894,0.0071,0.0,0.021,0.145,0.047,0.045,0.008,0.0278,0.022,0.0047,0.0102,0.001,0.003,2150.024,59.07417,1907.0,1576.0,1050.0
14433,23B205719,69.3,77.3,31.12,0.499900013208389,06NB51 600050,06NB51,06NB51,06NB51,T,T,0.06,0.913,0.0062,0.0,0.044,0.111,0.045,0.066,0.007,0.0306,0.02,0.0028,0.0112,0.001,0.002,2080.832,54.18646,1878.0,1585.0,1061.0
14434,23B205722,69.9,77.9,26.68,0.256099998950958,06NB51 600050,06NB51,06NB51,06NB51,T,T,0.06,0.913,0.0062,0.0,0.044,0.111,0.045,0.066,0.007,0.0306,0.02,0.0028,0.0112,0.001,0.002,2118.506,49.25366,1887.0,1599.0,1043.0
14435,23B205724,69.7,78.4,24.0,0.256099998950958,06NB51 600050,06NB51,06NB51,06NB51,T,T,0.057,0.925,0.008,0.0,0.043,0.114,0.062,0.094,0.011,0.0347,0.017,0.0025,0.0102,0.002,0.004,2093.054,49.26176,1886.0,1599.0,1047.0
14436,23B205726,68.2,76.2,27.88,0.256099998950958,06NB51 600050,06NB51,06NB51,06NB51,T,T,0.057,0.925,0.008,0.0,0.043,0.114,0.062,0.094,0.011,0.0347,0.017,0.0025,0.0102,0.002,0.004,2076.908,49.26187,1875.0,1598.0,1041.0
14437,23B205729,67.3,75.5,26.54,0.256099998950958,06NB51 600050,06NB51,06NB51,06NB51,T,T,0.072,0.905,0.0075,0.0,0.021,0.113,0.055,0.077,0.007,0.0323,0.017,0.0033,0.0089,0.001,0.002,2125.724,49.26024,1882.0,1605.0,1050.0
14438,23B205731,67.6,76.0,28.69,0.256099998950958,06NB51 600050,06NB51,06NB51,06NB51,L,T,0.06,0.885,0.0075,0.0002,0.024,0.115,0.048,0.044,0.007,0.0295,0.019,0.0033,0.0107,0.001,0.003,2110.424,49.25194,1887.0,1603.0,1043.0
14439,23B205731,72.0,78.1,27.54,0.256099998950958,06NB51 600050,06NB51,06NB51,06NB51,T,T,0.06,0.885,0.0075,0.0002,0.024,0.115,0.048,0.044,0.007,0.0295,0.019,0.0033,0.0107,0.001,0.003,2110.424,49.25194,1887.0,1603.0,1043.0
14440,23B205733,68.2,75.4,29.5,0.256099998950958,06NB51 600050,06NB51,06NB51,06NB51,L,T,0.06,0.885,0.0075,0.0002,0.024,0.115,0.048,0.044,0.007,0.0295,0.019,0.0033,0.0107,0.001,0.003,2105.906,49.26077,1900.0,1598.0,1043.0
14441,23B205733,71.3,77.3,28.5,0.256099998950958,06NB51 600050,06NB51,06NB51,06NB51,T,T,0.06,0.885,0.0075,0.0002,0.024,0.115,0.048,0.044,0.007,0.0295,0.019,0.0033,0.0107,0.001,0.003,2105.906,49.26077,1900.0,1598.0,1043.0
14442,23B205736,71.9,78.0,26.59,0.256099998950958,06NB51 600050,06NB51,06NB51,06NB51,T,T,0.052,0.888,0.0091,0.0031,0.032,0.126,0.043,0.065,0.011,0.0364,0.017,0.0032,0.0124,0.001,0.006,2103.26,49.26011,1893.0,1599.0,1049.0
14443,23B205738,67.5,76.9,29.57,0.393099993467331,06NB51 600050,06NB51,06NB51,06NB51,T,T,0.052,0.888,0.0091,0.0031,0.032,0.126,0.043,0.065,0.011,0.0364,0.017,0.0032,0.0124,0.001,0.006,2104.898,54.17873,1887.0,1598.0,1056.0
14444,23B205740,64.5,73.9,30.45,0.393099993467331,06NB51 600050,06NB51,06NB51,06NB51,T,T,0.058,0.896,0.0065,0.0007,0.029,0.119,0.046,0.049,0.008,0.034,0.017,0.0049,0.0075,0.001,0.004,2096.78,54.18034,1889.0,1599.0,1047.0
14445,23B205741,67.7,74.9,32.32,0.285100013017654,06NB51 600050,06NB51,06NB51,06NB51,T,T,0.058,0.896,0.0065,0.0007,0.029,0.119,0.046,0.049,0.008,0.034,0.017,0.0049,0.0075,0.001,0.004,2078.528,49.26783,1884.0,1598.0,1036.0
14446,23B205745,68.8,74.6,28.54,0.24210000038147,06NB51 600050,06NB51,06NB51,06NB51,T,T,0.052,0.882,0.0082,0.0003,0.027,0.119,0.042,0.056,0.012,0.028,0.015,0.0031,0.0103,0.002,0.004,2053.274,49.27164,1869.0,1610.0,1040.0
14449,23B205751,66.1,73.8,40.98,0.749899983406067,06NB51 600050,06NB51,06NB51,06NB51,T,T,0.055,0.915,0.008,0.0032,0.021,0.116,0.044,0.047,0.008,0.0307,0.018,0.0042,0.0091,0.001,0.003,2059.178,54.19232,1877.0,1581.0,1094.0
14450,23B205756,63.9,70.5,41.02,0.741999983787537,06NB51 600050,06NB51,06NB51,06NB51,T,T,0.054,0.885,0.0064,0.002,0.024,0.115,0.042,0.046,0.011,0.0346,0.015,0.0042,0.0095,0.002,0.004,2055.47,54.19828,1841.0,1574.0,1077.0
14451,23B205759,64.0,72.6,37.18,0.617799997329712,06NB51 600050,06NB51,06NB51,06NB51,T,T,0.054,0.885,0.0064,0.002,0.024,0.115,0.042,0.046,0.011,0.0346,0.015,0.0042,0.0095,0.002,0.004,2060.348,54.22286,1781.0,1616.0,1101.0
14452,23B205761,65.6,72.5,34.7,0.492900013923645,06NB51 600050,06NB51,06NB51,06NB51,T,T,0.06,0.866,0.0064,0.0011,0.022,0.106,0.042,0.036,0.007,0.0314,0.017,0.0044,0.0099,0.001,0.003,2065.208,54.19324,1835.0,1580.0,1040.0
14453,23B205764,58.0,75.3,27.86,0.244100004434586,06NB51 600050,06NB51,06NB51,06NB51,T,T,0.06,0.866,0.0064,0.0011,0.022,0.106,0.042,0.036,0.007,0.0314,0.017,0.0044,0.0099,0.001,0.003,2064.056,49.27241,1837.0,1603.0,1022.0
14455,23B205773,68.3,75.0,25.7,0.24210000038147,06NB51 600050,06NB51,06NB51,06NB51,L,T,0.055,0.872,0.0051,0.0037,0.013,0.101,0.045,0.055,0.011,0.0298,0.017,0.0031,0.0092,0.001,0.004,2082.668,49.26199,1853.0,1598.0,1041.0
14456,23B205776,64.9,73.3,31.87,0.454100012779236,06NB51 600050,06NB51,06NB51,06NB51,T,T,0.055,0.86,0.0074,0.0019,0.024,0.109,0.043,0.041,0.008,0.0347,0.016,0.0036,0.0083,0.001,0.004,2088.662,54.17787,1871.0,1590.0,1059.0
14457,23B205778,66.0,72.6,34.4,0.453999996185303,06NB51 600050,06NB51,06NB51,06NB51,T,T,0.055,0.86,0.0074,0.0019,0.024,0.109,0.043,0.041,0.008,0.0347,0.016,0.0036,0.0083,0.001,0.004,2088.158,54.17969,1880.0,1592.0,1056.0
14458,23B205781,68.2,73.4,35.71,0.454100012779236,06NB51 600050,06NB51,06NB51,06NB51,T,T,0.054,0.855,0.0057,0.0016,0.022,0.103,0.041,0.049,0.01,0.0315,0.016,0.0042,0.0093,0.002,0.005,2087.852,54.17794,1900.0,1594.0,1058.0
14459,23B205783,65.6,74.3,28.87,0.294099986553192,06NB51 600050,06NB51,06NB51,06NB51,T,T,0.054,0.855,0.0057,0.0016,0.022,0.103,0.041,0.049,0.01,0.0315,0.016,0.0042,0.0093,0.002,0.005,2088.806,49.2602,1887.0,1596.0,1043.0
14460,23B205786,64.7,73.9,27.77,0.294099986553192,06NB51 600050,06NB51,06NB51,06NB51,T,T,0.054,0.88,0.0066,0.0037,0.013,0.111,0.042,0.037,0.007,0.031,0.018,0.004,0.0093,0.001,0.004,2090.084,49.25795,1886.0,1599.0,1045.0
14461,23B205788,66.6,75.3,28.92,0.294099986553192,06NB51 600050,06NB51,06NB51,06NB51,T,T,0.054,0.88,0.0066,0.0037,0.013,0.111,0.042,0.037,0.007,0.031,0.018,0.004,0.0093,0.001,0.004,2088.644,49.25738,1884.0,1598.0,1043.0
14462,23B205790,66.9,73.4,35.32,0.493000000715256,06NB51 600050,06NB51,06NB51,06NB51,T,T,0.054,0.88,0.0066,0.0037,0.013,0.111,0.042,0.037,0.007,0.031,0.018,0.004,0.0093,0.001,0.004,2086.034,54.17831,1886.0,1585.0,1067.0
14463,23B205792,67.2,73.2,33.68,0.492900013923645,06NB51 600050,06NB51,06NB51,06NB51,T,T,0.055,0.894,0.0067,0.0035,0.02,0.111,0.039,0.054,0.01,0.0318,0.017,0.0038,0.01,0.002,0.005,2074.226,54.17609,1877.0,1599.0,1070.0
14476,23B205818,68.8,74.3,34.89,0.454100012779236,06NB51 600050,06NB51,06NB51,06NB51,T,T,0.053,0.851,0.0069,0.0043,0.021,0.116,0.04,0.044,0.008,0.0343,0.019,0.0047,0.0092,0.001,0.005,2063.93,54.19087,1880.0,1596.0,1081.0
14477,23B205820,68.8,74.0,27.29,0.212099999189377,06NB51 600050,06NB51,06NB51,06NB51,T,T,0.053,0.851,0.0069,0.0043,0.021,0.116,0.04,0.044,0.008,0.0343,0.019,0.0047,0.0092,0.001,0.005,2067.764,49.26611,1875.0,1599.0,1052.0
14478,23B205823,66.1,74.3,33.0,0.212099999189377,06NB51 600050,06NB51,06NB51,06NB51,T,T,0.054,0.947,0.0066,0.0002,0.032,0.117,0.053,0.054,0.01,0.0449,0.019,0.0029,0.011,0.002,0.005,2062.184,49.26917,1878.0,1599.0,1047.0
14485,23B205842,64.9,73.5,30.44,0.342099994421005,06NB51 600050,06NB51,06NB51,06NB51,L,T,0.058,0.887,0.0056,0.0023,0.018,0.112,0.046,0.045,0.01,0.0319,0.017,0.0026,0.0106,0.001,0.004,2089.994,54.17814,1886.0,1598.0,1054.0
14486,23B205842,66.2,74.3,30.19,0.342099994421005,06NB51 600050,06NB51,06NB51,06NB51,T,T,0.058,0.887,0.0056,0.0023,0.018,0.112,0.046,0.045,0.01,0.0319,0.017,0.0026,0.0106,0.001,0.004,2089.994,54.17814,1886.0,1598.0,1054.0
14487,23B205845,65.3,74.5,28.18,0.342099994421005,06NB51 600050,06NB51,-- -- --,-- -- --,T,T,0.059,0.934,0.0061,0.0009,0.021,0.108,0.041,0.037,0.006,0.0325,0.02,0.0032,0.0097,0.001,0.003,2087.456,54.1761,1884.0,1596.0,1049.0
14488,23B205847,67.4,76.2,27.67,0.342099994421005,06NB51 600050,06NB51,-- -- --,-- -- --,T,T,0.059,0.934,0.0061,0.0009,0.021,0.108,0.041,0.037,0.006,0.0325,0.02,0.0032,0.0097,0.001,0.003,2064.704,54.18009,1873.0,1598.0,1043.0
14489,23B205850,63.2,72.7,32.77,0.342099994421005,06NB51 600050,06NB51,06NB51,06NB51,T,T,0.059,0.925,0.0064,0.0019,0.025,0.114,0.047,0.054,0.01,0.0394,0.015,0.003,0.0087,0.002,0.005,2056.604,54.18564,1871.0,1598.0,1043.0
14490,23B205852,65.2,73.3,33.87,0.342099994421005,06NB51 600050,06NB51,06NB51,06NB51,T,T,0.059,0.925,0.0064,0.0019,0.025,0.114,0.047,0.054,0.01,0.0394,0.015,0.003,0.0087,0.002,0.005,2058.206,54.18961,1869.0,1598.0,1041.0
14491,23B205856,62.7,73.5,37.85,0.743099987506866,06NB51 600050,06NB51,06NB51,06NB51,T,T,0.063,0.918,0.0065,0.0035,0.026,0.114,0.042,0.035,0.006,0.0336,0.02,0.0037,0.0075,0.001,0.004,2055.722,54.18955,1873.0,1589.0,1043.0
14492,23B205860,65.0,72.8,37.92,0.723999977111816,06NB51 600050,06NB51,06NB51,06NB51,T,T,0.063,0.918,0.0065,0.0035,0.026,0.114,0.042,0.035,0.006,0.0336,0.02,0.0037,0.0075,0.001,0.004,2060.42,54.19031,1871.0,1572.0,1045.0
14493,23B205861,64.2,72.9,39.72,0.723999977111816,06NB51 600050,06NB51,06NB51,06NB51,T,T,0.056,0.93,0.0057,0.0028,0.022,0.117,0.041,0.045,0.009,0.0341,0.018,0.0028,0.0089,0.002,0.005,2062.49,54.19081,1873.0,1578.0,1047.0
14494,23B205862,66.5,73.2,38.16,0.72409999370575,06NB51 600050,06NB51,06NB51,06NB51,T,T,0.056,0.93,0.0057,0.0028,0.022,0.117,0.041,0.045,0.009,0.0341,0.018,0.0028,0.0089,0.002,0.005,2061.986,54.18762,1875.0,1578.0,1054.0
14495,23B205866,64.5,72.9,38.53,0.72409999370575,06NB51 600050,06NB51,06NB51,06NB51,T,T,0.056,0.93,0.0057,0.0028,0.022,0.117,0.041,0.045,0.009,0.0341,0.018,0.0028,0.0089,0.002,0.005,2058.602,54.19131,1871.0,1603.0,1067.0
14496,23B205867,65.2,73.2,38.36,0.723999977111816,06NB51 600050,06NB51,06NB51,06NB51,T,T,0.056,0.93,0.0057,0.0028,0.022,0.117,0.041,0.045,0.009,0.0341,0.018,0.0028,0.0089,0.002,0.005,2058.692,54.19055,1871.0,1581.0,1058.0
14497,23B205868,62.8,73.4,38.04,0.72409999370575,06NB51 600050,06NB51,06NB51,06NB51,T,T,0.056,0.93,0.0057,0.0028,0.022,0.117,0.041,0.045,0.009,0.0341,0.018,0.0028,0.0089,0.002,0.005,2058.98,54.19146,1875.0,1605.0,1076.0
14498,23B205869,64.6,73.1,39.09,0.72409999370575,06NB51 600050,06NB51,06NB51,06NB51,T,T,0.059,0.932,0.0061,0.0021,0.022,0.124,0.044,0.032,0.007,0.0318,0.018,0.0029,0.0105,0.001,0.003,2051.474,54.19159,1873.0,1578.0,1056.0
14499,23B205870,64.6,74.8,40.0,0.723999977111816,06NB51 600050,06NB51,06NB51,06NB51,T,T,0.059,0.932,0.0061,0.0021,0.022,0.124,0.044,0.032,0.007,0.0318,0.018,0.0029,0.0105,0.001,0.003,2034.014,54.19867,1868.0,1569.0,1036.0
14500,23B205875,65.9,73.5,36.04,0.72409999370575,06NB51 600050,06NB51,06NB51,06NB51,T,T,0.055,0.935,0.0068,0.0035,0.018,0.125,0.042,0.042,0.01,0.0333,0.017,0.0027,0.0093,0.001,0.004,2024.42,54.20066,1868.0,1578.0,1045.0
14501,23B205880,63.6,75.1,31.68,0.454100012779236,06NB51 600050,06NB51,06NB51,06NB51,T,T,0.055,0.935,0.0068,0.0035,0.018,0.125,0.042,0.042,0.01,0.0333,0.017,0.0027,0.0093,0.001,0.004,2090.876,54.17434,1880.0,1594.0,1065.0
14502,23B205882,66.9,74.3,31.03,0.454100012779236,06NB51 600050,06NB51,06NB51,06NB51,T,T,0.058,0.887,0.0061,0.0024,0.02,0.14,0.049,0.034,0.009,0.0211,0.019,0.004,0.0096,0.001,0.003,2055.902,54.18918,1875.0,1598.0,1052.0
14503,23B205888,69.3,76.05,34.96,0.454100012779236,06NB51 600050,06NB51,06NB51,06NB51,T,T,0.053,0.924,0.005,0.001,0.024,0.122,0.042,0.046,0.01,0.0312,0.016,0.0026,0.0107,0.002,0.005,2031.26,54.20514,1869.0,1599.0,1047.0
14504,23B205899,62.8,70.2,34.12,0.454100012779236,06NB51 600050,06NB51,06NB51,06NB51,T,T,0.058,0.908,0.007,0.004,0.018,0.126,0.044,0.045,0.01,0.0323,0.015,0.0028,0.0079,0.002,0.005,2041.214,54.2025,1871.0,1598.0,1050.0
14505,23B205900,66.6,72.7,33.29,0.454100012779236,06NB51 600050,06NB51,06NB51,06NB51,T,T,0.058,0.908,0.007,0.004,0.018,0.126,0.044,0.045,0.01,0.0323,0.015,0.0028,0.0079,0.002,0.005,2030.882,54.20414,1864.0,1601.0,1054.0
14510,23B205920,66.2,73.4,38.79,0.604099988937378,06NB51 600050,06NB51,06NB51,06NB51,T,T,0.057,0.876,0.0077,0.0024,0.024,0.133,0.044,0.03,0.008,0.0307,0.016,0.0033,0.0107,0.001,0.003,2033.798,54.20135,1877.0,1576.0,1065.0
14541,23B206012,65.6,73.5,32.77,0.342099994421005,06NB51 600050,06NB51,06NB51,06NB51,L,T,0.065,0.898,0.007,0.001,0.028,0.128,0.053,0.036,0.008,0.0301,0.02,0.003,0.0076,0.001,0.003,2089.076,54.2054,1862.0,1598.0,1072.0
14542,23B206012,65.2,72.9,30.6,0.342099994421005,06NB51 600050,06NB51,06NB51,06NB51,T,T,0.065,0.898,0.007,0.001,0.028,0.128,0.053,0.036,0.008,0.0301,0.02,0.003,0.0076,0.001,0.003,2089.076,54.2054,1862.0,1598.0,1072.0
14543,23B206015,64.5,71.1,32.23,0.342000007629395,06NB51 600050,06NB51,06NB51,06NB51,L,T,0.062,0.868,0.0113,0.0044,0.018,0.136,0.047,0.042,0.011,0.0293,0.016,0.0024,0.008,0.001,0.004,2083.73,54.20925,1846.0,1594.0,1074.0
14544,23B206017,65.4,72.7,36.22,0.454100012779236,06NB51 600050,06NB51,06NB51,06NB51,T,T,0.062,0.868,0.0113,0.0044,0.018,0.136,0.047,0.042,0.011,0.0293,0.016,0.0024,0.008,0.001,0.004,2080.832,54.2109,1848.0,1594.0,1043.0
14545,23B206020,70.5,75.1,34.23,0.453999996185303,06NB51 600050,06NB51,06NB51,06NB51,T,T,0.065,0.935,0.0074,0.0021,0.027,0.115,0.047,0.037,0.009,0.0398,0.021,0.0034,0.0058,0.001,0.003,2081.804,54.20664,1857.0,1598.0,1049.0
14546,23B206022,64.3,75.6,41.64,1.00300002098083,06NB51 600050,06NB51,06NB51,06NB51,T,T,0.065,0.935,0.0074,0.0021,0.027,0.115,0.047,0.037,0.009,0.0398,0.021,0.0034,0.0058,0.001,0.003,2078.186,54.21153,1855.0,1565.0,1115.0
14554,23B206041,66.1,73.7,32.12,0.493099987506866,06NB51 600050,06NB51,06NB51,06NB51,T,T,0.061,0.916,0.0121,0.0023,0.028,0.13,0.048,0.042,0.011,0.0324,0.027,0.0027,0.0104,0.001,0.004,2096.6,54.23207,1814.0,1612.0,1103.0
14555,23B206043,68.6,76.5,29.73,0.236100003123283,06NB51 600050,06NB51,06NB51,06NB51,L,T,0.061,0.916,0.0121,0.0023,0.028,0.13,0.048,0.042,0.011,0.0324,0.027,0.0027,0.0104,0.001,0.004,2074.226,49.30988,1848.0,1623.0,1068.0
14556,23B206043,70.4,76.9,26.73,0.236100003123283,06NB51 600050,06NB51,06NB51,06NB51,T,T,0.061,0.916,0.0121,0.0023,0.028,0.13,0.048,0.042,0.011,0.0324,0.027,0.0027,0.0104,0.001,0.004,2074.226,49.30988,1848.0,1623.0,1068.0
14557,23B206049,65.6,74.3,30.46,0.500299990177155,06NB51 600050,06NB51,06NB51,06NB51,T,T,0.059,0.947,0.007,0.0001,0.024,0.125,0.046,0.034,0.008,0.0324,0.018,0.0031,0.0084,0.001,0.003,2081.66,54.26142,1754.0,1581.0,1085.0
14558,23B206050,65.85,74.30000000000001,30.67,0.256099998950958,06NB51 600050,06NB51,06NB51,06NB51,T,T,0.059,0.947,0.007,0.0001,0.024,0.125,0.046,0.034,0.008,0.0324,0.018,0.0031,0.0084,0.001,0.003,2069.87,49.29641,1842.0,1596.0,1054.0
14591,23B206161,68.2,77.0,30.26,0.342000007629395,06NB51 600050,06NB51,06NB55,06NB51,T,T,0.057,0.893,0.0093,0.0008,0.024,0.114,0.043,0.041,0.009,0.0322,0.023,0.0022,0.0096,0.001,0.003,2167.502,54.146,1932.0,1644.0,1059.0
14592,23B206162,70.9,79.3,36.9,0.723800003528595,06NB51 600050,06NB51,06NB51,06NB51,T,T,0.057,0.893,0.0093,0.0008,0.024,0.114,0.043,0.041,0.009,0.0322,0.023,0.0022,0.0096,0.001,0.003,2174.702,54.14012,1934.0,1621.0,1088.0
14605,23B206202,65.4,74.9,35.47,0.604099988937378,06NB51 600050,06NB51,06NB50,06NB51,T,T,0.057,0.857,0.0096,0.0027,0.02,0.123,0.047,0.06,0.01,0.0323,0.018,0.0021,0.0119,0.001,0.004,2163.722,54.14549,1923.0,1644.0,1054.0
14606,23B206207,66.0,76.0,34.88,0.603999972343445,06NB51 600050,06NB51,06NB51,06NB51,T,T,0.057,0.857,0.0096,0.0027,0.02,0.123,0.047,0.06,0.01,0.0323,0.018,0.0021,0.0119,0.001,0.004,2145.038,54.14747,1911.0,1634.0,1050.0
14607,23B206210,69.1,78.0,32.26,0.603999972343445,06NB51 600050,06NB51,06NB51,06NB51,T,T,0.065,0.887,0.0069,0.0018,0.017,0.105,0.043,0.045,0.01,0.0238,0.016,0.0029,0.0103,0.001,0.003,2139.44,54.14809,1909.0,1635.0,1056.0
14942,23B207782,64.2,72.5,36.05,0.628700017929077,06NB51 600050,06NB51,06NB60,06NB51,T,T,0.057,0.876,0.0116,0.0022,0.022,0.129,0.043,0.055,0.012,0.0309,0.019,0.0023,0.0089,0.001,0.005,2064.92,54.19182,1913.0,1599.0,1047.0
14943,23B207787,66.3,73.1,35.31,0.493499994277954,06NB51 600050,06NB51,06NB51,06NB51,T,T,0.057,0.876,0.0116,0.0022,0.022,0.129,0.043,0.055,0.012,0.0309,0.019,0.0023,0.0089,0.001,0.005,2097.068,54.1737,1934.0,1594.0,1005.0
14944,23B207789,67.0,73.4,34.79,0.493800014257431,06NB51 600050,06NB51,06NB51,06NB51,T,T,0.064,0.861,0.0112,0.0025,0.025,0.135,0.049,0.033,0.012,0.0343,0.017,0.0025,0.0085,0.001,0.004,2097.338,54.17139,1934.0,1587.0,1031.0
14945,23B207792,60.0,71.9,35.89,0.493000000715256,06NB51 600050,06NB51,06NB51,06NB51,T,T,0.064,0.861,0.0112,0.0025,0.025,0.135,0.049,0.033,0.012,0.0343,0.017,0.0025,0.0085,0.001,0.004,2062.832,54.18307,1902.0,1596.0,1058.0
14946,23B207794,63.5,71.0,35.09,0.492799997329712,06NB51 600050,06NB51,06NB51,06NB51,T,T,0.053,0.857,0.0104,0.0021,0.019,0.124,0.043,0.05,0.01,0.0223,0.017,0.0025,0.0091,0.001,0.005,2035.184,54.22272,1916.0,1599.0,1070.0
14947,23B207799,64.7,71.1,35.39,0.492500007152557,06NB51 600050,06NB51,06NB51,06NB51,T,T,0.053,0.857,0.0104,0.0021,0.019,0.124,0.043,0.05,0.01,0.0223,0.017,0.0025,0.0091,0.001,0.005,2097.842,54.17565,1938.0,1596.0,1063.0
14958,23B207820,61.9,69.7,33.2,0.256099998950958,06NB51 600050,06NB51,06NB51,06NB51,T,T,0.061,0.848,0.0095,0.0024,0.025,0.137,0.044,0.048,0.01,0.0344,0.018,0.0026,0.0089,0.001,0.005,1977.224,49.30747,1880.0,1598.0,1059.0
14959,23B207824,65.4,72.5,28.69,0.256099998950958,06NB51 600050,06NB51,06NB51,06NB51,T,T,0.056,0.893,0.0086,0.004,0.021,0.139,0.042,0.045,0.009,0.028,0.017,0.0023,0.007,0.001,0.005,2086.394,49.26969,1925.0,1599.0,1058.0
14960,23B207825,66.8,73.1,30.13,0.256000012159348,06NB51 600050,06NB51,06NB51,06NB51,T,T,0.056,0.893,0.0086,0.004,0.021,0.139,0.042,0.045,0.009,0.028,0.017,0.0023,0.007,0.001,0.005,2102.468,49.26475,1936.0,1599.0,1058.0
14961,23B207830,66.2,73.5,29.1,0.256000012159348,06NB51 600050,06NB51,06NB51,06NB51,T,T,0.051,0.884,0.0079,0.002,0.033,0.134,0.042,0.054,0.011,0.0338,0.016,0.0023,0.0066,0.001,0.005,2036.84,49.28346,1902.0,1603.0,1056.0
14962,23B207834,68.8,74.7,31.21,0.39300000667572,06NB51 600050,06NB51,06NB51,06NB51,T,T,0.055,0.87,0.008,0.0021,0.026,0.14,0.042,0.044,0.009,0.0304,0.018,0.0026,0.0072,0.001,0.005,2080.31,54.19425,1950.0,1601.0,1058.0
14963,23B207835,67.6,76.0,26.94,0.256000012159348,06NB51 600050,06NB51,06NB51,06NB55,T,T,0.055,0.87,0.008,0.0021,0.026,0.14,0.042,0.044,0.009,0.0304,0.018,0.0026,0.0072,0.001,0.005,2066.99,54.19482,1941.0,1601.0,1070.0
14990,23B207882,66.3,72.0,35.21,0.453999996185303,06NB51 600050,06NB51,06NB51,06NB51,T,T,0.057,0.89,0.0105,0.0034,0.017,0.127,0.045,0.048,0.011,0.0353,0.018,0.0028,0.0055,0.001,0.004,2129.36,54.16498,1958.0,1601.0,1074.0
14991,23B207884,64.5,73.8,23.71,0.24210000038147,06NB51 600050,06NB51,06NB51,06NB51,L,T,0.057,0.89,0.0105,0.0034,0.017,0.127,0.045,0.048,0.011,0.0353,0.018,0.0028,0.0055,0.001,0.004,2044.076,49.27914,1918.0,1601.0,1088.0
14992,23B207886,65.8,73.6,31.16,0.241999998688698,06NB51 600050,06NB51,06NB51,06NB51,L,T,0.057,0.89,0.0105,0.0034,0.017,0.127,0.045,0.048,0.011,0.0353,0.018,0.0028,0.0055,0.001,0.004,2072.804,49.27493,1932.0,1603.0,1061.0
14993,23B207886,67.5,74.6,29.63,0.241999998688698,06NB51 600050,06NB51,06NB51,06NB51,T,T,0.057,0.89,0.0105,0.0034,0.017,0.127,0.045,0.048,0.011,0.0353,0.018,0.0028,0.0055,0.001,0.004,2072.804,49.27493,1932.0,1603.0,1061.0
14994,23B207887,68.65,76.1,26.68,0.241999998688698,06NB51 600050,06NB51,06NB51,06NB51,L,T,0.057,0.89,0.0105,0.0034,0.017,0.127,0.045,0.048,0.011,0.0353,0.018,0.0028,0.0055,0.001,0.004,2091.974,49.26392,1950.0,1605.0,1054.0
14995,23B207887,70.8,77.3,27.22,0.241999998688698,06NB51 600050,06NB51,06NB51,06NB51,T,T,0.057,0.89,0.0105,0.0034,0.017,0.127,0.045,0.048,0.011,0.0353,0.018,0.0028,0.0055,0.001,0.004,2091.974,49.26392,1950.0,1605.0,1054.0
15016,23B207954,64.0,71.7,33.95,0.342099994421005,06NB51 600050,06NB51,06NB51,06NB51,L,T,0.059,0.854,0.0124,0.0012,0.029,0.129,0.041,0.05,0.011,0.0306,0.018,0.0031,0.0075,0.001,0.004,2115.77,54.176,1931.0,1598.0,1031.0
15017,23B207954,69.4,73.8,34.09,0.342099994421005,06NB51 600050,06NB51,06NB51,06NB51,T,T,0.059,0.854,0.0124,0.0012,0.029,0.129,0.041,0.05,0.011,0.0306,0.018,0.0031,0.0075,0.001,0.004,2115.77,54.176,1931.0,1598.0,1031.0
15018,23B207956,59.4,71.6,37.0,0.625400006771088,06NB51 600050,06NB51,06NB51,06NB51,T,H,0.059,0.854,0.0124,0.0012,0.029,0.129,0.041,0.05,0.011,0.0306,0.018,0.0031,0.0075,0.001,0.004,2092.676,54.18668,1878.0,1563.0,1090.0
15019,23B207956,62.8,74.2,25.27,0.625400006771088,06NB51 600050,06NB51,06NB51,06NB51,T,M,0.059,0.854,0.0124,0.0012,0.029,0.129,0.041,0.05,0.011,0.0306,0.018,0.0031,0.0075,0.001,0.004,2092.676,54.18668,1878.0,1563.0,1090.0
15020,23B207956,61.8,71.35,35.754999999999995,0.625400006771088,06NB51 600050,06NB51,06NB51,06NB51,T,T,0.059,0.854,0.0124,0.0012,0.029,0.129,0.041,0.05,0.011,0.0306,0.018,0.0031,0.0075,0.001,0.004,2092.676,54.18668,1878.0,1563.0,1090.0
15050,23B208031,66.9,72.8,31.61,0.342000007629395,06NB51 600050,06NB51,06NB51,06NB51,T,T,0.06,0.85,0.0093,0.0022,0.022,0.15,0.042,0.047,0.01,0.0277,0.018,0.0026,0.0119,0.001,0.005,2061.644,54.21546,1873.0,1581.0,1072.0
15051,23B208033,66.8,72.9,37.0,0.454100012779236,06NB51 600050,06NB51,06NB51,06NB51,T,T,0.06,0.85,0.0093,0.0022,0.022,0.15,0.042,0.047,0.01,0.0277,0.018,0.0026,0.0119,0.001,0.005,2093.108,54.19828,1907.0,1596.0,1083.0
15052,23B208035,64.6,71.4,36.13,0.453999996185303,06NB51 600050,06NB51,06NB51,06NB51,T,T,0.058,0.863,0.012,0.0026,0.024,0.139,0.042,0.052,0.012,0.0344,0.017,0.0025,0.0088,0.001,0.005,2080.346,54.20363,1909.0,1599.0,1079.0
15053,23B208038,66.5,73.4,37.34,0.453999996185303,06NB51 600050,06NB51,06NB51,06NB51,T,T,0.058,0.863,0.012,0.0026,0.024,0.139,0.042,0.052,0.012,0.0344,0.017,0.0025,0.0088,0.001,0.005,2119.856,54.19103,1943.0,1594.0,1063.0
15054,23B208040,66.8,72.3,36.1,0.453999996185303,06NB51 600050,06NB51,06NB51,06NB51,T,T,0.058,0.879,0.0079,0.003,0.024,0.142,0.041,0.05,0.01,0.0397,0.018,0.0024,0.0089,0.001,0.005,2109.578,54.18993,1929.0,1596.0,1065.0
15055,23B208042,65.7,72.8,35.8,0.453999996185303,06NB51 600050,06NB51,06NB51,06NB51,T,T,0.058,0.879,0.0079,0.003,0.024,0.142,0.041,0.05,0.01,0.0397,0.018,0.0024,0.0089,0.001,0.005,2115.572,54.18882,1934.0,1598.0,1063.0
15056,23B208045,62.4,70.2,37.51,0.454100012779236,06NB51 600050,06NB51,06NB51,06NB51,T,T,0.056,0.895,0.0131,0.0032,0.025,0.138,0.044,0.049,0.011,0.0357,0.016,0.0024,0.0088,0.001,0.004,2067.224,54.21082,1887.0,1599.0,1054.0
15059,23B208051,66.1,73.0,43.26,0.500100016593933,06NB51 600050,06NB51,06NB51,06NB51,T,T,0.061,0.9,0.0123,0.0018,0.028,0.176,0.047,0.049,0.01,0.0324,0.016,0.0026,0.0097,0.001,0.004,2059.61,54.20879,1893.0,1580.0,1065.0
15062,23B208059,63.4,71.3,42.01,0.746900022029877,06NB51 600050,06NB51,06NB51,06NB51,T,T,0.055,0.895,0.0102,0.0022,0.021,0.153,0.044,0.046,0.009,0.0321,0.018,0.0024,0.0108,0.001,0.004,2124.104,54.18184,1907.0,1596.0,1128.0
15063,23B208062,65.9,73.4,36.05,0.746800005435944,06NB51 600050,06NB51,06NB51,06NB51,T,T,0.055,0.895,0.0102,0.0022,0.021,0.153,0.044,0.046,0.009,0.0321,0.018,0.0024,0.0108,0.001,0.004,2048.792,54.21424,1873.0,1580.0,1090.0
15064,23B208066,67.6,76.9,35.67,0.746900022029877,06NB51 600050,06NB51,06NB51,06NB51,T,T,0.064,0.87,0.014,0.0027,0.032,0.14,0.043,0.055,0.01,0.0289,0.018,0.0014,0.0109,0.001,0.005,2169.788,54.16059,1959.0,1596.0,1029.0
15065,23B208070,68.1,76.4,36.57,0.617999970912933,06NB51 600050,06NB51,06NB51,06NB51,T,T,0.064,0.87,0.014,0.0027,0.032,0.14,0.043,0.055,0.01,0.0289,0.018,0.0014,0.0109,0.001,0.005,2149.502,54.16977,1945.0,1621.0,1036.0
15066,23B208073,67.3,73.4,39.13,0.6182000041008,06NB51 600050,06NB51,06NB51,06NB51,T,T,0.06,0.865,0.01,0.0015,0.031,0.154,0.044,0.054,0.009,0.0335,0.015,0.0026,0.0106,0.001,0.004,2138.702,54.17191,1691.0,1578.0,1092.0
15284,23B208765,70.6,76.9,40.51,0.7432000041008,06NB51 600050,06NB51,06NB51,06NB51,T,T,0.061,0.917,0.0089,0.0027,0.022,0.157,0.053,0.08,0.009,0.0329,0.016,0.0026,0.0105,0.001,0.004,2141.294,54.15834,1675.0,1553.0,1112.0
15285,23B208767,67.8,76.4,34.92,0.618900001049042,06NB51 600050,06NB51,06NB51,06NB51,T,T,0.061,0.917,0.0089,0.0027,0.022,0.157,0.053,0.08,0.009,0.0329,0.016,0.0026,0.0105,0.001,0.004,2137.91,54.16131,1900.0,1581.0,1025.0
15286,23B208769,68.1,77.4,36.91,0.618900001049042,06NB51 600050,06NB51,06NB51,06NB51,T,T,0.061,0.86,0.0082,0.0009,0.021,0.135,0.043,0.059,0.007,0.0325,0.019,0.0019,0.0094,0.001,0.004,2140.664,54.16188,1889.0,1596.0,1047.0
15287,23B208773,73.3,78.5,25.17,0.244100004434586,06NB51 600050,06NB51,06NB51,06NB51,T,T,0.061,0.86,0.0082,0.0009,0.021,0.135,0.043,0.059,0.007,0.0325,0.019,0.0019,0.0094,0.001,0.004,2138.738,49.24097,1882.0,1598.0,1049.0
15288,23B208775,71.9,78.0,29.91,0.244100004434586,06NB51 600050,06NB51,06NB51,06NB51,T,T,0.063,0.885,0.009,0.003,0.018,0.146,0.046,0.077,0.01,0.03,0.017,0.0026,0.0112,0.001,0.004,2133.086,49.24395,1893.0,1598.0,1052.0
15290,23B208780,68.4,73.7,36.54,0.454100012779236,06NB51 600050,06NB51,06NB51,06NB51,T,T,0.055,0.894,0.007,0.0017,0.019,0.132,0.04,0.037,0.007,0.0317,0.019,0.0017,0.0079,0.001,0.004,2135.966,54.16793,1893.0,1599.0,1059.0
15291,23B208783,68.2,74.2,31.18,0.294099986553192,06NB51 600050,06NB51,06NB51,06NB51,T,T,0.055,0.894,0.007,0.0017,0.019,0.132,0.04,0.037,0.007,0.0317,0.019,0.0017,0.0079,0.001,0.004,2131.88,49.25349,1896.0,1598.0,1054.0
15292,23B208786,68.3,75.7,27.09,0.294099986553192,06NB51 600050,06NB51,06NB51,06NB51,T,T,0.063,0.931,0.0084,0.0034,0.021,0.144,0.041,0.058,0.009,0.0317,0.017,0.0023,0.0095,0.001,0.004,2150.6,49.23861,1905.0,1605.0,1052.0
15347,23B208918,64.7,75.9,31.13,0.375099986791611,06NB51 600050,06NB51,06NB51,06NB51,T,T,0.053,0.902,0.0095,0.0021,0.027,0.132,0.044,0.049,0.01,0.0296,0.02,0.0018,0.0079,0.001,0.003,2175.044,54.13719,1941.0,1625.0,1104.0
15434,24B209593,64.1,72.3,39.33,0.754100024700165,06NB51 600050,06NB51,06NB50,06NB51,T,T,0.058,0.871,0.0124,0.0031,0.016,0.086,0.038,0.054,0.009,0.031,0.016,0.0026,0.0075,0.001,0.004,2078.132,54.19135,1887.0,1551.0,982.0
15435,24B209594,62.6,70.3,40.76,0.754100024700165,06NB51 600050,06NB51,06NB50,06NB51,T,T,0.058,0.871,0.0124,0.0031,0.016,0.086,0.038,0.054,0.009,0.031,0.016,0.0026,0.0075,0.001,0.004,2086.376,54.18964,1887.0,1596.0,1076.0
15436,24B209599,62.2,71.3,36.57,0.494100004434586,06NB51 600050,06NB51,06NB51,06NB51,T,T,0.058,0.871,0.0124,0.0031,0.016,0.086,0.038,0.054,0.009,0.031,0.016,0.0026,0.0075,0.001,0.004,2097.5,54.17874,1866.0,1603.0,1041.0
15437,24B209600,65.6,71.7,35.92,0.494100004434586,06NB51 600050,06NB51,06NB51,06NB51,T,T,0.061,0.867,0.0102,0.0024,0.023,0.123,0.042,0.06,0.012,0.0351,0.016,0.0023,0.0072,0.001,0.004,2092.784,54.17651,1871.0,1632.0,1076.0
15438,24B209602,62.3,70.2,36.75,0.493099987506866,06NB51 600050,06NB51,06NB51,06NB51,T,T,0.061,0.867,0.0102,0.0024,0.023,0.123,0.042,0.06,0.012,0.0351,0.016,0.0023,0.0072,0.001,0.004,2109.398,54.17829,1893.0,1603.0,1032.0
15439,24B209605,66.6,73.3,33.79,0.493099987506866,06NB51 600050,06NB51,06NB51,06NB51,T,T,0.061,0.867,0.0102,0.0024,0.023,0.123,0.042,0.06,0.012,0.0351,0.016,0.0023,0.0072,0.001,0.004,2111.09,54.16643,1886.0,1587.0,1023.0
15440,24B209607,65.7,73.2,33.06,0.493099987506866,06NB51 600050,06NB51,06NB51,06NB51,T,T,0.059,0.87,0.0127,0.0025,0.033,0.101,0.04,0.046,0.01,0.0384,0.019,0.0027,0.0079,0.001,0.004,2107.346,54.16868,1882.0,1581.0,1023.0
15441,24B209614,66.0,73.1,35.95,0.365099996328354,06NB51 600050,06NB51,06NB51,06NB51,T,T,0.059,0.87,0.0127,0.0025,0.033,0.101,0.04,0.046,0.01,0.0384,0.019,0.0027,0.0079,0.001,0.004,2106.374,49.25024,1880.0,1599.0,1049.0
