Repository: PNell/TrialTest3

File: Data/StreamlitData032524.csv (part 91 of 96)
,coil_no,YieldStrength,TensileStrength,TotalElongation,coil_thickness,steel_design_description,grade,grade_head,grade_tail,sample_direction,sample_location,c_amount,mn_amount,p_amount,s_amount,si_amount,cu_amount,ni_amount,cr_amount,mo_amount,al_amount,nb_amount,ca_amount,n_amount,ti_amount,v_amount,TF1_EXIT_AVG_BODY,TBC_thickness,TEMP_FM_ENTRY_AVG,TEMP_FM_EXIT_AVG,TEMP_COILING_AVG
15446,24B209624,66.9,74.8,32.2,0.500100016593933,06NB51 600050,06NB51,06NB60,06NB51,T,T,0.057,0.896,0.0103,0.0035,0.02,0.109,0.043,0.049,0.011,0.0347,0.017,0.0026,0.0075,0.001,0.005,2149.772,54.15129,1947.0,1598.0,989.0
15447,24B209625,67.5,73.9,29.91,0.5,06NB51 600050,06NB51,06NB51,06NB51,T,T,0.057,0.896,0.0103,0.0035,0.02,0.109,0.043,0.049,0.011,0.0347,0.017,0.0026,0.0075,0.001,0.005,2151.968,54.15322,1950.0,1596.0,1036.0
15686,24B210673,68.8,74.9,38.07,0.747099995613098,06NB51 600050,06NB51,06NB50,06NB51,T,T,0.064,0.91,0.0073,0.0018,0.022,0.137,0.042,0.045,0.011,0.0348,0.018,0.0022,0.0113,0.001,0.004,2066.468,59.11708,1902.0,1583.0,1020.0
15688,24B210683,65.9,76.4,35.265,0.742999970912933,06NB51 600050,06NB51,06NB51,06NB51,T,T,0.059,0.884,0.0083,0.0029,0.019,0.115,0.036,0.048,0.008,0.0347,0.018,0.0021,0.0102,0.001,0.004,2166.494,59.0606,1979.0,1612.0,1052.0
15898,24B211411,65.6,72.3,32.63,0.342099994421005,06NB51 600050,06NB51,06NB51,06NB51,L,T,0.052,0.853,0.0123,0.0025,0.014,0.161,0.044,0.067,0.011,0.0268,0.016,0.0027,0.0092,0.001,0.004,2165.162,54.15796,1929.0,1585.0,1004.0
15899,24B211411,66.0,73.1,32.92,0.342099994421005,06NB51 600050,06NB51,06NB51,06NB51,T,T,0.052,0.853,0.0123,0.0025,0.014,0.161,0.044,0.067,0.011,0.0268,0.016,0.0027,0.0092,0.001,0.004,2165.162,54.15796,1929.0,1585.0,1004.0
15916,24B211449,62.9,71.3,38.81,0.746699988842011,06NB51 600050,06NB51,06NB51,06NB51,T,T,0.054,0.837,0.0072,0.0021,0.022,0.129,0.039,0.057,0.009,0.0324,0.017,0.003,0.0086,0.001,0.004,2123.51,44.32247,1911.0,1560.0,1072.0
15917,24B211450,61.7,71.6,38.26,0.746800005435944,06NB51 600050,06NB51,06NB51,06NB51,T,T,0.054,0.837,0.0072,0.0021,0.022,0.129,0.039,0.057,0.009,0.0324,0.017,0.003,0.0086,0.001,0.004,2124.266,44.33075,1907.0,1590.0,1108.0
15918,24B211453,63.4,72.2,37.39,0.746399998664856,06NB51 600050,06NB51,06NB51,06NB51,T,T,0.054,0.837,0.0072,0.0021,0.022,0.129,0.039,0.057,0.009,0.0324,0.017,0.003,0.0086,0.001,0.004,2086.934,44.35005,1889.0,1590.0,1104.0
15919,24B211456,62.5,72.7,38.31,0.746800005435944,06NB51 600050,06NB51,06NB51,06NB51,T,T,0.054,0.857,0.0093,0.0017,0.013,0.137,0.043,0.045,0.011,0.0286,0.017,0.0015,0.0088,0.0,0.004,2134.67,44.32642,1907.0,1594.0,1036.0
15920,24B211460,67.3,74.7,38.06,0.746500015258789,06NB51 600050,06NB51,06NB51,06NB51,T,T,0.054,0.857,0.0093,0.0017,0.013,0.137,0.043,0.045,0.011,0.0286,0.017,0.0015,0.0088,0.0,0.004,2137.568,44.32946,1913.0,1619.0,1079.0
15921,24B211462,63.8,74.0,36.7,0.753400027751923,06NB51 600050,06NB51,06NB51,06NB51,T,T,0.052,0.923,0.0103,0.0028,0.011,0.14,0.043,0.057,0.011,0.0312,0.018,0.0023,0.009,0.001,0.005,2150.636,44.31656,1922.0,1632.0,1088.0
15922,24B211466,64.5,74.8,38.98,0.750100016593933,06NB51 600050,06NB51,06NB51,06NB51,T,T,0.052,0.923,0.0103,0.0028,0.011,0.14,0.043,0.057,0.011,0.0312,0.018,0.0023,0.009,0.001,0.005,2151.68,44.36291,1688.0,1517.0,1009.0
15937,24B211496,69.0,76.7,30.29,0.469099998474121,06NB51 600050,06NB51,06NB51,06NB51,T,T,0.055,0.884,0.0105,0.0015,0.019,0.128,0.043,0.047,0.011,0.0273,0.019,0.0033,0.0093,0.001,0.004,2118.884,49.2471,1889.0,1598.0,1070.0
15938,24B211499,67.6,75.4,32.75,0.469099998474121,06NB51 600050,06NB51,06NB51,06NB51,T,T,0.056,0.896,0.0083,0.001,0.021,0.138,0.043,0.053,0.011,0.0355,0.019,0.0023,0.0096,0.001,0.004,2103.602,49.25665,1887.0,1598.0,1061.0
15940,24B211501,61.2,73.3,42.8,0.753000020980835,06NB51 600050,06NB51,06NB51,06NB51,T,T,0.056,0.896,0.0083,0.001,0.021,0.138,0.043,0.053,0.011,0.0355,0.019,0.0023,0.0096,0.001,0.004,2097.608,49.25427,1720.0,1598.0,1229.0
15941,24B211504,67.2,73.4,37.26,0.744000017642975,06NB51 600050,06NB51,06NB51,06NB51,T,T,0.056,0.896,0.0083,0.001,0.021,0.138,0.043,0.053,0.011,0.0355,0.019,0.0023,0.0096,0.001,0.004,2088.014,49.26267,1713.0,1598.0,1137.0
15942,24B211506,60.9,72.2,40.19,0.742999970912933,06NB51 600050,06NB51,06NB51,06NB51,T,T,0.056,0.858,0.0103,0.0018,0.018,0.126,0.048,0.053,0.012,0.0299,0.018,0.002,0.007,0.001,0.004,2099.948,49.25865,1878.0,1601.0,1074.0
15943,24B211509,62.0,74.9,28.82,0.285100013017654,06NB51 600050,06NB51,06NB51,06NB51,T,T,0.056,0.858,0.0103,0.0018,0.018,0.126,0.048,0.053,0.012,0.0299,0.018,0.002,0.007,0.001,0.004,2098.742,44.33982,1842.0,1608.0,1054.0
15944,24B211512,68.8,75.9,29.55,0.284999996423721,06NB51 600050,06NB51,06NB51,06NB51,T,T,0.06,0.877,0.0085,0.0015,0.019,0.136,0.042,0.051,0.012,0.0313,0.016,0.0031,0.0085,0.001,0.005,2112.314,44.33613,1866.0,1598.0,1050.0
15945,24B211514,67.4,75.4,30.19,0.284999996423721,06NB51 600050,06NB51,06NB51,06NB51,T,T,0.06,0.877,0.0085,0.0015,0.019,0.136,0.042,0.051,0.012,0.0313,0.016,0.0031,0.0085,0.001,0.005,2134.094,44.32753,1871.0,1598.0,1050.0
15946,24B211517,68.4,77.3,28.74,0.333099991083145,06NB51 600050,06NB51,06NB51,06NB51,T,T,0.063,0.88,0.0109,0.0015,0.016,0.133,0.043,0.057,0.012,0.0307,0.017,0.0025,0.0072,0.001,0.005,2131.592,49.24564,1878.0,1599.0,1067.0
15947,24B211519,67.5,76.2,33.22,0.454100012779236,06NB51 600050,06NB51,06NB51,06NB51,T,T,0.063,0.88,0.0109,0.0015,0.016,0.133,0.043,0.057,0.012,0.0307,0.017,0.0025,0.0072,0.001,0.005,2134.76,49.24606,1895.0,1598.0,1068.0
15948,24B211521,68.3,76.6,33.04,0.4932000041008,06NB51 600050,06NB51,06NB51,06NB51,T,T,0.063,0.865,0.0084,0.0014,0.02,0.139,0.043,0.051,0.013,0.0327,0.017,0.0023,0.0091,0.001,0.004,2172.83,49.22972,1905.0,1603.0,1130.0
15949,24B211525,48.1,77.05,26.3,0.241999998688698,06NB51 600050,06NB51,06NB51,06NB51,T,T,0.063,0.865,0.0084,0.0014,0.02,0.139,0.043,0.051,0.013,0.0327,0.017,0.0023,0.0091,0.001,0.004,2195.762,49.20653,1909.0,1603.0,1058.0
15950,24B211528,70.2,75.3,27.96,0.241999998688698,06NB51 600050,06NB51,06NB51,06NB51,L,T,0.06,0.876,0.0128,0.0047,0.016,0.132,0.044,0.065,0.011,0.0336,0.018,0.0032,0.0089,0.001,0.004,2201.792,44.29183,1920.0,1603.0,1059.0
15951,24B211529,67.9,76.1,28.31,0.241999998688698,06NB51 600050,06NB51,06NB51,06NB51,T,T,0.06,0.876,0.0128,0.0047,0.016,0.132,0.044,0.065,0.011,0.0336,0.018,0.0032,0.0089,0.001,0.004,2202.26,44.29183,1920.0,1605.0,1052.0
15952,24B211533,70.3,76.2,26.3,0.241999998688698,06NB51 600050,06NB51,06NB51,06NB51,T,T,0.06,0.876,0.0128,0.0047,0.016,0.132,0.044,0.065,0.011,0.0336,0.018,0.0032,0.0089,0.001,0.004,2168.618,44.30228,1907.0,1607.0,1050.0
15953,24B211536,68.6,75.8,28.84,0.241999998688698,06NB51 600050,06NB51,06NB51,06NB51,T,T,0.055,0.86,0.0092,0.0025,0.019,0.132,0.038,0.042,0.011,0.0343,0.02,0.0034,0.0094,0.001,0.004,2171.516,44.30536,1911.0,1601.0,1050.0
15954,24B211541,66.5,73.8,37.12,0.753099977970123,06NB51 600050,06NB51,06NB51,06NB51,T,T,0.055,0.86,0.0092,0.0025,0.019,0.132,0.038,0.042,0.011,0.0343,0.02,0.0034,0.0094,0.001,0.004,2174.648,49.22832,1914.0,1601.0,1220.0
15955,24B211543,65.5,74.5,34.42,0.500100016593933,06NB51 600050,06NB51,06NB51,06NB51,T,T,0.055,0.87,0.009,0.0041,0.013,0.136,0.043,0.042,0.013,0.0293,0.015,0.0009,0.0081,0.001,0.004,2179.76,49.21854,1913.0,1603.0,1144.0
15957,24B211552,64.6,74.9,32.86,0.494100004434586,06NB51 600050,06NB51,06NB51,06NB51,T,T,0.058,0.926,0.016,0.0031,0.015,0.14,0.044,0.063,0.013,0.0326,0.017,0.0027,0.0086,0.001,0.005,2177.366,49.21613,1922.0,1599.0,1101.0
15958,24B211555,65.6,73.6,32.62,0.493099987506866,06NB51 600050,06NB51,06NB51,06NB51,T,T,0.058,0.926,0.016,0.0031,0.015,0.14,0.044,0.063,0.013,0.0326,0.017,0.0027,0.0086,0.001,0.005,2179.742,49.21946,1920.0,1599.0,1083.0
15959,24B211558,64.6,74.1,30.69,0.493099987506866,06NB51 600050,06NB51,06NB51,06NB51,T,T,0.058,0.867,0.0092,0.0022,0.019,0.129,0.042,0.044,0.013,0.0402,0.017,0.0027,0.008,0.001,0.004,2181.416,49.21414,1904.0,1605.0,1094.0
15960,24B211570,61.6,77.7,35.48,0.75,06NB51 600050,06NB51,06NB51,06NB51,T,H,0.063,0.9,0.0132,0.0018,0.021,0.157,0.046,0.056,0.011,0.0333,0.019,0.0034,0.0082,0.001,0.004,2180.138,49.21525,1916.0,1603.0,1065.0
15961,24B211570,66.8,80.0,34.42,0.75,06NB51 600050,06NB51,06NB51,06NB51,T,M,0.063,0.9,0.0132,0.0018,0.021,0.157,0.046,0.056,0.011,0.0333,0.019,0.0034,0.0082,0.001,0.004,2180.138,49.21525,1916.0,1603.0,1065.0
15962,24B211570,67.25,77.85,35.675,0.75,06NB51 600050,06NB51,06NB51,06NB51,T,T,0.063,0.9,0.0132,0.0018,0.021,0.157,0.046,0.056,0.011,0.0333,0.019,0.0034,0.0082,0.001,0.004,2180.138,49.21525,1916.0,1603.0,1065.0
15963,24B211571,62.9,80.1,35.39,0.75,06NB51 600050,06NB51,06NB51,06NB51,T,H,0.063,0.9,0.0132,0.0018,0.021,0.157,0.046,0.056,0.011,0.0333,0.019,0.0034,0.0082,0.001,0.004,2178.338,49.21626,1914.0,1626.0,1095.0
15964,24B211571,61.5,77.6,36.55,0.75,06NB51 600050,06NB51,06NB51,06NB51,T,M,0.063,0.9,0.0132,0.0018,0.021,0.157,0.046,0.056,0.011,0.0333,0.019,0.0034,0.0082,0.001,0.004,2178.338,49.21626,1914.0,1626.0,1095.0
15965,24B211571,69.2,80.3,35.06,0.75,06NB51 600050,06NB51,06NB51,06NB51,T,T,0.063,0.9,0.0132,0.0018,0.021,0.157,0.046,0.056,0.011,0.0333,0.019,0.0034,0.0082,0.001,0.004,2178.338,49.21626,1914.0,1626.0,1095.0
16154,24B212267,68.0,75.1,33.79,0.494100004434586,06NB51 600050,06NB51,06NB51,06NB51,T,T,0.057,0.888,0.008,0.0011,0.02,0.113,0.043,0.048,0.011,0.0323,0.018,0.0033,0.0077,0.001,0.004,2128.37,54.15337,1934.0,1652.0,1045.0
16155,24B212272,65.7,73.9,32.19,0.312599986791611,06NB51 600050,06NB51,06NB51,06NB51,T,T,0.057,0.888,0.008,0.0011,0.02,0.113,0.043,0.048,0.011,0.0323,0.018,0.0033,0.0077,0.001,0.004,2126.858,49.23708,1929.0,1648.0,1049.0
16156,24B212276,67.05,74.75,29.205,0.244100004434586,06NB51 600050,06NB51,06NB51,06NB51,T,T,0.051,0.876,0.0082,0.0017,0.018,0.104,0.04,0.051,0.01,0.0269,0.017,0.0031,0.0098,0.001,0.005,2126.912,49.23705,1925.0,1646.0,1049.0
16455,24B213394,68.7,78.0,37.4,0.752799987792969,06NB51 600050,06NB51,06NB60,06NB51,T,T,0.058,0.874,0.008,0.0045,0.018,0.139,0.048,0.054,0.013,0.0378,0.019,0.0026,0.0081,0.001,0.004,2185.124,39.38531,1918.0,1580.0,1227.0
16456,24B213395,64.9,75.1,36.51,0.752900004386902,06NB51 600050,06NB51,06NB60,06NB51,T,T,0.058,0.874,0.008,0.0045,0.018,0.139,0.048,0.054,0.013,0.0378,0.019,0.0026,0.0081,0.001,0.004,2190.146,39.38346,1929.0,1601.0,1209.0
16461,24B213403,62.5,76.3,35.64,0.742900013923645,06NB51 600050,06NB51,06NB51,06NB51,T,T,0.063,0.857,0.0115,0.0022,0.021,0.133,0.043,0.049,0.013,0.0338,0.019,0.0031,0.0091,0.001,0.005,2170.202,39.38747,1918.0,1576.0,1040.0
16462,24B213408,65.1,74.1,29.15,0.244100004434586,06NB51 600050,06NB51,06NB51,06NB51,L,T,0.057,0.857,0.0099,0.0013,0.013,0.128,0.042,0.043,0.011,0.0305,0.016,0.0027,0.0099,0.001,0.004,2126.12,49.23085,1889.0,1596.0,1058.0
16463,24B213408,66.5,74.9,28.91,0.244100004434586,06NB51 600050,06NB51,06NB51,06NB51,T,T,0.057,0.857,0.0099,0.0013,0.013,0.128,0.042,0.043,0.011,0.0305,0.016,0.0027,0.0099,0.001,0.004,2126.12,49.23085,1889.0,1596.0,1058.0
16464,24B213409,63.2,73.8,32.59,0.244100004434586,06NB51 600050,06NB51,06NB51,06NB51,L,T,0.057,0.857,0.0099,0.0013,0.013,0.128,0.042,0.043,0.011,0.0305,0.016,0.0027,0.0099,0.001,0.004,2125.22,49.23845,1900.0,1596.0,1049.0
16465,24B213409,67.7,75.1,29.95,0.244100004434586,06NB51 600050,06NB51,06NB51,06NB51,T,T,0.057,0.857,0.0099,0.0013,0.013,0.128,0.042,0.043,0.011,0.0305,0.016,0.0027,0.0099,0.001,0.004,2125.22,49.23845,1900.0,1596.0,1049.0
16466,24B213414,67.4,74.8,29.1,0.3125,06NB51 600050,06NB51,06NB51,06NB51,T,T,0.061,0.869,0.0084,0.0019,0.011,0.135,0.045,0.047,0.01,0.0324,0.015,0.0028,0.0075,0.001,0.004,2103.836,49.24643,1898.0,1583.0,1013.0
16647,24B214100,63.0,72.1,32.29,0.342000007629395,06NB51 600050,06NB51,06NB51,06NB51,L,T,0.059,0.88,0.0073,0.0001,0.031,0.115,0.044,0.046,0.012,0.033,0.018,0.0046,0.0072,0.001,0.004,2065.55,54.19268,1869.0,1596.0,1022.0
16648,24B214100,68.6,75.7,24.66,0.342000007629395,06NB51 600050,06NB51,06NB51,06NB51,T,T,0.059,0.88,0.0073,0.0001,0.031,0.115,0.044,0.046,0.012,0.033,0.018,0.0046,0.0072,0.001,0.004,2065.55,54.19268,1869.0,1596.0,1022.0
16649,24B214103,63.5,74.1,40.56,0.788900017738342,06NB51 600050,06NB51,06NB51,06NB51,T,T,0.059,0.88,0.0073,0.0001,0.031,0.115,0.044,0.046,0.012,0.033,0.018,0.0046,0.0072,0.001,0.004,2070.482,54.19448,1859.0,1560.0,1110.0
16650,24B214106,64.9,74.8,38.66,0.787899971008301,06NB51 600050,06NB51,06NB51,06NB51,T,T,0.056,0.873,0.0091,0.0003,0.034,0.101,0.037,0.06,0.011,0.036,0.017,0.004,0.007,0.001,0.004,2067.962,54.20415,1887.0,1594.0,1040.0
16651,24B214109,65.7,75.1,38.76,0.749800026416779,06NB51 600050,06NB51,06NB51,06NB51,T,T,0.056,0.873,0.0091,0.0003,0.034,0.101,0.037,0.06,0.011,0.036,0.017,0.004,0.007,0.001,0.004,2135.12,54.15406,1900.0,1599.0,1047.0
16652,24B214113,65.1,74.7,30.97,0.749899983406067,06NB51 600050,06NB51,06NB51,06NB51,T,T,0.055,0.865,0.0084,0.0002,0.034,0.115,0.038,0.059,0.011,0.035,0.017,0.0027,0.0087,0.002,0.005,2145.668,54.14689,1904.0,1608.0,1068.0
16655,24B214122,65.1,73.7,34.03,0.499500006437302,06NB51 600050,06NB51,06NB51,06NB51,T,T,0.059,0.884,0.009,0.0013,0.012,0.116,0.037,0.053,0.011,0.0288,0.017,0.0031,0.0067,0.0,0.004,2142.572,54.15047,1909.0,1581.0,1032.0
16656,24B214123,65.1,73.0,35.41,0.5,06NB51 600050,06NB51,06NB51,06NB51,T,T,0.055,0.872,0.0111,0.0012,0.018,0.119,0.038,0.058,0.011,0.0311,0.015,0.0027,0.008,0.001,0.005,2136.398,54.15098,1898.0,1601.0,1011.0
16657,24B214126,64.2,74.1,39.34,0.746299982070923,06NB51 600050,06NB51,06NB51,06NB51,T,T,0.055,0.872,0.0111,0.0012,0.018,0.119,0.038,0.058,0.011,0.0311,0.015,0.0027,0.008,0.001,0.005,2139.818,54.15038,1916.0,1594.0,1113.0
16661,24B214138,67.3,77.9,36.05,0.749400019645691,06NB51 600050,06NB51,06NB51,06NB55,T,T,0.056,0.928,0.01,0.0006,0.027,0.111,0.036,0.054,0.011,0.0352,0.015,0.0033,0.0086,0.001,0.004,2177.222,54.12368,1913.0,1614.0,1038.0
16667,24B214157,63.6,71.2,43.96,0.7882000207901,06NB51 600050,06NB51,06NB55,06NB51,T,T,0.06,0.856,0.0082,0.0024,0.025,0.117,0.041,0.048,0.011,0.022,0.018,0.0034,0.0077,0.001,0.004,2140.268,54.14945,1891.0,1607.0,1149.0
16668,24B214160,60.2,69.6,42.47,0.629100024700165,06NB51 600050,06NB51,06NB51,06NB51,T,T,0.06,0.856,0.0082,0.0024,0.025,0.117,0.041,0.048,0.011,0.022,0.018,0.0034,0.0077,0.001,0.004,2135.606,54.16065,1862.0,1596.0,1067.0
16669,24B214163,61.0,70.4,41.52,0.61870002746582,06NB51 600050,06NB51,06NB51,06NB51,T,T,0.06,0.856,0.0082,0.0024,0.025,0.117,0.041,0.048,0.011,0.022,0.018,0.0034,0.0077,0.001,0.004,2128.496,54.15922,1884.0,1598.0,1049.0
16670,24B214165,61.8,70.5,40.395,0.618900001049042,06NB51 600050,06NB51,06NB51,06NB51,T,T,0.058,0.949,0.0072,0.0017,0.021,0.113,0.037,0.048,0.011,0.0316,0.016,0.0033,0.0069,0.001,0.004,2130.998,54.16206,1898.0,1583.0,1045.0
16671,24B214169,61.3,70.25,40.14,0.617699980735779,06NB51 600050,06NB51,06NB51,06NB51,T,T,0.061,0.88,0.0085,0.0043,0.016,0.113,0.037,0.044,0.011,0.0314,0.018,0.0026,0.0075,0.001,0.004,2094.062,54.17495,1860.0,1632.0,1067.0
16672,24B214173,63.9,71.7,38.59,0.493900001049042,06NB51 600050,06NB51,06NB51,06NB51,T,T,0.063,0.908,0.007,0.0025,0.014,0.115,0.039,0.044,0.011,0.0267,0.015,0.0031,0.0078,0.001,0.004,2076.8,54.18587,1859.0,1599.0,1052.0
16673,24B214174,62.3,72.8,35.35,0.493900001049042,06NB51 600050,06NB51,06NB51,06NB51,T,T,0.063,0.908,0.007,0.0025,0.014,0.115,0.039,0.044,0.011,0.0267,0.015,0.0031,0.0078,0.001,0.004,2097.086,54.17435,1855.0,1607.0,1056.0
16674,24B214175,63.0,71.5,36.16,0.493800014257431,06NB51 600050,06NB51,06NB51,06NB51,T,T,0.063,0.908,0.007,0.0025,0.014,0.115,0.039,0.044,0.011,0.0267,0.015,0.0031,0.0078,0.001,0.004,2140.916,54.15423,1871.0,1607.0,1058.0
16675,24B214180,64.2,72.9,33.91,0.392100006341934,06NB51 600050,06NB51,06NB51,06NB51,T,T,0.063,0.908,0.007,0.0025,0.014,0.115,0.039,0.044,0.011,0.0267,0.015,0.0031,0.0078,0.001,0.004,2148.602,54.14696,1895.0,1603.0,1067.0
16676,24B214183,64.0,73.5,33.98,0.392100006341934,06NB51 600050,06NB51,06NB51,06NB51,T,T,0.063,0.886,0.0084,0.0011,0.029,0.117,0.038,0.04,0.011,0.0331,0.018,0.0024,0.0075,0.001,0.004,2152.184,54.14614,1886.0,1603.0,1056.0
16679,24B214193,66.9,75.2,29.3,0.284999996423721,06NB51 600050,06NB51,06NB51,06NB51,T,T,0.053,0.907,0.0073,0.0004,0.03,0.115,0.039,0.049,0.012,0.0346,0.016,0.0031,0.008,0.002,0.004,2141.96,44.32332,1909.0,1603.0,1040.0
16697,24B214243,62.7,72.4,30.84,0.285100013017654,06NB51 600050,06NB51,06NB51,06NB51,L,T,0.051,0.85,0.0051,0.0036,0.02,0.107,0.04,0.05,0.01,0.0268,0.018,0.0032,0.0067,0.001,0.004,2153.228,49.23767,1931.0,1648.0,1045.0
16698,24B214243,65.2,73.7,27.98,0.285100013017654,06NB51 600050,06NB51,06NB51,06NB51,T,T,0.051,0.85,0.0051,0.0036,0.02,0.107,0.04,0.05,0.01,0.0268,0.018,0.0032,0.0067,0.001,0.004,2153.228,49.23767,1931.0,1648.0,1045.0
16699,24B214248,66.8,74.7,28.16,0.24210000038147,06NB51 600050,06NB51,06NB51,06NB51,T,T,0.056,0.873,0.0075,0.0021,0.022,0.113,0.037,0.054,0.012,0.0294,0.017,0.0031,0.0076,0.001,0.004,2146.82,49.23774,1923.0,1657.0,1065.0
16701,24B214253,63.2,76.0,35.69,0.754000008106232,06NB51 600050,06NB51,06NB51,06NB51,T,T,0.057,0.883,0.0085,0.001,0.025,0.094,0.038,0.058,0.011,0.0333,0.017,0.0033,0.0067,0.001,0.004,2150.132,54.1537,1961.0,1641.0,1182.0
16702,24B214259,65.45,77.55000000000001,26.945,0.493099987506866,06NB51 600050,06NB51,06NB51,06NB55,T,T,0.057,0.883,0.0085,0.001,0.025,0.094,0.038,0.058,0.011,0.0333,0.017,0.0033,0.0067,0.001,0.004,2151.644,54.15347,1958.0,1659.0,1113.0
16944,24B215239,61.5,72.1,40.97,0.624499976634979,06NB51 600050,06NB51,06NB51,06NB51,T,T,0.057,0.925,0.0084,0.0031,0.014,0.105,0.037,0.034,0.01,0.0298,0.015,0.0031,0.0127,0.0,0.004,2131.088,54.1607,1907.0,1549.0,986.0
16945,24B215241,67.5,78.2,34.37,0.999800026416779,06NB51 600050,06NB51,06NB51,06NB60,T,T,0.057,0.925,0.0084,0.0031,0.014,0.105,0.037,0.034,0.01,0.0298,0.015,0.0031,0.0127,0.0,0.004,2132.798,54.16022,1889.0,1596.0,1058.0
16967,24B215303,64.25,71.7,32.375,0.342000007629395,06NB51 600050,06NB51,06NB51,06NB51,T,T,0.057,0.851,0.0075,0.0043,0.011,0.118,0.037,0.054,0.013,0.0345,0.018,0.004,0.0091,0.001,0.004,2105.15,54.17394,1902.0,1592.0,1043.0
16974,24B215317,62.6,72.5,37.11,0.342099994421005,06NB51 600050,06NB51,06NB50,06NB51,L,T,0.057,0.856,0.0083,0.0032,0.025,0.119,0.042,0.046,0.012,0.0283,0.018,0.004,0.011,0.001,0.004,2081.264,54.17091,1855.0,1598.0,1045.0
16975,24B215317,65.4,73.6,34.54,0.342099994421005,06NB51 600050,06NB51,06NB50,06NB51,T,T,0.057,0.856,0.0083,0.0032,0.025,0.119,0.042,0.046,0.012,0.0283,0.018,0.004,0.011,0.001,0.004,2081.264,54.17091,1855.0,1598.0,1045.0
16982,24B215328,64.7,72.6,34.16,0.342000007629395,06NB51 600050,06NB51,06NB51,06NB51,L,T,0.055,0.861,0.0072,0.002,0.023,0.108,0.04,0.034,0.01,0.038,0.017,0.0028,0.0081,0.001,0.004,2079.302,54.18617,1868.0,1596.0,1068.0
16983,24B215328,67.6,74.1,32.24,0.342000007629395,06NB51 600050,06NB51,06NB51,06NB51,T,T,0.055,0.861,0.0072,0.002,0.023,0.108,0.04,0.034,0.01,0.038,0.017,0.0028,0.0081,0.001,0.004,2079.302,54.18617,1868.0,1596.0,1068.0
16984,24B215330,64.2,72.6,35.06,0.342000007629395,06NB51 600050,06NB51,06NB51,06NB51,L,T,0.055,0.861,0.0072,0.002,0.023,0.108,0.04,0.034,0.01,0.038,0.017,0.0028,0.0081,0.001,0.004,2076.422,54.18697,1864.0,1596.0,1056.0
16985,24B215330,65.9,73.7,33.21,0.342000007629395,06NB51 600050,06NB51,06NB51,06NB51,T,T,0.055,0.861,0.0072,0.002,0.023,0.108,0.04,0.034,0.01,0.038,0.017,0.0028,0.0081,0.001,0.004,2076.422,54.18697,1864.0,1596.0,1056.0
16986,24B215332,68.1,76.9,22.9,0.342099994421005,06NB51 600050,06NB51,06NB51,06NB51,T,T,0.059,0.872,0.0104,0.0016,0.018,0.098,0.034,0.066,0.01,0.0305,0.017,0.0022,0.01,0.001,0.005,2080.976,54.18588,1871.0,1596.0,1059.0
16987,24B215334,67.0,76.1,29.97,0.342099994421005,06NB51 600050,06NB51,06NB51,06NB51,T,T,0.059,0.872,0.0104,0.0016,0.018,0.098,0.034,0.066,0.01,0.0305,0.017,0.0022,0.01,0.001,0.005,2079.086,54.18776,1862.0,1598.0,1063.0
16988,24B215337,68.3,74.7,35.89,0.454100012779236,06NB51 600050,06NB51,06NB51,06NB51,T,T,0.056,0.865,0.0071,0.0016,0.021,0.103,0.037,0.045,0.01,0.0301,0.016,0.003,0.0078,0.001,0.004,2094.062,54.18779,1882.0,1585.0,1014.0
16989,24B215339,69.3,75.4,34.53,0.454100012779236,06NB51 600050,06NB51,06NB51,06NB51,T,T,0.056,0.865,0.0071,0.0016,0.021,0.103,0.037,0.045,0.01,0.0301,0.016,0.003,0.0078,0.001,0.004,2106.086,54.17569,1859.0,1601.0,1049.0
16992,24B215347,67.7,75.0,33.51,0.493099987506866,06NB51 600050,06NB51,06NB51,06NB51,T,T,0.056,0.911,0.0081,0.0022,0.021,0.102,0.035,0.066,0.01,0.0329,0.019,0.003,0.008,0.001,0.004,2102.126,54.17609,1882.0,1583.0,1045.0
16994,24B215352,68.5,75.85,38.305,0.743099987506866,06NB51 600050,06NB51,06NB51,06NB51,T,T,0.06,0.873,0.0066,0.0023,0.016,0.107,0.038,0.045,0.011,0.033,0.018,0.0029,0.0049,0.001,0.005,2158.952,54.1469,1655.0,1542.0,1079.0
16995,24B215353,67.8,74.5,37.15,0.743099987506866,06NB51 600050,06NB51,06NB51,06NB51,T,T,0.06,0.873,0.0066,0.0023,0.016,0.107,0.038,0.045,0.011,0.033,0.018,0.0029,0.0049,0.001,0.005,2158.322,54.14881,1648.0,1538.0,1074.0
16996,24B215356,67.6,75.6,29.1,0.334100008010864,06NB51 600050,06NB51,06NB51,06NB51,T,T,0.061,0.88,0.0077,0.0013,0.014,0.106,0.035,0.051,0.011,0.0295,0.017,0.0029,0.0109,0.001,0.005,2162.39,54.14512,1898.0,1596.0,1052.0
16997,24B215358,67.6,75.3,32.42,0.334100008010864,06NB51 600050,06NB51,06NB51,06NB51,T,T,0.061,0.88,0.0077,0.0013,0.014,0.106,0.035,0.051,0.011,0.0295,0.017,0.0029,0.0109,0.001,0.005,2161.544,54.14648,1891.0,1601.0,1045.0
16998,24B215360,67.1,75.2,39.01,0.7432000041008,06NB51 600050,06NB51,06NB51,06NB51,T,T,0.061,0.88,0.0077,0.0013,0.014,0.106,0.035,0.051,0.011,0.0295,0.017,0.0029,0.0109,0.001,0.005,2158.34,54.14746,1677.0,1562.0,1068.0
16999,24B215362,65.8,75.4,39.04,0.743099987506866,06NB51 600050,06NB51,06NB51,06NB51,T,T,0.063,0.856,0.0079,0.0014,0.022,0.104,0.037,0.042,0.012,0.0306,0.015,0.0031,0.0115,0.0,0.004,2160.824,54.14677,1695.0,1574.0,1072.0
17000,24B215366,67.6,75.5,30.76,0.369100004434586,06NB51 600050,06NB51,06NB51,06NB51,T,T,0.063,0.856,0.0079,0.0014,0.022,0.104,0.037,0.042,0.012,0.0306,0.015,0.0031,0.0115,0.0,0.004,2160.878,54.14572,1886.0,1598.0,1031.0
17004,24B215378,65.0,74.5,38.84,0.75220000743866,06NB51 600050,06NB51,06NB51,06NB51,T,T,0.057,0.864,0.008,0.0012,0.021,0.105,0.038,0.04,0.012,0.0355,0.017,0.003,0.0148,0.001,0.004,2159.42,54.15018,1882.0,1572.0,1049.0
17005,24B215380,64.0,74.0,39.63,0.7432000041008,06NB51 600050,06NB51,06NB51,06NB51,T,T,0.057,0.864,0.008,0.0012,0.021,0.105,0.038,0.04,0.012,0.0355,0.017,0.003,0.0148,0.001,0.004,2102.0,54.18162,1706.0,1580.0,1112.0
17024,24B215446,69.1,75.8,32.17,0.284999996423721,06NB51 600050,06NB51,06NB51,06NB51,T,T,0.058,0.885,0.0073,0.0,0.034,0.113,0.041,0.051,0.011,0.0324,0.016,0.0034,0.0092,0.001,0.004,2063.39,49.26868,1846.0,1589.0,1045.0
17025,24B215448,69.0,75.8,33.09,0.342099994421005,06NB51 600050,06NB51,06NB51,06NB51,T,T,0.058,0.885,0.0073,0.0,0.034,0.113,0.041,0.051,0.011,0.0324,0.016,0.0034,0.0092,0.001,0.004,2054.624,54.20777,1846.0,1590.0,1056.0
17026,24B215450,69.0,76.9,33.41,0.342000007629395,06NB51 600050,06NB51,06NB51,06NB51,T,T,0.06,0.907,0.0072,0.0006,0.028,0.113,0.041,0.043,0.011,0.0279,0.017,0.0031,0.0075,0.001,0.004,2048.81,54.22303,1859.0,1594.0,1063.0
17027,24B215455,70.6,77.1,33.32,0.454100012779236,06NB51 600050,06NB51,06NB51,06NB51,T,T,0.06,0.907,0.0072,0.0006,0.028,0.113,0.041,0.043,0.011,0.0279,0.017,0.0031,0.0075,0.001,0.004,2070.032,54.18902,1884.0,1596.0,1040.0
17028,24B215459,69.2,74.8,35.17,0.454100012779236,06NB51 600050,06NB51,06NB51,06NB51,T,T,0.055,0.888,0.0077,0.0001,0.028,0.123,0.042,0.046,0.012,0.0314,0.019,0.0037,0.0089,0.001,0.004,2029.406,54.20803,1841.0,1601.0,1049.0
17029,24B215460,70.6,77.1,33.32,0.454199999570847,06NB51 600050,06NB51,06NB51,06NB51,T,T,0.055,0.873,0.0066,0.0025,0.021,0.1,0.036,0.045,0.012,0.0242,0.016,0.0031,0.008,0.001,0.004,2159.888,54.20687,1824.0,1639.0,1058.0
17046,24B215499,73.8,82.1,28.9,0.493800014257431,06NB51 600050,06NB51,06NB60,06NB51,T,T,0.057,0.884,0.0077,0.0021,0.016,0.11,0.04,0.05,0.01,0.0302,0.017,0.0033,0.0075,0.001,0.004,2154.614,54.14215,1941.0,1589.0,1059.0
17147,24B215916,55.0,73.1,32.83,0.342099994421005,06NB51 600050,06NB51,06NB51,06NB51,L,T,0.054,0.892,0.0105,0.0003,0.024,0.103,0.039,0.045,0.01,0.0377,0.018,0.0035,0.0076,0.001,0.004,2158.412,54.14851,1945.0,1585.0,1072.0
17148,24B215916,66.0,74.7,33.72,0.342099994421005,06NB51 600050,06NB51,06NB51,06NB51,T,T,0.054,0.892,0.0105,0.0003,0.024,0.103,0.039,0.045,0.01,0.0377,0.018,0.0035,0.0076,0.001,0.004,2158.412,54.14851,1945.0,1585.0,1072.0
17149,24B215918,67.4,75.5,32.61,0.342099994421005,06NB51 600050,06NB51,06NB51,06NB51,T,T,0.059,0.858,0.0092,0.0002,0.027,0.104,0.035,0.042,0.012,0.0361,0.02,0.0034,0.0078,0.001,0.004,2163.164,54.14452,1949.0,1599.0,1059.0
17151,24B215924,65.1,74.2,35.25,0.499700009822845,06NB51 600050,06NB51,06NB51,06NB51,T,T,0.061,0.862,0.0084,0.0004,0.021,0.093,0.035,0.041,0.01,0.0331,0.018,0.003,0.0086,0.001,0.004,2151.266,54.14858,1961.0,1594.0,1074.0
17152,24B215926,64.5,74.9,36.13,0.746399998664856,06NB51 600050,06NB51,06NB51,06NB51,T,T,0.061,0.862,0.0084,0.0004,0.021,0.093,0.035,0.041,0.01,0.0331,0.018,0.003,0.0086,0.001,0.004,2163.11,54.14261,1965.0,1576.0,1059.0
17153,24B215928,64.9,77.8,34.66,0.742399990558624,06NB51 600050,06NB51,06NB51,06NB51,T,T,0.062,0.863,0.0088,0.0011,0.017,0.107,0.038,0.042,0.011,0.0305,0.019,0.003,0.0087,0.001,0.004,2165.63,44.3094,1959.0,1587.0,1059.0
17154,24B215929,67.2,76.9,33.63,0.61760002374649,06NB51 600050,06NB51,06NB51,06NB51,T,T,0.062,0.863,0.0088,0.0011,0.017,0.107,0.038,0.042,0.011,0.0305,0.019,0.003,0.0087,0.001,0.004,2163.92,44.30712,1963.0,1594.0,1034.0
17155,24B215933,69.1,74.5,34.93,0.453999996185303,06NB51 600050,06NB51,06NB51,06NB51,T,T,0.055,0.866,0.008,0.0025,0.015,0.097,0.035,0.043,0.01,0.0315,0.017,0.0029,0.0093,0.001,0.004,2159.438,44.31005,1959.0,1596.0,1058.0
17156,24B215934,69.1,76.5,28.4,0.24210000038147,06NB51 600050,06NB51,06NB51,06NB51,T,T,0.055,0.866,0.008,0.0025,0.015,0.097,0.035,0.043,0.01,0.0315,0.017,0.0029,0.0093,0.001,0.004,2165.846,39.39563,1945.0,1607.0,1038.0
17502,24B217577,68.5,75.6,34.48,0.468699991703033,06NB51 600050,06NB51,06NB55,06NB51,T,T,0.056,0.863,0.0057,0.0009,0.015,0.105,0.037,0.038,0.008,0.0304,0.015,0.0022,0.0064,0.001,0.003,2159.582,54.14366,1958.0,1635.0,1034.0
17503,24B217582,70.9,76.0,33.62,0.392100006341934,06NB51 600050,06NB51,06NB51,06NB51,T,T,0.056,0.863,0.0057,0.0009,0.015,0.105,0.037,0.038,0.008,0.0304,0.015,0.0022,0.0064,0.001,0.003,2173.712,54.13711,1938.0,1650.0,1131.0
17504,24B217584,67.1,75.1,31.99,0.342000007629395,06NB51 600050,06NB51,06NB51,06NB51,T,T,0.056,0.886,0.006,0.0009,0.014,0.125,0.039,0.046,0.01,0.0319,0.018,0.0029,0.008,0.001,0.004,2169.644,54.14903,1940.0,1644.0,1067.0
17505,24B217586,70.3,75.5,35.29,0.454100012779236,06NB51 600050,06NB51,06NB51,06NB51,T,T,0.056,0.886,0.006,0.0009,0.014,0.125,0.039,0.046,0.01,0.0319,0.018,0.0029,0.008,0.001,0.004,2162.318,54.14905,1943.0,1650.0,1067.0
17510,24B217596,68.9,76.0,33.38,0.492799997329712,06NB51 600050,06NB51,06NB60,06NB51,T,T,0.058,0.929,0.0048,0.0029,0.013,0.128,0.038,0.036,0.009,0.0396,0.018,0.0028,0.0094,0.001,0.004,2189.75,54.12702,1952.0,1650.0,1067.0
17515,24B217607,68.5,77.3,32.0,0.244100004434586,06NB51 600050,06NB51,06NB51,06NB55,L,T,0.064,0.886,0.0078,0.0027,0.007,0.105,0.036,0.053,0.009,0.0299,0.017,0.0026,0.0083,0.0,0.003,2181.884,49.21487,1952.0,1657.0,1047.0
17516,24B217607,69.5,78.4,30.0,0.244100004434586,06NB51 600050,06NB51,06NB51,06NB55,T,T,0.064,0.886,0.0078,0.0027,0.007,0.105,0.036,0.053,0.009,0.0299,0.017,0.0026,0.0083,0.0,0.003,2181.884,49.21487,1952.0,1657.0,1047.0
17742,24B218881,63.7,74.4,30.69,0.493999987840652,06NB51 600050,06NB51,06NV65,06NB51,T,T,0.056,0.929,0.0148,0.0008,0.031,0.106,0.034,0.057,0.012,0.0323,0.021,0.0024,0.0107,0.001,0.008,2132.744,54.14699,1880.0,1599.0,1121.0
17743,24B218882,65.4,74.3,38.75,0.789099991321564,06NB51 600050,06NB51,06NB51,06NB51,T,T,0.056,0.929,0.0148,0.0008,0.031,0.106,0.034,0.057,0.012,0.0323,0.021,0.0024,0.0107,0.001,0.008,2150.456,54.15171,1909.0,1601.0,1115.0
17744,24B218887,63.5,73.9,38.07,0.788999974727631,06NB51 600050,06NB51,06NB51,06NB51,T,T,0.056,0.929,0.0148,0.0008,0.031,0.106,0.034,0.057,0.012,0.0323,0.021,0.0024,0.0107,0.001,0.008,2159.978,54.14123,1916.0,1585.0,1052.0
17746,24B218892,63.9,73.5,32.75,0.454100012779236,06NB51 600050,06NB51,06NB51,06NB51,T,T,0.057,0.889,0.0148,0.0027,0.021,0.116,0.035,0.048,0.015,0.0339,0.018,0.0038,0.0089,0.001,0.004,2157.656,54.14581,1925.0,1603.0,1081.0
17747,24B218895,66.3,74.1,36.41,0.454100012779236,06NB51 600050,06NB51,06NB51,06NB51,T,T,0.058,0.848,0.0146,0.0008,0.026,0.1,0.032,0.054,0.011,0.0243,0.02,0.0027,0.0074,0.001,0.004,2161.58,54.14482,1923.0,1605.0,1063.0
17748,24B218897,67.4,73.3,34.04,0.453999996185303,06NB51 600050,06NB51,06NB51,06NB51,T,T,0.058,0.848,0.0146,0.0008,0.026,0.1,0.032,0.054,0.011,0.0243,0.02,0.0027,0.0074,0.001,0.004,2163.218,54.14601,1918.0,1598.0,1056.0
17755,24B218929,67.8,77.5,27.37,0.342099994421005,06NB51 600050,06NB51,06NB55,06NB51,T,T,0.062,0.936,0.012,0.0032,0.023,0.109,0.036,0.045,0.013,0.0323,0.022,0.0026,0.014,0.001,0.004,2120.324,54.16872,1911.0,1599.0,1054.0
17756,24B218932,67.45,75.65,32.97,0.342099994421005,06NB51 600050,06NB51,06NB51,06NB51,T,T,0.062,0.936,0.012,0.0032,0.023,0.109,0.036,0.045,0.013,0.0323,0.022,0.0026,0.014,0.001,0.004,2043.986,54.19289,1869.0,1599.0,1070.0
17757,24B218935,65.8,75.5,31.42,0.342099994421005,06NB51 600050,06NB51,06NB51,06NB51,T,T,0.06,0.895,0.0137,0.0017,0.02,0.119,0.037,0.054,0.014,0.0332,0.022,0.0024,0.0128,0.001,0.004,2134.238,54.15508,1905.0,1601.0,1061.0
17758,24B218938,66.0,75.7,31.65,0.342099994421005,06NB51 600050,06NB51,06NB51,06NB51,T,T,0.06,0.895,0.0137,0.0017,0.02,0.119,0.037,0.054,0.014,0.0332,0.022,0.0024,0.0128,0.001,0.004,2123.168,54.16316,1905.0,1603.0,1056.0
17759,24B218942,65.3,74.3,32.63,0.342099994421005,06NB51 600050,06NB51,06NB51,06NB51,T,T,0.058,0.917,0.0127,0.0025,0.013,0.105,0.034,0.054,0.013,0.0261,0.022,0.0025,0.0094,0.001,0.004,2127.218,54.16135,1905.0,1599.0,1054.0
17760,24B218944,65.7,74.7,31.37,0.342099994421005,06NB51 600050,06NB51,06NB51,06NB51,T,T,0.058,0.917,0.0127,0.0025,0.013,0.105,0.034,0.054,0.013,0.0261,0.022,0.0025,0.0094,0.001,0.004,2109.65,54.16504,1900.0,1599.0,1054.0
17761,24B218948,65.0,74.3,41.87,1.00010001659393,06NB51 600050,06NB51,06NB51,06NB51,T,T,0.058,0.927,0.0138,0.0013,0.02,0.109,0.033,0.07,0.013,0.034,0.019,0.003,0.0077,0.001,0.004,2123.132,54.15209,1913.0,1601.0,1110.0
17762,24B218949,64.7,73.9,39.06,0.749899983406067,06NB51 600050,06NB51,06NB51,06NB51,T,T,0.058,0.927,0.0138,0.0013,0.02,0.109,0.033,0.07,0.013,0.034,0.019,0.003,0.0077,0.001,0.004,2110.406,54.15822,1900.0,1592.0,1040.0
17763,24B218953,64.3,74.2,37.37,0.624800026416779,06NB51 600050,06NB51,06NB51,06NB51,T,T,0.058,0.927,0.0138,0.0013,0.02,0.109,0.033,0.07,0.013,0.034,0.019,0.003,0.0077,0.001,0.004,2060.438,54.19029,1886.0,1598.0,1090.0
17764,24B218955,67.3,74.6,34.85,0.454100012779236,06NB51 600050,06NB51,06NB51,06NB51,T,T,0.064,0.91,0.0144,0.0032,0.017,0.113,0.034,0.072,0.011,0.0297,0.022,0.0027,0.0068,0.001,0.004,2075.666,54.18237,1889.0,1601.0,1047.0
17765,24B218958,68.3,74.5,32.64,0.454100012779236,06NB51 600050,06NB51,06NB51,06NB51,T,T,0.064,0.91,0.0144,0.0032,0.017,0.113,0.034,0.072,0.011,0.0297,0.022,0.0027,0.0068,0.001,0.004,2091.578,54.18076,1895.0,1603.0,1045.0
17766,24B218962,66.9,75.1,33.55,0.454100012779236,06NB51 600050,06NB51,06NB51,06NB51,T,T,0.057,0.854,0.0118,0.0017,0.027,0.1,0.034,0.049,0.008,0.0257,0.021,0.0029,0.0092,0.001,0.003,2097.14,54.17598,1898.0,1599.0,1043.0
17767,24B218965,70.5,75.8,34.76,0.454100012779236,06NB51 600050,06NB51,06NB51,06NB51,T,T,0.057,0.854,0.0118,0.0017,0.027,0.1,0.034,0.049,0.008,0.0257,0.021,0.0029,0.0092,0.001,0.003,2108.156,54.17127,1904.0,1599.0,1031.0
17768,24B218968,68.2,74.3,34.8,0.453999996185303,06NB51 600050,06NB51,06NB51,06NB51,T,T,0.063,0.894,0.0123,0.0043,0.021,0.114,0.039,0.038,0.013,0.0286,0.02,0.0005,0.0093,0.001,0.004,2119.19,54.16233,1911.0,1598.0,1050.0
17943,24B219756,64.2,72.4,36.83,0.753499984741211,06NB51 600050,06NB51,06NB55,06NB51,T,T,0.057,0.854,0.0147,0.0045,0.014,0.115,0.039,0.066,0.006,0.0336,0.018,0.0027,0.0081,0.001,0.004,2180.912,54.12978,1913.0,1572.0,1023.0
17944,24B219761,60.4,70.6,33.96,0.494199991226196,06NB51 600050,06NB51,06NB51,06NB51,T,T,0.057,0.854,0.0147,0.0045,0.014,0.115,0.039,0.066,0.006,0.0336,0.018,0.0027,0.0081,0.001,0.004,2156.504,54.14275,1889.0,1601.0,1052.0
17945,24B219764,62.3,72.8,35.94,0.493999987840652,06NB51 600050,06NB51,06NB51,06NB51,T,T,0.061,0.878,0.0109,0.0022,0.024,0.105,0.041,0.051,0.013,0.0302,0.021,0.003,0.0099,0.001,0.004,2148.746,54.1501,1913.0,1601.0,1047.0
17946,24B219770,63.0,72.3,31.25,0.244100004434586,06NB51 600050,06NB51,06NB51,06NB51,L,T,0.061,0.878,0.0109,0.0022,0.024,0.105,0.041,0.051,0.013,0.0302,0.021,0.003,0.0099,0.001,0.004,2160.23,49.22226,1905.0,1599.0,1049.0
17947,24B219770,63.3,75.9,27.84,0.244100004434586,06NB51 600050,06NB51,06NB51,06NB51,T,T,0.061,0.878,0.0109,0.0022,0.024,0.105,0.041,0.051,0.013,0.0302,0.021,0.003,0.0099,0.001,0.004,2160.23,49.22226,1905.0,1599.0,1049.0
17976,24B219837,65.9,74.1,31.41,0.244100004434586,06NB51 600050,06NB51,06NB51,06NB51,T,T,0.064,0.87,0.012,0.0013,0.027,0.096,0.035,0.056,0.007,0.031,0.019,0.0025,0.0076,0.001,0.004,2122.646,49.25074,1918.0,1607.0,1050.0
18228,24B220569,62.75,71.15,34.269999999999996,0.342099994421005,06NB51 600050,06NB51,06NB51,06NB51,L,T,0.056,0.88,0.0116,0.0017,0.016,0.119,0.045,0.045,0.006,0.0327,0.018,0.0032,0.0088,0.002,0.004,2121.62,54.15636,1922.0,1594.0,1059.0
18229,24B220569,65.65,72.1,31.145,0.342099994421005,06NB51 600050,06NB51,06NB51,06NB51,T,T,0.056,0.88,0.0116,0.0017,0.016,0.119,0.045,0.045,0.006,0.0327,0.018,0.0032,0.0088,0.002,0.004,2121.62,54.15636,1922.0,1594.0,1059.0
18232,24B220575,65.7,72.6,30.51,0.285100013017654,06NB51 600050,06NB51,06NB51,06NB51,T,T,0.06,0.889,0.0149,0.0007,0.03,0.127,0.041,0.059,0.007,0.0356,0.018,0.0028,0.0078,0.001,0.004,2077.07,49.26335,1875.0,1589.0,1040.0
18233,24B220577,63.2,72.3,32.18,0.342099994421005,06NB51 600050,06NB51,06NB51,06NB51,T,T,0.06,0.889,0.0149,0.0007,0.03,0.127,0.041,0.059,0.007,0.0356,0.018,0.0028,0.0078,0.001,0.004,2078.6,54.18446,1877.0,1596.0,1067.0
18234,24B220578,65.2,72.4,32.22,0.342099994421005,06NB51 600050,06NB51,06NB51,06NB51,T,T,0.054,0.889,0.0099,0.002,0.021,0.113,0.04,0.055,0.005,0.035,0.018,0.0045,0.0089,0.001,0.004,2075.972,54.18921,1880.0,1596.0,1061.0
18235,24B220580,66.4,73.6,36.57,0.453999996185303,06NB51 600050,06NB51,06NB51,06NB51,T,T,0.054,0.889,0.0099,0.002,0.021,0.113,0.04,0.055,0.005,0.035,0.018,0.0045,0.0089,0.001,0.004,2092.046,54.18336,1887.0,1596.0,1065.0
18250,24B220626,60.9,74.1,44.38,0.999899983406067,06NB51 600050,06NB51,06NB50,06NB51,T,T,0.058,0.909,0.012,0.0012,0.032,0.131,0.043,0.047,0.008,0.0382,0.018,0.003,0.0078,0.002,0.004,2139.044,54.16135,1945.0,1623.0,1072.0
18251,24B220627,60.3,72.6,40.53,0.789099991321564,06NB51 600050,06NB51,06NB51,06NB51,T,T,0.058,0.909,0.012,0.0012,0.032,0.131,0.043,0.047,0.008,0.0382,0.018,0.003,0.0078,0.002,0.004,2149.412,54.14695,1918.0,1617.0,1086.0
18252,24B220634,63.9,75.3,38.55,0.788900017738342,06NB51 600050,06NB51,06NB51,06NB51,T,T,0.054,0.942,0.0123,0.0013,0.027,0.121,0.042,0.065,0.005,0.0315,0.019,0.0027,0.0068,0.001,0.004,2102.882,54.17303,1904.0,1596.0,1022.0
18253,24B220639,65.25,73.2,40.584999999999994,0.754000008106232,06NB51 600050,06NB51,06NB51,06NB51,T,T,0.054,0.942,0.0123,0.0013,0.027,0.121,0.042,0.065,0.005,0.0315,0.019,0.0027,0.0068,0.001,0.004,2134.814,54.16238,1914.0,1581.0,1031.0
18254,24B220641,61.8,71.9,40.37,0.752900004386902,06NB51 600050,06NB51,06NB51,06NB51,T,T,0.057,0.857,0.0102,0.0035,0.018,0.122,0.044,0.044,0.008,0.0347,0.017,0.0029,0.0075,0.001,0.004,2156.216,54.14616,1871.0,1594.0,1052.0
18269,24B220672,67.3,77.0,38.9,0.78930002450943,06NB51 600050,06NB51,06NB51,06NB51,T,T,0.063,0.907,0.0117,0.0035,0.017,0.129,0.044,0.048,0.008,0.0285,0.02,0.0025,0.0101,0.001,0.004,2156.45,59.05429,1914.0,1578.0,1095.0
18270,24B220679,65.0,75.2,36.96,0.752900004386902,06NB51 600050,06NB51,06NB51,06NB51,T,T,0.065,0.877,0.0092,0.0027,0.018,0.118,0.043,0.048,0.026,0.0289,0.018,0.0025,0.0096,0.001,0.004,2168.636,54.13781,1925.0,1587.0,1009.0
18271,24B220680,66.6,76.5,36.85,0.752600014209747,06NB51 600050,06NB51,06NB51,06NB51,T,T,0.065,0.877,0.0092,0.0027,0.018,0.118,0.043,0.048,0.026,0.0289,0.018,0.0025,0.0096,0.001,0.004,2159.906,54.1421,1920.0,1592.0,1040.0
18272,24B220681,65.3,77.5,31.9,0.499900013208389,06NB51 600050,06NB51,06NB51,06NB51,T,T,0.065,0.877,0.0092,0.0027,0.018,0.118,0.043,0.048,0.026,0.0289,0.018,0.0025,0.0096,0.001,0.004,2155.136,54.14538,1923.0,1598.0,1041.0
18273,24B220683,68.6,76.0,30.03,0.244100004434586,06NB51 600050,06NB51,06NB51,06NB51,T,T,0.065,0.877,0.0092,0.0027,0.018,0.118,0.043,0.048,0.026,0.0289,0.018,0.0025,0.0096,0.001,0.004,2148.044,49.23308,1929.0,1607.0,1052.0
18374,24B221008,68.3,76.7,29.29,0.244100004434586,06NB51 600050,06NB51,06NC51,06NB51,T,T,0.063,0.887,0.0078,0.0024,0.022,0.118,0.039,0.039,0.012,0.0283,0.018,0.0026,0.0098,0.001,0.004,2140.124,49.20743,1911.0,1626.0,1038.0
18375,24B221009,63.9,74.2,35.84,0.493099987506866,06NB51 600050,06NB51,06NB51,06NB51,T,T,0.063,0.887,0.0078,0.0024,0.022,0.118,0.039,0.039,0.012,0.0283,0.018,0.0026,0.0098,0.001,0.004,2099.084,54.16198,1880.0,1617.0,1086.0
18802,24B222700,68.2,75.8,28.0,0.236100003123283,06NB51 600050,06NB51,06NB51,06NB51,T,T,0.056,0.875,0.0052,0.0006,0.022,0.122,0.041,0.032,0.008,0.0345,0.016,0.005,0.009,0.001,0.004,2149.322,49.2364,1900.0,1598.0,1040.0
18803,24B222702,66.2,73.3,35.27,0.492399990558624,06NB51 600050,06NB51,06NB51,06NB51,T,T,0.056,0.875,0.0052,0.0006,0.022,0.122,0.041,0.032,0.008,0.0345,0.016,0.005,0.009,0.001,0.004,2137.424,54.15624,1907.0,1565.0,1059.0
18881,24B223059,59.4,73.65,34.78,0.555800020694733,06NB51 600050,06NB51,06NB50,06NB51,T,T,0.062,0.875,0.0091,0.0024,0.015,0.107,0.037,0.042,0.009,0.0314,0.02,0.0029,0.0119,0.001,0.004,2146.298,54.15453,1913.0,1599.0,1110.0
18891,24B223102,70.3,76.8,30.97,0.24210000038147,06NB51 600050,06NB51,06NB51,06NB51,L,T,0.051,1.036,0.0072,0.0024,0.017,0.103,0.038,0.032,0.01,0.0265,0.018,0.003,0.0105,0.001,0.004,2189.138,49.21288,1936.0,1628.0,1067.0
18892,24B223102,71.1,78.6,30.26,0.24210000038147,06NB51 600050,06NB51,06NB51,06NB51,T,T,0.051,1.036,0.0072,0.0024,0.017,0.103,0.038,0.032,0.01,0.0265,0.018,0.003,0.0105,0.001,0.004,2189.138,49.21288,1936.0,1628.0,1067.0
18984,24B223448,64.2,73.6,34.47,0.499799996614456,06NB51 600050,06NB51,06NB55,06NB51,T,T,0.063,0.871,0.017,0.0035,0.019,0.123,0.05,0.073,0.01,0.0284,0.019,0.0026,0.0084,0.001,0.004,2157.908,54.14715,1952.0,1583.0,1020.0
18985,24B223449,61.4,72.1,33.55,0.5,06NB51 600050,06NB51,06NB51,06NB51,L,T,0.063,0.871,0.017,0.0035,0.019,0.123,0.05,0.073,0.01,0.0284,0.019,0.0026,0.0084,0.001,0.004,2177.132,54.13419,1959.0,1578.0,977.0
18986,24B223449,63.1,74.7,30.12,0.5,06NB51 600050,06NB51,06NB51,06NB51,T,T,0.063,0.871,0.017,0.0035,0.019,0.123,0.05,0.073,0.01,0.0284,0.019,0.0026,0.0084,0.001,0.004,2177.132,54.13419,1959.0,1578.0,977.0
18987,24B223454,66.4,73.4,35.24,0.493999987840652,06NB51 600050,06NB51,06NB51,06NB51,T,T,0.063,0.871,0.017,0.0035,0.019,0.123,0.05,0.073,0.01,0.0284,0.019,0.0026,0.0084,0.001,0.004,2159.546,54.14161,1954.0,1599.0,1041.0
18988,24B223456,64.5,72.7,29.04,0.493000000715256,06NB51 600050,06NB51,06NB51,06NB51,T,T,0.062,0.867,0.0171,0.0017,0.032,0.129,0.042,0.063,0.007,0.0338,0.019,0.0034,0.0067,0.002,0.004,2167.862,54.13649,1965.0,1599.0,1056.0
18989,24B223462,66.0,73.0,30.08,0.24210000038147,06NB51 600050,06NB51,06NB51,06NB51,T,T,0.062,0.867,0.0171,0.0017,0.032,0.129,0.042,0.063,0.007,0.0338,0.019,0.0034,0.0067,0.002,0.004,2135.426,49.23705,1920.0,1626.0,1034.0
19000,24B223478,66.3,72.8,30.22,0.3125,06NB51 600050,06NB51,06NB50,06NB51,T,T,0.053,0.869,0.0144,0.0017,0.028,0.137,0.05,0.066,0.009,0.0303,0.016,0.0029,0.0074,0.002,0.004,2149.142,49.22402,1931.0,1641.0,1050.0
19001,24B223484,64.4,72.7,33.25,0.3125,06NB51 600050,06NB51,06NB51,06NB51,T,T,0.053,0.869,0.0144,0.0017,0.028,0.137,0.05,0.066,0.009,0.0303,0.016,0.0029,0.0074,0.002,0.004,2150.276,49.22333,1923.0,1639.0,1045.0
19002,24B223485,65.3,72.5,36.56,0.493999987840652,06NB51 600050,06NB51,06NB51,06NB51,T,T,0.053,0.869,0.0144,0.0017,0.028,0.137,0.05,0.066,0.009,0.0303,0.016,0.0029,0.0074,0.002,0.004,2152.652,54.13907,1932.0,1614.0,1011.0
