Repository: PNell/TrialTest3

File: Data/StreamlitData032524.csv (part 92 of 96)
,coil_no,YieldStrength,TensileStrength,TotalElongation,coil_thickness,steel_design_description,grade,grade_head,grade_tail,sample_direction,sample_location,c_amount,mn_amount,p_amount,s_amount,si_amount,cu_amount,ni_amount,cr_amount,mo_amount,al_amount,nb_amount,ca_amount,n_amount,ti_amount,v_amount,TF1_EXIT_AVG_BODY,TBC_thickness,TEMP_FM_ENTRY_AVG,TEMP_FM_EXIT_AVG,TEMP_COILING_AVG
19210,24B224339,65.8,76.3,32.56,0.499900013208389,06NB51 600050,06NB51,06NB51,06NB51,T,T,0.057,0.874,0.0095,0.0003,0.023,0.119,0.038,0.042,0.008,0.0329,0.017,0.0034,0.008,0.001,0.003,2173.856,54.13812,1884.0,1572.0,928.0
19223,24B224380,67.1,74.7,29.47,0.241999998688698,06NB51 600050,06NB51,06NB51,06NB51,T,T,0.062,0.863,0.0073,0.0014,0.034,0.106,0.035,0.036,0.006,0.0308,0.016,0.0027,0.0088,0.001,0.003,2166.53,54.14285,1947.0,1601.0,1040.0
19224,24B224382,66.1,74.2,31.93,0.342000007629395,06NB51 600050,06NB51,06NB51,06NB51,T,T,0.062,0.863,0.0073,0.0014,0.034,0.106,0.035,0.036,0.006,0.0308,0.016,0.0027,0.0088,0.001,0.003,2188.922,59.04606,1961.0,1592.0,1052.0
19225,24B224386,67.1,73.5,34.59,0.453999996185303,06NB51 600050,06NB51,06NB51,06NB51,T,T,0.063,0.89,0.0092,0.0033,0.012,0.113,0.038,0.048,0.008,0.0322,0.018,0.0024,0.0069,0.001,0.003,2183.162,59.05782,1963.0,1601.0,1045.0
19256,24B224475,67.2,75.9,29.98,0.342000007629395,06NB51 600050,06NB51,06NB50,06NB51,T,T,0.06,0.9,0.0101,0.0009,0.038,0.108,0.037,0.044,0.006,0.0267,0.018,0.0028,0.0096,0.002,0.003,2162.426,59.07091,1958.0,1598.0,1040.0
19257,24B224476,67.6,75.6,30.81,0.342000007629395,06NB51 600050,06NB51,06NB51,06NB51,T,T,0.06,0.9,0.0101,0.0009,0.038,0.108,0.037,0.044,0.006,0.0267,0.018,0.0028,0.0096,0.002,0.003,2180.606,59.05648,1959.0,1592.0,1049.0
19258,24B224477,66.0,75.2,30.52,0.342000007629395,06NB51 600050,06NB51,06NB51,06NB51,T,T,0.06,0.9,0.0101,0.0009,0.038,0.108,0.037,0.044,0.006,0.0267,0.018,0.0028,0.0096,0.002,0.003,2175.494,59.0523,1963.0,1601.0,1052.0
19259,24B224480,68.9,74.8,35.04,0.453999996185303,06NB51 600050,06NB51,06NB51,06NB51,T,T,0.061,0.891,0.0098,0.0021,0.024,0.119,0.041,0.048,0.009,0.0293,0.019,0.0035,0.0077,0.002,0.003,2168.186,59.05797,1963.0,1598.0,1041.0
19272,24B224502,69.9,77.3,35.36,0.629400014877319,06NB51 600050,06NB51,06NB55,06NB51,T,T,0.062,0.882,0.0093,0.0024,0.02,0.098,0.035,0.045,0.009,0.0259,0.02,0.0022,0.0111,0.001,0.004,2109.47,54.23497,1972.0,1601.0,955.0
19273,24B224508,67.2,77.2,38.03,0.618900001049042,06NB51 600050,06NB51,06NB51,06NB51,T,T,0.062,0.882,0.0093,0.0024,0.02,0.098,0.035,0.045,0.009,0.0259,0.02,0.0022,0.0111,0.001,0.004,2167.808,54.15499,1961.0,1592.0,1047.0
19274,24B224515,63.7,74.0,38.44,0.618900001049042,06NB51 600050,06NB51,06NB51,06NB51,T,T,0.057,0.873,0.0099,0.0014,0.022,0.104,0.033,0.048,0.009,0.0342,0.02,0.0029,0.0081,0.002,0.004,2144.966,54.15043,1956.0,1598.0,1059.0
19275,24B224516,64.4,74.7,38.99,0.618900001049042,06NB51 600050,06NB51,06NB51,06NB51,T,T,0.057,0.873,0.0099,0.0014,0.022,0.104,0.033,0.048,0.009,0.0342,0.02,0.0029,0.0081,0.002,0.004,2168.348,54.13751,1967.0,1585.0,1041.0
19276,24B224518,64.8,74.0,37.9,0.618900001049042,06NB51 600050,06NB51,06NB51,06NB51,T,T,0.064,0.893,0.01,0.001,0.019,0.1,0.038,0.08,0.008,0.0284,0.017,0.0026,0.0074,0.001,0.003,2184.908,54.1238,1974.0,1585.0,1052.0
19277,24B224523,68.8,76.7,29.28,0.244100004434586,06NB51 600050,06NB51,06NB51,06NB51,T,T,0.064,0.893,0.01,0.001,0.019,0.1,0.038,0.08,0.008,0.0284,0.017,0.0026,0.0074,0.001,0.003,2132.708,49.24928,1878.0,1594.0,1036.0
19591,24B225536,57.7,71.6,35.74,0.453999996185303,06NB51 600050,06NB51,06NB51,06NB51,L,H,0.062,0.876,0.0118,0.001,0.023,0.116,0.039,0.047,0.005,0.0277,0.018,0.0031,0.0078,0.001,0.003,2081.714,54.17435,1886.0,1590.0,1018.0
19592,24B225536,66.5,72.5,36.12,0.453999996185303,06NB51 600050,06NB51,06NB51,06NB51,T,T,0.062,0.876,0.0118,0.001,0.023,0.116,0.039,0.047,0.005,0.0277,0.018,0.0031,0.0078,0.001,0.003,2081.714,54.17435,1886.0,1590.0,1018.0
19593,24B225538,62.8,72.15,35.754999999999995,0.453999996185303,06NB51 600050,06NB51,06NB51,06NB51,T,T,0.062,0.876,0.0118,0.001,0.023,0.116,0.039,0.047,0.005,0.0277,0.018,0.0031,0.0078,0.001,0.003,2089.4,54.18571,1896.0,1581.0,1056.0
19594,24B225540,66.9,74.2,24.88,0.453999996185303,06NB51 600050,06NB51,06NB51,06NB51,T,T,0.065,0.888,0.008,0.0037,0.018,0.12,0.041,0.03,0.005,0.0315,0.02,0.0026,0.0087,0.001,0.003,2091.38,54.18033,1895.0,1594.0,1083.0
19599,24B225548,62.8,70.1,43.35,0.746900022029877,06NB51 600050,06NB51,06NB51,06NB51,T,T,0.055,0.903,0.0096,0.0002,0.029,0.107,0.035,0.046,0.001,0.0303,0.022,0.0033,0.0073,0.001,0.003,2076.728,54.19513,1862.0,1599.0,1040.0
19600,24B225551,62.6,71.0,42.11,0.746999979019165,06NB51 600050,06NB51,06NB51,06NB51,T,T,0.058,0.892,0.0081,0.0016,0.018,0.129,0.039,0.039,0.007,0.0326,0.02,0.003,0.0094,0.001,0.003,2133.122,54.16577,1923.0,1589.0,1027.0
19601,24B225552,61.7,71.2,44.75,0.747099995613098,06NB51 600050,06NB51,06NB51,06NB51,T,T,0.058,0.892,0.0081,0.0016,0.018,0.129,0.039,0.039,0.007,0.0326,0.02,0.003,0.0094,0.001,0.003,2091.902,54.17052,1896.0,1574.0,1068.0
19602,24B225557,60.9,71.8,38.25,0.747099995613098,06NB51 600050,06NB51,06NB51,06NB51,T,T,0.063,0.851,0.0135,0.0015,0.024,0.114,0.038,0.043,0.005,0.0291,0.018,0.0024,0.0077,0.001,0.003,2108.048,54.17278,1893.0,1578.0,1047.0
19603,24B225559,59.9,70.5,43.2,0.746599972248077,06NB51 600050,06NB51,06NB51,06NB51,T,T,0.063,0.851,0.0135,0.0015,0.024,0.114,0.038,0.043,0.005,0.0291,0.018,0.0024,0.0077,0.001,0.003,2118.182,54.16471,1826.0,1637.0,1108.0
19604,24B225563,60.4,70.2,40.82,0.747300028800964,06NB51 600050,06NB51,06NB51,06NB50,T,T,0.063,0.851,0.0135,0.0015,0.024,0.114,0.038,0.043,0.005,0.0291,0.018,0.0024,0.0077,0.001,0.003,2134.976,54.1613,1884.0,1598.0,1056.0
19741,24B225988,58.4,66.5,43.52,0.744499981403351,06NB51 600050,06NB51,06NB51,06NB51,T,T,0.054,0.873,0.0083,0.0013,0.022,0.095,0.039,0.04,0.004,0.0285,0.017,0.0029,0.0085,0.001,0.003,1998.554,54.21788,1806.0,1554.0,991.0
19742,24B225989,56.3,65.5,42.55,0.74370002746582,06NB51 600050,06NB51,06NB51,05NT51,T,T,0.054,0.873,0.0083,0.0013,0.022,0.095,0.039,0.04,0.004,0.0285,0.017,0.0029,0.0085,0.001,0.003,1963.238,54.24588,1787.0,1571.0,1027.0
19777,24B226076,61.3,71.4,34.08,0.342000007629395,06NB51 600050,06NB51,06NB51,06NB51,L,T,0.056,0.857,0.009,0.003,0.018,0.095,0.04,0.033,0.005,0.0286,0.018,0.0027,0.0094,0.001,0.003,2130.116,54.16211,1925.0,1589.0,1065.0
19778,24B226076,65.0,73.6,32.39,0.342000007629395,06NB51 600050,06NB51,06NB51,06NB51,T,T,0.056,0.857,0.009,0.003,0.018,0.095,0.04,0.033,0.005,0.0286,0.018,0.0027,0.0094,0.001,0.003,2130.116,54.16211,1925.0,1589.0,1065.0
19781,24B226081,61.9,72.5,41.53,0.993600010871887,06NB51 600050,06NB51,06NB51,06NB51,T,T,0.063,0.894,0.008,0.0032,0.017,0.107,0.044,0.031,0.005,0.0263,0.018,0.0024,0.0097,0.001,0.002,2128.496,54.16111,1736.0,1551.0,993.0
19782,24B226085,62.7,72.5,40.69,0.788999974727631,06NB51 600050,06NB51,06NB51,06NB51,T,T,0.055,0.91,0.0091,0.0005,0.027,0.084,0.038,0.035,0.004,0.0319,0.019,0.0023,0.0105,0.001,0.003,2164.406,54.13696,1884.0,1583.0,1018.0
19783,24B226090,62.0,72.5,40.75,0.752600014209747,06NB51 600050,06NB51,06NB51,06NB51,T,T,0.055,0.91,0.0091,0.0005,0.027,0.084,0.038,0.035,0.004,0.0319,0.019,0.0023,0.0105,0.001,0.003,2132.222,54.15835,1898.0,1599.0,1045.0
19795,24B226125,61.3,70.6,36.88,0.375099986791611,06NB51 600050,06NB51,06NB51,06NB51,L,T,0.062,0.86,0.0074,0.0015,0.013,0.117,0.052,0.036,0.005,0.0293,0.017,0.0036,0.0075,0.0,0.003,2065.784,54.19198,1873.0,1607.0,1061.0
19796,24B226125,63.6,72.2,31.96,0.375099986791611,06NB51 600050,06NB51,06NB51,06NB51,T,T,0.062,0.86,0.0074,0.0015,0.013,0.117,0.052,0.036,0.005,0.0293,0.017,0.0036,0.0075,0.0,0.003,2065.784,54.19198,1873.0,1607.0,1061.0
19797,24B226129,65.4,73.9,33.13,0.375,06NB51 600050,06NB51,06NB51,06NB51,T,T,0.059,0.97,0.0116,0.0031,0.01,0.09,0.049,0.037,0.006,0.0289,0.016,0.0027,0.0092,0.0,0.003,2095.016,54.17088,1895.0,1592.0,1059.0
19798,24B226134,65.3,73.5,39.97,0.743399977684021,06NB51 600050,06NB51,06NB51,05NT51,T,T,0.059,0.97,0.0116,0.0031,0.01,0.09,0.049,0.037,0.006,0.0289,0.016,0.0027,0.0092,0.0,0.003,2118.326,54.2216,1675.0,1544.0,982.0
19811,24B226173,64.4,74.4,32.3,0.285199999809265,06NB51 600050,06NB51,06NB51,06NB51,L,T,0.059,0.867,0.0119,0.0024,0.023,0.102,0.045,0.042,0.004,0.0312,0.018,0.003,0.0089,0.003,0.003,2153.894,49.24579,1904.0,1626.0,1043.0
19812,24B226173,66.5,75.4,29.97,0.285199999809265,06NB51 600050,06NB51,06NB51,06NB51,T,T,0.059,0.867,0.0119,0.0024,0.023,0.102,0.045,0.042,0.004,0.0312,0.018,0.003,0.0089,0.003,0.003,2153.894,49.24579,1904.0,1626.0,1043.0
19815,24B226181,66.2,75.9,31.33,0.312700003385544,06NB51 600050,06NB51,06NB51,06NB55,T,T,0.059,0.881,0.0087,0.0007,0.026,0.113,0.049,0.046,0.004,0.0355,0.017,0.003,0.0101,0.002,0.003,2122.214,49.24256,1907.0,1605.0,1038.0
19826,24B226212,66.3,74.6,31.08,0.342099994421005,06NB51 600050,06NB51,06NB51,06NB51,T,T,0.063,0.852,0.009,0.0018,0.018,0.113,0.04,0.043,0.007,0.034,0.017,0.0048,0.0114,0.001,0.003,2166.944,54.16235,1887.0,1592.0,1059.0
19827,24B226216,68.7,75.8,32.05,0.342099994421005,06NB51 600050,06NB51,06NB51,06NB51,T,T,0.051,0.858,0.0075,0.0019,0.023,0.113,0.045,0.04,0.006,0.0327,0.017,0.002,0.0111,0.002,0.003,2086.826,54.171,1839.0,1592.0,1065.0
19828,24B226221,63.9,72.8,37.0,0.618799984455109,06NB51 600050,06NB51,06NB51,06NB51,T,T,0.051,0.858,0.0075,0.0019,0.023,0.113,0.045,0.04,0.006,0.0327,0.017,0.002,0.0111,0.002,0.003,2096.618,54.16451,1895.0,1578.0,1054.0
19829,24B226222,65.2,73.6,38.03,0.619099974632263,06NB51 600050,06NB51,06NB51,06NB51,T,T,0.054,0.885,0.0089,0.003,0.018,0.118,0.046,0.048,0.005,0.0307,0.018,0.0028,0.0093,0.001,0.003,2073.506,54.20121,1896.0,1598.0,1054.0
19830,24B226226,64.85,73.4,23.935000000000002,0.454100012779236,06NB51 600050,06NB51,06NB51,06NB51,T,T,0.054,0.885,0.0089,0.003,0.018,0.118,0.046,0.048,0.005,0.0307,0.018,0.0028,0.0093,0.001,0.003,2149.16,54.19298,1902.0,1617.0,1047.0
19831,24B226227,66.0,73.0,33.73,0.453999996185303,06NB51 600050,06NB51,06NB51,06NB51,T,T,0.054,0.885,0.0089,0.003,0.018,0.118,0.046,0.048,0.005,0.0307,0.018,0.0028,0.0093,0.001,0.003,2171.678,54.16373,1918.0,1612.0,1043.0
19832,24B226229,64.9,73.2,34.86,0.453999996185303,06NB51 600050,06NB51,06NB51,06NB51,T,T,0.062,0.859,0.0087,0.0042,0.012,0.128,0.051,0.04,0.006,0.0255,0.017,0.0028,0.0083,0.001,0.002,2101.298,54.17909,1914.0,1596.0,1047.0
19833,24B226231,66.5,73.5,34.01,0.312599986791611,06NB51 600050,06NB51,06NB51,06NB51,T,T,0.062,0.859,0.0087,0.0042,0.012,0.128,0.051,0.04,0.006,0.0255,0.017,0.0028,0.0083,0.001,0.002,2110.982,49.25,1905.0,1605.0,1045.0
19834,24B226233,63.9,72.9,37.51,0.492900013923645,06NB51 600050,06NB51,06NB51,06NB51,T,T,0.051,0.858,0.0105,0.0034,0.014,0.12,0.047,0.051,0.006,0.0306,0.016,0.0023,0.0073,0.001,0.002,2119.73,54.15844,1913.0,1596.0,1058.0
3781,23B163317,65.5,71.4,30.0,0.249099999666214,06NB51 625125,06NB51,06NB51,06NB51,L,T,0.051,0.864,0.0066,0.0032,0.023,0.099,0.042,0.042,0.015,0.0315,0.018,0.0023,0.0092,0.001,0.004,2085.692,49.21975,1902.0,1623.0,1133.0
3782,23B163317,65.1,72.8,30.97,0.249099999666214,06NB51 625125,06NB51,06NB51,06NB51,T,T,0.051,0.864,0.0066,0.0032,0.023,0.099,0.042,0.042,0.015,0.0315,0.018,0.0023,0.0092,0.001,0.004,2085.692,49.21975,1902.0,1623.0,1133.0
4619,23B165828,63.7,73.1,30.44,0.25,06NB51 625125,06NB51,06NB51,06NB51,L,T,0.052,0.864,0.0076,0.0033,0.01,0.104,0.039,0.038,0.016,0.0285,0.018,0.0026,0.01,0.001,0.005,2153.48,49.23158,1945.0,1628.0,1126.0
4620,23B165828,67.9,74.9,28.2,0.25,06NB51 625125,06NB51,06NB51,06NB51,T,T,0.052,0.864,0.0076,0.0033,0.01,0.104,0.039,0.038,0.016,0.0285,0.018,0.0026,0.01,0.001,0.005,2153.48,49.23158,1945.0,1628.0,1126.0
4621,23B165829,65.5,73.3,29.5,0.250099986791611,06NB51 625125,06NB51,06NB51,06NB51,L,T,0.052,0.864,0.0076,0.0033,0.01,0.104,0.039,0.038,0.016,0.0285,0.018,0.0026,0.01,0.001,0.005,2151.464,49.23268,1943.0,1628.0,1117.0
4622,23B165829,67.2,75.0,29.27,0.250099986791611,06NB51 625125,06NB51,06NB51,06NB51,T,T,0.052,0.864,0.0076,0.0033,0.01,0.104,0.039,0.038,0.016,0.0285,0.018,0.0026,0.01,0.001,0.005,2151.464,49.23268,1943.0,1628.0,1117.0
4623,23B165835,64.8,73.4,29.65,0.249899998307228,06NB51 625125,06NB51,06NB51,06NB51,L,T,0.056,0.894,0.0064,0.0045,0.021,0.1,0.038,0.032,0.013,0.0268,0.019,0.0013,0.0103,0.001,0.004,2149.988,49.23104,1927.0,1621.0,1122.0
4624,23B165835,69.3,74.3,27.99,0.249899998307228,06NB51 625125,06NB51,06NB51,06NB51,T,T,0.056,0.894,0.0064,0.0045,0.021,0.1,0.038,0.032,0.013,0.0268,0.019,0.0013,0.0103,0.001,0.004,2149.988,49.23104,1927.0,1621.0,1122.0
4625,23B165837,66.2,74.1,31.0,0.25,06NB51 625125,06NB51,06NB51,06NB51,T,T,0.056,0.894,0.0064,0.0045,0.021,0.1,0.038,0.032,0.013,0.0268,0.019,0.0013,0.0103,0.001,0.004,2111.198,49.23954,1918.0,1625.0,1121.0
6132,23B171180,70.2,80.3,22.28,0.250099986791611,06NB51 625125,06NB51,06NB51,06NB51,T,H,0.064,0.872,0.0108,0.0013,0.012,0.132,0.056,0.078,0.014,0.0248,0.017,0.0017,0.0102,0.0,0.005,2076.872,49.2682,1853.0,1623.0,1119.0
6133,23B171180,70.0,80.2,24.25,0.250099986791611,06NB51 625125,06NB51,06NB51,06NB51,T,M,0.064,0.872,0.0108,0.0013,0.012,0.132,0.056,0.078,0.014,0.0248,0.017,0.0017,0.0102,0.0,0.005,2076.872,49.2682,1853.0,1623.0,1119.0
6134,23B171180,65.6,75.9,26.945,0.250099986791611,06NB51 625125,06NB51,06NB51,06NB51,T,T,0.064,0.872,0.0108,0.0013,0.012,0.132,0.056,0.078,0.014,0.0248,0.017,0.0017,0.0102,0.0,0.005,2076.872,49.2682,1853.0,1623.0,1119.0
6135,23B171181,68.6,74.3,29.07,0.248999997973442,06NB51 625125,06NB51,06NB51,06NB51,T,T,0.064,0.872,0.0108,0.0013,0.012,0.132,0.056,0.078,0.014,0.0248,0.017,0.0017,0.0102,0.0,0.005,2080.958,49.2682,1859.0,1617.0,1126.0
11042,23B191285,67.0,73.9,28.41,0.248999997973442,06NB51 625125,06NB51,06NB51,06NB51,T,T,0.061,0.912,0.0112,0.0037,0.011,0.113,0.041,0.044,0.011,0.0361,0.022,0.003,0.0099,0.0,0.004,2089.274,49.25948,1819.0,1625.0,1117.0
13355,23B199974,66.0,75.3,26.76,0.25,06NB51 625125,06NB51,06NB51,06NB51,T,H,0.064,0.905,0.0084,0.0032,0.022,0.132,0.04,0.047,0.009,0.034,0.023,0.0035,0.0076,0.001,0.005,2129.396,49.24038,1886.0,1617.0,1155.0
13356,23B199974,65.4,74.2,25.9,0.25,06NB51 625125,06NB51,06NB51,06NB51,T,M,0.064,0.905,0.0084,0.0032,0.022,0.132,0.04,0.047,0.009,0.034,0.023,0.0035,0.0076,0.001,0.005,2129.396,49.24038,1886.0,1617.0,1155.0
13357,23B199974,65.7,74.69999999999999,26.375,0.25,06NB51 625125,06NB51,06NB51,06NB51,T,T,0.064,0.905,0.0084,0.0032,0.022,0.132,0.04,0.047,0.009,0.034,0.023,0.0035,0.0076,0.001,0.005,2129.396,49.24038,1886.0,1617.0,1155.0
14479,23B205827,60.1,70.5,20.51,0.155200004577637,06NB51 625125,06NB51,06NB51,06NB51,L,T,0.054,0.947,0.0066,0.0002,0.032,0.117,0.053,0.054,0.01,0.0449,0.019,0.0029,0.011,0.002,0.005,2064.056,34.50251,1878.0,1625.0,1119.0
14480,23B205827,65.1,74.2,26.75,0.155200004577637,06NB51 625125,06NB51,06NB51,06NB51,T,T,0.054,0.947,0.0066,0.0002,0.032,0.117,0.053,0.054,0.01,0.0449,0.019,0.0029,0.011,0.002,0.005,2064.056,34.50251,1878.0,1625.0,1119.0
14481,23B205830,61.1,73.2,30.39,0.155100002884865,06NB51 625125,06NB51,06NB51,06NB51,L,T,0.059,0.918,0.0059,0.0014,0.025,0.11,0.042,0.039,0.007,0.0355,0.017,0.0036,0.011,0.001,0.005,2067.242,34.50248,1873.0,1628.0,1139.0
14482,23B205835,64.9,73.4,26.86,0.155200004577637,06NB51 625125,06NB51,06NB51,06NB51,L,T,0.059,0.918,0.0059,0.0014,0.025,0.11,0.042,0.039,0.007,0.0355,0.017,0.0036,0.011,0.001,0.005,2067.044,34.50281,1878.0,1628.0,1131.0
14483,23B205838,61.1,72.6,29.14,0.155200004577637,06NB51 625125,06NB51,06NB51,06NB51,L,T,0.058,0.887,0.0056,0.0023,0.018,0.112,0.046,0.045,0.01,0.0319,0.017,0.0026,0.0106,0.001,0.004,2067.764,34.50308,1875.0,1628.0,1122.0
14484,23B205838,65.6,74.8,23.41,0.155200004577637,06NB51 625125,06NB51,06NB51,06NB51,T,T,0.058,0.887,0.0056,0.0023,0.018,0.112,0.046,0.045,0.01,0.0319,0.017,0.0026,0.0106,0.001,0.004,2067.764,34.50308,1875.0,1628.0,1122.0
15302,23B208806,66.9,75.5,23.21,0.155200004577637,06NB51 625125,06NB51,06NB51,06NB51,L,T,0.064,0.911,0.0107,0.0028,0.018,0.131,0.038,0.05,0.011,0.0313,0.02,0.0023,0.0106,0.001,0.005,2173.154,34.47499,1929.0,1632.0,1113.0
15303,23B208806,67.7,76.8,27.19,0.155200004577637,06NB51 625125,06NB51,06NB51,06NB51,T,T,0.064,0.911,0.0107,0.0028,0.018,0.131,0.038,0.05,0.011,0.0313,0.02,0.0023,0.0106,0.001,0.005,2173.154,34.47499,1929.0,1632.0,1113.0
16943,24B215236,64.8,73.6,30.67,0.246999993920326,06NB51 625125,06NB51,06NB51,06NB51,T,T,0.057,0.925,0.0084,0.0031,0.014,0.105,0.037,0.034,0.01,0.0298,0.015,0.0031,0.0127,0.0,0.004,2122.538,49.24322,1904.0,1617.0,1088.0
16990,24B215343,68.8,75.7,30.16,0.247099995613098,06NB51 625125,06NB51,06NB51,06NB51,T,T,0.056,0.911,0.0081,0.0022,0.021,0.102,0.035,0.066,0.01,0.0329,0.019,0.003,0.008,0.001,0.004,2099.804,49.2566,1880.0,1632.0,1113.0
16991,24B215346,67.6,74.2,26.9,0.244100004434586,06NB51 625125,06NB51,06NB51,06NB51,T,T,0.056,0.911,0.0081,0.0022,0.021,0.102,0.035,0.066,0.01,0.0329,0.019,0.003,0.008,0.001,0.004,2095.628,49.25713,1871.0,1626.0,1113.0
16993,24B215348,68.2,75.6,28.31,0.244100004434586,06NB51 625125,06NB51,06NB51,06NB51,T,T,0.06,0.873,0.0066,0.0023,0.016,0.107,0.038,0.045,0.011,0.033,0.018,0.0029,0.0049,0.001,0.005,2107.4,49.25662,1868.0,1643.0,1133.0
17948,24B219773,65.2,72.9,29.81,0.244100004434586,06NB51 625125,06NB51,06NB51,06NB51,L,T,0.061,0.902,0.0149,0.0035,0.026,0.127,0.04,0.06,0.008,0.0344,0.021,0.002,0.0081,0.001,0.004,2164.892,49.21785,1911.0,1626.0,1124.0
17949,24B219773,67.1,74.4,29.79,0.244100004434586,06NB51 625125,06NB51,06NB51,06NB51,T,T,0.061,0.902,0.0149,0.0035,0.026,0.127,0.04,0.06,0.008,0.0344,0.021,0.002,0.0081,0.001,0.004,2164.892,49.21785,1911.0,1626.0,1124.0
19243,24B224432,67.9,75.6,26.07,0.313100010156631,06NB51 625125,06NB51,06NB51,06NB51,T,T,0.053,0.878,0.0101,0.0002,0.034,0.096,0.039,0.044,0.009,0.0306,0.02,0.0024,0.0063,0.002,0.003,2094.782,59.09561,1911.0,1657.0,1158.0
19244,24B224433,65.4,74.6,30.14,0.312999993562698,06NB51 625125,06NB51,06NB51,06NB51,T,T,0.053,0.864,0.0085,0.0016,0.011,0.13,0.039,0.053,0.009,0.0305,0.017,0.0027,0.0105,0.001,0.003,2099.39,59.09781,1916.0,1659.0,1126.0
19245,24B224437,61.2,70.3,31.0,0.249099999666214,06NB51 625125,06NB51,06NB51,06NB51,L,T,0.053,0.864,0.0085,0.0016,0.011,0.13,0.039,0.053,0.009,0.0305,0.017,0.0027,0.0105,0.001,0.003,2156.216,59.07508,1947.0,1626.0,1119.0
19246,24B224439,69.2,76.6,29.15,0.248999997973442,06NB51 625125,06NB51,06NB51,06NB51,T,T,0.053,0.864,0.0085,0.0016,0.011,0.13,0.039,0.053,0.009,0.0305,0.017,0.0027,0.0105,0.001,0.003,2166.512,59.07923,1956.0,1625.0,1117.0
19739,24B225979,61.7,72.0,33.26,0.313100010156631,06NB51 625125,06NB51,06NB51,06NB51,L,T,0.051,0.863,0.0081,0.0011,0.019,0.085,0.036,0.033,0.002,0.0265,0.016,0.003,0.0074,0.001,0.003,2090.588,49.26895,1893.0,1605.0,1099.0
19740,24B225979,65.6,74.1,31.59,0.313100010156631,06NB51 625125,06NB51,06NB51,06NB51,T,T,0.051,0.863,0.0081,0.0011,0.019,0.085,0.036,0.033,0.002,0.0265,0.016,0.003,0.0074,0.001,0.003,2090.588,49.26895,1893.0,1605.0,1099.0
19787,24B226100,63.5,72.7,32.72,0.249099999666214,06NB51 625125,06NB51,06NB51,06NB50,L,T,0.062,0.89,0.006,0.0012,0.02,0.104,0.044,0.037,0.004,0.0332,0.019,0.0027,0.0088,0.001,0.003,2124.194,49.23859,1891.0,1634.0,1128.0
19788,24B226100,67.0,74.3,32.7,0.249099999666214,06NB51 625125,06NB51,06NB51,06NB50,T,T,0.062,0.89,0.006,0.0012,0.02,0.104,0.044,0.037,0.004,0.0332,0.019,0.0027,0.0088,0.001,0.003,2124.194,49.23859,1891.0,1634.0,1128.0
19793,24B226121,64.1,71.7,34.75,0.25,06NB51 625125,06NB51,06NB51,06NB51,L,T,0.062,0.86,0.0074,0.0015,0.013,0.117,0.052,0.036,0.005,0.0293,0.017,0.0036,0.0075,0.0,0.003,2033.924,49.28067,1857.0,1623.0,1121.0
19794,24B226121,65.1,72.6,33.11,0.25,06NB51 625125,06NB51,06NB51,06NB51,T,T,0.062,0.86,0.0074,0.0015,0.013,0.117,0.052,0.036,0.005,0.0293,0.017,0.0036,0.0075,0.0,0.003,2033.924,49.28067,1857.0,1623.0,1121.0
627,23B151584,63.9,87.76666666666667,22.863333333333333,0.132599994540215,24-M12 575100,24-M12,24-M12,24-M12,L,T,0.241,1.16,0.0083,0.0002,0.045000000000000005,0.09000000000000001,0.043000000000000003,0.044000000000000004,0.01,0.0309,0.0030000000000000005,0.001,0.0111,0.001,0.005,2161.724,44.29826,1907.0,1601.0,1128.0
628,23B151584,62.96666666666667,85.3,24.49,0.132599994540215,24-M12 575100,24-M12,24-M12,24-M12,T,T,0.241,1.16,0.0083,0.0002,0.045000000000000005,0.09000000000000001,0.043000000000000003,0.044000000000000004,0.01,0.0309,0.0030000000000000005,0.001,0.0111,0.001,0.005,2161.724,44.29826,1907.0,1601.0,1128.0
629,23B151585,60.1,84.5,24.66,0.132599994540215,24-M12 575100,24-M12,24-M12,20SS50,L,T,0.241,1.16,0.0083,0.0002,0.045,0.09,0.043,0.044,0.01,0.0309,0.003,0.001,0.0111,0.001,0.005,2157.17,44.28967,1904.0,1598.0,1130.0
642,23B151633,61.4,82.63333333333334,25.67,0.10249999910593,24-M12 575100,24-M12,20SS55,24-M12,L,T,0.226,1.168,0.0065,0.0064,0.02,0.09700000000000002,0.06,0.04900000000000001,0.012000000000000002,0.0423,0.0030000000000000005,0.002,0.009,0.001,0.005,2154.038,34.47269,1914.0,1603.0,1137.0
643,23B151633,61.36666666666667,82.73333333333333,23.423333333333332,0.10249999910593,24-M12 575100,24-M12,20SS55,24-M12,T,T,0.226,1.168,0.0065,0.0064,0.02,0.09700000000000002,0.06,0.04900000000000001,0.012000000000000002,0.0423,0.0030000000000000005,0.002,0.009,0.001,0.005,2154.038,34.47269,1914.0,1603.0,1137.0
1073,23B153172,55.05,82.95,26.509999999999998,0.158000007271767,24-M12 575100,24-M12,20SS50,24-M12,L,T,0.248,1.134,0.006,0.0011,0.028,0.091,0.037,0.047,0.011,0.0238,0.002,0.0014,0.01,0.001,0.005,2173.28,49.1787,1905.0,1646.0,1128.0
1074,23B153177,60.4,84.45,23.795,0.100500002503395,24-M12 575100,24-M12,24-M12,20SS55,L,T,0.248,1.134,0.006,0.0011,0.028,0.091,0.037,0.047,0.011,0.0238,0.002,0.0014,0.01,0.001,0.005,2174.432,34.4384,1880.0,1598.0,1119.0
2521,23B159067,69.3,90.6,19.36,0.10249999910593,24-M12 575100,24-M12,24-M12,24-M12,L,T,0.243,1.126,0.0072,0.0038,0.017,0.106,0.038,0.046,0.015,0.0276,0.002,0.0031,0.0088,0.001,0.005,2151.824,39.37636,1956.0,1578.0,1108.0
2522,23B159069,70.8,91.3,19.93,0.10249999910593,24-M12 575100,24-M12,24-M12,24-M12,L,T,0.243,1.126,0.0072,0.0038,0.017,0.106,0.038,0.046,0.015,0.0276,0.002,0.0031,0.0088,0.001,0.005,2152.058,39.38677,1956.0,1578.0,1106.0
2523,23B159073,66.6,89.2,21.32,0.170100003480911,24-M12 575100,24-M12,24-M12,24-M12,L,T,0.239,1.154,0.0059,0.0019,0.03,0.134,0.039,0.035,0.009,0.0328,0.0,0.0017,0.008,0.001,0.005,2162.498,54.12405,1949.0,1580.0,1095.0
4424,23B165284,67.9,89.7,23.07,0.165399998426437,24-M12 575100,24-M12,24-M12,24-M12,L,T,0.238,1.187,0.0066,0.0015,0.029,0.09,0.037,0.043,0.017,0.0213,0.002,0.002,0.0083,0.001,0.005,2065.028,54.15305,1891.0,1576.0,1146.0
4425,23B165290,67.2,90.7,23.06,0.165800005197525,24-M12 575100,24-M12,24-M12,24-M12,L,T,0.237,1.215,0.0081,0.0034,0.024,0.101,0.039,0.049,0.012,0.037,0.002,0.0018,0.0099,0.001,0.005,2209.73,54.08096,1859.0,1580.0,1108.0
5438,23B168846,67.6,90.5,23.67,0.195700004696846,24-M12 575100,24-M12,24-M12,24-M12,L,T,0.246,1.127,0.0064,0.002,0.024,0.101,0.033,0.053,0.019,0.0245,0.001,0.0019,0.0107,0.001,0.005,2055.092,49.26025,1823.0,1578.0,1099.0
5439,23B168848,64.3,87.8,25.89,0.165700003504753,24-M12 575100,24-M12,24-M12,24-M12,L,T,0.246,1.127,0.0064,0.002,0.024,0.101,0.033,0.053,0.019,0.0245,0.001,0.0019,0.0107,0.001,0.005,2011.712,54.20179,1839.0,1576.0,1101.0
5440,23B168852,63.3,87.2,25.83,0.165700003504753,24-M12 575100,24-M12,24-M12,24-M12,L,T,0.248,1.215,0.006,0.0019,0.038,0.103,0.036,0.036,0.014,0.035,0.002,0.0016,0.0081,0.001,0.005,2010.398,49.27504,1832.0,1578.0,1104.0
7009,23B173891,64.1,90.2,23.89,0.195700004696846,24-M12 575100,24-M12,24-M12,24-M12,L,T,0.238,1.154,0.0065,0.0048,0.028,0.104,0.042,0.055,0.008,0.0288,0.001,0.0027,0.0097,0.001,0.005,2132.492,49.21404,1882.0,1576.0,1104.0
7010,23B173893,65.3,90.9,24.37,0.195700004696846,24-M12 575100,24-M12,24-M12,24-M12,L,T,0.238,1.154,0.0065,0.0048,0.028,0.104,0.042,0.055,0.008,0.0288,0.001,0.0027,0.0097,0.001,0.005,2120.972,49.2231,1902.0,1576.0,1101.0
7020,23B173932,67.1,89.3,25.16,0.195700004696846,24-M12 575100,24-M12,24-M12,24-M12,L,T,0.25,1.209,0.0079,0.0021,0.032,0.101,0.041,0.055,0.018,0.0322,0.003,0.0012,0.0115,0.001,0.006,2061.122,49.24116,1878.0,1578.0,1110.0
7021,23B173935,64.3,84.3,25.59,0.195700004696846,24-M12 575100,24-M12,24-M12,20SS55,L,T,0.25,1.209,0.0079,0.0021,0.032,0.101,0.041,0.055,0.018,0.0322,0.003,0.0012,0.0115,0.001,0.006,2105.6,49.22998,1898.0,1580.0,1103.0
7841,23B177565,68.8,88.9,24.89,0.195700004696846,24-M12 575100,24-M12,20SS55,24-M12,L,T,0.232,1.196,0.0068,0.0032,0.034,0.128,0.041,0.052,0.009,0.0311,0.002,0.0022,0.0092,0.001,0.006,2150.456,49.22559,1830.0,1574.0,1088.0
8390,23B179490,72.8,95.3,22.42,0.195700004696846,24-M12 575100,24-M12,24-M12,24-M12,L,T,0.234,1.173,0.0069,0.0029,0.02,0.094,0.04,0.046,0.009,0.0294,0.0,0.0031,0.0095,0.001,0.006,2061.428,49.25333,1801.0,1576.0,1101.0
8391,23B179492,73.1,96.0,20.01,0.165700003504753,24-M12 575100,24-M12,24-M12,24-M12,L,T,0.234,1.173,0.0069,0.0029,0.02,0.094,0.04,0.046,0.009,0.0294,0.0,0.0031,0.0095,0.001,0.006,2064.29,49.25429,1814.0,1578.0,1095.0
8392,23B179495,68.8,92.1,22.84,0.165700003504753,24-M12 575100,24-M12,24-M12,24-M12,L,T,0.234,1.155,0.0043,0.0013,0.031,0.111,0.041,0.031,0.018,0.0333,0.001,0.0027,0.0083,0.001,0.006,2053.67,49.26023,1808.0,1576.0,1095.0
8393,23B179498,66.9,90.8,23.05,0.165600001811981,24-M12 575100,24-M12,24-M12,24-M12,L,T,0.234,1.155,0.0043,0.0013,0.031,0.111,0.041,0.031,0.018,0.0333,0.001,0.0027,0.0083,0.001,0.006,2052.716,49.25803,1812.0,1576.0,1094.0
9114,23B182883,71.65,93.75,19.939999999999998,0.201499998569489,24-M12 575100,24-M12,20SS55,24-M12,L,T,0.247,1.137,0.0113,0.0015,0.029,0.09,0.037,0.059,0.012,0.0204,0.003,0.0046,0.014,0.001,0.006,2074.64,49.25385,1862.0,1574.0,1113.0
9115,23B182884,74.85,97.0,20.58,0.201499998569489,24-M12 575100,24-M12,20SS55,24-M12,L,T,0.247,1.137,0.0113,0.0015,0.029,0.09,0.037,0.059,0.012,0.0204,0.003,0.0046,0.014,0.001,0.006,2063.57,49.26094,1864.0,1574.0,1097.0
9116,23B182886,73.95,95.85,20.355,0.201499998569489,24-M12 575100,24-M12,24-M12,24-M12,L,T,0.247,1.137,0.0113,0.0015,0.029,0.09,0.037,0.059,0.012,0.0204,0.003,0.0046,0.014,0.001,0.006,2137.154,49.22411,1886.0,1572.0,1095.0
9117,23B182889,71.8,93.55000000000001,20.765,0.201499998569489,24-M12 575100,24-M12,24-M12,24-M12,L,T,0.236,1.206,0.0098,0.0005,0.034,0.098,0.04,0.057,0.012,0.028,0.002,0.0025,0.0099,0.001,0.006,2147.738,49.21285,1896.0,1572.0,1101.0
9118,23B182891,74.75,96.85,20.21,0.201499998569489,24-M12 575100,24-M12,24-M12,24-M12,L,T,0.236,1.206,0.0098,0.0005,0.034,0.098,0.04,0.057,0.012,0.028,0.002,0.0025,0.0099,0.001,0.006,2067.8,49.21598,1857.0,1569.0,1094.0
9119,23B182894,66.0,93.2,20.7,0.165800005197525,24-M12 575100,24-M12,24-M12,24-M12,L,T,0.23,1.163,0.0104,0.0017,0.022,0.091,0.038,0.048,0.011,0.027,0.002,0.0029,0.0091,0.001,0.006,2148.368,49.21288,1900.0,1581.0,1101.0
9120,23B182900,59.8,87.7,23.41,0.181500002741814,24-M12 575100,24-M12,[],[],L,T,0.23,1.163,0.0104,0.0017,0.022,0.091,0.038,0.048,0.011,0.027,0.002,0.0029,0.0091,0.001,0.006,2155.19,49.22209,1981.0,1576.0,1092.0
9121,23B182901,57.4,83.1,26.83,0.195800006389618,24-M12 575100,24-M12,24-M12,20SS55,L,T,0.23,1.163,0.0104,0.0017,0.022,0.091,0.038,0.048,0.011,0.027,0.002,0.0029,0.0091,0.001,0.006,2138.324,49.26556,1977.0,1571.0,1103.0
10576,23B189055,68.4,89.3,22.89,0.155100002884865,24-M12 575100,24-M12,24-M12,24-M12,L,T,0.233,1.144,0.0095,0.0032,0.018,0.089,0.037,0.044,0.009,0.0254,0.001,0.0021,0.0055,0.001,0.006,2096.942,34.48371,1796.0,1580.0,1092.0
10714,23B189664,66.3,86.3,25.93,0.201399996876717,24-M12 575100,24-M12,24-M12,24-M12,L,T,0.235,1.269,0.0079,0.0021,0.019,0.13,0.045,0.03,0.016,0.0337,0.0,0.0018,0.0091,0.001,0.005,2074.118,49.24346,1830.0,1578.0,1103.0
9298,23B183531,74.8,84.0,18.93,0.11150000244379,06T80L 625100,06T80L,06NB55,06T80L,L,T,0.049,0.668,0.0069,0.0033,0.022,0.123,0.042,0.05,0.008,0.0571,0.002,0.0018,0.0114,0.085,0.008,2165.27,34.47108,1985.0,1623.0,1106.0
9757,23B185195,77.8,85.2,20.19,0.150000005960464,06T80L 625100,06T80L,06CSK,06T80L,L,T,0.064,0.675,0.0075,0.0005,0.073,0.106,0.043,0.058,0.01,0.0571,0.002,0.0024,0.0091,0.076,0.008,2159.312,34.47882,1952.0,1630.0,1092.0
11240,23B192327,81.0,87.8,18.89,0.0944999977946281,06T80L 625100,06T80L,06T80L,06T80L,L,T,0.047,0.668,0.0063,0.0003,0.038,0.116,0.044,0.039,0.013,0.0596,0.0,0.0032,0.01,0.089,0.007,2112.512,34.48586,1873.0,1650.0,1097.0
11241,23B192330,82.2,89.2,19.03,0.0944999977946281,06T80L 625100,06T80L,06T80L,06T80L,L,T,0.047,0.668,0.0063,0.0003,0.038,0.116,0.044,0.039,0.013,0.0596,0.0,0.0032,0.01,0.089,0.007,2113.574,34.49066,1871.0,1623.0,1112.0
11242,23B192333,83.0,91.5,20.12,0.0944999977946281,06T80L 625100,06T80L,06T80L,06T80L,L,T,0.049,0.705,0.0064,0.0,0.037,0.11,0.04,0.038,0.014,0.0559,0.001,0.0032,0.0089,0.084,0.006,2111.702,34.49029,1869.0,1621.0,1104.0
11243,23B192338,80.6,88.4,18.46,0.0944999977946281,06T80L 625100,06T80L,06T80L,06T80L,L,T,0.049,0.705,0.0064,0.0,0.037,0.11,0.04,0.038,0.014,0.0559,0.001,0.0032,0.0089,0.084,0.006,2114.06,34.49008,1864.0,1623.0,1103.0
11244,23B192341,82.7,91.2,18.73,0.0944999977946281,06T80L 625100,06T80L,06T80L,06T80L,L,T,0.048,0.664,0.0061,0.0,0.031,0.124,0.04,0.044,0.015,0.0529,0.001,0.0027,0.0087,0.083,0.005,2128.946,34.48491,1871.0,1621.0,1099.0
11271,23B192387,86.2,95.3,19.38,0.120600000023842,06T80L 625100,06T80L,06T80L,06T80L,L,T,0.052,0.703,0.0076,0.0002,0.031,0.137,0.042,0.045,0.015,0.0548,0.001,0.0023,0.0116,0.09,0.006,2123.15,34.48533,1922.0,1626.0,1106.0
11275,23B192404,79.7,89.3,23.0,0.105599999427795,06T80L 625100,06T80L,06T80L,06T80L,L,T,0.055,0.72,0.006,0.0014,0.017,0.147,0.043,0.041,0.015,0.0487,0.001,0.0026,0.0095,0.085,0.006,2142.986,34.48058,1923.0,1626.0,1103.0
11276,23B192407,84.7,91.8,21.29,0.105499997735023,06T80L 625100,06T80L,06T80L,06T80L,L,T,0.053,0.643,0.0063,0.002,0.022,0.139,0.043,0.039,0.015,0.0482,0.002,0.0029,0.0093,0.077,0.006,2139.296,34.48159,1914.0,1625.0,1110.0
11279,23B192418,80.9,89.6,17.07,0.101499997079372,06T80L 625100,06T80L,06T80L,06T80L,L,T,0.054,0.679,0.0055,0.0018,0.027,0.137,0.043,0.064,0.015,0.0527,0.001,0.0024,0.0099,0.086,0.006,2109.128,34.48846,1918.0,1626.0,1140.0
11280,23B192419,82.5,90.5,17.51,0.101499997079372,06T80L 625100,06T80L,06T80L,06T80L,L,T,0.054,0.679,0.0055,0.0018,0.027,0.137,0.043,0.064,0.015,0.0527,0.001,0.0024,0.0099,0.086,0.006,2130.728,34.48517,1904.0,1625.0,1117.0
12822,23B197906,76.9,85.55,23.075000000000003,0.244000002741814,06T80L 625100,06T80L,[],[],L,T,0.051,0.682,0.0063,0.0018,0.031,0.118,0.042,0.041,0.01,0.0598,0.001,0.0017,0.0098,0.085,0.006,2132.528,39.43758,1895.0,1659.0,1139.0
12825,23B197908,82.6,90.8,21.2,0.244100004434586,06T80L 625100,06T80L,[],[],L,T,0.051,0.683,0.0082,0.0025,0.027,0.135,0.044,0.042,0.008,0.0583,0.002,0.0026,0.0078,0.089,0.007,1705.732,39.43541,1934.0,1632.0,1104.0
12851,23B197997,74.3,85.7,20.38,0.147499993443489,06T80L 625100,06T80L,06T80L,06T80L,L,T,0.054,0.654,0.0066,0.0,0.035,0.141,0.044,0.046,0.008,0.0493,0.0,0.0015,0.0104,0.083,0.005,2113.736,34.49094,1891.0,1630.0,1110.0
12852,23B198002,77.8,86.5,19.74,0.121500000357628,06T80L 625100,06T80L,06T80L,06T80L,L,T,0.054,0.654,0.0066,0.0,0.035,0.141,0.044,0.046,0.008,0.0493,0.0,0.0015,0.0104,0.083,0.005,2146.622,34.47928,1895.0,1626.0,1095.0
12855,23B198018,79.1,88.1,20.04,0.105499997735023,06T80L 625100,06T80L,06T80L,06T80L,L,T,0.053,0.715,0.0085,0.0018,0.03,0.134,0.046,0.052,0.011,0.0506,0.001,0.0033,0.0098,0.087,0.007,2167.052,34.4764,1896.0,1628.0,1104.0
15002,23B207896,77.4,86.8,19.2,0.149900004267693,06T80L 625100,06T80L,06T80L,06T80L,L,T,0.048,0.636,0.0091,0.0019,0.033,0.13,0.046,0.051,0.012,0.0574,0.001,0.0017,0.004,0.078,0.008,2129.396,34.49514,1958.0,1630.0,1110.0
15987,24B211621,79.7,86.9,20.89,0.104999996721745,06T80L 625100,06T80L,06T80L,06T80L,L,T,0.054,0.764,0.0083,0.0014,0.025,0.136,0.043,0.047,0.012,0.046,0.007,0.002,0.0097,0.076,0.007,2131.718,34.48666,1905.0,1625.0,1065.0
15992,24B211637,81.6,87.5,18.77,0.0799999982118607,06T80L 625100,06T80L,06T80L,06T80L,L,T,0.052,0.681,0.0142,0.0022,0.022,0.133,0.046,0.054,0.013,0.0589,0.002,0.0014,0.0103,0.085,0.007,2176.574,34.47687,1956.0,1657.0,1072.0
12840,23B197961,85.6,94.8,17.67,0.123999997973442,06T80L 625125,06T80L,06T80L,06T80L,L,T,0.049,0.616,0.0072,0.0,0.034,0.133,0.045,0.048,0.008,0.0547,0.0,0.002,0.0086,0.089,0.006,2141.924,34.48559,1891.0,1630.0,1128.0
12841,23B197964,79.8,88.3,17.31,0.123999997973442,06T80L 625125,06T80L,06T80L,06T80L,L,T,0.052,0.672,0.0067,0.0014,0.03,0.127,0.043,0.044,0.01,0.0516,0.001,0.0018,0.0117,0.088,0.007,2150.294,34.47949,1889.0,1630.0,1128.0
12842,23B197968,82.3,93.2,20.08,0.123999997973442,06T80L 625125,06T80L,06T80L,06T80L,L,T,0.052,0.672,0.0067,0.0014,0.03,0.127,0.043,0.044,0.01,0.0516,0.001,0.0018,0.0117,0.088,0.007,2150.762,34.481,1896.0,1630.0,1126.0
12843,23B197972,82.2,90.8,19.85,0.123999997973442,06T80L 625125,06T80L,06T80L,06T80L,L,T,0.05,0.674,0.0061,0.0018,0.035,0.129,0.043,0.043,0.01,0.0539,0.0,0.004,0.0083,0.087,0.006,2156.36,34.48142,1896.0,1630.0,1126.0
12844,23B197975,82.0,91.3,20.0,0.123999997973442,06T80L 625125,06T80L,06T80L,06T80L,L,T,0.05,0.674,0.0061,0.0018,0.035,0.129,0.043,0.043,0.01,0.0539,0.0,0.004,0.0083,0.087,0.006,2157.08,34.48141,1893.0,1630.0,1126.0
12845,23B197978,79.7,90.3,18.41,0.123999997973442,06T80L 625125,06T80L,06T80L,06T80L,L,T,0.055,0.714,0.0061,0.0014,0.018,0.137,0.04,0.043,0.01,0.0471,0.001,0.0018,0.012,0.09,0.006,2160.14,34.48074,1893.0,1628.0,1122.0
12846,23B197982,81.7,92.2,20.53,0.123999997973442,06T80L 625125,06T80L,06T80L,06T80L,L,T,0.055,0.714,0.0061,0.0014,0.018,0.137,0.04,0.043,0.01,0.0471,0.001,0.0018,0.012,0.09,0.006,2161.796,34.48014,1898.0,1628.0,1126.0
12847,23B197985,79.4,89.3,19.01,0.123999997973442,06T80L 625125,06T80L,06T80L,06T80L,L,T,0.052,0.668,0.006,0.0013,0.025,0.144,0.043,0.044,0.01,0.0507,0.0,0.0019,0.0098,0.086,0.006,2160.734,34.48108,1893.0,1630.0,1126.0
12848,23B197988,84.9,92.9,18.92,0.123999997973442,06T80L 625125,06T80L,06T80L,06T80L,L,T,0.052,0.668,0.006,0.0013,0.025,0.144,0.043,0.044,0.01,0.0507,0.0,0.0019,0.0098,0.086,0.006,2158.106,34.48274,1902.0,1630.0,1128.0
12849,23B197991,78.8,88.7,13.5,0.150000005960464,06T80L 625125,06T80L,06T80L,06T80L,L,T,0.048,0.656,0.0067,0.0011,0.024,0.129,0.042,0.044,0.011,0.0578,0.0,0.0022,0.0019,0.088,0.005,2168.852,34.47989,1902.0,1628.0,1131.0
12850,23B197994,78.7,87.5,21.04,0.123999997973442,06T80L 625125,06T80L,06T80L,06T80L,L,T,0.048,0.656,0.0067,0.0011,0.024,0.129,0.042,0.044,0.011,0.0578,0.0,0.0022,0.0019,0.088,0.005,2073.956,34.50121,1860.0,1623.0,1131.0
15005,23B207906,84.6,89.5,12.17,0.0759999975562096,06T80L 625125,06T80L,06T80L,06T80L,L,T,0.046,0.649,0.0099,0.0011,0.033,0.132,0.047,0.068,0.012,0.0489,0.001,0.0021,0.0078,0.091,0.009,2131.52,34.48921,1958.0,1623.0,1142.0
17684,24B218422,83.7,88.8,15.92,0.0759999975562096,06T80L 625125,06T80L,06T80L,06T80L,L,T,0.05,0.694,0.0156,0.0023,0.046,0.1,0.042,0.073,0.012,0.0494,0.003,0.0019,0.0079,0.086,0.007,2135.75,34.47723,1938.0,1650.0,1126.0
20016,24B227118,84.9,93.1,20.7,0.106600001454353,06T80L 625125,06T80L,06T80L,06T80L,L,T,0.054,0.607,0.0123,0.0039,0.021,0.106,0.042,0.062,0.0,0.0493,0.0,0.001,0.0089,0.081,0.005,2146.532,34.48956,1911.0,1664.0,1126.0
20017,24B227121,81.2,90.3,23.53,0.106499999761581,06T80L 625125,06T80L,06T80L,06T80L,L,T,0.055,0.615,0.009,0.0009,0.026,0.111,0.043,0.045,0.003,0.0489,0.0,0.0016,0.0101,0.072,0.005,2060.654,34.50559,1873.0,1648.0,1126.0
20018,24B227126,80.4,88.8,21.91,0.106499999761581,06T80L 625125,06T80L,06T80L,06T80L,L,T,0.055,0.615,0.009,0.0009,0.026,0.111,0.043,0.045,0.003,0.0489,0.0,0.0016,0.0101,0.072,0.005,2094.188,34.49725,1891.0,1655.0,1124.0
20019,24B227129,86.4,95.8,21.26,0.106499999761581,06T80L 625125,06T80L,06T80L,06T80L,L,T,0.054,0.638,0.0079,0.0015,0.022,0.118,0.042,0.042,0.001,0.0443,0.001,0.0019,0.0108,0.073,0.005,2114.78,34.4904,1909.0,1650.0,1122.0
20020,24B227134,84.7,93.3,23.02,0.106499999761581,06T80L 625125,06T80L,06T80L,06T80L,L,T,0.054,0.638,0.0079,0.0015,0.022,0.118,0.042,0.042,0.001,0.0443,0.001,0.0019,0.0108,0.073,0.005,2117.048,34.48987,1909.0,1659.0,1124.0
20021,24B227137,79.7,88.1,19.66,0.106499999761581,06T80L 625125,06T80L,06T80L,06T80L,L,T,0.047,0.617,0.0145,0.0019,0.023,0.111,0.046,0.06,0.001,0.0454,0.0,0.0019,0.0119,0.083,0.005,2152.058,34.47822,1920.0,1648.0,1119.0
20022,24B227142,89.2,96.6,19.38,0.106499999761581,06T80L 625125,06T80L,06T80L,06T80L,L,T,0.047,0.617,0.0145,0.0019,0.023,0.111,0.046,0.06,0.001,0.0454,0.0,0.0019,0.0119,0.083,0.005,2152.346,34.48189,1911.0,1659.0,1119.0
20023,24B227145,85.2,92.2,18.84,0.106499999761581,06T80L 625125,06T80L,06T80L,06T80L,L,T,0.051,0.628,0.0098,0.0007,0.027,0.115,0.045,0.041,0.002,0.0547,0.0,0.0018,0.0106,0.082,0.005,2078.96,34.50302,1891.0,1659.0,1122.0
20024,24B227150,88.8,98.4,19.52,0.106499999761581,06T80L 625125,06T80L,06T80L,06T80L,L,T,0.051,0.628,0.0098,0.0007,0.027,0.115,0.045,0.041,0.002,0.0547,0.0,0.0018,0.0106,0.082,0.005,2164.928,34.47395,1932.0,1657.0,1122.0
20025,24B227153,90.5,99.1,20.58,0.106499999761581,06T80L 625125,06T80L,06T80L,06T80L,L,T,0.054,0.621,0.013,0.0005,0.031,0.115,0.042,0.055,0.001,0.0499,0.001,0.001,0.0086,0.083,0.005,2171.174,34.4715,1936.0,1653.0,1122.0
20026,24B227158,85.3,92.8,19.24,0.106499999761581,06T80L 625125,06T80L,06T80L,06T80L,L,T,0.054,0.621,0.013,0.0005,0.031,0.115,0.042,0.055,0.001,0.0499,0.001,0.001,0.0086,0.083,0.005,2171.732,34.4706,1932.0,1657.0,1126.0
20027,24B227161,85.3,95.4,21.48,0.106499999761581,06T80L 625125,06T80L,06T80L,06T80L,L,T,0.051,0.644,0.0116,0.0006,0.025,0.114,0.043,0.049,0.001,0.0547,0.0,0.002,0.0083,0.078,0.004,2177.438,34.46625,1934.0,1648.0,1121.0
20028,24B227166,84.1,92.2,19.13,0.106499999761581,06T80L 625125,06T80L,06T80L,06T80L,L,T,0.051,0.644,0.0116,0.0006,0.025,0.114,0.043,0.049,0.001,0.0547,0.0,0.002,0.0083,0.078,0.004,2165.72,34.47319,1936.0,1657.0,1121.0
20029,24B227169,91.0,98.7,15.24,0.106499999761581,06T80L 625125,06T80L,06T80L,06T80L,L,T,0.049,0.627,0.0131,0.0022,0.023,0.114,0.041,0.058,0.001,0.0531,0.002,0.0022,0.0081,0.078,0.005,2174.756,34.46947,1938.0,1657.0,1122.0
20030,24B227175,85.8,93.9,21.97,0.106499999761581,06T80L 625125,06T80L,06T80L,06T80L,L,T,0.049,0.627,0.0131,0.0022,0.023,0.114,0.041,0.058,0.001,0.0531,0.002,0.0022,0.0081,0.078,0.005,2178.176,34.46841,1931.0,1653.0,1121.0
714,23B151976,74.1,83.0,22.98,0.103100001811981,06T80L 625150,06T80L,06T80L,06T80L,L,T,0.05,0.676,0.0069,0.0028,0.03,0.098,0.038,0.043,0.009,0.0527,0.005,0.0016,0.0081,0.083,0.007,2097.536,39.39072,1902.0,1630.0,1142.0
715,23B151977,73.9,82.9,23.69,0.103100001811981,06T80L 625150,06T80L,06T80L,06T80L,L,T,0.05,0.676,0.0069,0.0028,0.03,0.098,0.038,0.043,0.009,0.0527,0.005,0.0016,0.0081,0.083,0.007,2104.322,39.38139,1900.0,1623.0,1149.0
716,23B151978,70.7,79.7,23.02,0.103100001811981,06T80L 625150,06T80L,06T80L,06T80L,L,T,0.05,0.676,0.0069,0.0028,0.03,0.098,0.038,0.043,0.009,0.0527,0.005,0.0016,0.0081,0.083,0.007,2103.638,39.3846,1896.0,1621.0,1151.0
717,23B151979,76.1,84.7,19.8,0.095100000500679,06T80L 625150,06T80L,06T80L,06T80L,L,T,0.05,0.676,0.0069,0.0028,0.03,0.098,0.038,0.043,0.009,0.0527,0.005,0.0016,0.0081,0.083,0.007,2093.828,39.39136,1889.0,1625.0,1153.0
718,23B151980,77.1,85.3,22.74,0.095100000500679,06T80L 625150,06T80L,06T80L,06T80L,L,T,0.046,0.68,0.0092,0.0037,0.033,0.096,0.038,0.047,0.011,0.0556,0.001,0.0025,0.0076,0.085,0.007,2089.634,39.39864,1880.0,1607.0,1151.0
719,23B151981,84.6,92.9,19.96,0.095100000500679,06T80L 625150,06T80L,06T80L,06T80L,L,T,0.046,0.68,0.0092,0.0037,0.033,0.096,0.038,0.047,0.011,0.0556,0.001,0.0025,0.0076,0.085,0.007,2116.22,39.39136,1911.0,1605.0,1151.0
720,23B151982,87.7,94.5,20.2,0.0835999995470047,06T80L 625150,06T80L,06T80L,06T80L,L,T,0.046,0.68,0.0092,0.0037,0.033,0.096,0.038,0.047,0.011,0.0556,0.001,0.0025,0.0076,0.085,0.007,2178.086,39.3697,1932.0,1603.0,1158.0
721,23B151983,83.1,90.1,18.69,0.0798000022768974,06T80L 625150,06T80L,06T80L,06T80L,L,T,0.046,0.68,0.0092,0.0037,0.033,0.096,0.038,0.047,0.011,0.0556,0.001,0.0025,0.0076,0.085,0.007,2201.918,39.37015,1936.0,1605.0,1151.0
722,23B151984,85.8,91.9,20.32,0.0798000022768974,06T80L 625150,06T80L,06T80L,06MP76,L,T,0.046,0.68,0.0092,0.0037,0.033,0.096,0.038,0.047,0.011,0.0556,0.001,0.0025,0.0076,0.085,0.007,2196.644,39.36294,1929.0,1605.0,1151.0
1101,23B153259,71.2,79.8,22.65,0.125100001692772,06T80L 625150,06T80L,06T100,06T80L,L,T,0.05,0.673,0.0047,0.0034,0.034,0.097,0.04,0.046,0.023,0.0432,0.002,0.0018,0.0098,0.078,0.009,2185.25,39.39785,1941.0,1601.0,1142.0
