Repository: PNell/TrialTest3

File: Data/StreamlitData032524.csv (part 93 of 96)
,coil_no,YieldStrength,TensileStrength,TotalElongation,coil_thickness,steel_design_description,grade,grade_head,grade_tail,sample_direction,sample_location,c_amount,mn_amount,p_amount,s_amount,si_amount,cu_amount,ni_amount,cr_amount,mo_amount,al_amount,nb_amount,ca_amount,n_amount,ti_amount,v_amount,TF1_EXIT_AVG_BODY,TBC_thickness,TEMP_FM_ENTRY_AVG,TEMP_FM_EXIT_AVG,TEMP_COILING_AVG
1102,23B153263,69.4,78.8,21.46,0.0860000029206276,06T80L 625150,06T80L,06T80L,06T80L,L,T,0.05,0.673,0.0047,0.0034,0.034,0.097,0.04,0.046,0.023,0.0432,0.002,0.0018,0.0098,0.078,0.009,2099.534,34.49197,1898.0,1596.0,1169.0
2308,23B158088,85.3,93.3,19.34,0.103100001811981,06T80L 625150,06T80L,06T100,06T80L,L,T,0.054,0.739,0.007,0.0016,0.036,0.106,0.043,0.055,0.02,0.0554,0.002,0.0031,0.0129,0.1,0.009,2191.478,39.36901,1988.0,1626.0,1166.0
2309,23B158090,85.75,93.35,17.965,0.095100000500679,06T80L 625150,06T80L,06T80L,06T80L,L,T,0.054,0.739,0.007,0.0016,0.036,0.106,0.043,0.055,0.02,0.0554,0.002,0.0031,0.0129,0.1,0.009,2178.194,39.38208,1954.0,1626.0,1151.0
2310,23B158094,86.9,93.5,20.91,0.0837000012397766,06T80L 625150,06T80L,06T80L,06T80L,L,T,0.052,0.691,0.0063,0.0031,0.026,0.101,0.04,0.042,0.009,0.0542,0.0,0.0019,0.0084,0.095,0.008,2227.82,39.36799,2001.0,1626.0,1149.0
2311,23B158096,89.3,96.44999999999999,17.53,0.0798000022768974,06T80L 625150,06T80L,06T80L,06T80L,L,T,0.052,0.691,0.0063,0.0031,0.026,0.101,0.04,0.042,0.009,0.0542,0.0,0.0019,0.0084,0.095,0.008,2210.216,39.37337,1994.0,1630.0,1151.0
2312,23B158098,86.55,94.6,18.25,0.0798000022768974,06T80L 625150,06T80L,06T80L,06T80L,L,T,0.049,0.702,0.0062,0.002,0.021,0.099,0.04,0.054,0.014,0.0542,0.001,0.0025,0.0087,0.09,0.007,2202.422,39.3764,1990.0,1630.0,1151.0
2437,23B158663,64.1,70.7,25.24,0.155100002884865,06T80L 625150,06T80L,06T80L,06NB55,L,T,0.045,0.683,0.0077,0.0033,0.026,0.109,0.043,0.042,0.013,0.0515,0.002,0.0029,0.0103,0.083,0.008,2123.87,44.2964,1941.0,1626.0,1160.0
3819,23B163412,83.5,90.1,20.07,0.125100001692772,06T80L 625150,06T80L,06-V60,06T80L,L,T,0.048,0.686,0.0037,0.0002,0.034,0.092,0.034,0.028,0.01,0.0586,0.002,0.0015,0.0088,0.081,0.011,2176.826,39.39623,1985.0,1634.0,1149.0
3820,23B163416,88.5,95.5,22.1,0.113099999725819,06T80L 625150,06T80L,06T80L,06T80L,L,T,0.048,0.686,0.0037,0.0002,0.034,0.092,0.034,0.028,0.01,0.0586,0.002,0.0015,0.0088,0.081,0.011,2176.178,34.46955,1970.0,1630.0,1157.0
3821,23B163418,88.4,94.9,17.98,0.0797000005841255,06T80L 625150,06T80L,06T80L,06T80L,L,T,0.046,0.696,0.0064,0.0006,0.047,0.092,0.035,0.039,0.014,0.0412,0.003,0.0028,0.0081,0.08,0.008,2163.326,39.39396,1976.0,1630.0,1144.0
3822,23B163419,88.7,96.3,14.7,0.0945999994874001,06T80L 625150,06T80L,06T80L,06T80L,L,T,0.046,0.696,0.0064,0.0006,0.047,0.092,0.035,0.039,0.014,0.0412,0.003,0.0028,0.0081,0.08,0.008,2170.94,34.47658,1983.0,1632.0,1149.0
3823,23B163421,85.6,92.5,21.27,0.0945999994874001,06T80L 625150,06T80L,06T80L,06T80L,L,T,0.046,0.696,0.0064,0.0006,0.047,0.092,0.035,0.039,0.014,0.0412,0.003,0.0028,0.0081,0.08,0.008,2182.082,34.44777,1988.0,1632.0,1157.0
3824,23B163425,82.8,90.4,19.25,0.0945999994874001,06T80L 625150,06T80L,06T80L,06T80L,L,T,0.049,0.653,0.0042,0.0018,0.029,0.099,0.033,0.029,0.01,0.0527,0.002,0.0015,0.0097,0.08,0.009,2187.374,34.46859,1986.0,1632.0,1151.0
3825,23B163430,84.5,91.9,20.26,0.0945999994874001,06T80L 625150,06T80L,06T80L,06T80L,L,T,0.049,0.653,0.0042,0.0018,0.029,0.099,0.033,0.029,0.01,0.0527,0.002,0.0015,0.0097,0.08,0.009,2141.24,34.4786,1972.0,1632.0,1153.0
3826,23B163432,88.2,94.8,20.21,0.0944999977946281,06T80L 625150,06T80L,06T80L,06T80L,L,T,0.049,0.653,0.0042,0.0018,0.029,0.099,0.033,0.029,0.01,0.0527,0.002,0.0015,0.0097,0.08,0.009,2140.592,34.47889,1968.0,1632.0,1153.0
3827,23B163438,91.2,94.8,22.82,0.0945999994874001,06T80L 625150,06T80L,06T80L,06T80L,L,T,0.047,0.68,0.0042,0.0001,0.039,0.103,0.036,0.035,0.009,0.0596,0.0,0.0013,0.0075,0.082,0.009,2137.424,34.47915,1967.0,1607.0,1153.0
3828,23B163444,91.3,99.0,19.06,0.122599996626377,06T80L 625150,06T80L,06T80L,06T80L,L,T,0.047,0.709,0.0055,0.0008,0.045,0.097,0.034,0.038,0.015,0.0566,0.004,0.0025,0.0079,0.084,0.009,2146.496,34.47642,1970.0,1605.0,1169.0
5606,23B169412,93.9,98.1,20.79,0.106499999761581,06T80L 625150,06T80L,06T80L,06T80L,L,T,0.053,0.659,0.0061,0.0012,0.03,0.153,0.048,0.048,0.014,0.0598,0.001,0.0012,0.0095,0.085,0.008,2133.212,34.4853,1850.0,1632.0,1149.0
5607,23B169416,83.9,92.8,21.06,0.106499999761581,06T80L 625150,06T80L,06T80L,06T80L,L,T,0.053,0.659,0.0061,0.0012,0.03,0.153,0.048,0.048,0.014,0.0598,0.001,0.0012,0.0095,0.085,0.008,2118.902,34.48723,1860.0,1632.0,1157.0
5608,23B169418,86.5,95.0,22.49,0.106499999761581,06T80L 625150,06T80L,06T80L,06T80L,L,T,0.048,0.631,0.0069,0.0025,0.021,0.148,0.043,0.052,0.015,0.0378,0.002,0.002,0.0092,0.078,0.007,2136.83,34.48281,1880.0,1630.0,1158.0
5609,23B169420,85.2,94.0,21.54,0.106499999761581,06T80L 625150,06T80L,06T80L,06T80L,L,T,0.048,0.631,0.0069,0.0025,0.021,0.148,0.043,0.052,0.015,0.0378,0.002,0.002,0.0092,0.078,0.007,2128.784,34.48458,1893.0,1632.0,1155.0
5610,23B169423,86.9,96.1,20.11,0.106499999761581,06T80L 625150,06T80L,06T80L,06T80L,L,T,0.048,0.631,0.0069,0.0025,0.021,0.148,0.043,0.052,0.015,0.0378,0.002,0.002,0.0092,0.078,0.007,2150.222,34.51246,1884.0,1634.0,1155.0
5611,23B169425,91.9,97.9,20.29,0.106499999761581,06T80L 625150,06T80L,06T80L,06T80L,L,T,0.052,0.614,0.0062,0.0034,0.033,0.146,0.045,0.047,0.014,0.0437,0.003,0.001,0.01,0.083,0.008,2130.314,34.47976,1909.0,1630.0,1148.0
5612,23B169439,88.7,97.8,22.12,0.122500002384186,06T80L 625150,06T80L,06T80L,06T80L,L,T,0.055,0.684,0.0078,0.0016,0.025,0.134,0.041,0.055,0.014,0.039,0.001,0.0026,0.0105,0.081,0.008,2136.614,39.39525,1860.0,1628.0,1151.0
5613,23B169441,88.8,97.4,19.22,0.106499999761581,06T80L 625150,06T80L,06T80L,06T80L,L,T,0.055,0.684,0.0078,0.0016,0.025,0.134,0.041,0.055,0.014,0.039,0.001,0.0026,0.0105,0.081,0.008,2089.814,34.49137,1859.0,1628.0,1149.0
5614,23B169445,91.2,99.8,18.42,0.106499999761581,06T80L 625150,06T80L,06T80L,06T80L,L,T,0.049,0.641,0.0063,0.0007,0.036,0.147,0.044,0.053,0.013,0.0459,0.002,0.0016,0.0108,0.089,0.009,2067.998,34.5104,1886.0,1632.0,1158.0
5615,23B169447,85.8,94.6,17.12,0.106499999761581,06T80L 625150,06T80L,06T80L,06T80L,L,T,0.049,0.641,0.0063,0.0007,0.036,0.147,0.044,0.053,0.013,0.0459,0.002,0.0016,0.0108,0.089,0.009,2116.112,34.49043,1891.0,1634.0,1158.0
5616,23B169453,84.5,94.4,21.82,0.106499999761581,06T80L 625150,06T80L,06T80L,06T80L,L,T,0.05,0.608,0.0054,0.0004,0.033,0.156,0.043,0.046,0.014,0.0369,0.003,0.0011,0.0102,0.072,0.008,2063.714,34.50856,1893.0,1644.0,1160.0
5617,23B169457,90.25,99.0,22.11,0.106499999761581,06T80L 625150,06T80L,06T80L,06T80L,L,T,0.05,0.608,0.0054,0.0004,0.033,0.156,0.043,0.046,0.014,0.0369,0.003,0.0011,0.0102,0.072,0.008,2125.13,34.49176,1920.0,1644.0,1158.0
5618,23B169457,96.4,105.7,23.23,0.106499999761581,06T80L 625150,06T80L,06T80L,06T80L,T,T,0.05,0.608,0.0054,0.0004,0.033,0.156,0.043,0.046,0.014,0.0369,0.003,0.0011,0.0102,0.072,0.008,2125.13,34.49176,1920.0,1644.0,1158.0
5619,23B169463,81.9,91.1,21.38,0.106499999761581,06T80L 625150,06T80L,06T80L,06T80L,L,T,0.052,0.646,0.0084,0.0025,0.039,0.136,0.042,0.053,0.015,0.0412,0.002,0.0024,0.0079,0.075,0.008,2080.148,34.49684,1857.0,1639.0,1160.0
5620,23B169465,80.9,90.1,17.78,0.106499999761581,06T80L 625150,06T80L,06T80L,06T80L,L,T,0.052,0.646,0.0084,0.0025,0.039,0.136,0.042,0.053,0.015,0.0412,0.002,0.0024,0.0079,0.075,0.008,2056.118,34.51069,1850.0,1639.0,1162.0
5621,23B169470,95.2,104.3,19.42,0.106499999761581,06T80L 625150,06T80L,06T80L,06T80L,L,T,0.052,0.641,0.005,0.0009,0.03,0.123,0.041,0.038,0.013,0.051,0.002,0.0012,0.0092,0.095,0.009,2150.708,34.48183,1905.0,1643.0,1158.0
5622,23B169472,91.9,100.7,15.12,0.106499999761581,06T80L 625150,06T80L,06T80L,06T80L,L,T,0.052,0.641,0.005,0.0009,0.03,0.123,0.041,0.038,0.013,0.051,0.002,0.0012,0.0092,0.095,0.009,2153.03,34.47533,1875.0,1644.0,1155.0
5623,23B169475,89.6,99.4,21.45,0.106499999761581,06T80L 625150,06T80L,06T80L,06T80L,L,T,0.052,0.641,0.005,0.0009,0.03,0.123,0.041,0.038,0.013,0.051,0.002,0.0012,0.0092,0.095,0.009,2147.288,34.47962,1869.0,1643.0,1153.0
5624,23B169477,85.4,94.9,17.03,0.106499999761581,06T80L 625150,06T80L,06T80L,06T80L,L,T,0.05,0.681,0.0108,0.0015,0.03,0.124,0.044,0.062,0.017,0.0404,0.002,0.0013,0.0088,0.079,0.008,2156.522,34.47848,1869.0,1643.0,1158.0
5625,23B169483,81.0,89.4,16.67,0.106499999761581,06T80L 625150,06T80L,06T80L,06T80L,L,T,0.047,0.664,0.005,0.0007,0.035,0.109,0.039,0.043,0.012,0.0474,0.002,0.0013,0.0071,0.088,0.008,2157.53,39.38818,1868.0,1657.0,1153.0
5628,23B169492,87.6,96.9,19.42,0.106499999761581,06T80L 625150,06T80L,06T80L,06T80L,L,T,0.051,0.634,0.009,0.0015,0.032,0.107,0.037,0.049,0.015,0.0457,0.002,0.0023,0.0076,0.076,0.007,2088.014,39.42053,1862.0,1657.0,1157.0
5629,23B169496,86.0,95.3,20.4,0.106499999761581,06T80L 625150,06T80L,06T80L,06T80L,L,T,0.051,0.634,0.009,0.0015,0.032,0.107,0.037,0.049,0.015,0.0457,0.002,0.0023,0.0076,0.076,0.007,2099.786,39.41294,1866.0,1659.0,1155.0
5630,23B169499,85.8,95.1,16.25,0.106499999761581,06T80L 625150,06T80L,06T80L,06T80L,L,T,0.051,0.639,0.0061,0.0008,0.033,0.113,0.039,0.039,0.013,0.0618,0.002,0.001,0.0108,0.093,0.008,2091.272,39.41765,1860.0,1653.0,1157.0
5631,23B169502,91.2,100.3,20.77,0.106499999761581,06T80L 625150,06T80L,06T80L,06T80L,L,T,0.051,0.639,0.0061,0.0008,0.033,0.113,0.039,0.039,0.013,0.0618,0.002,0.001,0.0108,0.093,0.008,2101.874,39.41192,1857.0,1659.0,1153.0
5632,23B169506,96.9,105.2,19.51,0.106499999761581,06T80L 625150,06T80L,06T80L,06T80L,L,T,0.048,0.685,0.0077,0.0007,0.031,0.109,0.037,0.043,0.015,0.0575,0.001,0.0027,0.0084,0.094,0.008,2099.498,39.41313,1855.0,1659.0,1155.0
5633,23B169510,90.3,99.9,22.85,0.106499999761581,06T80L 625150,06T80L,06T80L,06T80L,T,T,0.048,0.685,0.0077,0.0007,0.031,0.109,0.037,0.043,0.015,0.0575,0.001,0.0027,0.0084,0.094,0.008,2103.026,39.41454,1868.0,1659.0,1153.0
5634,23B169512,87.7,97.5,20.97,0.106499999761581,06T80L 625150,06T80L,06T80L,06T80L,L,T,0.046,0.658,0.0038,0.0009,0.026,0.116,0.042,0.033,0.012,0.0619,0.003,0.0015,0.0109,0.09,0.008,2118.596,39.40915,1835.0,1655.0,1153.0
5635,23B169516,84.7,94.8,19.17,0.106499999761581,06T80L 625150,06T80L,06T80L,06T80L,L,T,0.046,0.658,0.0038,0.0009,0.026,0.116,0.042,0.033,0.012,0.0619,0.003,0.0015,0.0109,0.09,0.008,2116.598,39.41168,1869.0,1659.0,1157.0
5636,23B169519,87.4,96.8,18.56,0.106499999761581,06T80L 625150,06T80L,06T80L,06T80L,L,T,0.046,0.655,0.0065,0.0019,0.039,0.113,0.042,0.043,0.014,0.0571,0.003,0.0014,0.0089,0.085,0.008,2121.26,39.40628,1862.0,1657.0,1157.0
5637,23B169523,90.3,98.7,20.37,0.155100002884865,06T80L 625150,06T80L,06T80L,06T80L,L,T,0.046,0.655,0.0065,0.0019,0.039,0.113,0.042,0.043,0.014,0.0571,0.003,0.0014,0.0089,0.085,0.008,2106.734,44.32358,1851.0,1655.0,1149.0
5638,23B169526,80.6,91.2,20.52,0.155000001192093,06T80L 625150,06T80L,06T80L,06T80L,L,T,0.05,0.623,0.0066,0.0022,0.033,0.113,0.038,0.038,0.016,0.0485,0.002,0.0022,0.0116,0.081,0.007,2141.006,44.32073,1866.0,1657.0,1160.0
5639,23B169526,83.8,93.6,20.39,0.155000001192093,06T80L 625150,06T80L,06T80L,06T80L,T,T,0.05,0.623,0.0066,0.0022,0.033,0.113,0.038,0.038,0.016,0.0485,0.002,0.0022,0.0116,0.081,0.007,2141.006,44.32073,1866.0,1657.0,1160.0
5640,23B169529,83.4,93.2,20.74,0.155000001192093,06T80L 625150,06T80L,06T80L,06T80L,L,T,0.05,0.623,0.0066,0.0022,0.033,0.113,0.038,0.038,0.016,0.0485,0.002,0.0022,0.0116,0.081,0.007,2091.236,44.33134,1846.0,1650.0,1157.0
5641,23B169529,87.9,96.2,22.36,0.155000001192093,06T80L 625150,06T80L,06T80L,06T80L,T,T,0.05,0.623,0.0066,0.0022,0.033,0.113,0.038,0.038,0.016,0.0485,0.002,0.0022,0.0116,0.081,0.007,2091.236,44.33134,1846.0,1650.0,1157.0
5646,23B169540,75.4,87.1,23.0,0.125,06T80L 625150,06T80L,06T80L,06T80L,L,H,0.057,0.655,0.0038,0.0007,0.032,0.135,0.049,0.043,0.015,0.0519,0.003,0.002,0.0102,0.084,0.009,2104.358,39.40926,1862.0,1621.0,1160.0
5647,23B169541,88.5,96.4,21.62,0.125,06T80L 625150,06T80L,06T80L,06T80L,L,T,0.057,0.655,0.0038,0.0007,0.032,0.135,0.049,0.043,0.015,0.0519,0.003,0.002,0.0102,0.084,0.009,2093.306,39.41716,1877.0,1623.0,1158.0
5648,23B169543,92.7,100.4,17.62,0.0944999977946281,06T80L 625150,06T80L,06T80L,06T80L,L,T,0.057,0.655,0.0038,0.0007,0.032,0.135,0.049,0.043,0.015,0.0519,0.003,0.002,0.0102,0.084,0.009,2055.74,34.50314,1868.0,1626.0,1162.0
5649,23B169545,94.69999999999999,102.69999999999999,19.445,0.0961999967694283,06T80L 625150,06T80L,06T80L,06T80H,L,T,0.057,0.655,0.0038,0.0007,0.032,0.135,0.049,0.043,0.015,0.0519,0.003,0.002,0.0102,0.084,0.009,2048.54,34.51542,1923.0,1634.0,1153.0
5859,23B170236,91.4,97.7,21.3,0.122599996626377,06T80L 625150,06T80L,[],[],L,T,0.054,0.682,0.0055,0.0028,0.026,0.106,0.037,0.042,0.015,0.06,0.001,0.0025,0.0102,0.091,0.007,2157.17,44.30629,1887.0,1641.0,1140.0
5860,23B170240,87.8,97.8,20.21,0.122500002384186,06T80L 625150,06T80L,[],[],L,T,0.054,0.682,0.0055,0.0028,0.026,0.106,0.037,0.042,0.015,0.06,0.001,0.0025,0.0102,0.091,0.007,2080.742,44.33864,1850.0,1628.0,1160.0
5861,23B170241,87.8,97.8,20.21,0.122500002384186,06T80L 625150,06T80L,[],[],L,T,0.054,0.682,0.0055,0.0028,0.026,0.106,0.037,0.042,0.015,0.06,0.001,0.0025,0.0102,0.091,0.007,2077.538,44.35115,1848.0,1635.0,1160.0
5862,23B170243,89.5,97.7,18.51,0.122500002384186,06T80L 625150,06T80L,[],[],L,T,0.055,0.659,0.0063,0.0014,0.032,0.129,0.041,0.036,0.015,0.0585,0.001,0.003,0.0092,0.094,0.007,2082.092,44.34359,1859.0,1634.0,1153.0
5863,23B170247,84.8,92.6,17.82,0.122500002384186,06T80L 625150,06T80L,[],[],L,T,0.055,0.659,0.0063,0.0014,0.032,0.129,0.041,0.036,0.015,0.0585,0.001,0.003,0.0092,0.094,0.007,2082.398,44.34324,1855.0,1641.0,1149.0
5864,23B170250,88.0,95.9,21.07,0.122500002384186,06T80L 625150,06T80L,[],[],L,T,0.054,0.673,0.007,0.0009,0.04,0.114,0.041,0.042,0.015,0.058,0.002,0.0012,0.0078,0.093,0.008,2106.644,44.34111,1868.0,1641.0,1155.0
5865,23B170253,83.3,90.1,10.67,0.122500002384186,06T80L 625150,06T80L,[],[],L,T,0.054,0.673,0.007,0.0009,0.04,0.114,0.041,0.042,0.015,0.058,0.002,0.0012,0.0078,0.093,0.008,2118.434,44.32471,1871.0,1639.0,1155.0
5866,23B170256,86.3,95.4,23.37,0.122500002384186,06T80L 625150,06T80L,[],[],L,T,0.051,0.665,0.0072,0.0008,0.027,0.132,0.042,0.039,0.015,0.0558,0.001,0.0019,0.0102,0.089,0.008,2079.572,44.34481,1853.0,1637.0,1151.0
5867,23B170261,83.1,93.7,21.93,0.122500002384186,06T80L 625150,06T80L,[],[],L,T,0.051,0.665,0.0072,0.0008,0.027,0.132,0.042,0.039,0.015,0.0558,0.001,0.0019,0.0102,0.089,0.008,2058.764,44.35227,1848.0,1643.0,1158.0
5868,23B170263,84.4,93.7,20.26,0.122500002384186,06T80L 625150,06T80L,[],[],L,T,0.052,0.661,0.0071,0.0046,0.029,0.129,0.041,0.041,0.015,0.0545,0.002,0.0023,0.0092,0.084,0.007,2127.434,44.32842,1869.0,1641.0,1155.0
5869,23B170270,68.3,77.96666666666667,25.05666666666667,0.120899997651577,06T80L 625150,06T80L,[],[],L,T,0.053,0.666,0.0059,0.0059,0.014,0.114,0.042,0.041,0.015,0.059,0.001,0.0015000000000000002,0.0099,0.067,0.006000000000000001,2062.112,44.35654,1853.0,1634.0,1149.0
5870,23B170270,67.0,78.8,22.73,0.120899997651577,06T80L 625150,06T80L,[],[],T,T,0.053,0.666,0.0059,0.0059,0.014,0.114,0.042,0.041,0.015,0.059,0.001,0.0015,0.0099,0.067,0.006,2062.112,44.35654,1853.0,1634.0,1149.0
5871,23B170273,70.2,80.43333333333334,24.44666666666667,0.120899997651577,06T80L 625150,06T80L,[],[],L,T,0.053,0.666,0.0059,0.0059,0.014,0.114,0.042,0.041,0.015,0.059,0.001,0.0015000000000000002,0.0099,0.067,0.006000000000000001,2122.97,44.32782,1878.0,1641.0,1155.0
5872,23B170273,71.7,82.2,23.3,0.120899997651577,06T80L 625150,06T80L,[],[],T,T,0.053,0.666,0.0059,0.0059,0.014,0.114,0.042,0.041,0.015,0.059,0.001,0.0015,0.0099,0.067,0.006,2122.97,44.32782,1878.0,1641.0,1155.0
5873,23B170277,80.5,90.0,18.58,0.120899997651577,06T80L 625150,06T80L,[],[],L,T,0.049,0.687,0.0076,0.0068,0.028,0.119,0.044,0.044,0.015,0.0594,0.002,0.0013,0.0107,0.092,0.008,2140.772,44.32761,1853.0,1641.0,1153.0
5874,23B170280,83.6,92.8,20.48,0.120899997651577,06T80L 625150,06T80L,[],[],L,T,0.049,0.687,0.0076,0.0068,0.028,0.119,0.044,0.044,0.015,0.0594,0.002,0.0013,0.0107,0.092,0.008,2147.522,44.31829,1878.0,1641.0,1148.0
5875,23B170283,86.2,94.5,19.98,0.120999999344349,06T80L 625150,06T80L,[],[],L,T,0.051,0.694,0.008,0.0016,0.029,0.127,0.04,0.051,0.014,0.0594,0.002,0.002,0.0094,0.092,0.008,2114.168,44.33006,1869.0,1644.0,1148.0
5876,23B170290,88.4,97.1,23.05,0.120899997651577,06T80L 625150,06T80L,[],[],L,T,0.051,0.625,0.0078,0.0054,0.028,0.116,0.041,0.043,0.014,0.0541,0.003,0.0015,0.0076,0.084,0.008,2131.358,44.31882,1866.0,1639.0,1151.0
5877,23B170298,88.0,95.6,20.58,0.10639999806881,06T80L 625150,06T80L,[],[],L,T,0.051,0.677,0.0068,0.0046,0.023,0.129,0.041,0.045,0.013,0.0441,0.001,0.0022,0.0083,0.09,0.008,2137.226,39.40485,1875.0,1632.0,1167.0
5878,23B170301,84.4,93.2,20.66,0.106499999761581,06T80L 625150,06T80L,[],[],L,T,0.051,0.677,0.0068,0.0046,0.023,0.129,0.041,0.045,0.013,0.0441,0.001,0.0022,0.0083,0.09,0.008,2120.306,39.40804,1871.0,1639.0,1173.0
5879,23B170305,81.5,90.4,22.57,0.106499999761581,06T80L 625150,06T80L,[],[],L,T,0.046,0.665,0.0068,0.004,0.026,0.111,0.041,0.042,0.013,0.0604,0.001,0.0015,0.0094,0.09,0.008,2119.208,39.40774,1869.0,1639.0,1160.0
5880,23B170308,83.3,92.1,18.96,0.106499999761581,06T80L 625150,06T80L,[],[],L,T,0.046,0.665,0.0068,0.004,0.026,0.111,0.041,0.042,0.013,0.0604,0.001,0.0015,0.0094,0.09,0.008,2127.542,39.40043,1877.0,1643.0,1157.0
5881,23B170311,77.25,85.15,17.57,0.106499999761581,06T80L 625150,06T80L,[],[],L,T,0.053,0.691,0.006,0.0008,0.033,0.123,0.04,0.041,0.013,0.0526,0.001,0.0011,0.0097,0.082,0.007,2122.97,39.40143,1871.0,1657.0,1155.0
5882,23B170315,78.75,88.5,19.990000000000002,0.106499999761581,06T80L 625150,06T80L,[],[],L,T,0.053,0.691,0.006,0.0008,0.033,0.123,0.04,0.041,0.013,0.0526,0.001,0.0011,0.0097,0.082,0.007,2065.136,39.41656,1853.0,1650.0,1157.0
5883,23B170318,82.6,91.7,20.93,0.106499999761581,06T80L 625150,06T80L,[],[],L,T,0.055,0.659,0.007,0.0039,0.027,0.111,0.04,0.039,0.014,0.0629,0.002,0.0013,0.011,0.097,0.007,2071.454,39.42036,1851.0,1657.0,1160.0
5884,23B170321,86.2,94.4,21.66,0.106499999761581,06T80L 625150,06T80L,[],[],L,T,0.055,0.659,0.007,0.0039,0.027,0.111,0.04,0.039,0.014,0.0629,0.002,0.0013,0.011,0.097,0.007,2070.482,39.42104,1853.0,1655.0,1157.0
5885,23B170324,81.0,89.3,19.42,0.104900002479553,06T80L 625150,06T80L,[],[],L,T,0.05,0.745,0.0059,0.0018,0.03,0.112,0.037,0.046,0.014,0.0573,0.001,0.0021,0.0105,0.099,0.008,2063.624,39.42271,1853.0,1657.0,1153.0
5886,23B170326,85.0,93.3,17.63,0.104900002479553,06T80L 625150,06T80L,[],[],L,T,0.05,0.745,0.0059,0.0018,0.03,0.112,0.037,0.046,0.014,0.0573,0.001,0.0021,0.0105,0.099,0.008,2050.448,39.41925,1850.0,1648.0,1153.0
5887,23B170331,79.65,88.44999999999999,21.04,0.104900002479553,06T80L 625150,06T80L,[],[],L,T,0.051,0.663,0.007,0.0032,0.036,0.122,0.043,0.037,0.015,0.0656,0.003,0.0011,0.0122,0.09,0.009,2042.708,39.43355,1848.0,1653.0,1151.0
5888,23B170334,83.6,92.1,22.2,0.104900002479553,06T80L 625150,06T80L,[],[],L,T,0.051,0.663,0.007,0.0032,0.036,0.122,0.043,0.037,0.015,0.0656,0.003,0.0011,0.0122,0.09,0.009,2038.334,39.43164,1846.0,1650.0,1148.0
5889,23B170337,82.1,92.2,21.68,0.104900002479553,06T80L 625150,06T80L,[],[],L,T,0.054,0.684,0.006,0.0024,0.028,0.105,0.039,0.048,0.014,0.044,0.002,0.002,0.0118,0.095,0.009,2047.694,39.43285,1851.0,1655.0,1146.0
5890,23B170354,79.1,88.8,21.86,0.104900002479553,06T80L 625150,06T80L,[],[],L,T,0.049,0.697,0.0084,0.0025,0.022,0.107,0.042,0.042,0.015,0.0437,0.002,0.0011,0.0111,0.095,0.009,2092.856,39.41785,1868.0,1653.0,1158.0
5891,23B170356,85.6,93.9,21.02,0.104900002479553,06T80L 625150,06T80L,[],[],L,T,0.05,0.738,0.0071,0.0034,0.022,0.107,0.041,0.047,0.015,0.0345,0.002,0.0024,0.0095,0.094,0.009,2073.146,39.42768,1862.0,1655.0,1158.0
5892,23B170362,81.2,90.9,22.19,0.104900002479553,06T80L 625150,06T80L,[],[],L,T,0.053,0.658,0.0084,0.0036,0.022,0.116,0.04,0.047,0.016,0.0535,0.004,0.001,0.0101,0.085,0.009,2048.9,39.42979,1851.0,1655.0,1155.0
5893,23B170367,80.4,89.5,22.18,0.104900002479553,06T80L 625150,06T80L,[],[],L,T,0.053,0.658,0.0084,0.0036,0.022,0.116,0.04,0.047,0.016,0.0535,0.004,0.001,0.0101,0.085,0.009,2062.76,39.42698,1859.0,1653.0,1162.0
5894,23B170369,82.0,91.1,21.57,0.104900002479553,06T80L 625150,06T80L,[],[],L,T,0.054,0.634,0.0092,0.0023,0.023,0.095,0.039,0.042,0.013,0.0377,0.001,0.0017,0.0072,0.085,0.007,2073.254,39.42404,1862.0,1652.0,1155.0
5895,23B170372,81.7,90.3,24.21,0.104900002479553,06T80L 625150,06T80L,[],[],L,T,0.054,0.634,0.0092,0.0023,0.023,0.095,0.039,0.042,0.013,0.0377,0.001,0.0017,0.0072,0.085,0.007,2067.422,39.42501,1862.0,1655.0,1158.0
5896,23B170375,79.6,89.4,21.35,0.104900002479553,06T80L 625150,06T80L,[],[],L,T,0.05,0.668,0.0075,0.003,0.025,0.113,0.044,0.048,0.015,0.0474,0.002,0.0012,0.0097,0.089,0.009,2075.972,39.42297,1866.0,1655.0,1157.0
5897,23B170379,78.3,87.8,22.05,0.104900002479553,06T80L 625150,06T80L,[],[],L,T,0.05,0.668,0.0075,0.003,0.025,0.113,0.044,0.048,0.015,0.0474,0.002,0.0012,0.0097,0.089,0.009,2095.466,39.41287,1871.0,1657.0,1157.0
5898,23B170382,85.0,93.6,21.27,0.104900002479553,06T80L 625150,06T80L,[],[],L,T,0.05,0.709,0.0082,0.0018,0.022,0.096,0.038,0.051,0.014,0.0478,0.001,0.0018,0.0108,0.088,0.008,2094.692,39.41272,1871.0,1655.0,1158.0
5899,23B170387,76.9,85.7,21.55,0.104800000786781,06T80L 625150,06T80L,[],[],L,T,0.05,0.709,0.0082,0.0018,0.022,0.096,0.038,0.051,0.014,0.0478,0.001,0.0018,0.0108,0.088,0.008,2056.838,39.42212,1859.0,1644.0,1153.0
5900,23B170389,79.0,88.0,21.03,0.104900002479553,06T80L 625150,06T80L,[],[],L,T,0.054,0.667,0.008,0.0014,0.033,0.111,0.042,0.055,0.014,0.0316,0.003,0.0011,0.0119,0.091,0.008,2064.83,39.42214,1855.0,1655.0,1157.0
5901,23B170392,82.9,90.8,20.22,0.104900002479553,06T80L 625150,06T80L,[],[],L,T,0.054,0.667,0.008,0.0014,0.033,0.111,0.042,0.055,0.014,0.0316,0.003,0.0011,0.0119,0.091,0.008,2066.198,39.42129,1855.0,1657.0,1158.0
5902,23B170395,80.1,88.8,20.82,0.104900002479553,06T80L 625150,06T80L,[],[],L,T,0.048,0.69,0.0082,0.0019,0.035,0.107,0.044,0.048,0.015,0.0529,0.002,0.001,0.0109,0.094,0.009,2058.35,39.42816,1846.0,1650.0,1160.0
5903,23B170399,81.4,89.0,18.98,0.104900002479553,06T80L 625150,06T80L,[],[],L,T,0.048,0.69,0.0082,0.0019,0.035,0.107,0.044,0.048,0.015,0.0529,0.002,0.001,0.0109,0.094,0.009,2091.83,39.41447,1866.0,1655.0,1158.0
5904,23B170402,78.1,86.9,19.86,0.104900002479553,06T80L 625150,06T80L,[],[],L,T,0.049,0.65,0.0066,0.0019,0.026,0.094,0.04,0.035,0.013,0.0413,0.001,0.0019,0.01,0.084,0.007,2086.916,39.41914,1862.0,1653.0,1153.0
5905,23B170405,78.0,87.7,18.45,0.104900002479553,06T80L 625150,06T80L,[],[],L,T,0.049,0.65,0.0066,0.0019,0.026,0.094,0.04,0.035,0.013,0.0413,0.001,0.0019,0.01,0.084,0.007,2085.674,39.41628,1864.0,1653.0,1158.0
5906,23B170408,83.0,92.1,20.0,0.104900002479553,06T80L 625150,06T80L,[],[],L,T,0.054,0.637,0.0076,0.0023,0.029,0.128,0.044,0.046,0.015,0.0457,0.002,0.002,0.0091,0.089,0.008,2084.324,39.4164,1860.0,1653.0,1162.0
5907,23B170413,82.5,91.2,20.27,0.104900002479553,06T80L 625150,06T80L,[],[],L,T,0.054,0.637,0.0076,0.0023,0.029,0.128,0.044,0.046,0.015,0.0457,0.002,0.002,0.0091,0.089,0.008,2089.706,39.41457,1866.0,1652.0,1158.0
5908,23B170415,80.3,91.0,17.27,0.104900002479553,06T80L 625150,06T80L,[],[],L,T,0.053,0.672,0.0078,0.0023,0.034,0.108,0.045,0.051,0.016,0.0521,0.003,0.0029,0.0087,0.083,0.009,2085.476,39.41899,1866.0,1653.0,1155.0
5909,23B170419,77.1,88.1,20.75,0.104900002479553,06T80L 625150,06T80L,[],[],L,T,0.053,0.672,0.0078,0.0023,0.034,0.108,0.045,0.051,0.016,0.0521,0.003,0.0029,0.0087,0.083,0.009,2080.634,39.41821,1862.0,1655.0,1157.0
5910,23B170421,77.1,85.4,22.17,0.104900002479553,06T80L 625150,06T80L,[],[],L,T,0.05,0.685,0.0074,0.0033,0.03,0.11,0.046,0.048,0.015,0.0488,0.003,0.0013,0.0101,0.083,0.009,2120.54,39.40865,1875.0,1657.0,1162.0
5911,23B170425,78.0,88.0,18.14,0.104900002479553,06T80L 625150,06T80L,[],[],L,T,0.05,0.685,0.0074,0.0033,0.03,0.11,0.046,0.048,0.015,0.0488,0.003,0.0013,0.0101,0.083,0.009,2105.546,39.4126,1869.0,1659.0,1160.0
5912,23B170432,74.3,84.2,22.39,0.104900002479553,06T80L 625150,06T80L,[],[],L,T,0.049,0.629,0.0066,0.0011,0.03,0.108,0.046,0.043,0.016,0.0433,0.002,0.0016,0.0125,0.087,0.008,2149.97,39.39777,1886.0,1650.0,1160.0
5913,23B170435,75.2,84.2,15.53,0.104900002479553,06T80L 625150,06T80L,[],[],L,T,0.053,0.674,0.0087,0.0034,0.031,0.119,0.049,0.054,0.015,0.0497,0.003,0.0044,0.0113,0.087,0.009,2143.526,39.3995,1878.0,1652.0,1160.0
5914,23B170438,73.8,87.4,19.58,0.104900002479553,06T80L 625150,06T80L,[],[],L,T,0.053,0.674,0.0087,0.0034,0.031,0.119,0.049,0.054,0.015,0.0497,0.003,0.0044,0.0113,0.087,0.009,2149.268,39.39782,1882.0,1653.0,1157.0
5915,23B170441,77.8,85.3,13.3,0.104900002479553,06T80L 625150,06T80L,[],[],L,T,0.049,0.676,0.0079,0.002,0.019,0.113,0.044,0.059,0.017,0.0477,0.002,0.002,0.0087,0.086,0.009,2144.93,39.39892,1886.0,1652.0,1151.0
5916,23B170447,80.0,93.3,18.95,0.104900002479553,06T80L 625150,06T80L,[],[],L,T,0.05,0.639,0.0069,0.0026,0.03,0.121,0.044,0.044,0.014,0.0544,0.001,0.0028,0.0073,0.1,0.007,2135.48,39.40192,1862.0,1652.0,1155.0
5917,23B170454,85.1,93.5,20.75,0.0944999977946281,06T80L 625150,06T80L,[],[],L,T,0.051,0.675,0.0106,0.0043,0.024,0.119,0.045,0.047,0.015,0.0616,0.003,0.0016,0.0095,0.099,0.008,2126.192,34.4818,1902.0,1648.0,1162.0
5918,23B170459,80.8,89.0,20.62,0.0944999977946281,06T80L 625150,06T80L,[],[],L,T,0.051,0.675,0.0106,0.0043,0.024,0.119,0.045,0.047,0.015,0.0616,0.003,0.0016,0.0095,0.099,0.008,2126.912,34.48245,1902.0,1655.0,1158.0
5919,23B170462,74.4,84.05,22.315,0.0944999977946281,06T80L 625150,06T80L,[],[],L,T,0.047,0.636,0.0098,0.0064,0.022,0.121,0.045,0.043,0.015,0.0529,0.004,0.0014,0.0105,0.078,0.009,2154.326,34.4755,1916.0,1650.0,1157.0
6402,23B171829,83.5,92.6,19.71,0.119999997317791,06T80L 625150,06T80L,06T80L,06T80L,L,T,0.05,0.717,0.0064,0.0023,0.029,0.113,0.043,0.037,0.01,0.0543,0.002,0.0025,0.0026,0.092,0.009,2098.004,39.40938,1884.0,1655.0,1146.0
6403,23B171833,84.2,94.0,22.79,0.140100002288818,06T80L 625150,06T80L,06T80L,06T80L,L,T,0.05,0.717,0.0064,0.0023,0.029,0.113,0.043,0.037,0.01,0.0543,0.002,0.0025,0.0026,0.092,0.009,2070.338,39.42136,1877.0,1657.0,1149.0
6404,23B171836,82.5,90.9,21.77,0.104900002479553,06T80L 625150,06T80L,06T80L,06T80L,L,T,0.05,0.627,0.0068,0.001,0.032,0.116,0.047,0.044,0.014,0.0526,0.001,0.0023,0.0094,0.089,0.008,2091.794,39.41537,1884.0,1648.0,1146.0
6405,23B171843,78.5,87.7,20.17,0.129999995231628,06T80L 625150,06T80L,06T80L,06T80L,L,T,0.055,0.705,0.0056,0.0034,0.03,0.117,0.052,0.042,0.013,0.0501,0.001,0.0011,0.0107,0.094,0.008,2068.16,39.42338,1868.0,1650.0,1146.0
6406,23B171846,79.6,87.6,19.82,0.104900002479553,06T80L 625150,06T80L,06T80L,06T80L,L,T,0.055,0.705,0.0056,0.0034,0.03,0.117,0.052,0.042,0.013,0.0501,0.001,0.0011,0.0107,0.094,0.008,2033.042,39.43304,1857.0,1646.0,1155.0
6407,23B171848,80.9,90.1,21.25,0.104900002479553,06T80L 625150,06T80L,06T80L,06T80L,L,T,0.05,0.661,0.0065,0.0059,0.025,0.127,0.048,0.045,0.009,0.0524,0.001,0.0034,0.0097,0.089,0.008,2041.484,39.4285,1862.0,1650.0,1153.0
6408,23B171849,80.4,90.5,22.4,0.104900002479553,06T80L 625150,06T80L,06T80L,06T80L,L,T,0.05,0.661,0.0065,0.0059,0.025,0.127,0.048,0.045,0.009,0.0524,0.001,0.0034,0.0097,0.089,0.008,2046.308,39.43016,1866.0,1655.0,1155.0
6409,23B171852,79.1,88.5,20.92,0.104900002479553,06T80L 625150,06T80L,06T80L,06T80L,L,T,0.05,0.661,0.0065,0.0059,0.025,0.127,0.048,0.045,0.009,0.0524,0.001,0.0034,0.0097,0.089,0.008,2079.662,39.41979,1891.0,1655.0,1155.0
6410,23B171856,75.2,84.6,20.48,0.104900002479553,06T80L 625150,06T80L,06T80L,06T80L,L,T,0.049,0.619,0.0048,0.0018,0.025,0.113,0.052,0.04,0.014,0.0521,0.002,0.0014,0.0119,0.082,0.008,2092.622,39.41571,1886.0,1657.0,1151.0
6411,23B171869,78.5,87.6,24.08,0.147499993443489,06T80L 625150,06T80L,06MN40,06T80L,L,T,0.055,0.638,0.0085,0.0009,0.033,0.131,0.043,0.065,0.01,0.0474,0.002,0.0019,0.0072,0.077,0.008,2110.064,34.48643,1956.0,1628.0,1155.0
6412,23B171870,82.8,92.3,23.28,0.147499993443489,06T80L 625150,06T80L,06T80L,06T80L,L,T,0.055,0.638,0.0085,0.0009,0.033,0.131,0.043,0.065,0.01,0.0474,0.002,0.0019,0.0072,0.077,0.008,2108.93,34.48565,1956.0,1628.0,1157.0
6413,23B171875,86.3,91.7,21.15,0.133499994874001,06T80L 625150,06T80L,06T80L,06T80L,L,T,0.055,0.638,0.0085,0.0009,0.033,0.131,0.043,0.065,0.01,0.0474,0.002,0.0019,0.0072,0.077,0.008,2123.582,34.47967,1940.0,1632.0,1155.0
6414,23B171877,83.0,90.5,21.72,0.133499994874001,06T80L 625150,06T80L,06T80L,06T80L,L,T,0.053,0.641,0.0049,0.0002,0.035,0.126,0.054,0.045,0.014,0.056,0.002,0.0014,0.0096,0.087,0.009,2122.196,34.48137,1932.0,1632.0,1149.0
6415,23B171879,87.7,96.3,18.23,0.122500002384186,06T80L 625150,06T80L,06T80L,06T80L,L,T,0.053,0.641,0.0049,0.0002,0.035,0.126,0.054,0.045,0.014,0.056,0.002,0.0014,0.0096,0.087,0.009,2059.016,34.49297,1893.0,1626.0,1158.0
6416,23B171883,91.2,97.5,19.01,0.114500001072884,06T80L 625150,06T80L,06T80L,06T80L,L,T,0.053,0.641,0.0049,0.0002,0.035,0.126,0.054,0.045,0.014,0.056,0.002,0.0014,0.0096,0.087,0.009,2041.142,34.5033,1877.0,1632.0,1151.0
6417,23B171885,89.6,96.0,19.83,0.114500001072884,06T80L 625150,06T80L,06T80L,06T80L,L,T,0.054,0.643,0.0061,0.0003,0.02,0.133,0.06,0.063,0.011,0.0507,0.002,0.0019,0.0098,0.099,0.01,2041.412,34.50305,1880.0,1632.0,1149.0
6418,23B171891,83.6,92.8,22.97,0.114500001072884,06T80L 625150,06T80L,06T80L,06T80L,L,T,0.054,0.643,0.0061,0.0003,0.02,0.133,0.06,0.063,0.011,0.0507,0.002,0.0019,0.0098,0.099,0.01,2029.838,34.50846,1898.0,1630.0,1151.0
6419,23B171893,79.0,88.8,23.06,0.114500001072884,06T80L 625150,06T80L,06T80L,06T80L,L,T,0.051,0.665,0.0073,0.0003,0.037,0.13,0.053,0.06,0.01,0.0472,0.002,0.0019,0.0119,0.081,0.008,2024.852,34.50699,1900.0,1632.0,1157.0
6420,23B171899,85.4,92.4,20.99,0.0944999977946281,06T80L 625150,06T80L,06T80L,06T80L,L,T,0.051,0.665,0.0073,0.0003,0.037,0.13,0.053,0.06,0.01,0.0472,0.002,0.0019,0.0119,0.081,0.008,2027.75,34.50769,1891.0,1632.0,1151.0
6421,23B171902,87.8,95.3,20.2,0.0944999977946281,06T80L 625150,06T80L,06T80L,06T80L,L,T,0.05,0.667,0.0078,0.0011,0.033,0.127,0.044,0.067,0.009,0.0545,0.001,0.0024,0.0014,0.09,0.008,2039.306,34.50335,1889.0,1634.0,1148.0
6422,23B171908,85.4,93.8,16.64,0.0944999977946281,06T80L 625150,06T80L,06T80L,06T80L,L,T,0.05,0.667,0.0078,0.0011,0.033,0.127,0.044,0.067,0.009,0.0545,0.001,0.0024,0.0014,0.09,0.008,2101.766,34.49468,1922.0,1634.0,1153.0
6423,23B171911,87.7,95.6,18.09,0.0944999977946281,06T80L 625150,06T80L,06T80L,06T80L,L,T,0.047,0.625,0.0083,0.0007,0.051,0.139,0.048,0.071,0.009,0.0467,0.002,0.0019,0.0029,0.078,0.008,2147.612,34.47237,1923.0,1632.0,1157.0
6424,23B171916,86.3,95.2,20.75,0.0944999977946281,06T80L 625150,06T80L,06T80L,06T80L,L,T,0.047,0.625,0.0083,0.0007,0.051,0.139,0.048,0.071,0.009,0.0467,0.002,0.0019,0.0029,0.078,0.008,2104.898,34.48519,1920.0,1628.0,1139.0
6425,23B171919,84.8,93.6,20.19,0.0944999977946281,06T80L 625150,06T80L,06T80L,06T80L,L,T,0.053,0.65,0.0097,0.0005,0.042,0.136,0.046,0.067,0.014,0.0468,0.002,0.0012,0.0096,0.092,0.008,1983.56,34.52685,1871.0,1630.0,1157.0
6426,23B171924,90.6,98.9,21.61,0.0944999977946281,06T80L 625150,06T80L,06T80L,06T80L,L,T,0.053,0.65,0.0097,0.0005,0.042,0.136,0.046,0.067,0.014,0.0468,0.002,0.0012,0.0096,0.092,0.008,2004.53,34.51583,1864.0,1632.0,1155.0
6427,23B171925,86.8,96.6,20.56,0.0944999977946281,06T80L 625150,06T80L,06T80L,06T80L,L,T,0.053,0.65,0.0097,0.0005,0.042,0.136,0.046,0.067,0.014,0.0468,0.002,0.0012,0.0096,0.092,0.008,2061.734,34.50739,1896.0,1634.0,1148.0
6428,23B171928,80.4,90.5,21.49,0.0944999977946281,06T80L 625150,06T80L,06T80L,06T80L,L,T,0.051,0.561,0.0071,0.0026,0.029,0.136,0.044,0.064,0.009,0.0388,0.001,0.0019,0.0111,0.082,0.008,2124.644,34.48247,1936.0,1632.0,1146.0
6429,23B171932,81.6,90.4,19.68,0.0944999977946281,06T80L 625150,06T80L,06T80L,06T80L,L,T,0.051,0.561,0.0071,0.0026,0.029,0.136,0.044,0.064,0.009,0.0388,0.001,0.0019,0.0111,0.082,0.008,2128.694,34.47787,1922.0,1630.0,1149.0
6430,23B171933,82.6,89.2,20.48,0.0944999977946281,06T80L 625150,06T80L,06T80L,06T80L,L,T,0.051,0.561,0.0071,0.0026,0.029,0.136,0.044,0.064,0.009,0.0388,0.001,0.0019,0.0111,0.082,0.008,2152.94,34.48461,1907.0,1625.0,1149.0
7199,23B174600,82.4,91.4,19.42,0.0944999977946281,06T80L 625150,06T80L,06T80L,06T80L,L,T,0.048,0.668,0.0044,0.0058,0.03,0.129,0.041,0.041,0.009,0.059,0.002,0.002,0.0067,0.082,0.007,2111.756,39.40925,1943.0,1637.0,1160.0
7200,23B174605,80.8,90.4,21.69,0.0944999977946281,06T80L 625150,06T80L,06T80L,06T80L,L,T,0.048,0.668,0.0044,0.0058,0.03,0.129,0.041,0.041,0.009,0.059,0.002,0.002,0.0067,0.082,0.007,2094.098,34.49405,1932.0,1643.0,1155.0
7201,23B174609,76.9,86.3,22.32,0.147499993443489,06T80L 625150,06T80L,06T80L,06T80L,L,T,0.054,0.658,0.0068,0.0043,0.037,0.13,0.042,0.059,0.009,0.0534,0.001,0.002,0.0094,0.076,0.007,2094.206,34.49353,1949.0,1643.0,1146.0
7202,23B174622,88.0,93.2,21.6,0.0944999977946281,06T80L 625150,06T80L,06T80L,06T80L,L,T,0.053,0.653,0.0061,0.0034,0.032,0.117,0.04,0.048,0.008,0.0497,0.001,0.0021,0.0083,0.086,0.008,2090.966,34.48937,1940.0,1643.0,1153.0
7203,23B174630,72.4,82.7,23.175,0.114500001072884,06T80L 625150,06T80L,06T80L,06T80L,L,T,0.052,0.624,0.0071,0.001,0.045,0.123,0.042,0.062,0.01,0.0588,0.002,0.0017,0.0104,0.079,0.007,2095.466,34.48956,1940.0,1643.0,1153.0
7204,23B174634,85.6,94.7,21.54,0.114500001072884,06T80L 625150,06T80L,06T80L,06T80L,L,T,0.051,0.691,0.0073,0.0029,0.038,0.122,0.041,0.052,0.009,0.0557,0.002,0.0022,0.0086,0.085,0.007,2099.318,34.48717,1945.0,1644.0,1153.0
7205,23B174639,84.0,91.7,20.74,0.105499997735023,06T80L 625150,06T80L,06T80L,06T80L,L,T,0.051,0.691,0.0073,0.0029,0.038,0.122,0.041,0.052,0.009,0.0557,0.002,0.0022,0.0086,0.085,0.007,2091.938,34.49227,1941.0,1643.0,1149.0
7206,23B174642,78.9,87.2,22.2,0.105499997735023,06T80L 625150,06T80L,06T80L,06T80L,L,T,0.054,0.66,0.0088,0.0032,0.035,0.138,0.044,0.06,0.014,0.052,0.002,0.0019,0.0089,0.086,0.008,2093.504,34.49373,1934.0,1643.0,1164.0
9186,23B183069,81.3,90.0,19.64,0.0944999977946281,06T80L 625150,06T80L,06T80L,06T80L,L,T,0.053,0.694,0.0069,0.0014,0.027,0.12,0.042,0.049,0.007,0.0623,0.004,0.0006,0.0125,0.094,0.009,2160.59,34.47683,1986.0,1614.0,1149.0
9187,23B183072,78.65,88.19999999999999,20.415,0.0944999977946281,06T80L 625150,06T80L,06T80L,06T80L,L,T,0.052,0.665,0.0068,0.0016,0.025,0.125,0.046,0.053,0.015,0.0451,0.004,0.0018,0.0077,0.078,0.008,2070.176,34.4994,1950.0,1601.0,1169.0
9188,23B183082,80.7,89.4,16.07,0.0944999977946281,06T80L 625150,06T80L,06T80L,06T80L,L,T,0.054,0.681,0.0076,0.0011,0.026,0.124,0.042,0.055,0.008,0.0462,0.003,0.0018,0.0139,0.085,0.008,2113.394,34.48595,1970.0,1632.0,1148.0
9189,23B183095,82.1,91.35,19.445,0.114600002765656,06T80L 625150,06T80L,06T80L,06T80L,L,T,0.055,0.694,0.0077,0.0005,0.047,0.126,0.046,0.055,0.009,0.0542,0.003,0.0022,0.0092,0.084,0.009,2101.622,34.49494,1952.0,1632.0,1153.0
11245,23B192345,88.0,96.0,20.47,0.0944999977946281,06T80L 625150,06T80L,06T80L,06T80L,L,T,0.048,0.664,0.0061,0.0,0.031,0.124,0.04,0.044,0.015,0.0529,0.001,0.0027,0.0087,0.083,0.005,2126.318,34.48673,1877.0,1623.0,1153.0
11246,23B192346,88.4,92.6,20.97,0.0944999977946281,06T80L 625150,06T80L,06T80L,06T80L,L,T,0.048,0.664,0.0061,0.0,0.031,0.124,0.04,0.044,0.015,0.0529,0.001,0.0027,0.0087,0.083,0.005,2135.498,34.48395,1877.0,1623.0,1153.0
11247,23B192349,85.3,93.0,21.84,0.0944999977946281,06T80L 625150,06T80L,06T80L,06T80L,L,T,0.05,0.646,0.0058,0.0,0.036,0.12,0.039,0.049,0.014,0.051,0.001,0.0021,0.0092,0.083,0.006,2132.726,34.48418,1873.0,1623.0,1151.0
11248,23B192354,82.3,90.8,18.77,0.0944999977946281,06T80L 625150,06T80L,06T80L,06T80L,L,T,0.05,0.646,0.0058,0.0,0.036,0.12,0.039,0.049,0.014,0.051,0.001,0.0021,0.0092,0.083,0.006,2144.372,34.48141,1877.0,1623.0,1146.0
11249,23B192355,85.9,93.6,20.43,0.0944999977946281,06T80L 625150,06T80L,06T80L,06T80H,L,T,0.05,0.646,0.0058,0.0,0.036,0.12,0.039,0.049,0.014,0.051,0.001,0.0021,0.0092,0.083,0.006,2140.7,34.48132,1873.0,1625.0,1144.0
11267,23B192375,88.0,98.0,22.32,0.147499993443489,06T80L 625150,06T80L,06T80H,06T80L,L,T,0.055,0.718,0.0072,0.0011,0.028,0.14,0.041,0.046,0.014,0.0529,0.004,0.0021,0.0094,0.087,0.006,2140.538,34.47751,1898.0,1625.0,1142.0
11268,23B192380,86.7,97.0,22.37,0.147599995136261,06T80L 625150,06T80L,06T80L,06T80L,L,T,0.055,0.718,0.0072,0.0011,0.028,0.14,0.041,0.046,0.014,0.0529,0.004,0.0021,0.0094,0.087,0.006,2138.54,34.48147,1918.0,1628.0,1153.0
11269,23B192381,86.6,97.2,21.43,0.147599995136261,06T80L 625150,06T80L,06T80L,06T80L,L,T,0.055,0.718,0.0072,0.0011,0.028,0.14,0.041,0.046,0.014,0.0529,0.004,0.0021,0.0094,0.087,0.006,2140.25,34.48096,1918.0,1626.0,1155.0
11270,23B192383,85.4,95.5,22.43,0.147599995136261,06T80L 625150,06T80L,06T80L,06T80L,L,T,0.052,0.703,0.0076,0.0002,0.031,0.137,0.042,0.045,0.015,0.0548,0.001,0.0023,0.0116,0.09,0.006,2128.1,34.48284,1920.0,1625.0,1155.0
11272,23B192391,87.5,96.1,21.99,0.12049999833107,06T80L 625150,06T80L,06T80L,06T80L,L,T,0.05,0.647,0.0067,0.0014,0.029,0.134,0.042,0.043,0.014,0.0528,0.001,0.0031,0.0093,0.086,0.005,2128.154,34.48315,1920.0,1625.0,1149.0
11273,23B192395,85.3,95.5,19.89,0.12049999833107,06T80L 625150,06T80L,06T80L,06T80L,L,T,0.05,0.647,0.0067,0.0014,0.029,0.134,0.042,0.043,0.014,0.0528,0.001,0.0031,0.0093,0.086,0.005,2130.044,34.48138,1918.0,1626.0,1153.0
11274,23B192399,82.9,92.0,18.56,0.114600002765656,06T80L 625150,06T80L,06T80L,06T80L,L,T,0.055,0.72,0.006,0.0014,0.017,0.147,0.043,0.041,0.015,0.0487,0.001,0.0026,0.0095,0.085,0.006,2133.212,34.48263,1923.0,1626.0,1164.0
11277,23B192411,85.0,93.6,22.76,0.105499997735023,06T80L 625150,06T80L,06T80L,06T80L,L,T,0.053,0.643,0.0063,0.002,0.022,0.139,0.043,0.039,0.015,0.0482,0.002,0.0029,0.0093,0.077,0.006,2132.456,34.48682,1911.0,1628.0,1149.0
11278,23B192416,84.5,93.5,20.16,0.105599999427795,06T80L 625150,06T80L,06T80L,06T80L,L,T,0.054,0.679,0.0055,0.0018,0.027,0.137,0.043,0.064,0.015,0.0527,0.001,0.0024,0.0099,0.086,0.006,2093.0,34.49333,1866.0,1625.0,1169.0
11281,23B192427,83.4,92.9,20.99,0.150099992752075,06T80L 625150,06T80L,06T80L,06T80L,L,T,0.053,0.663,0.0084,0.001,0.03,0.13,0.042,0.05,0.015,0.0568,0.001,0.0022,0.01,0.088,0.006,2154.794,34.47079,1925.0,1603.0,1140.0
11282,23B192431,85.0,92.2,22.77,0.133599996566772,06T80L 625150,06T80L,06T80L,06T80L,L,T,0.053,0.672,0.0086,0.0027,0.026,0.121,0.044,0.041,0.016,0.0502,0.002,0.0022,0.0103,0.083,0.006,2085.926,34.49268,1904.0,1625.0,1157.0
12827,23B197916,80.4,89.1,18.47,0.115699999034405,06T80L 625150,06T80L,06T80L,06T80L,L,T,0.049,0.654,0.0053,0.0004,0.037,0.108,0.041,0.04,0.011,0.0484,0.001,0.0026,0.0088,0.072,0.006,2148.494,34.49212,1896.0,1630.0,1148.0
12828,23B197918,77.1,86.1,21.35,0.115699999034405,06T80L 625150,06T80L,06T80L,06T80L,L,T,0.049,0.654,0.0053,0.0004,0.037,0.108,0.041,0.04,0.011,0.0484,0.001,0.0026,0.0088,0.072,0.006,2162.696,34.48517,1898.0,1630.0,1148.0
12829,23B197922,81.8,91.7,13.09,0.115699999034405,06T80L 625150,06T80L,06T80L,06T80L,L,T,0.049,0.665,0.0072,0.0,0.035,0.127,0.043,0.042,0.007,0.0569,0.002,0.002,0.012,0.087,0.006,2170.364,34.48094,1891.0,1628.0,1158.0
12830,23B197924,85.3,94.1,19.24,0.115699999034405,06T80L 625150,06T80L,06T80L,06T80L,L,T,0.049,0.665,0.0072,0.0,0.035,0.127,0.043,0.042,0.007,0.0569,0.002,0.002,0.012,0.087,0.006,2115.14,34.50128,1864.0,1632.0,1157.0
12831,23B197929,80.6,89.5,21.26,0.115699999034405,06T80L 625150,06T80L,06T80L,06T80L,L,T,0.045,0.66,0.0071,0.0001,0.025,0.136,0.047,0.042,0.008,0.0555,0.001,0.0031,0.0097,0.088,0.006,2169.608,34.4812,1896.0,1630.0,1151.0
12832,23B197933,76.9,87.5,18.19,0.135000005364418,06T80L 625150,06T80L,06T80L,06T80L,L,T,0.05,0.664,0.0073,0.0016,0.027,0.125,0.043,0.041,0.007,0.0503,0.001,0.0032,0.0092,0.073,0.006,2167.502,34.48151,1898.0,1634.0,1148.0
12833,23B197935,76.2,86.0,22.69,0.115699999034405,06T80L 625150,06T80L,06T80L,06T80L,L,T,0.05,0.664,0.0073,0.0016,0.027,0.125,0.043,0.041,0.007,0.0503,0.001,0.0032,0.0092,0.073,0.006,2163.164,34.48189,1893.0,1626.0,1160.0
12834,23B197938,73.7,82.5,21.71,0.115699999034405,06T80L 625150,06T80L,06T80L,06T80L,L,T,0.054,0.658,0.0076,0.0031,0.026,0.125,0.043,0.049,0.011,0.0506,0.0,0.0017,0.0109,0.076,0.007,2169.464,34.47967,1909.0,1630.0,1157.0
12835,23B197940,69.7,78.9,26.14,0.115699999034405,06T80L 625150,06T80L,06T80L,06T80L,L,T,0.054,0.658,0.0076,0.0031,0.026,0.125,0.043,0.049,0.011,0.0506,0.0,0.0017,0.0109,0.076,0.007,2158.34,34.47855,1896.0,1626.0,1153.0
