Repository: PNell/TrialTest3

File: Data/StreamlitData032524.csv (part 94 of 96)
,coil_no,YieldStrength,TensileStrength,TotalElongation,coil_thickness,steel_design_description,grade,grade_head,grade_tail,sample_direction,sample_location,c_amount,mn_amount,p_amount,s_amount,si_amount,cu_amount,ni_amount,cr_amount,mo_amount,al_amount,nb_amount,ca_amount,n_amount,ti_amount,v_amount,TF1_EXIT_AVG_BODY,TBC_thickness,TEMP_FM_ENTRY_AVG,TEMP_FM_EXIT_AVG,TEMP_COILING_AVG
12836,23B197943,85.4,95.1,14.46,0.115699999034405,06T80L 625150,06T80L,06T80L,06T80L,L,T,0.054,0.697,0.0068,0.0008,0.037,0.125,0.043,0.045,0.011,0.054,0.0,0.0016,0.011,0.09,0.006,2118.272,34.49945,1889.0,1632.0,1153.0
12837,23B197945,80.4,89.0,20.04,0.115699999034405,06T80L 625150,06T80L,06T80L,06T80L,L,T,0.054,0.697,0.0068,0.0008,0.037,0.125,0.043,0.045,0.011,0.054,0.0,0.0016,0.011,0.09,0.006,2132.726,34.49255,1886.0,1632.0,1155.0
12853,23B198006,81.2,94.1,15.54,0.150000005960464,06T80L 625150,06T80L,06T80L,06T80L,L,T,0.053,0.682,0.0089,0.0024,0.028,0.139,0.047,0.048,0.012,0.0505,0.001,0.0022,0.0102,0.089,0.006,2152.022,49.23868,1878.0,1625.0,1153.0
12854,23B198012,80.1,91.2,22.64,0.12049999833107,06T80L 625150,06T80L,06T80L,06T80L,L,T,0.052,0.745,0.0059,0.0029,0.026,0.143,0.044,0.046,0.009,0.0579,0.0,0.002,0.0093,0.085,0.006,2081.966,34.49859,1862.0,1623.0,1157.0
12856,23B198026,84.5,92.9,17.94,0.105499997735023,06T80L 625150,06T80L,06T80L,06T80L,L,T,0.051,0.671,0.0083,0.0,0.04,0.147,0.046,0.049,0.008,0.0513,0.0,0.0016,0.0092,0.078,0.005,2177.24,34.47392,1900.0,1625.0,1148.0
15003,23B207900,85.2,93.2,23.81,0.148499995470047,06T80L 625150,06T80L,06T80L,06T80L,L,T,0.048,0.636,0.0091,0.0019,0.033,0.13,0.046,0.051,0.012,0.0574,0.001,0.0017,0.004,0.078,0.008,2124.842,34.48801,1956.0,1626.0,1142.0
15004,23B207903,89.55000000000001,98.1,23.744999999999997,0.147499993443489,06T80L 625150,06T80L,06T80L,06T80L,L,T,0.046,0.649,0.0099,0.0011,0.033,0.132,0.047,0.068,0.012,0.0489,0.001,0.0021,0.0078,0.091,0.009,2134.382,34.49235,1959.0,1628.0,1144.0
15006,23B207912,85.1,92.0,21.97,0.106499999761581,06T80L 625150,06T80L,06T80L,06T80L,L,T,0.051,0.664,0.0118,0.0034,0.028,0.131,0.045,0.049,0.011,0.0579,0.001,0.002,0.0076,0.083,0.008,2144.696,34.48197,1967.0,1625.0,1149.0
15007,23B207917,85.7,93.5,17.51,0.106499999761581,06T80L 625150,06T80L,06T80L,06T80L,L,T,0.051,0.664,0.0118,0.0034,0.028,0.131,0.045,0.049,0.011,0.0579,0.001,0.002,0.0076,0.083,0.008,2168.294,34.47738,1976.0,1630.0,1148.0
15008,23B207921,86.7,94.8,20.9,0.106499999761581,06T80L 625150,06T80L,06T80L,06T80L,L,T,0.051,0.698,0.0125,0.0012,0.033,0.126,0.046,0.062,0.014,0.0505,0.001,0.0018,0.0099,0.087,0.008,2163.362,34.47903,1974.0,1630.0,1148.0
15009,23B207926,86.6,91.6,20.94,0.121500000357628,06T80L 625150,06T80L,06T80L,06T80L,L,T,0.051,0.698,0.0125,0.0012,0.033,0.126,0.046,0.062,0.014,0.0505,0.001,0.0018,0.0099,0.087,0.008,2156.126,34.47619,1965.0,1626.0,1148.0
15010,23B207929,83.0,90.4,21.86,0.121500000357628,06T80L 625150,06T80L,06T80L,06T80L,L,T,0.045,0.63,0.0103,0.0017,0.028,0.135,0.045,0.048,0.012,0.0571,0.0,0.0019,0.0095,0.08,0.008,2141.528,34.4865,1954.0,1625.0,1146.0
15011,23B207935,79.9,88.6,23.83,0.134499996900558,06T80L 625150,06T80L,06T80L,06T80L,L,T,0.045,0.63,0.0103,0.0017,0.028,0.135,0.045,0.048,0.012,0.0571,0.0,0.0019,0.0095,0.08,0.008,2094.944,34.50221,1958.0,1630.0,1146.0
15012,23B207938,81.2,89.8,22.11,0.134499996900558,06T80L 625150,06T80L,06T80L,06T80L,L,T,0.052,0.654,0.011,0.0018,0.03,0.134,0.046,0.052,0.012,0.0571,0.001,0.0012,0.0091,0.084,0.008,2126.228,34.48609,1947.0,1630.0,1142.0
15013,23B207943,86.1,90.8,24.72,0.134499996900558,06T80L 625150,06T80L,06T80L,06T80L,L,T,0.052,0.654,0.011,0.0018,0.03,0.134,0.046,0.052,0.012,0.0571,0.001,0.0012,0.0091,0.084,0.008,2124.428,34.48727,1950.0,1626.0,1144.0
15014,23B207947,86.3,91.3,23.44,0.134499996900558,06T80L 625150,06T80L,06T80L,06T80L,L,T,0.052,0.633,0.01,0.0012,0.029,0.138,0.046,0.051,0.012,0.0561,0.001,0.0019,0.0123,0.086,0.007,2121.872,34.48743,1956.0,1625.0,1140.0
15015,23B207952,89.4,93.8,21.54,0.148499995470047,06T80L 625150,06T80L,06T80L,06T80L,L,T,0.052,0.633,0.01,0.0012,0.029,0.138,0.046,0.051,0.012,0.0561,0.001,0.0019,0.0123,0.086,0.007,2056.262,34.51778,1900.0,1625.0,1148.0
15464,24B209674,79.0,86.3,21.72,0.106600001454353,06T80L 625150,06T80L,06T80L,06T80L,L,T,0.052,0.69,0.0109,0.002,0.027,0.133,0.045,0.056,0.011,0.0585,0.001,0.0024,0.0097,0.083,0.007,2170.814,34.4752,1949.0,1652.0,1144.0
15465,24B209679,84.9,93.4,23.41,0.148499995470047,06T80L 625150,06T80L,06T80L,06T80L,L,T,0.052,0.69,0.0109,0.002,0.027,0.133,0.045,0.056,0.011,0.0585,0.001,0.0024,0.0097,0.083,0.007,2167.844,34.47536,1956.0,1632.0,1140.0
15466,24B209682,84.8,93.8,23.36,0.148499995470047,06T80L 625150,06T80L,06T80L,06T80L,L,T,0.048,0.707,0.0097,0.0035,0.022,0.132,0.048,0.047,0.01,0.0497,0.0,0.0026,0.0086,0.087,0.007,2180.93,34.47371,1970.0,1630.0,1144.0
15467,24B209687,78.7,88.3,22.96,0.148499995470047,06T80L 625150,06T80L,06T80L,06T80L,L,T,0.048,0.707,0.0097,0.0035,0.022,0.132,0.048,0.047,0.01,0.0497,0.0,0.0026,0.0086,0.087,0.007,2186.726,34.47063,1974.0,1630.0,1146.0
15468,24B209690,84.4,94.6,23.86,0.148499995470047,06T80L 625150,06T80L,06T80L,06T80L,L,T,0.054,0.72,0.0093,0.002,0.034,0.14,0.046,0.056,0.013,0.0526,0.001,0.0018,0.0076,0.082,0.008,2188.22,34.47019,1970.0,1630.0,1146.0
15469,24B209695,83.8,93.9,23.02,0.148499995470047,06T80L 625150,06T80L,06T80L,06T80L,L,T,0.054,0.72,0.0093,0.002,0.034,0.14,0.046,0.056,0.013,0.0526,0.001,0.0018,0.0076,0.082,0.008,2182.262,34.47211,1967.0,1632.0,1146.0
15470,24B209698,91.1,99.3,19.25,0.148499995470047,06T80L 625150,06T80L,06T80L,06T80L,L,T,0.05,0.744,0.0092,0.0,0.033,0.142,0.047,0.043,0.012,0.0514,0.001,0.0017,0.0084,0.094,0.009,2188.148,34.47055,1965.0,1628.0,1140.0
15471,24B209703,83.2,90.0,14.99,0.0780000016093254,06T80L 625150,06T80L,06T80L,06T80L,L,T,0.05,0.744,0.0092,0.0,0.033,0.142,0.047,0.043,0.012,0.0514,0.001,0.0017,0.0084,0.094,0.009,2192.468,34.46697,1949.0,1632.0,1137.0
15472,24B209706,83.8,89.4,19.36,0.0734999999403954,06T80L 625150,06T80L,06T80L,06T80L,L,T,0.053,0.678,0.0103,0.0021,0.027,0.136,0.044,0.06,0.012,0.0561,0.001,0.0006,0.0092,0.084,0.008,2184.566,34.47175,1949.0,1632.0,1155.0
15988,24B211625,85.3,94.2,16.69,0.115699999034405,06T80L 625150,06T80L,06T80L,06T80L,L,T,0.05,0.687,0.0145,0.0012,0.032,0.144,0.045,0.055,0.012,0.0556,0.002,0.0021,0.0079,0.081,0.007,2158.448,34.48378,1922.0,1655.0,1148.0
15989,24B211627,85.2,93.2,20.91,0.115699999034405,06T80L 625150,06T80L,06T80L,06T80L,L,T,0.05,0.687,0.0145,0.0012,0.032,0.144,0.045,0.055,0.012,0.0556,0.002,0.0021,0.0079,0.081,0.007,2062.76,34.51141,1900.0,1657.0,1153.0
15990,24B211630,84.4,94.2,21.79,0.115800000727177,06T80L 625150,06T80L,06T80L,06T80L,L,T,0.053,0.717,0.0081,0.0021,0.026,0.131,0.044,0.043,0.011,0.0538,0.001,0.0019,0.0099,0.087,0.006,2153.552,34.48714,1907.0,1655.0,1148.0
15991,24B211633,87.2,96.9,22.49,0.148499995470047,06T80L 625150,06T80L,06T80L,06T80L,L,T,0.053,0.717,0.0081,0.0021,0.026,0.131,0.044,0.043,0.011,0.0538,0.001,0.0019,0.0099,0.087,0.006,2142.878,34.48394,1940.0,1655.0,1151.0
15993,24B211639,84.7,90.9,24.37,0.133499994874001,06T80L 625150,06T80L,06T80L,06T80L,L,T,0.052,0.681,0.0142,0.0022,0.022,0.133,0.046,0.054,0.013,0.0589,0.002,0.0014,0.0103,0.085,0.007,2173.658,34.47549,1956.0,1661.0,1148.0
15994,24B211645,84.5,91.3,22.62,0.106499999761581,06T80L 625150,06T80L,06T80L,06T80L,L,T,0.053,0.675,0.0087,0.0049,0.022,0.134,0.047,0.045,0.012,0.0593,0.001,0.0022,0.0102,0.083,0.006,2175.656,34.47597,1958.0,1657.0,1149.0
15995,24B211650,84.3,92.3,23.83,0.106499999761581,06T80L 625150,06T80L,06T80L,06T80L,L,T,0.053,0.675,0.0087,0.0049,0.022,0.134,0.047,0.045,0.012,0.0593,0.001,0.0022,0.0102,0.083,0.006,2174.234,34.47498,1949.0,1657.0,1149.0
15996,24B211653,79.3,87.1,22.13,0.106499999761581,06T80L 625150,06T80L,06T80L,06T80L,L,T,0.055,0.687,0.0101,0.0028,0.023,0.135,0.043,0.046,0.011,0.0582,0.002,0.0026,0.011,0.087,0.007,2184.548,34.47321,1958.0,1657.0,1149.0
15997,24B211658,87.8,96.2,21.51,0.106499999761581,06T80L 625150,06T80L,06T80L,06T80L,L,T,0.055,0.687,0.0101,0.0028,0.023,0.135,0.043,0.046,0.011,0.0582,0.002,0.0026,0.011,0.087,0.007,2187.122,34.47184,1959.0,1655.0,1148.0
15998,24B211661,88.2,95.7,22.2,0.106499999761581,06T80L 625150,06T80L,06T80L,06T80L,L,T,0.053,0.725,0.0086,0.0013,0.028,0.135,0.047,0.047,0.01,0.0533,0.001,0.0017,0.0099,0.085,0.007,2187.554,34.47098,1965.0,1657.0,1148.0
15999,24B211666,85.5,91.9,21.39,0.121500000357628,06T80L 625150,06T80L,06T80L,06T80L,L,T,0.053,0.725,0.0086,0.0013,0.028,0.135,0.047,0.047,0.01,0.0533,0.001,0.0017,0.0099,0.085,0.007,2188.922,34.46931,1958.0,1655.0,1144.0
16000,24B211669,87.2,95.9,21.81,0.121500000357628,06T80L 625150,06T80L,06T80L,06T80L,L,T,0.049,0.685,0.0088,0.0035,0.026,0.128,0.045,0.042,0.012,0.0591,0.001,0.0023,0.01,0.084,0.007,2190.848,34.47067,1968.0,1657.0,1146.0
16001,24B211674,90.0,96.6,20.01,0.121500000357628,06T80L 625150,06T80L,06T80L,06T80L,L,T,0.049,0.685,0.0088,0.0035,0.026,0.128,0.045,0.042,0.012,0.0591,0.001,0.0023,0.01,0.084,0.007,2180.534,34.4729,1965.0,1655.0,1144.0
16002,24B211677,90.4,97.0,19.85,0.121500000357628,06T80L 625150,06T80L,06T80L,06T80L,L,T,0.049,0.662,0.0103,0.0031,0.033,0.135,0.047,0.055,0.012,0.064,0.001,0.0023,0.009,0.086,0.007,2176.286,34.47532,1961.0,1655.0,1146.0
16003,24B211682,86.9,95.5,21.37,0.121500000357628,06T80L 625150,06T80L,06T80L,06T80L,L,T,0.049,0.662,0.0103,0.0031,0.033,0.135,0.047,0.055,0.012,0.064,0.001,0.0023,0.009,0.086,0.007,2183.9,34.4714,1956.0,1657.0,1149.0
16004,24B211685,88.4,99.0,19.43,0.134499996900558,06T80L 625150,06T80L,06T80L,06T80L,L,T,0.048,0.723,0.008,0.002,0.024,0.123,0.042,0.043,0.013,0.0542,0.001,0.0017,0.0095,0.088,0.007,2187.464,34.47156,1968.0,1655.0,1153.0
16005,24B211690,89.1,98.6,20.56,0.134499996900558,06T80L 625150,06T80L,06T80L,06T80L,L,T,0.048,0.723,0.008,0.002,0.024,0.123,0.042,0.043,0.013,0.0542,0.001,0.0017,0.0095,0.088,0.007,2186.816,34.4709,1952.0,1657.0,1149.0
16006,24B211693,84.6,94.9,21.77,0.134499996900558,06T80L 625150,06T80L,06T80L,06T80L,L,T,0.046,0.693,0.0081,0.0011,0.026,0.126,0.047,0.053,0.012,0.0517,0.0,0.0019,0.0109,0.083,0.007,2189.516,34.47093,1959.0,1657.0,1146.0
16007,24B211701,74.7,86.3,25.93,0.148499995470047,06T80L 625150,06T80L,06T80L,06T80L,L,T,0.055,0.617,0.008,0.0046,0.017,0.117,0.04,0.048,0.012,0.0402,0.001,0.0019,0.0115,0.078,0.007,2183.36,34.47313,1959.0,1655.0,1146.0
16008,24B211705,73.0,82.9,24.46,0.148499995470047,06T80L 625150,06T80L,06T80L,06T80L,L,T,0.055,0.617,0.008,0.0046,0.017,0.117,0.04,0.048,0.012,0.0402,0.001,0.0019,0.0115,0.078,0.007,2114.672,39.40321,1936.0,1648.0,1144.0
17685,24B218426,86.4,96.7,21.91,0.148599997162819,06T80L 625150,06T80L,06T80L,06T80L,L,T,0.05,0.694,0.0156,0.0023,0.046,0.1,0.042,0.073,0.012,0.0494,0.003,0.0019,0.0079,0.086,0.007,2084.594,34.4915,1914.0,1657.0,1149.0
18197,24B220467,79.0,88.6,24.31,0.115699999034405,06T80L 625150,06T80L,06T80H,06T80L,L,T,0.05,0.652,0.0091,0.0016,0.031,0.095,0.042,0.038,0.005,0.0508,0.001,0.0018,0.0116,0.085,0.006,2175.818,34.47406,1945.0,1625.0,1140.0
18198,24B220468,79.3,87.7,23.41,0.115699999034405,06T80L 625150,06T80L,06T80L,06T80L,L,T,0.05,0.652,0.0091,0.0016,0.031,0.095,0.042,0.038,0.005,0.0508,0.001,0.0018,0.0116,0.085,0.006,2169.626,34.48085,1943.0,1625.0,1160.0
18199,24B220469,74.65,84.85,25.060000000000002,0.114799998700619,06T80L 625150,06T80L,06T80L,06T80L,L,T,0.05,0.652,0.0091,0.0016,0.031,0.095,0.042,0.038,0.005,0.0508,0.001,0.0018,0.0116,0.085,0.006,2125.58,34.49064,1927.0,1623.0,1155.0
20031,24B227178,80.3,91.9,23.15,0.121500000357628,06T80L 625150,06T80L,06T80L,06T80L,L,T,0.055,0.635,0.0093,0.0019,0.015,0.12,0.044,0.048,0.001,0.0523,0.0,0.0016,0.0097,0.076,0.005,2183.666,34.46647,1940.0,1657.0,1133.0
20032,24B227183,69.3,79.5,16.28,0.148599997162819,06T80L 625150,06T80L,06T80L,06T80L,L,T,0.055,0.635,0.0093,0.0019,0.015,0.12,0.044,0.048,0.001,0.0523,0.0,0.0016,0.0097,0.076,0.005,2148.962,49.24012,1920.0,1655.0,1140.0
11230,23B192303,77.39,83.655,23.55,0.13060000538826,06T80L 625175,06T80L,06T80L,06T80L,L,T,0.046,0.639,0.0082,0.0003,0.042,0.116,0.038,0.068,0.017,0.05,0.0,0.0018,0.011,0.081,0.006,2095.196,44.34463,1814.0,1590.0,1193.0
12820,23B197901,88.7,98.5,22.0,0.130500003695488,06T80L 625175,06T80L,[],[],L,T,0.047,0.622,0.0101,0.0,0.051,0.137,0.045,0.04,0.008,0.0714,0.001,0.002,0.0078,0.088,0.007,1650.033,44.35784,1832.0,1619.0,1178.0
12821,23B197905,84.3,93.8,23.29,0.244100004434586,06T80L 625175,06T80L,[],[],L,T,0.051,0.682,0.0063,0.0018,0.031,0.118,0.042,0.041,0.01,0.0598,0.001,0.0017,0.0098,0.085,0.006,2146.856,39.43766,1905.0,1632.0,1185.0
19807,24B226166,96.2,103.8,18.03,0.101000003516674,06T80L 625175,06T80L,06T80L,06T80L,L,T,0.045,0.663,0.0105,0.0053,0.046,0.115,0.05,0.044,0.002,0.0448,0.002,0.0005,0.0111,0.084,0.006,2167.124,39.39401,1925.0,1626.0,1171.0
724,23B151987,80.7,93.0,18.45,0.124099999666214,06MP76 600000,06MP76,06T80L,06MP76,L,T,0.051,1.284,0.01,0.0002,0.217,0.1,0.04,0.049,0.323,0.0538,0.016,0.0013,0.0075,0.064,0.009,2152.22,39.38224,1927.0,1599.0,1004.0
725,23B151988,82.9,95.0,19.68,0.124099999666214,06MP76 600000,06MP76,06T80L,06MP76,L,T,0.051,1.284,0.01,0.0002,0.217,0.1,0.04,0.049,0.323,0.0538,0.016,0.0013,0.0075,0.064,0.009,2173.946,39.35403,1931.0,1605.0,1007.0
726,23B151990,82.7,93.5,20.3,0.124099999666214,06MP76 600000,06MP76,06MP76,06MP76,L,T,0.051,1.284,0.01,0.0002,0.217,0.1,0.04,0.049,0.323,0.0538,0.016,0.0013,0.0075,0.064,0.009,2172.902,39.38187,1938.0,1607.0,984.0
727,23B151991,66.1,104.9,19.12,0.123099997639656,06MP76 600150,06MP76,06MP76,06MP76,L,T,0.051,1.284,0.01,0.0002,0.217,0.1,0.04,0.049,0.323,0.0538,0.016,0.0013,0.0075,0.064,0.009,2173.928,39.3819,1934.0,1605.0,1169.0
728,23B151992,77.1,102.55000000000001,12.2,0.123000003397465,06MP76 600150,06MP76,06MP76,06MP76,L,T,0.051,1.284,0.01,0.0002,0.217,0.1,0.04,0.049,0.323,0.0538,0.016,0.0013,0.0075,0.064,0.009,2173.712,39.3855,1923.0,1599.0,1155.0
729,23B151993,69.7,106.7,19.94,0.123000003397465,06MP76 600150,06MP76,06MP76,06MP76,L,T,0.051,1.284,0.01,0.0002,0.217,0.1,0.04,0.049,0.323,0.0538,0.016,0.0013,0.0075,0.064,0.009,2135.282,39.36658,1932.0,1598.0,1153.0
731,23B151999,55.6,67.9,26.21,0.125100001692772,06-V50 575100,06-V50,06MP76,06-V50,L,T,0.057,0.717,0.007,0.0025,0.055,0.096,0.037,0.044,0.016,0.0244,0.001,0.0021,0.0085,0.001,0.049,2174.936,39.4008,1952.0,1628.0,1086.0
813,23B152271,54.9,69.9,27.63,0.101000003516674,06-V50 575100,06-V50,06-V50,06-V50,L,T,0.066,0.642,0.0106,0.0065,0.038,0.093,0.04,0.057,0.012,0.025,0.001,0.0017,0.0096,0.001,0.044,2031.17,44.35526,1886.0,1572.0,1108.0
814,23B152277,53.7,69.3,28.48,0.0988999977707863,06-V50 575100,06-V50,06-V50,06-V50,L,T,0.066,0.642,0.0106,0.0065,0.038,0.093,0.04,0.057,0.012,0.025,0.001,0.0017,0.0096,0.001,0.044,2027.444,44.3849,1873.0,1572.0,1108.0
816,23B152284,54.9,67.9,25.98,0.0879999995231628,06-V50 575100,06-V50,06-V50,06-V50,L,T,0.06,0.687,0.0078,0.0056,0.017,0.095,0.039,0.047,0.012,0.0296,0.001,0.0026,0.0092,0.0,0.047,2136.524,34.49425,1904.0,1572.0,1104.0
818,23B152294,55.6,68.2,26.8,0.0610000006854534,06-V50 575100,06-V50,06-V50,06-V50,L,T,0.057,0.702,0.0076,0.0026,0.022,0.104,0.044,0.059,0.011,0.0272,0.002,0.0015,0.0063,0.001,0.044,2159.654,39.40587,1929.0,1601.0,1101.0
819,23B152296,53.5,66.6,27.02,0.0610000006854534,06-V50 575100,06-V50,06-V50,06-V50,L,T,0.057,0.713,0.008,0.0031,0.025,0.099,0.039,0.052,0.011,0.028,0.001,0.0026,0.0079,0.0,0.044,2137.424,39.39539,1918.0,1605.0,1108.0
820,23B152298,55.5,67.5,24.83,0.0610000006854534,06-V50 575100,06-V50,06-V50,06-V50,L,T,0.057,0.713,0.008,0.0031,0.025,0.099,0.039,0.052,0.011,0.028,0.001,0.0026,0.0079,0.0,0.044,2129.792,39.39741,1889.0,1599.0,1113.0
821,23B152301,57.2,66.5,32.16,0.250200003385544,06-V50 575100,06-V50,06-V50,06-V50,L,T,0.059,0.655,0.0093,0.0029,0.024,0.1,0.046,0.055,0.011,0.0314,0.002,0.0018,0.0082,0.001,0.043,2176.826,54.17939,1941.0,1583.0,1088.0
865,23B152420,56.7,67.8,26.6,0.0610000006854534,06-V50 575100,06-V50,06NC51,06-V50,L,T,0.058,0.691,0.0062,0.0026,0.021,0.111,0.038,0.044,0.011,0.0319,0.003,0.0015,0.0098,0.0,0.04,2166.116,39.38146,1905.0,1578.0,1121.0
866,23B152423,53.9,66.8,24.52,0.061099998652935,06-V50 575100,06-V50,06T100,06-V50,L,T,0.058,0.691,0.0062,0.0026,0.021,0.111,0.038,0.044,0.011,0.0319,0.003,0.0015,0.0098,0.0,0.04,2166.584,39.38444,1904.0,1578.0,1113.0
867,23B152426,53.0,66.6,25.64,0.061099998652935,06-V50 575100,06-V50,06NC51,06-V50,L,T,0.056,0.702,0.0065,0.0035,0.019,0.08,0.033,0.038,0.011,0.0303,0.001,0.0026,0.008,0.0,0.042,2169.14,39.38974,1904.0,1580.0,1124.0
900,23B152527,57.5,68.8,27.33,0.0610000006854534,06-V50 575100,06-V50,06-V50,06-V50,L,T,0.062,0.669,0.0072,0.0034,0.03,0.084,0.031,0.037,0.013,0.0317,0.001,0.0026,0.0083,0.001,0.045,2122.79,39.40245,1929.0,1580.0,1099.0
901,23B152531,57.0,68.1,26.98,0.061099998652935,06-V50 575100,06-V50,06MN40,06-V50,L,T,0.059,0.7,0.0088,0.0032,0.023,0.084,0.035,0.041,0.011,0.0259,0.002,0.0017,0.0094,0.0,0.044,2180.048,39.36901,1938.0,1578.0,1108.0
902,23B152533,55.6,67.4,26.75,0.0610000006854534,06-V50 575100,06-V50,06MN40,06-V50,L,T,0.059,0.7,0.0088,0.0032,0.023,0.084,0.035,0.041,0.011,0.0259,0.002,0.0017,0.0094,0.0,0.044,2206.904,39.36315,1945.0,1580.0,1117.0
903,23B152536,55.2,67.4,28.0,0.061099998652935,06-V50 575100,06-V50,06-V50,06-V50,L,T,0.056,0.711,0.0081,0.0022,0.025,0.076,0.032,0.045,0.011,0.0326,0.0,0.0035,0.0096,0.001,0.044,2210.09,39.3763,1947.0,1580.0,1106.0
904,23B152543,57.0,68.8,27.2,0.061099998652935,06-V50 575100,06-V50,06-V50,06-V50,L,T,0.064,0.668,0.0066,0.0041,0.02,0.09,0.039,0.043,0.012,0.0311,0.003,0.0016,0.0097,0.0,0.043,2203.988,39.37712,1949.0,1581.0,1106.0
905,23B152545,55.9,68.6,26.54,0.061099998652935,06-V50 575100,06-V50,06-V50,06-V50,L,T,0.064,0.668,0.0066,0.0041,0.02,0.09,0.039,0.043,0.012,0.0311,0.003,0.0016,0.0097,0.0,0.043,2207.786,39.37689,1950.0,1580.0,1110.0
906,23B152548,56.3,68.0,27.68,0.0610000006854534,06-V50 575100,06-V50,06-V50,06-V50,L,T,0.065,0.718,0.0068,0.0032,0.019,0.079,0.031,0.043,0.012,0.0239,0.0,0.0027,0.0091,0.0,0.044,2212.088,39.35225,1954.0,1578.0,1110.0
907,23B152555,55.6,68.2,26.78,0.0610000006854534,06-V50 575100,06-V50,06-V50,06-V50,L,T,0.058,0.65,0.0057,0.001,0.03,0.099,0.039,0.038,0.012,0.0242,0.003,0.0018,0.0096,0.001,0.048,2097.392,39.39435,1922.0,1580.0,1106.0
908,23B152555,55.1,67.8,26.88,0.0610000006854534,06-V50 575100,06-V50,06-V50,06-V50,T,T,0.058,0.65,0.0057,0.001,0.03,0.099,0.039,0.038,0.012,0.0242,0.003,0.0018,0.0096,0.001,0.048,2097.392,39.39435,1922.0,1580.0,1106.0
909,23B152556,56.6,68.8,27.63,0.061099998652935,06-V50 575100,06-V50,06-V50,06-V50,L,T,0.058,0.65,0.0057,0.001,0.03,0.099,0.039,0.038,0.012,0.0242,0.003,0.0018,0.0096,0.001,0.048,2190.308,39.40142,1952.0,1580.0,1110.0
910,23B152556,56.2,68.7,27.56,0.061099998652935,06-V50 575100,06-V50,06-V50,06-V50,T,T,0.058,0.65,0.0057,0.001,0.03,0.099,0.039,0.038,0.012,0.0242,0.003,0.0018,0.0096,0.001,0.048,2190.308,39.40142,1952.0,1580.0,1110.0
911,23B152558,56.6,67.69999999999999,25.335,0.061099998652935,06-V50 575100,06-V50,06-V50,06MN40,L,T,0.058,0.65,0.0057,0.001,0.03,0.099,0.039,0.038,0.012,0.0242,0.003,0.0018,0.0096,0.001,0.048,2209.532,39.36921,1938.0,1578.0,1110.0
912,23B152558,55.8,68.5,29.31,0.061099998652935,06-V50 575100,06-V50,06-V50,06MN40,T,T,0.058,0.65,0.0057,0.001,0.03,0.099,0.039,0.038,0.012,0.0242,0.003,0.0018,0.0096,0.001,0.048,2209.532,39.36921,1938.0,1578.0,1110.0
1107,23B153284,51.05,64.0,30.665,0.061099998652935,06-V50 575100,06-V50,06-V50,06-V50,L,T,0.057,0.7,0.0048,0.0038,0.015,0.096,0.036,0.043,0.009,0.0216,0.001,0.0015,0.0088,0.001,0.041,2099.372,39.40874,1896.0,1580.0,1117.0
1108,23B153284,50.4,63.8,25.93,0.061099998652935,06-V50 575100,06-V50,06-V50,06-V50,T,T,0.057,0.7,0.0048,0.0038,0.015,0.096,0.036,0.043,0.009,0.0216,0.001,0.0015,0.0088,0.001,0.041,2099.372,39.40874,1896.0,1580.0,1117.0
1109,23B153287,52.4,66.9,24.08,0.0700000002980232,06-V50 575100,06-V50,06-V50,06-V50,L,T,0.057,0.7,0.0048,0.0038,0.015,0.096,0.036,0.043,0.009,0.0216,0.001,0.0015,0.0088,0.001,0.041,2083.442,39.41842,1891.0,1572.0,1108.0
2284,23B157989,61.5,70.2,25.26,0.061099998652935,06-V50 575100,06-V50,06-V50,06-V50,L,T,0.061,0.728,0.0059,0.0007,0.032,0.11,0.046,0.036,0.013,0.034,0.001,0.002,0.0102,0.001,0.046,2103.278,34.47046,1952.0,1608.0,1115.0
2455,23B158795,53.45,67.0,25.47,0.0610000006854534,06-V50 575100,06-V50,06-V50,06-V50,L,T,0.06,0.667,0.0062,0.0021,0.021,0.13,0.042,0.032,0.009,0.0283,0.002,0.002,0.008,0.0,0.045,2179.292,34.46848,1977.0,1605.0,1104.0
2456,23B158796,52.25,65.55000000000001,25.71,0.061099998652935,06-V50 575100,06-V50,06-V50,06-V50,L,T,0.06,0.667,0.0062,0.0021,0.021,0.13,0.042,0.032,0.009,0.0283,0.002,0.002,0.008,0.0,0.045,2158.988,34.47415,1977.0,1608.0,1108.0
2457,23B158799,51.35,65.6,27.799999999999997,0.061099998652935,06-V50 575100,06-V50,06-V50,06-V50,L,T,0.06,0.667,0.0062,0.0021,0.021,0.13,0.042,0.032,0.009,0.0283,0.002,0.002,0.008,0.0,0.045,2179.04,34.46979,1992.0,1607.0,1112.0
2458,23B158805,54.25,69.19999999999999,25.105,0.0610000006854534,06-V50 575100,06-V50,06-V50,06-V50,L,T,0.059,0.736,0.0076,0.0035,0.017,0.11,0.042,0.041,0.013,0.0291,0.002,0.0028,0.0104,0.001,0.041,2194.43,34.4657,1981.0,1607.0,1119.0
2459,23B158821,54.349999999999994,68.45,24.509999999999998,0.0610000006854534,06-V50 575100,06-V50,06-V50,06-V50,L,T,0.06,0.682,0.0055,0.0037,0.022,0.12,0.042,0.033,0.008,0.0268,0.0,0.0019,0.0086,0.0,0.043,2093.27,34.4931,1931.0,1603.0,1115.0
2460,23B158824,54.8,69.05000000000001,24.955,0.061099998652935,06-V50 575100,06-V50,06-V50,06-V50,L,T,0.059,0.661,0.0069,0.0028,0.014,0.114,0.04,0.04,0.013,0.028,0.002,0.0026,0.008,0.0,0.044,2168.024,34.47163,1974.0,1608.0,1126.0
2461,23B158830,53.3,68.15,24.065,0.061099998652935,06-V50 575100,06-V50,06-V50,06-V50,L,T,0.059,0.661,0.0069,0.0028,0.014,0.114,0.04,0.04,0.013,0.028,0.002,0.0026,0.008,0.0,0.044,2142.284,34.47761,1970.0,1607.0,1113.0
2462,23B158833,54.8,69.0,28.0,0.061099998652935,06-V50 575100,06-V50,06-V50,06-V50,L,T,0.059,0.653,0.0048,0.0013,0.027,0.124,0.042,0.033,0.008,0.0319,0.001,0.0017,0.0079,0.001,0.042,2144.228,34.47763,1972.0,1608.0,1106.0
2463,23B158844,55.1,68.9,24.5,0.0610000006854534,06-V50 575100,06-V50,06-V50,06-V50,L,T,0.07,0.69,0.0081,0.0025,0.017,0.109,0.043,0.051,0.013,0.027,0.002,0.0036,0.0109,0.001,0.042,2178.518,34.46331,1988.0,1598.0,1088.0
2464,23B158845,55.2,70.0,26.88,0.061099998652935,06-V50 575100,06-V50,06-V50,06-V50,L,T,0.07,0.69,0.0081,0.0025,0.017,0.109,0.043,0.051,0.013,0.027,0.002,0.0036,0.0109,0.001,0.042,2177.96,34.46406,1992.0,1603.0,1103.0
2465,23B158847,66.8,73.9,24.08,0.061099998652935,06-V50 575100,06-V50,06-V50,06NB55,L,T,0.07,0.69,0.0081,0.0025,0.017,0.109,0.043,0.051,0.013,0.027,0.002,0.0036,0.0109,0.001,0.042,2177.816,34.46545,1988.0,1610.0,1115.0
2765,23B159981,54.85,67.6,28.21,0.0610000006854534,06-V50 575100,06-V50,06-V60,06-V50,L,T,0.062,0.695,0.0069,0.0042,0.016,0.108,0.032,0.038,0.007,0.0293,0.0,0.0016,0.0085,0.0,0.044,2197.184,34.45704,1997.0,1578.0,1140.0
2766,23B159984,52.8,66.75,27.705,0.061099998652935,06-V50 575100,06-V50,06-V50,06-V50,L,T,0.062,0.695,0.0069,0.0042,0.016,0.108,0.032,0.038,0.007,0.0293,0.0,0.0016,0.0085,0.0,0.044,2076.35,34.49921,1941.0,1581.0,1101.0
2767,23B159989,53.25,67.0,26.93,0.061099998652935,06-V50 575100,06-V50,06-V50,06-V50,L,T,0.058,0.662,0.0066,0.0019,0.016,0.109,0.036,0.041,0.014,0.0302,0.003,0.0028,0.0084,0.001,0.048,2170.292,34.47229,1990.0,1580.0,1108.0
2768,23B159990,52.25,64.65,28.195,0.061099998652935,06-V50 575100,06-V50,06-V50,06-V50,L,T,0.058,0.662,0.0066,0.0019,0.016,0.109,0.036,0.041,0.014,0.0302,0.003,0.0028,0.0084,0.001,0.048,2177.744,34.46625,1988.0,1583.0,1104.0
3418,23B162084,62.4,71.0,30.21,0.1300999969244,06-V50 575100,06-V50,06-V50,06-V50,L,T,0.061,0.647,0.0056,0.0018,0.079,0.126,0.043,0.074,0.014,0.0409,0.006,0.0024,0.0115,0.001,0.042,2190.974,39.3977,1981.0,1578.0,1101.0
3419,23B162084,64.7,71.4,27.96,0.1300999969244,06-V50 575100,06-V50,06-V50,06-V50,T,T,0.061,0.647,0.0056,0.0018,0.079,0.126,0.043,0.074,0.014,0.0409,0.006,0.0024,0.0115,0.001,0.042,2190.974,39.3977,1981.0,1578.0,1101.0
3795,23B163340,63.0,72.0,28.52,0.0991000011563301,06-V50 575100,06-V50,06-V50,06-V50,L,T,0.056,0.663,0.0053,0.0061,0.014,0.103,0.037,0.034,0.01,0.03,0.001,0.0017,0.0139,0.003,0.047,2160.068,39.37181,1970.0,1578.0,1104.0
3796,23B163346,63.1,72.5,25.82,0.0991000011563301,06-V50 575100,06-V50,06-V50,06-V50,L,T,0.056,0.663,0.0053,0.0061,0.014,0.103,0.037,0.034,0.01,0.03,0.001,0.0017,0.0139,0.003,0.047,2172.92,39.37609,1970.0,1580.0,1104.0
3802,23B163368,63.4,75.1,26.35,0.0881000012159348,06-V50 575100,06-V50,06-V50,06-V50,L,T,0.057,0.72,0.0067,0.0046,0.016,0.093,0.036,0.046,0.014,0.0346,0.002,0.0027,0.0141,0.001,0.05,2167.016,34.47801,1970.0,1581.0,1112.0
3803,23B163374,65.8,77.9,24.18,0.0881000012159348,06-V50 575100,06-V50,06-V50,06-V60,L,T,0.057,0.72,0.0067,0.0046,0.016,0.093,0.036,0.046,0.014,0.0346,0.002,0.0027,0.0141,0.001,0.05,2166.368,34.47055,1976.0,1581.0,1104.0
3836,23B163474,65.0,73.2,23.96,0.061099998652935,06-V50 575100,06-V50,06-V50,06-V50,L,T,0.056,0.662,0.0052,0.0006,0.026,0.111,0.035,0.039,0.009,0.0319,0.001,0.0016,0.0118,0.001,0.04,2158.196,34.47679,1970.0,1607.0,1108.0
3837,23B163479,63.3,71.5,27.36,0.0610000006854534,06-V50 575100,06-V50,06-V50,06-V50,L,T,0.056,0.669,0.0053,0.0012,0.017,0.109,0.047,0.044,0.014,0.0325,0.002,0.0023,0.0114,0.001,0.044,2176.466,34.47555,1979.0,1607.0,1115.0
3838,23B163480,63.3,71.7,27.33,0.0610000006854534,06-V50 575100,06-V50,06-V50,06-V50,L,T,0.056,0.669,0.0053,0.0012,0.017,0.109,0.047,0.044,0.014,0.0325,0.002,0.0023,0.0114,0.001,0.044,2173.532,34.47581,1970.0,1607.0,1117.0
3839,23B163485,62.1,72.0,25.92,0.061099998652935,06-V50 575100,06-V50,06-V50,06-V50,L,T,0.056,0.669,0.0053,0.0012,0.017,0.109,0.047,0.044,0.014,0.0325,0.002,0.0023,0.0114,0.001,0.044,2158.916,34.47847,1968.0,1608.0,1110.0
3840,23B163486,63.6,72.7,25.95,0.061099998652935,06-V50 575100,06-V50,06-V50,06-V50,L,T,0.056,0.669,0.0053,0.0012,0.017,0.109,0.047,0.044,0.014,0.0325,0.002,0.0023,0.0114,0.001,0.044,2156.99,34.47942,1976.0,1608.0,1110.0
3841,23B163487,64.5,74.2,25.5,0.061099998652935,06-V50 575100,06-V50,06-V50,06-V50,L,T,0.056,0.669,0.0053,0.0012,0.017,0.109,0.047,0.044,0.014,0.0325,0.002,0.0023,0.0114,0.001,0.044,2158.556,34.47999,1967.0,1608.0,1108.0
5719,23B169809,62.1,72.3,24.21,0.0610000006854534,06-V50 575100,06-V50,[],[],L,T,0.057,0.691,0.0067,0.0019,0.033,0.112,0.038,0.041,0.013,0.0203,0.0,0.0023,0.0135,0.001,0.042,2076.584,34.49811,1882.0,1583.0,1117.0
5720,23B169818,58.3,69.35,30.485,0.244200006127357,06-V50 575100,06-V50,[],[],L,T,0.055,0.683,0.0048,0.006,0.014,0.104,0.039,0.03,0.013,0.0352,0.002,0.002,0.011,0.001,0.045,1929.11,44.35842,1893.0,1547.0,1025.0
5721,23B169818,59.2,69.3,29.97,0.244200006127357,06-V50 575100,06-V50,[],[],T,T,0.055,0.683,0.0048,0.006,0.014,0.104,0.039,0.03,0.013,0.0352,0.002,0.002,0.011,0.001,0.045,1929.11,44.35842,1893.0,1547.0,1025.0
5759,23B169949,60.5,71.9,28.72,0.0989999994635582,06-V50 575100,06-V50,06-V50,06-V50,L,T,0.063,0.686,0.0066,0.0021,0.032,0.118,0.042,0.039,0.014,0.0297,0.002,0.0012,0.0123,0.001,0.046,2042.888,39.43391,1859.0,1581.0,1097.0
5760,23B169952,62.1,72.3,27.88,0.0989999994635582,06-V50 575100,06-V50,06-V50,06-V50,L,T,0.063,0.686,0.0066,0.0021,0.032,0.118,0.042,0.039,0.014,0.0297,0.002,0.0012,0.0123,0.001,0.046,2043.248,39.43517,1860.0,1583.0,1099.0
5761,23B169955,64.4,74.6,26.83,0.0989999994635582,06-V50 575100,06-V50,06-V50,06-V60,L,T,0.063,0.686,0.0066,0.0021,0.032,0.118,0.042,0.039,0.014,0.0297,0.002,0.0012,0.0123,0.001,0.046,2036.84,39.43586,1862.0,1581.0,1099.0
6568,23B172351,63.4,74.0,27.34,0.150000005960464,06-V50 575100,06-V50,06-V50,06-V50,L,T,0.065,0.739,0.0058,0.0026,0.015,0.129,0.044,0.05,0.011,0.0195,0.001,0.0028,0.0134,0.0,0.048,2042.222,34.51613,1853.0,1580.0,1094.0
6569,23B172356,63.9,73.85,26.37,0.0879999995231628,06-V50 575100,06-V50,06-V50,06-V50,L,T,0.065,0.739,0.0058,0.0026,0.015,0.129,0.044,0.05,0.011,0.0195,0.001,0.0028,0.0134,0.0,0.048,2146.604,34.48146,1922.0,1574.0,1108.0
6618,23B172500,66.4,74.4,23.07,0.061099998652935,06-V50 575100,06-V50,06CSK,06-V50,L,T,0.058,0.689,0.0069,0.0055,0.017,0.123,0.043,0.046,0.012,0.0337,0.003,0.0021,0.0118,0.0,0.046,2135.498,34.48435,1931.0,1581.0,1090.0
6619,23B172503,63.7,73.0,25.38,0.0610000006854534,06-V50 575100,06-V50,06-V50,06-V50,L,T,0.058,0.689,0.0069,0.0055,0.017,0.123,0.043,0.046,0.012,0.0337,0.003,0.0021,0.0118,0.0,0.046,2134.814,34.48566,1936.0,1603.0,1095.0
6620,23B172507,62.7,73.5,26.91,0.0610000006854534,06-V50 575100,06-V50,06-V50,06-V50,L,T,0.058,0.689,0.0069,0.0055,0.017,0.123,0.043,0.046,0.012,0.0337,0.003,0.0021,0.0118,0.0,0.046,2111.198,34.49116,1923.0,1607.0,1099.0
6621,23B172516,57.5,70.2,30.68,0.259999990463257,06-V50 575100,06-V50,06-V50,06-V50,L,T,0.061,0.662,0.0067,0.003,0.023,0.138,0.043,0.045,0.013,0.0353,0.004,0.0021,0.0102,0.001,0.05,2158.484,49.22855,1853.0,1576.0,1099.0
6622,23B172519,60.1,70.7,28.8,0.200100004673004,06-V50 575100,06-V50,06-V50,06-V50,L,T,0.06,0.724,0.0067,0.0084,0.017,0.132,0.051,0.056,0.011,0.0384,0.001,0.0029,0.011,0.001,0.049,2161.382,44.3092,1934.0,1580.0,1097.0
7066,23B174031,66.0,77.4,27.42,0.0989999994635582,06-V50 575100,06-V50,06-V60,06-V50,L,T,0.056,0.709,0.0051,0.0012,0.033,0.105,0.042,0.048,0.015,0.0331,0.002,0.0011,0.0074,0.001,0.047,2105.402,39.41485,1877.0,1616.0,1110.0
7067,23B174039,63.4,74.4,27.68,0.0989999994635582,06-V50 575100,06-V50,06-V50,06-V50,L,T,0.056,0.709,0.0051,0.0012,0.033,0.105,0.042,0.048,0.015,0.0331,0.002,0.0011,0.0074,0.001,0.047,2098.076,39.41055,1873.0,1598.0,1097.0
7068,23B174043,63.6,75.2,26.4,0.0989999994635582,06-V50 575100,06-V50,06-V50,06-V50,L,T,0.06,0.692,0.0059,0.0056,0.03,0.118,0.045,0.051,0.009,0.0333,0.002,0.0019,0.0156,0.001,0.046,2114.348,39.40864,1878.0,1601.0,1104.0
7069,23B174047,64.1,74.4,26.6,0.0879999995231628,06-V50 575100,06-V50,06-V50,06-V50,L,T,0.06,0.692,0.0059,0.0056,0.03,0.118,0.045,0.051,0.009,0.0333,0.002,0.0019,0.0156,0.001,0.046,2109.308,34.48971,1945.0,1603.0,1097.0
7070,23B174051,64.0,74.2,27.24,0.0879999995231628,06-V50 575100,06-V50,06-V50,06-V50,L,T,0.063,0.681,0.0065,0.0019,0.027,0.122,0.045,0.052,0.015,0.0277,0.002,0.0011,0.0142,0.001,0.044,2124.338,34.48552,1945.0,1607.0,1095.0
785,23B152191,58.2,70.5,28.14,0.250200003385544,06-V50 625025,06-V50,06-V50,06-V50,L,T,0.063,0.664,0.0053,0.0029,0.026,0.091,0.034,0.037,0.012,0.0263,0.002,0.0027,0.0094,0.0,0.06,2036.48,49.28243,1869.0,1628.0,964.0
786,23B152191,61.6,71.3,28.19,0.250200003385544,06-V50 625025,06-V50,06-V50,06-V50,T,T,0.063,0.664,0.0053,0.0029,0.026,0.091,0.034,0.037,0.012,0.0263,0.002,0.0027,0.0094,0.0,0.06,2036.48,49.28243,1869.0,1628.0,964.0
2285,23B157998,61.2,71.4,22.39,0.0599999986588955,06-V50 625025,06-V50,06-V50,06-V50,L,T,0.059,0.677,0.0051,0.0025,0.013,0.104,0.042,0.037,0.014,0.0291,0.002,0.0027,0.0081,0.001,0.051,2165.414,34.4738,1972.0,1607.0,1029.0
2286,23B157999,60.3,70.1,23.93,0.0599999986588955,06-V50 625025,06-V50,06-V50,06-V50,L,T,0.059,0.677,0.0051,0.0025,0.013,0.104,0.042,0.037,0.014,0.0291,0.002,0.0027,0.0081,0.001,0.051,2191.028,34.46614,1974.0,1607.0,1031.0
2452,23B158778,56.6,71.0,23.1,0.0599999986588955,06-V50 625025,06-V50,06-V50,06-V50,L,T,0.061,0.669,0.0062,0.0017,0.023,0.144,0.042,0.038,0.009,0.0265,0.001,0.0015,0.0104,0.0,0.044,2143.202,34.47662,1963.0,1598.0,1027.0
2453,23B158786,56.2,70.8,25.0,0.0599999986588955,06-V50 625025,06-V50,06-V50,06-V50,L,T,0.059,0.696,0.0096,0.001,0.027,0.108,0.04,0.05,0.012,0.0304,0.002,0.0024,0.0124,0.001,0.046,2136.38,34.48104,1943.0,1603.0,1045.0
2454,23B158787,56.8,70.0,27.86,0.0601000003516674,06-V50 625025,06-V50,06-V50,06-V50,L,T,0.059,0.696,0.0096,0.001,0.027,0.108,0.04,0.05,0.012,0.0304,0.002,0.0024,0.0124,0.001,0.046,2164.334,34.47656,1963.0,1608.0,1052.0
2769,23B159996,55.25,69.25,23.259999999999998,0.0700000002980232,06-V50 625025,06-V50,06-V50,06-V50,L,T,0.056,0.66,0.0059,0.0024,0.015,0.095,0.035,0.039,0.008,0.0255,0.0,0.0016,0.0073,0.0,0.044,2199.974,49.20519,1994.0,1632.0,1027.0
2770,23B159999,54.8,68.55000000000001,25.02,0.0599999986588955,06-V50 625025,06-V50,06-V50,06-V50,L,T,0.056,0.66,0.0059,0.0024,0.015,0.095,0.035,0.039,0.008,0.0255,0.0,0.0016,0.0073,0.0,0.044,2189.678,34.45445,1992.0,1630.0,1041.0
2771,23B160006,57.1,72.4,23.29,0.100100003182888,06-V50 625025,06-V50,06-V50,06-V50,L,T,0.059,0.714,0.0067,0.0015,0.018,0.114,0.039,0.046,0.014,0.0255,0.002,0.0023,0.012,0.001,0.044,2063.804,34.49911,1936.0,1630.0,1050.0
2772,23B160011,57.8,72.6,25.23,0.100000001490116,06-V50 625025,06-V50,06-V50,06-V50,L,T,0.059,0.714,0.0067,0.0015,0.018,0.114,0.039,0.046,0.014,0.0255,0.002,0.0023,0.012,0.001,0.044,2094.386,34.48776,1945.0,1628.0,1034.0
3416,23B162083,61.4,72.7,28.03,0.181999996304512,06-V50 625025,06-V50,06-V50,06-V50,L,T,0.061,0.647,0.0056,0.0018,0.079,0.126,0.043,0.074,0.014,0.0409,0.006,0.0024,0.0115,0.001,0.042,2189.732,44.30703,1983.0,1632.0,977.0
3417,23B162083,63.6,73.3,26.67,0.181999996304512,06-V50 625025,06-V50,06-V50,06-V50,T,T,0.061,0.647,0.0056,0.0018,0.079,0.126,0.043,0.074,0.014,0.0409,0.006,0.0024,0.0115,0.001,0.042,2189.732,44.30703,1983.0,1632.0,977.0
3769,23B163294,60.7,72.9,29.85,0.311899989843369,06-V50 625025,06-V50,06NB50,06-V50,L,T,0.065,0.692,0.0042,0.0021,0.012,0.098,0.04,0.038,0.011,0.0286,0.001,0.0035,0.0134,0.0,0.047,2100.704,49.22498,1936.0,1610.0,921.0
3770,23B163294,62.3,73.9,28.07,0.311899989843369,06-V50 625025,06-V50,06NB50,06-V50,T,T,0.065,0.692,0.0042,0.0021,0.012,0.098,0.04,0.038,0.011,0.0286,0.001,0.0035,0.0134,0.0,0.047,2100.704,49.22498,1936.0,1610.0,921.0
3771,23B163295,62.3,73.8,29.92,0.312099993228912,06-V50 625025,06-V50,06NB50,06-V50,T,T,0.065,0.692,0.0042,0.0021,0.012,0.098,0.04,0.038,0.011,0.0286,0.001,0.0035,0.0134,0.0,0.047,2139.548,49.21551,1950.0,1621.0,1000.0
3772,23B163300,62.6,73.5,27.67,0.18809999525547,06-V50 625025,06-V50,06-V50,06-V50,T,T,0.065,0.692,0.0042,0.0021,0.012,0.098,0.04,0.038,0.011,0.0286,0.001,0.0035,0.0134,0.0,0.047,2144.39,44.28886,1938.0,1625.0,1061.0
3835,23B163470,61.3,72.2,25.3,0.0710999965667725,06-V50 625025,06-V50,03CSK,06-V50,L,T,0.056,0.662,0.0052,0.0006,0.026,0.111,0.035,0.039,0.009,0.0319,0.001,0.0016,0.0118,0.001,0.04,2168.6,34.47016,1976.0,1608.0,1050.0
3842,23B163490,64.1,73.3,24.18,0.0599999986588955,06-V50 625025,06-V50,06-V50,06-V50,L,T,0.057,0.65,0.0053,0.0011,0.028,0.109,0.039,0.039,0.009,0.0261,0.0,0.0015,0.0117,0.001,0.043,2154.038,34.47937,1961.0,1608.0,1031.0
4525,23B165602,60.0,71.2,31.05,0.375,06-V50 625025,06-V50,06-V50,06-V50,T,T,0.064,0.672,0.0105,0.0019,0.014,0.102,0.043,0.054,0.015,0.0242,0.002,0.0027,0.0132,0.001,0.044,2125.832,54.14614,1947.0,1610.0,1013.0
4526,23B165603,60.1,71.6,27.66,0.375,06-V50 625025,06-V50,06-V50,06-V50,T,T,0.064,0.672,0.0105,0.0019,0.014,0.102,0.043,0.054,0.015,0.0242,0.002,0.0027,0.0132,0.001,0.044,2143.796,54.15917,1958.0,1623.0,1018.0
4527,23B165606,61.2,72.2,28.98,0.375,06-V50 625025,06-V50,06-V50,06-V50,T,T,0.056,0.738,0.0085,0.002,0.02,0.1,0.04,0.041,0.012,0.0284,0.004,0.0015,0.0129,0.001,0.049,2158.592,54.12519,1954.0,1623.0,1027.0
4528,23B165607,60.6,72.5,30.83,0.375099986791611,06-V50 625025,06-V50,06-V50,06-V50,T,T,0.056,0.738,0.0085,0.002,0.02,0.1,0.04,0.041,0.012,0.0284,0.004,0.0015,0.0129,0.001,0.049,2148.764,54.12304,1947.0,1621.0,1025.0
4529,23B165612,65.2,77.0,28.39,0.375,06-V50 625025,06-V50,06-V50,06-V60,T,T,0.056,0.738,0.0085,0.002,0.02,0.1,0.04,0.041,0.012,0.0284,0.004,0.0015,0.0129,0.001,0.049,2139.908,54.12184,1931.0,1623.0,1023.0
5757,23B169941,61.7,73.2,27.49,0.101000003516674,06-V50 625025,06-V50,06-V50,06-V50,L,T,0.064,0.688,0.0084,0.0021,0.019,0.089,0.035,0.033,0.012,0.0114,0.0,0.0041,0.013,0.0,0.046,2020.46,39.43839,1853.0,1619.0,1052.0
5758,23B169941,61.4,72.9,25.03,0.101000003516674,06-V50 625025,06-V50,06-V50,06-V50,T,T,0.064,0.688,0.0084,0.0021,0.019,0.089,0.035,0.033,0.012,0.0114,0.0,0.0041,0.013,0.0,0.046,2020.46,39.43839,1853.0,1619.0,1052.0
6623,23B172522,59.2,72.1,27.47,0.100000001490116,06-V50 625025,06-V50,06-V50,06-V50,L,T,0.06,0.724,0.0067,0.0084,0.017,0.132,0.051,0.056,0.011,0.0384,0.001,0.0029,0.011,0.001,0.049,2133.302,34.48421,1889.0,1621.0,1036.0
7056,23B174003,42.6,58.9,32.08,0.374900013208389,06-V50 625025,06-V50,06-V50,06-V50,L,T,0.056,0.747,0.0056,0.002,0.044,0.1,0.042,0.042,0.014,0.0315,0.006,0.0012,0.0139,0.001,0.057,2082.74,54.18334,1862.0,1689.0,1099.0
7057,23B174004,43.1,58.9,34.67,0.375099986791611,06-V50 625025,06-V50,06-V50,06-V50,L,T,0.056,0.747,0.0056,0.002,0.044,0.1,0.042,0.042,0.014,0.0315,0.006,0.0012,0.0139,0.001,0.057,2065.712,54.19055,1850.0,1626.0,1049.0
7058,23B174008,61.3,73.5,29.48,0.375099986791611,06-V50 625025,06-V50,06-V50,06-V50,L,T,0.056,0.747,0.0056,0.002,0.044,0.1,0.042,0.042,0.014,0.0315,0.006,0.0012,0.0139,0.001,0.057,2060.924,54.19566,1850.0,1632.0,1036.0
7059,23B174008,62.7,73.9,30.19,0.375099986791611,06-V50 625025,06-V50,06-V50,06-V50,T,T,0.056,0.747,0.0056,0.002,0.044,0.1,0.042,0.042,0.014,0.0315,0.006,0.0012,0.0139,0.001,0.057,2060.924,54.19566,1850.0,1632.0,1036.0
11329,23B192614,61.7,73.3,32.11,0.368999987840652,06-V50 625025,06-V50,06-V60,06-V50,L,T,0.06,0.724,0.0078,0.0004,0.027,0.104,0.042,0.035,0.014,0.0331,0.0,0.0029,0.0227,0.001,0.044,2113.034,54.1702,1853.0,1626.0,1025.0
11330,23B192614,64.4,76.6,31.57,0.368999987840652,06-V50 625025,06-V50,06-V60,06-V50,T,T,0.06,0.724,0.0078,0.0004,0.027,0.104,0.042,0.035,0.014,0.0331,0.0,0.0029,0.0227,0.001,0.044,2113.034,54.1702,1853.0,1626.0,1025.0
11331,23B192620,60.6,74.5,25.51,0.125100001692772,06-V50 625025,06-V50,06-V50,06-V50,T,T,0.06,0.724,0.0078,0.0004,0.027,0.104,0.042,0.035,0.014,0.0331,0.0,0.0029,0.0227,0.001,0.044,2171.246,39.39651,1846.0,1625.0,1027.0
11670,23B193712,54.5,70.6,30.67,0.187600001692772,06-V50 625025,06-V50,06-V50,06-V50,L,T,0.058,0.684,0.0054,0.0019,0.015,0.133,0.046,0.036,0.012,0.0318,0.002,0.0033,0.0049,0.001,0.044,2085.512,44.34955,1866.0,1612.0,1081.0
11671,23B193712,59.4,71.7,30.56,0.187600001692772,06-V50 625025,06-V50,06-V50,06-V50,T,T,0.058,0.684,0.0054,0.0019,0.015,0.133,0.046,0.036,0.012,0.0318,0.002,0.0033,0.0049,0.001,0.044,2085.512,44.34955,1866.0,1612.0,1081.0
12089,23B195021,58.3,71.7,31.21,0.369100004434586,06-V50 625025,06-V50,06-V50,06-V50,L,T,0.057,0.731,0.0064,0.0024,0.022,0.142,0.047,0.033,0.01,0.0224,0.002,0.0034,0.0132,0.001,0.04,2190.164,59.04955,1893.0,1599.0,1047.0
12090,23B195021,60.2,72.6,30.4,0.369100004434586,06-V50 625025,06-V50,06-V50,06-V50,T,T,0.057,0.731,0.0064,0.0024,0.022,0.142,0.047,0.033,0.01,0.0224,0.002,0.0034,0.0132,0.001,0.04,2190.164,59.04955,1893.0,1599.0,1047.0
18629,24B222013,62.5,74.5,27.93,0.338099986314774,06-V50 625025,06-V50,06-V50,06-V60,L,T,0.059,0.692,0.0061,0.0049,0.012,0.119,0.051,0.039,0.003,0.038,0.0,0.0022,0.0139,0.001,0.05,2183.18,54.14021,1952.0,1630.0,1032.0
18630,24B222013,65.3,76.6,27.28,0.338099986314774,06-V50 625025,06-V50,06-V50,06-V60,T,T,0.059,0.692,0.0061,0.0049,0.012,0.119,0.051,0.039,0.003,0.038,0.0,0.0022,0.0139,0.001,0.05,2183.18,54.14021,1952.0,1630.0,1032.0
18631,24B222014,64.6,77.7,30.62,0.338099986314774,06-V50 625025,06-V50,06-V50,06-V60,T,T,0.059,0.692,0.0061,0.0049,0.012,0.119,0.051,0.039,0.003,0.038,0.0,0.0022,0.0139,0.001,0.05,2172.902,54.14722,1943.0,1630.0,1034.0
19611,24B225572,61.7,71.9,30.38,0.244000002741814,06-V50 625025,06-V50,06NB50,06-V50,T,T,0.057,0.658,0.0078,0.0027,0.015,0.126,0.039,0.035,0.002,0.0293,0.002,0.0023,0.013,0.001,0.044,2090.012,49.26424,1916.0,1619.0,1029.0
19612,24B225573,61.7,71.7,31.17,0.244000002741814,06-V50 625025,06-V50,06NB50,06-V50,T,T,0.057,0.658,0.0078,0.0027,0.015,0.126,0.039,0.035,0.002,0.0293,0.002,0.0023,0.013,0.001,0.044,2107.184,49.25612,1922.0,1626.0,1025.0
6567,23B172350,67.6,76.5,23.2,0.0579000003635883,06-V50 625100,06-V50,06-V60,06-V50,L,T,0.065,0.739,0.0058,0.0026,0.015,0.129,0.044,0.05,0.011,0.0195,0.001,0.0028,0.0134,0.0,0.048,2009.102,34.52109,1880.0,1596.0,1092.0
6570,23B172359,64.5,74.8,25.49,0.0700000002980232,06-V50 625100,06-V50,06-V50,06-V50,L,T,0.062,0.719,0.0069,0.002,0.03,0.127,0.044,0.048,0.013,0.0316,0.001,0.0016,0.0122,0.001,0.048,2033.87,34.51828,1927.0,1619.0,1108.0
7071,23B174055,63.849999999999994,73.44999999999999,23.564999999999998,0.0579999983310699,06-V50 625100,06-V50,06-V50,06-V50,L,T,0.063,0.681,0.0065,0.0019,0.027,0.122,0.045,0.052,0.015,0.0277,0.002,0.0011,0.0142,0.001,0.044,2145.362,34.48165,1949.0,1607.0,1115.0
