Repository: PNell/TrialTest3

File: Data/StreamlitData032524.csv (part 95 of 96)
,coil_no,YieldStrength,TensileStrength,TotalElongation,coil_thickness,steel_design_description,grade,grade_head,grade_tail,sample_direction,sample_location,c_amount,mn_amount,p_amount,s_amount,si_amount,cu_amount,ni_amount,cr_amount,mo_amount,al_amount,nb_amount,ca_amount,n_amount,ti_amount,v_amount,TF1_EXIT_AVG_BODY,TBC_thickness,TEMP_FM_ENTRY_AVG,TEMP_FM_EXIT_AVG,TEMP_COILING_AVG
7072,23B174056,64.2,74.5,25.2,0.0579999983310699,06-V50 625100,06-V50,06-V50,06-V50,L,T,0.063,0.681,0.0065,0.0019,0.027,0.122,0.045,0.052,0.015,0.0277,0.002,0.0011,0.0142,0.001,0.044,2149.808,34.47981,1945.0,1607.0,1113.0
7073,23B174057,67.5,75.9,24.19,0.0579999983310699,06-V50 625100,06-V50,06-V50,06-V50,L,T,0.063,0.681,0.0065,0.0019,0.027,0.122,0.045,0.052,0.015,0.0277,0.002,0.0011,0.0142,0.001,0.044,2146.622,34.47808,1943.0,1601.0,1106.0
9608,23B184582,59.2,71.3,29.03,0.200100004673004,06-V50 625100,06-V50,06-V50,06-V50,L,T,0.058,0.709,0.0092,0.0027,0.036,0.131,0.042,0.048,0.007,0.0282,0.001,0.0027,0.0143,0.001,0.045,2127.74,39.39144,1785.0,1635.0,1148.0
12092,23B195025,62.3,73.6,26.75,0.101000003516674,06-V50 625100,06-V50,06-V50,06-V50,L,T,0.057,0.731,0.0064,0.0024,0.022,0.142,0.047,0.033,0.01,0.0224,0.002,0.0034,0.0132,0.001,0.04,2197.958,49.21455,1914.0,1623.0,1104.0
12093,23B195035,63.7,74.0,27.05,0.101000003516674,06-V50 625100,06-V50,06-V50,06-V50,L,T,0.064,0.704,0.0082,0.0037,0.022,0.131,0.047,0.038,0.009,0.0324,0.001,0.0026,0.013,0.001,0.044,2190.92,39.38467,1918.0,1626.0,1103.0
12094,23B195036,60.1,72.2,27.37,0.101000003516674,06-V50 625100,06-V50,06-V50,06-V50,L,T,0.064,0.704,0.0082,0.0037,0.022,0.131,0.047,0.038,0.009,0.0324,0.001,0.0026,0.013,0.001,0.044,2192.414,39.38427,1932.0,1626.0,1104.0
12095,23B195042,61.5,73.0,27.2,0.101000003516674,06-V50 625100,06-V50,06-V50,06-V50,L,T,0.064,0.704,0.0082,0.0037,0.022,0.131,0.047,0.038,0.009,0.0324,0.001,0.0026,0.013,0.001,0.044,2177.24,39.38999,1887.0,1630.0,1097.0
12096,23B195052,60.9,72.7,27.96,0.0900000035762787,06-V50 625100,06-V50,06-V60,06-V50,L,T,0.065,0.713,0.0094,0.0041,0.023,0.122,0.046,0.042,0.009,0.0322,0.001,0.002,0.0117,0.001,0.047,2206.76,34.46207,1934.0,1630.0,1142.0
12098,23B195064,62.4,72.9,26.03,0.0879999995231628,06-V50 625100,06-V50,06-V50,06-V50,L,T,0.064,0.675,0.0108,0.0026,0.026,0.109,0.041,0.04,0.009,0.0289,0.002,0.002,0.0109,0.001,0.046,2049.782,34.51115,1896.0,1626.0,1094.0
12105,23B195101,63.0,75.1,24.1,0.0590000003576279,06-V50 625100,06-V50,06-V50,06-V50,L,T,0.058,0.763,0.0094,0.0064,0.009,0.115,0.042,0.035,0.008,0.0282,0.001,0.0024,0.0137,0.0,0.051,2165.702,34.47785,1934.0,1644.0,1112.0
12561,23B196829,60.3,73.1,24.25,0.0989999994635582,06-V50 625100,06-V50,06-V50,06-V60,L,T,0.055,0.696,0.0062,0.0015,0.019,0.126,0.049,0.045,0.012,0.0264,0.001,0.0026,0.0133,0.001,0.044,2130.998,39.40772,1920.0,1623.0,1092.0
12562,23B196835,59.0,72.0,28.16,0.0900000035762787,06-V50 625100,06-V50,06-V60,06-V60,L,T,0.055,0.696,0.0062,0.0015,0.019,0.126,0.049,0.045,0.012,0.0264,0.001,0.0026,0.0133,0.001,0.044,2113.844,39.40648,1909.0,1623.0,1108.0
12566,23B196851,53.5,69.6,30.55,0.155100002884865,06-V50 625100,06-V50,06-V60,06-V50,L,T,0.055,0.711,0.0066,0.0015,0.022,0.118,0.045,0.048,0.012,0.0323,0.001,0.002,0.0111,0.001,0.047,2208.362,34.46445,1968.0,1628.0,1135.0
12782,23B197708,67.5,77.9,25.94,0.101000003516674,06-V50 625100,06-V50,06-V50,06-V50,L,T,0.062,0.736,0.0114,0.0013,0.043,0.146,0.042,0.047,0.007,0.0287,0.002,0.0026,0.0121,0.001,0.046,2052.77,39.42794,1839.0,1666.0,1135.0
14384,23B205393,61.0,72.4,20.78,0.150099992752075,06-V50 625100,06-V50,06-V60,06-V50,L,T,0.064,0.712,0.0066,0.0013,0.018,0.137,0.042,0.052,0.011,0.036,0.001,0.0025,0.0122,0.001,0.049,2136.344,59.08169,1823.0,1639.0,1085.0
14385,23B205398,61.6,74.1,29.24,0.0820999965071678,06-V50 625100,06-V50,06-V50,06-V50,L,T,0.064,0.712,0.0066,0.0013,0.018,0.137,0.042,0.052,0.011,0.036,0.001,0.0025,0.0122,0.001,0.049,2150.024,34.47924,1925.0,1653.0,1095.0
14778,23B207086,67.8,75.3,25.92,0.0610000006854534,06-V50 625100,06-V50,06-V60,06-V50,L,T,0.062,0.686,0.0106,0.0014,0.017,0.153,0.044,0.047,0.011,0.032,0.002,0.0022,0.0133,0.001,0.045,2199.812,34.45947,1949.0,1655.0,1137.0
15133,23B208242,67.5,74.6,26.25,0.0881000012159348,06-V50 625100,06-V50,06-V50,06-V50,L,T,0.064,0.713,0.0092,0.0022,0.029,0.124,0.043,0.037,0.011,0.0298,0.002,0.0024,0.0135,0.001,0.048,2115.41,34.4883,1929.0,1643.0,1086.0
15134,23B208247,60.9,73.0,27.07,0.0879999995231628,06-V50 625100,06-V50,06-V50,06-V50,L,T,0.064,0.713,0.0092,0.0022,0.029,0.124,0.043,0.037,0.011,0.0298,0.002,0.0024,0.0135,0.001,0.048,2131.322,34.48614,1940.0,1628.0,1106.0
15135,23B208250,65.0,73.3,26.55,0.0879999995231628,06-V50 625100,06-V50,06-V50,06-V50,L,T,0.065,0.665,0.0104,0.0037,0.022,0.13,0.041,0.044,0.011,0.0374,0.002,0.0025,0.0119,0.001,0.049,2134.994,34.48538,1947.0,1626.0,1099.0
16234,24B212487,64.4,74.1,26.53,0.0989999994635582,06-V50 625100,06-V50,06-V60,06-V50,L,T,0.062,0.705,0.0073,0.0036,0.023,0.109,0.046,0.057,0.011,0.0306,0.0,0.0024,0.0123,0.001,0.047,2145.524,59.07547,1925.0,1630.0,1110.0
16235,24B212492,65.3,73.5,25.04,0.0590000003576279,06-V50 625100,06-V50,06-V50,06-V50,L,T,0.062,0.705,0.0073,0.0036,0.023,0.109,0.046,0.057,0.011,0.0306,0.0,0.0024,0.0123,0.001,0.047,2154.236,59.07505,1922.0,1621.0,1104.0
16236,24B212493,63.9,75.3,26.38,0.125,06-V50 625100,06-V50,06-V50,06-V50,L,T,0.062,0.705,0.0073,0.0036,0.023,0.109,0.046,0.057,0.011,0.0306,0.0,0.0024,0.0123,0.001,0.047,2151.68,59.07439,1931.0,1634.0,1088.0
16246,24B212524,65.56666666666666,75.53333333333333,22.416666666666668,0.0716999992728233,06-V50 625100,06-V50,06-V50,06-V50,L,T,0.061,0.684,0.007200000000000001,0.0018000000000000002,0.026,0.13,0.039,0.041,0.009,0.0358,0.0,0.0026999999999999997,0.0128,0.001,0.046000000000000006,2157.944,59.0726,1952.0,1630.0,1122.0
16247,24B212529,68.9,77.1,25.84,0.0716999992728233,06-V50 625100,06-V50,06-V50,06-V50,L,T,0.061,0.684,0.0072,0.0018,0.026,0.13,0.039,0.041,0.009,0.0358,0.0,0.0027,0.0128,0.001,0.046,2146.892,59.08927,1940.0,1630.0,1122.0
16256,24B212564,62.3,74.0,26.57,0.118000000715256,06-V50 625100,06-V50,06-V50,06-V50,L,T,0.059,0.691,0.0075,0.0016,0.012,0.136,0.037,0.048,0.01,0.0297,0.001,0.0025,0.0116,0.001,0.047,2131.916,59.08938,1965.0,1639.0,1104.0
16292,24B212657,69.2,80.2,25.04,0.128000006079674,06-V50 625100,06-V50,06-V50,06-V50,L,T,0.063,0.712,0.01,0.0035,0.023,0.143,0.045,0.037,0.011,0.037,0.0,0.0085,0.0141,0.001,0.046,2185.862,59.05394,1956.0,1632.0,1103.0
16293,24B212660,65.8,76.1,24.66,0.0879999995231628,06-V50 625100,06-V50,06-V50,06-V50,L,T,0.063,0.712,0.01,0.0035,0.023,0.143,0.045,0.037,0.011,0.037,0.0,0.0085,0.0141,0.001,0.046,2185.394,59.05763,1945.0,1623.0,1085.0
16294,24B212662,69.0,78.8,24.7,0.0878999978303909,06-V50 625100,06-V50,06-V50,06-V50,L,T,0.063,0.712,0.01,0.0035,0.023,0.143,0.045,0.037,0.011,0.037,0.0,0.0085,0.0141,0.001,0.046,2158.862,59.06501,1931.0,1625.0,1103.0
16295,24B212665,67.7,79.8,22.0,0.0879999995231628,06-V50 625100,06-V50,06-V50,06-V50,L,T,0.06,0.706,0.0069,0.0024,0.022,0.139,0.048,0.049,0.01,0.0275,0.0,0.0024,0.0129,0.001,0.045,2106.806,59.10394,1927.0,1634.0,1101.0
16296,24B212665,69.2,78.7,24.92,0.0879999995231628,06-V50 625100,06-V50,06-V50,06-V50,T,T,0.06,0.706,0.0069,0.0024,0.022,0.139,0.048,0.049,0.01,0.0275,0.0,0.0024,0.0129,0.001,0.045,2106.806,59.10394,1927.0,1634.0,1101.0
16582,24B213864,59.9,69.5,29.09,0.125100001692772,06-V50 625100,06-V50,06T80H,06-V50,L,T,0.063,0.676,0.012,0.0,0.038,0.123,0.037,0.067,0.013,0.0324,0.001,0.0024,0.0047,0.004,0.045,2129.414,44.31923,1902.0,1619.0,1083.0
16583,24B213866,64.8,74.2,28.22,0.125100001692772,06-V50 625100,06-V50,06-V50,06-V50,L,T,0.063,0.676,0.012,0.0,0.038,0.123,0.037,0.067,0.013,0.0324,0.001,0.0024,0.0047,0.004,0.045,2122.952,44.32225,1898.0,1646.0,1115.0
16584,24B213871,64.2,76.0,24.7,0.0900000035762787,06-V50 625100,06-V50,06-V50,06-V50,L,T,0.063,0.676,0.012,0.0,0.038,0.123,0.037,0.067,0.013,0.0324,0.001,0.0024,0.0047,0.004,0.045,2152.67,34.47699,1934.0,1630.0,1097.0
16585,24B213872,69.2,78.1,25.36,0.0900000035762787,06-V50 625100,06-V50,06-V50,06-V60,L,T,0.063,0.676,0.012,0.0,0.038,0.123,0.037,0.067,0.013,0.0324,0.001,0.0024,0.0047,0.004,0.045,2150.78,34.47832,1936.0,1632.0,1099.0
17679,24B218401,56.2,66.6,29.19,0.111000001430511,06-V50 625100,06-V50,06-V50,06-V50,L,T,0.057,0.706,0.011,0.0039,0.02,0.126,0.042,0.079,0.013,0.0382,0.0,0.0039,0.0124,0.001,0.046,2085.998,34.49023,1896.0,1648.0,1108.0
18202,24B220472,57.4,69.7,25.22,0.115000002086163,06-V50 625100,06-V50,06-V50,06-V50,L,T,0.055,0.576,0.0128,0.0052,0.013,0.112,0.038,0.051,0.001,0.0258,0.001,0.0017,0.0126,0.001,0.045,2160.95,39.39043,1958.0,1626.0,1130.0
18203,24B220478,60.8,73.1,28.75,0.101000003516674,06-V50 625100,06-V50,06-V50,06-V50,L,T,0.055,0.576,0.0128,0.0052,0.013,0.112,0.038,0.051,0.001,0.0258,0.001,0.0017,0.0126,0.001,0.045,2110.856,39.40615,1940.0,1625.0,1106.0
18204,24B220480,62.6,75.9,23.35,0.101000003516674,06-V50 625100,06-V50,06-V50,06-V50,L,T,0.064,0.676,0.0066,0.0027,0.018,0.096,0.041,0.039,0.002,0.0322,0.0,0.0023,0.0136,0.001,0.046,2167.286,39.38998,1929.0,1630.0,1131.0
18205,24B220482,58.8,72.7,26.91,0.101000003516674,06-V50 625100,06-V50,06-V50,06-V50,L,T,0.064,0.676,0.0066,0.0027,0.018,0.096,0.041,0.039,0.002,0.0322,0.0,0.0023,0.0136,0.001,0.046,2154.722,39.39389,1929.0,1623.0,1117.0
18206,24B220486,60.0,73.8,30.05,0.125,06-V50 625100,06-V50,06-V50,06-V50,L,T,0.064,0.676,0.0066,0.0027,0.018,0.096,0.041,0.039,0.002,0.0322,0.0,0.0023,0.0136,0.001,0.046,2162.696,44.30895,1922.0,1625.0,1106.0
18207,24B220488,59.8,73.0,26.8,0.125,06-V50 625100,06-V50,06-V50,06-V50,L,T,0.061,0.654,0.008,0.0019,0.016,0.101,0.037,0.037,0.002,0.0311,0.0,0.0028,0.0117,0.001,0.046,2179.364,44.30476,1949.0,1625.0,1101.0
18908,24B223168,58.3,71.6,27.08,0.127000004053116,06-V50 625100,06-V50,06-V50,06-V50,L,T,0.06,0.662,0.0053,0.005,0.014,0.122,0.043,0.043,0.005,0.0317,0.0,0.0026,0.0127,0.0,0.042,2163.83,44.31222,1914.0,1643.0,1101.0
18909,24B223169,60.2,74.5,27.66,0.118000000715256,06-V50 625100,06-V50,06-V50,06-V60,L,T,0.06,0.662,0.0053,0.005,0.014,0.122,0.043,0.043,0.005,0.0317,0.0,0.0026,0.0127,0.0,0.042,2163.722,34.47754,1927.0,1641.0,1099.0
19640,24B225645,63.4,75.9,29.52,0.101000003516674,06-V50 625100,06-V50,06NB55,06-V50,L,T,0.065,0.713,0.0175,0.0048,0.022,0.115,0.039,0.056,0.002,0.033,0.004,0.002,0.0113,0.001,0.048,2165.486,39.39024,1925.0,1641.0,1097.0
19641,24B225646,62.6,75.4,24.97,0.101000003516674,06-V50 625100,06-V50,06-V50,06-V50,L,T,0.065,0.713,0.0175,0.0048,0.022,0.115,0.039,0.056,0.002,0.033,0.004,0.002,0.0113,0.001,0.048,2165.72,39.39303,1922.0,1657.0,1113.0
19659,24B225680,64.1,74.2,28.33,0.128000006079674,06-V50 625100,06-V50,06-V50,06-V50,L,T,0.055,0.686,0.0095,0.0016,0.026,0.11,0.04,0.038,0.0,0.0369,0.002,0.0019,0.0138,0.002,0.049,2119.514,34.48334,1918.0,1626.0,1112.0
19959,24B226864,65.1,75.1,29.75,0.116099998354912,06-V50 625100,06-V50,06-V50,06-V50,L,T,0.056,0.668,0.0078,0.0001,0.037,0.122,0.053,0.052,0.003,0.0384,0.0,0.0054,0.0156,0.002,0.046,2155.568,44.32855,1900.0,1635.0,1099.0
19960,24B226864,62.6,72.3,25.96,0.116099998354912,06-V50 625100,06-V50,06-V50,06-V50,T,T,0.056,0.668,0.0078,0.0001,0.037,0.122,0.053,0.052,0.003,0.0384,0.0,0.0054,0.0156,0.002,0.046,2155.568,44.32855,1900.0,1635.0,1099.0
19978,24B226934,64.5,76.3,26.17,0.124600000679493,06-V50 625100,06-V50,06-V50,06-V50,L,T,0.065,0.664,0.0116,0.0011,0.015,0.119,0.046,0.059,0.0,0.0276,0.0,0.0024,0.0148,0.001,0.045,2139.566,44.32056,1916.0,1632.0,1099.0
19979,24B226938,64.1,75.5,28.95,0.118000000715256,06-V50 625100,06-V50,06-V50,06-V50,L,T,0.065,0.664,0.0116,0.0011,0.015,0.119,0.046,0.059,0.0,0.0276,0.0,0.0024,0.0148,0.001,0.045,2135.084,34.48772,1911.0,1630.0,1103.0
19980,24B226941,61.9,73.6,29.24,0.118000000715256,06-V50 625100,06-V50,06-V50,06-V50,L,T,0.056,0.698,0.0096,0.0016,0.017,0.123,0.046,0.068,0.001,0.027,0.0,0.0032,0.0123,0.001,0.046,2122.916,34.48455,1923.0,1625.0,1099.0
20009,24B227053,62.1,72.8,27.95,0.118100002408028,06-V50 625100,06-V50,06NB50,06-V50,L,T,0.06,0.661,0.0121,0.0057,0.008,0.126,0.043,0.06,0.001,0.0256,0.003,0.002,0.0117,0.001,0.042,2116.238,34.4872,1902.0,1623.0,1110.0
20010,24B227054,60.9,71.9,28.21,0.118000000715256,06-V50 625100,06-V50,06NB50,06-V50,L,T,0.06,0.661,0.0121,0.0057,0.008,0.126,0.043,0.06,0.001,0.0256,0.003,0.002,0.0117,0.001,0.042,2131.916,34.48118,1916.0,1625.0,1104.0
20011,24B227056,57.1,70.5,25.78,0.118000000715256,06-V50 625100,06-V50,06-V50,06-V50,L,T,0.06,0.661,0.0121,0.0057,0.008,0.126,0.043,0.06,0.001,0.0256,0.003,0.002,0.0117,0.001,0.042,2143.544,34.47861,1916.0,1634.0,1099.0
17677,24B218394,58.7,69.8,24.06,0.0904999971389771,06-V50 625125,06-V50,06-V50,06-V50,L,T,0.064,0.687,0.0064,0.0009,0.02,0.11,0.039,0.041,0.012,0.0324,0.002,0.0029,0.0137,0.001,0.044,2117.642,34.48412,1932.0,1659.0,1121.0
17678,24B218396,60.9,72.3,27.35,0.119999997317791,06-V50 625125,06-V50,06-V50,06-V50,L,T,0.057,0.706,0.011,0.0039,0.02,0.126,0.042,0.079,0.013,0.0382,0.0,0.0039,0.0124,0.001,0.046,2160.644,34.47539,1932.0,1648.0,1117.0
13083,23B198703,63.0,72.4,23.92,0.061999998986721,06-V50 650175,06-V50,06-V50,06-V50,L,T,0.058,0.684,0.0072,0.0049,0.014,0.123,0.039,0.043,0.009,0.0306,0.001,0.002,0.0134,0.001,0.057,2160.302,34.47697,1895.0,1626.0,1191.0
17676,24B218389,65.1,74.4,23.77,0.0640000030398369,06-V50 650175,06-V50,06-V50,06-V50,L,T,0.064,0.687,0.0064,0.0009,0.02,0.11,0.039,0.041,0.012,0.0324,0.002,0.0029,0.0137,0.001,0.044,2049.44,34.49791,1864.0,1659.0,1149.0
18208,24B220492,63.8,74.1,26.79,0.0582999996840954,06-V50 650175,06-V50,06-V50,06-V50,L,T,0.061,0.654,0.008,0.0019,0.016,0.101,0.037,0.037,0.002,0.0311,0.0,0.0028,0.0117,0.001,0.046,2157.368,34.47869,1947.0,1661.0,1175.0
1291,23B154021,42.2,50.4,36.43,0.250099986791611,01EDDS 650300,01EDDS,03CSK,01EDDS,L,T,0.005,0.082,0.0036,0.0075,0.013,0.111,0.041,0.034,0.009,0.0444,0.001,0.0016,0.0098,0.07,0.006,2069.744,49.2676,1855.0,1655.0,1313.0
1292,23B154023,43.6,50.3,41.11,0.250099986791611,01EDDS 650300,01EDDS,01EDDS,01EDDS,L,T,0.005,0.082,0.0036,0.0075,0.013,0.111,0.041,0.034,0.009,0.0444,0.001,0.0016,0.0098,0.07,0.006,2121.062,49.23952,1882.0,1641.0,1306.0
1293,23B154024,43.8,50.6,40.01,0.250099986791611,01EDDS 650300,01EDDS,01EDDS,03CSK,L,T,0.005,0.082,0.0036,0.0075,0.013,0.111,0.041,0.034,0.009,0.0444,0.001,0.0016,0.0098,0.07,0.006,2104.286,44.31228,1875.0,1637.0,1302.0
1585,23B155265,45.6,56.6,30.24,0.143299996852875,01EDDS 650300,01EDDS,01EDDS,01EDDS,L,T,0.009,0.108,0.0056,0.0079,0.018,0.111,0.041,0.041,0.009,0.0578,0.001,0.0018,0.0085,0.068,0.007,2133.644,44.30839,1878.0,1639.0,1304.0
1586,23B155268,35.95,47.900000000000006,38.56999999999999,0.143299996852875,01EDDS 650300,01EDDS,01EDDS,01EDDS,L,T,0.002,0.064,0.0066,0.0057,0.015,0.104,0.051,0.038,0.013,0.0237,0.003,0.0025,0.011,0.068,0.007,2030.936,44.31478,1871.0,1644.0,1299.0
1587,23B155271,35.2,46.849999999999994,39.64,0.143299996852875,01EDDS 650300,01EDDS,01EDDS,01EDDS,L,T,0.002,0.064,0.0066,0.0057,0.015,0.104,0.051,0.038,0.013,0.0237,0.003,0.0025,0.011,0.068,0.007,2151.194,44.27387,1923.0,1652.0,1310.0
2108,23B157329,45.150000000000006,51.75,38.004999999999995,0.160999998450279,01EDDS 650300,01EDDS,03CSK,01EDDS,L,T,0.002,0.082,0.0054,0.0027,0.019,0.124,0.041,0.039,0.008,0.0479,0.003,0.0014,0.009,0.07,0.006,2108.768,49.23397,1934.0,1605.0,1301.0
2109,23B157336,40.7,49.7,40.54,0.137500002980232,01EDDS 650300,01EDDS,01EDDS,01EDDS,L,T,0.0,0.085,0.0049,0.0014,0.025,0.107,0.041,0.044,0.009,0.0591,0.001,0.0021,0.0073,0.084,0.006,2160.338,34.47007,1968.0,1652.0,1317.0
3490,23B162354,45.4,52.1,38.19,0.193800002336502,01EDDS 650300,01EDDS,01EDDS,01EDDS,L,T,0.005,0.074,0.0033,0.0005,0.037,0.095,0.036,0.034,0.008,0.0605,0.0,0.0027,0.0089,0.085,0.007,2084.486,44.28625,1900.0,1646.0,1304.0
3491,23B162355,50.5,55.0,31.74,0.19370000064373,01EDDS 650300,01EDDS,01EDDS,01EDDS,L,T,0.005,0.074,0.0033,0.0005,0.037,0.095,0.036,0.034,0.008,0.0605,0.0,0.0027,0.0089,0.085,0.007,2061.662,44.33599,1880.0,1648.0,1301.0
11615,23B193496,44.6,52.9,34.52,0.191599994897842,01EDDS 650300,01EDDS,01EDDS,01EDDS,L,T,0.0,0.08,0.0081,0.0012,0.04,0.081,0.031,0.034,0.012,0.0489,0.003,0.0025,0.0068,0.053,0.005,2077.448,49.25575,1878.0,1652.0,1304.0
11616,23B193499,43.5,51.6,37.31,0.170800000429153,01EDDS 650300,01EDDS,01EDDS,01EDDS,L,T,0.0,0.08,0.0081,0.0012,0.04,0.081,0.031,0.034,0.012,0.0489,0.003,0.0025,0.0068,0.053,0.005,2114.258,49.23213,1886.0,1648.0,1299.0
11617,23B193501,41.2,51.7,37.13,0.149800002574921,01EDDS 650300,01EDDS,01EDDS,01EDDS,L,T,0.0,0.08,0.0081,0.0012,0.04,0.081,0.031,0.034,0.012,0.0489,0.003,0.0025,0.0068,0.053,0.005,2107.436,34.45652,1907.0,1643.0,1302.0
11618,23B193505,48.2,54.5,35.18,0.108199998736382,01EDDS 650300,01EDDS,01EDDS,01EDDS,L,T,0.0,0.082,0.0095,0.0013,0.027,0.082,0.029,0.034,0.009,0.0499,0.003,0.002,0.0059,0.065,0.006,2105.024,34.47826,1916.0,1650.0,1301.0
11620,23B193513,38.9,50.6,39.13,0.184900000691414,01EDDS 650300,01EDDS,01EDDS,01EDDS,L,T,0.0,0.091,0.0125,0.0046,0.025,0.073,0.027,0.034,0.007,0.0574,0.002,0.002,0.0075,0.072,0.006,2100.56,49.2301,1893.0,1644.0,1299.0
11621,23B193516,43.7,53.2,35.18,0.160999998450279,01EDDS 650300,01EDDS,01EDDS,01EDDS,L,T,0.0,0.091,0.0125,0.0046,0.025,0.073,0.027,0.034,0.007,0.0574,0.002,0.002,0.0075,0.072,0.006,2069.762,49.24308,1869.0,1641.0,1304.0
11622,23B193519,44.9,53.8,30.83,0.0879999995231628,01EDDS 650300,01EDDS,01EDDS,01EDDS,L,T,0.0,0.068,0.0092,0.0048,0.037,0.074,0.032,0.031,0.009,0.0845,0.002,0.0024,0.0107,0.07,0.005,2056.118,34.44068,1869.0,1644.0,1322.0
11623,23B193520,48.5,54.6,32.5,0.0879999995231628,01EDDS 650300,01EDDS,01EDDS,01EDDS,L,T,0.0,0.068,0.0092,0.0048,0.037,0.074,0.032,0.031,0.009,0.0845,0.002,0.0024,0.0107,0.07,0.005,2058.206,34.48581,1875.0,1646.0,1310.0
11624,23B193524,26.2,46.9,39.58,0.145699992775917,01EDDS 675375,01EDDS,01EDDS,01EDDS,L,T,0.0,0.068,0.0092,0.0048,0.037,0.074,0.032,0.031,0.009,0.0845,0.002,0.0024,0.0107,0.07,0.005,2067.08,34.48484,1860.0,1643.0,1373.0
11625,23B193527,33.7,50.8,37.17,0.137600004673004,01EDDS 675375,01EDDS,01EDDS,01EDDS,L,T,0.0,0.058,0.0077,0.004,0.037,0.09,0.038,0.03,0.01,0.0607,0.001,0.0023,0.0104,0.069,0.005,2134.598,34.46925,1904.0,1652.0,1385.0
16713,24B214321,27.3,46.9,41.59,0.137600004673004,01EDDS 675375,01EDDS,01EDDS,01EDDS,L,T,0.001,0.069,0.0077,0.0045,0.014,0.075,0.028,0.038,0.008,0.041,0.0,0.0027,0.0077,0.09,0.006,2018.93,34.49328,1886.0,1677.0,1398.0
16714,24B214326,21.4,45.8,47.97,0.245100006461143,01EDDS 675375,01EDDS,01EDDS,01EDDS,L,T,0.001,0.069,0.0077,0.0045,0.014,0.075,0.028,0.038,0.008,0.041,0.0,0.0027,0.0077,0.09,0.006,2087.528,49.23187,1882.0,1680.0,1376.0
16715,24B214330,29.2,47.8,43.86,0.19149999320507,01EDDS 675375,01EDDS,01EDDS,01EDDS,L,T,0.005,0.068,0.009,0.0037,0.023,0.092,0.029,0.044,0.008,0.0463,0.0,0.0028,0.0089,0.084,0.006,2011.622,49.27564,1835.0,1682.0,1380.0
3797,23B163349,66.2,79.0,22.65,0.0715000033378601,06-V70 600100,06-V70,06-V50,06-V70,L,T,0.053,0.885,0.0072,0.0032,0.018,0.101,0.038,0.041,0.015,0.0346,0.002,0.0022,0.0139,0.001,0.076,2152.256,34.47871,1970.0,1605.0,1122.0
6624,23B172528,68.4,80.5,25.5,0.121500000357628,06-V70 600100,06-V70,06-V50,06-V70,L,T,0.059,0.885,0.0074,0.0039,0.015,0.142,0.046,0.052,0.012,0.0368,0.002,0.0015,0.0158,0.0,0.073,2139.296,34.48463,1941.0,1605.0,1103.0
4169,23B164438,69.1,77.8,25.34,0.0832000002264977,06-V70 600125,06-V70,06NB55,06-V70,L,T,0.062,0.843,0.0088,0.0077,0.025,0.149,0.041,0.045,0.015,0.0317,0.007,0.0016,0.0144,0.001,0.06,2197.94,34.46494,1990.0,1603.0,1137.0
4170,23B164441,66.25,74.65,26.32,0.0832000002264977,06-V70 600125,06-V70,06-V70,06-V70,L,T,0.062,0.843,0.0088,0.0077,0.025,0.149,0.041,0.045,0.015,0.0317,0.007,0.0016,0.0144,0.001,0.06,2165.558,34.47322,1976.0,1605.0,1130.0
4171,23B164443,59.4,71.0,24.29,0.0832000002264977,06-V70 600125,06-V70,06-V70,06MN40,L,T,0.062,0.843,0.0088,0.0077,0.025,0.149,0.041,0.045,0.015,0.0317,0.007,0.0016,0.0144,0.001,0.06,2167.178,34.47398,1983.0,1607.0,1131.0
6625,23B172530,71.7,82.2,23.57,0.0954999998211861,06-V70 600125,06-V70,06-V70,06-V70,L,T,0.059,0.885,0.0074,0.0039,0.015,0.142,0.046,0.052,0.012,0.0368,0.002,0.0015,0.0158,0.0,0.073,2138.27,34.48436,1929.0,1599.0,1110.0
10481,23B188774,78.0,85.1,22.82,0.095100000500679,06-V70 600125,06-V70,06-V70,06-V70,L,T,0.059,0.898,0.0077,0.002,0.016,0.09,0.036,0.039,0.007,0.0281,0.001,0.004,0.0162,0.001,0.075,2145.326,39.4044,1979.0,1607.0,1122.0
12107,23B195105,68.75,79.75,22.61,0.180000007152557,06-V70 600125,06-V70,06-V50,06-V70,L,T,0.056,0.914,0.0077,0.0034,0.011,0.126,0.046,0.033,0.009,0.0316,0.0,0.0023,0.0148,0.0,0.073,2181.308,49.22137,1936.0,1601.0,1130.0
12108,23B195112,70.9,80.8,24.6,0.0979999974370003,06-V70 600125,06-V70,06-V70,06-V70,L,T,0.056,0.914,0.0077,0.0034,0.011,0.126,0.046,0.033,0.009,0.0316,0.0,0.0023,0.0148,0.0,0.073,2136.128,34.48199,1898.0,1603.0,1151.0
12109,23B195114,70.1,79.9,25.31,0.0945999994874001,06-V70 600125,06-V70,06-V70,06-V70,L,T,0.056,0.918,0.0069,0.0004,0.024,0.124,0.043,0.036,0.01,0.0316,0.0,0.003,0.0133,0.001,0.075,2132.33,34.48013,1923.0,1605.0,1108.0
16315,24B212711,73.0,83.2,26.28,0.180000007152557,06-V70 600125,06-V70,06-V70,06-V70,L,T,0.059,0.925,0.0084,0.0025,0.025,0.136,0.046,0.047,0.011,0.0394,0.001,0.0023,0.0142,0.002,0.074,2155.982,59.07098,1952.0,1628.0,1126.0
16316,24B212718,76.4,83.9,25.34,0.0979999974370003,06-V70 600125,06-V70,06-V70,06-V70,L,T,0.058,0.969,0.0085,0.0033,0.02,0.149,0.049,0.047,0.012,0.0346,0.0,0.0022,0.015,0.001,0.078,2191.604,59.04575,1965.0,1632.0,1128.0
16313,24B212709,78.7,84.7,23.79,0.0869999974966049,06-V70 625100,06-V70,06NV65,06-V70,L,T,0.059,0.925,0.0084,0.0025,0.025,0.136,0.046,0.047,0.011,0.0394,0.001,0.0023,0.0142,0.002,0.074,2159.114,59.05401,1925.0,1623.0,1103.0
16314,24B212710,79.8,85.1,22.52,0.0869999974966049,06-V70 625100,06-V70,06-V70,06-V70,L,T,0.059,0.925,0.0084,0.0025,0.025,0.136,0.046,0.047,0.011,0.0394,0.001,0.0023,0.0142,0.002,0.074,2154.722,59.06908,1932.0,1643.0,1108.0
5124,23B167603,57.5,65.4,40.95,0.5,06NB45 600050,06NB45,06NB45,06NB45,T,T,0.044,0.346,0.0057,0.0021,0.023,0.118,0.044,0.036,0.01,0.0287,0.013,0.0016,0.0083,0.001,0.004,2168.042,54.14289,1898.0,1605.0,1041.0
5136,23B167645,55.1,64.1,43.58,0.677100002765656,06NB45 600050,06NB45,06NB45,06NB45,T,T,0.056,0.344,0.0053,0.003,0.015,0.094,0.035,0.035,0.009,0.0303,0.01,0.0011,0.0073,0.0,0.004,2124.122,54.1638,1887.0,1599.0,1034.0
5137,23B167647,54.5,64.6,44.5,0.677100002765656,06NB45 600050,06NB45,06NB45,06NB45,T,T,0.056,0.344,0.0053,0.003,0.015,0.094,0.035,0.035,0.009,0.0303,0.01,0.0011,0.0073,0.0,0.004,2151.77,54.15451,1893.0,1601.0,1038.0
5138,23B167648,55.2,62.8,41.57,0.677200019359589,06NB45 600050,06NB45,06NB45,06NB45,T,T,0.055,0.338,0.0046,0.0016,0.022,0.096,0.035,0.037,0.01,0.0309,0.01,0.0031,0.0072,0.001,0.004,2149.394,54.15243,1891.0,1599.0,1034.0
5139,23B167652,52.9,62.9,43.7,0.677100002765656,06NB45 600050,06NB45,06NB45,06NB45,T,T,0.054,0.326,0.0061,0.0031,0.021,0.141,0.046,0.046,0.012,0.0317,0.012,0.0015,0.0077,0.001,0.004,2136.11,54.15999,1886.0,1628.0,1115.0
5140,23B167656,55.1,63.8,39.77,0.45210000872612,06NB45 600050,06NB45,06NB45,06NB45,T,T,0.055,0.338,0.0048,0.0021,0.019,0.098,0.033,0.036,0.01,0.0306,0.011,0.0034,0.0075,0.001,0.004,2123.942,54.16587,1866.0,1599.0,1074.0
5141,23B167658,56.1,63.7,36.74,0.45210000872612,06NB45 600050,06NB45,06NB45,06NB45,T,T,0.055,0.338,0.0048,0.0021,0.019,0.098,0.033,0.036,0.01,0.0306,0.011,0.0034,0.0075,0.001,0.004,2141.618,54.15697,1877.0,1605.0,1088.0
5142,23B167664,55.0,62.7,37.31,0.45210000872612,06NB45 600050,06NB45,06NB45,06NB45,T,T,0.051,0.343,0.0061,0.0044,0.021,0.131,0.043,0.044,0.012,0.0344,0.012,0.0018,0.0069,0.001,0.005,2176.916,54.14441,1941.0,1596.0,1077.0
7706,23B176923,53.74,65.29,43.1,0.901899993419647,06NB45 600050,06NB45,06NB50,06NB45,T,T,0.052,0.377,0.0045,0.0045,0.015,0.139,0.044,0.049,0.007,0.0276,0.009,0.0026,0.007,0.0,0.004,2145.2,54.16058,1900.0,1644.0,1065.0
7707,23B176924,50.5,62.3,40.33,0.90149998664856,06NB45 600050,06NB45,06NB45,06NB45,T,T,0.052,0.377,0.0045,0.0045,0.015,0.139,0.044,0.049,0.007,0.0276,0.009,0.0026,0.007,0.0,0.004,2155.424,54.14463,1769.0,1646.0,1371.0
7708,23B176927,53.5,61.8,43.5,0.901799976825714,06NB45 600050,06NB45,06NB45,06NB45,T,T,0.052,0.377,0.0045,0.0045,0.015,0.139,0.044,0.049,0.007,0.0276,0.009,0.0026,0.007,0.0,0.004,2173.928,54.13662,1895.0,1625.0,1214.0
7709,23B176932,43.2,55.5,45.25,0.901600003242493,06NB45 600050,06NB45,06NB45,03DS-B,T,T,0.061,0.38,0.0037,0.0008,0.023,0.138,0.043,0.039,0.008,0.0286,0.011,0.0027,0.0096,0.0,0.004,2100.452,54.18317,1860.0,1601.0,1155.0
8088,23B178361,49.3,62.9,35.54,0.452199995517731,06NB45 600050,06NB45,06MN40,06NB45,L,T,0.052,0.366,0.0052,0.005,0.02,0.123,0.038,0.04,0.008,0.0274,0.009,0.0043,0.0083,0.0,0.004,2091.182,54.18746,1877.0,1625.0,1094.0
8089,23B178361,51.650000000000006,63.9,37.595,0.452199995517731,06NB45 600050,06NB45,06MN40,06NB45,T,T,0.052,0.366,0.0052,0.005,0.02,0.123,0.038,0.04,0.008,0.0274,0.009,0.0043,0.0083,0.0,0.004,2091.182,54.18746,1877.0,1625.0,1094.0
9166,23B182997,57.7,66.1,35.57,0.45210000872612,06NB45 600050,06NB45,06NB51,06NB45,T,T,0.054,0.352,0.0053,0.0017,0.023,0.099,0.039,0.042,0.007,0.0363,0.01,0.0024,0.0098,0.001,0.004,2140.268,54.16702,1891.0,1601.0,1095.0
8090,23B178365,53.8,63.3,31.83,0.123999997973442,06NB45 625125,06NB45,06NB45,06NB45,L,T,0.052,0.366,0.0052,0.005,0.02,0.123,0.038,0.04,0.008,0.0274,0.009,0.0043,0.0083,0.0,0.004,2127.434,44.32517,1873.0,1623.0,1115.0
8091,23B178365,55.5,65.4,27.39,0.123999997973442,06NB45 625125,06NB45,06NB45,06NB45,T,T,0.052,0.366,0.0052,0.005,0.02,0.123,0.038,0.04,0.008,0.0274,0.009,0.0043,0.0083,0.0,0.004,2127.434,44.32517,1873.0,1623.0,1115.0
9907,23B185922,55.3,66.1,32.43,0.189099997282028,06NB45 625125,06NB45,06NB45,06NB45,L,T,0.055,0.352,0.0052,0.001,0.009,0.12,0.04,0.04,0.012,0.0288,0.01,0.0029,0.0095,0.0,0.004,2208.614,49.21051,1997.0,1626.0,1218.0
9909,23B185926,63.3,72.0,25.51,0.0769999995827675,06NB45 625125,06NB45,06NB45,06-V60,L,T,0.055,0.352,0.0052,0.001,0.009,0.12,0.04,0.04,0.012,0.0288,0.01,0.0029,0.0095,0.0,0.004,2017.094,34.50251,1913.0,1619.0,1135.0
14978,23B207859,60.7,67.7,30.89,0.123999997973442,06NB45 625125,06NB45,06NB55,06NB45,L,T,0.05,0.452,0.0089,0.0026,0.017,0.137,0.046,0.05,0.01,0.0293,0.014,0.002,0.0082,0.0,0.004,2130.35,44.32728,1950.0,1625.0,1139.0
14979,23B207859,63.3,69.0,24.53,0.123999997973442,06NB45 625125,06NB45,06NB55,06NB45,T,T,0.05,0.452,0.0089,0.0026,0.017,0.137,0.046,0.05,0.01,0.0293,0.014,0.002,0.0082,0.0,0.004,2130.35,44.32728,1950.0,1625.0,1139.0
14980,23B207860,59.9,67.7,31.63,0.123999997973442,06NB45 625125,06NB45,06NB55,06NB45,L,T,0.05,0.452,0.0089,0.0026,0.017,0.137,0.046,0.05,0.01,0.0293,0.014,0.002,0.0082,0.0,0.004,2138.9,44.32395,1952.0,1623.0,1133.0
14981,23B207860,63.7,69.4,28.18,0.123999997973442,06NB45 625125,06NB45,06NB55,06NB45,T,T,0.05,0.452,0.0089,0.0026,0.017,0.137,0.046,0.05,0.01,0.0293,0.014,0.002,0.0082,0.0,0.004,2138.9,44.32395,1952.0,1623.0,1133.0
14982,23B207861,59.1,66.7,29.65,0.123999997973442,06NB45 625125,06NB45,06NB45,06NB45,L,T,0.05,0.452,0.0089,0.0026,0.017,0.137,0.046,0.05,0.01,0.0293,0.014,0.002,0.0082,0.0,0.004,2128.01,44.32254,1954.0,1630.0,1142.0
14983,23B207861,61.5,68.8,29.82,0.123999997973442,06NB45 625125,06NB45,06NB45,06NB45,T,T,0.05,0.452,0.0089,0.0026,0.017,0.137,0.046,0.05,0.01,0.0293,0.014,0.002,0.0082,0.0,0.004,2128.01,44.32254,1954.0,1630.0,1142.0
17051,24B215510,62.7,70.3,30.25,0.0920000001788139,06NB45 625125,06NB45,06NB45,06NB45,L,T,0.05,0.35,0.0116,0.0035,0.018,0.102,0.036,0.084,0.009,0.0204,0.014,0.0033,0.0085,0.001,0.003,2147.954,39.40037,1922.0,1623.0,1103.0
17052,24B215510,65.2,71.9,26.39,0.0920000001788139,06NB45 625125,06NB45,06NB45,06NB45,T,T,0.05,0.35,0.0116,0.0035,0.018,0.102,0.036,0.084,0.009,0.0204,0.014,0.0033,0.0085,0.001,0.003,2147.954,39.40037,1922.0,1623.0,1103.0
17053,24B215512,56.3,67.0,36.44,0.183100000023842,06NB45 625125,06NB45,06NB45,06NB45,L,T,0.05,0.35,0.0116,0.0035,0.018,0.102,0.036,0.084,0.009,0.0204,0.014,0.0033,0.0085,0.001,0.003,2150.258,44.31669,1941.0,1630.0,1140.0
17054,24B215512,59.0,67.6,33.32,0.183100000023842,06NB45 625125,06NB45,06NB45,06NB45,T,T,0.05,0.35,0.0116,0.0035,0.018,0.102,0.036,0.084,0.009,0.0204,0.014,0.0033,0.0085,0.001,0.003,2150.258,44.31669,1941.0,1630.0,1140.0
18306,24B220764,57.4,66.3,32.79,0.222000002861023,06NB45 625125,06NB45,06NB55,06NB45,T,T,0.054,0.358,0.005,0.0011,0.014,0.115,0.04,0.039,0.0,0.0284,0.011,0.0028,0.0093,0.001,0.003,2149.142,49.22811,1925.0,1639.0,1131.0
18307,24B220770,57.6,66.1,32.11,0.188999995589256,06NB45 625125,06NB45,06NB45,06NB45,T,T,0.054,0.358,0.005,0.0011,0.014,0.115,0.04,0.039,0.0,0.0284,0.011,0.0028,0.0093,0.001,0.003,2152.148,49.2326,1920.0,1641.0,1124.0
18308,24B220773,57.3,66.5,33.03,0.0904999971389771,06NB45 625125,06NB45,06NB45,06NB45,L,T,0.056,0.358,0.006,0.0013,0.012,0.105,0.036,0.035,0.001,0.0276,0.011,0.0034,0.0079,0.001,0.003,2156.144,34.47625,1923.0,1641.0,1126.0
18309,24B220779,56.7,65.35,36.745000000000005,0.250200003385544,06NB45 625125,06NB45,06NB45,06NB45,L,T,0.056,0.358,0.006,0.0013,0.012,0.105,0.036,0.035,0.001,0.0276,0.011,0.0034,0.0079,0.001,0.003,2156.234,54.14455,1823.0,1643.0,1140.0
18992,24B223468,55.8,64.7,33.76,0.188999995589256,06NB45 625125,06NB45,06NB45,06NB45,L,T,0.048,0.389,0.013,0.0012,0.022,0.147,0.045,0.061,0.0,0.0326,0.009,0.0027,0.0073,0.001,0.003,2106.896,49.25773,1927.0,1625.0,1137.0
18993,24B223468,56.8,65.2,34.07,0.188999995589256,06NB45 625125,06NB45,06NB45,06NB45,T,T,0.048,0.389,0.013,0.0012,0.022,0.147,0.045,0.061,0.0,0.0326,0.009,0.0027,0.0073,0.001,0.003,2106.896,49.25773,1927.0,1625.0,1137.0
6037,23B170900,71.8,79.6,24.57,0.153500005602837,06NC60 600050,06NC60,[],[],L,T,0.048,1.064,0.0075,0.0033,0.026,0.284,0.064,0.064,0.018,0.0345,0.036,0.0011,0.0055,0.001,0.005,2138.198,44.31668,1907.0,1641.0,1052.0
6038,23B170904,72.1,79.7,23.75,0.153400003910065,06NC60 600050,06NC60,[],[],L,T,0.048,1.064,0.0075,0.0033,0.026,0.284,0.064,0.064,0.018,0.0345,0.036,0.0011,0.0055,0.001,0.005,2135.246,44.31007,1905.0,1639.0,1038.0
13782,23B201516,71.4,79.8,23.0,0.123599998652935,06NC60 600050,06NC60,06NC60,06NC60,L,T,0.045,1.081,0.0104,0.0017,0.166,0.244,0.03,0.031,0.007,0.0315,0.036,0.0022,0.0075,0.001,0.004,2115.518,34.47348,1916.0,1605.0,1050.0
13783,23B201516,72.9,81.85,25.759999999999998,0.123599998652935,06NC60 600050,06NC60,06NC60,06NC60,T,T,0.045,1.081,0.0104,0.0017,0.166,0.244,0.03,0.031,0.007,0.0315,0.036,0.0022,0.0075,0.001,0.004,2115.518,34.47348,1916.0,1605.0,1050.0
13784,23B201520,76.66666666666667,86.56666666666666,23.13,0.12359999865293499,06NC60 600050,06NC60,06NC60,06NC60,L,T,0.055,1.086,0.0092,0.0012,0.171,0.261,0.037,0.038,0.005,0.0302,0.039,0.0025,0.007700000000000001,0.001,0.0030000000000000005,2118.776,34.4683,1916.0,1607.0,1045.0
13785,23B201525,67.65,77.75,17.515,0.123599998652935,06NC60 600050,06NC60,06NC60,06NC60,L,T,0.055,1.086,0.0092,0.0012,0.171,0.261,0.037,0.038,0.005,0.0302,0.039,0.0025,0.0077,0.001,0.003,2096.312,34.48133,1875.0,1607.0,1045.0
18370,24B220988,72.05,83.15,21.745,0.123599998652935,06NC60 600050,06NC60,06NC60,06NC60,L,T,0.063,1.032,0.0085,0.0021,0.186,0.26,0.04,0.045,0.011,0.0325,0.04,0.0033,0.0053,0.002,0.004,2126.714,34.46235,1902.0,1625.0,1034.0
18371,24B220997,72.75,81.7,25.34,0.123599998652935,06NC60 600050,06NC60,06NC60,06NC51,L,T,0.054,1.094,0.0089,0.0023,0.183,0.261,0.04,0.039,0.013,0.0391,0.042,0.0027,0.0094,0.002,0.004,2111.162,34.4692,1900.0,1623.0,1038.0
6331,23B171653,57.9,79.1,27.13,0.244299992918968,18-M08 625100,18-M08,18-M08,18-M08,L,T,0.194,0.707,0.0057,0.0019,0.037,0.116,0.045,0.037,0.008,0.0231,0.001,0.002,0.0103,0.001,0.005,2075.846,44.33867,1869.0,1626.0,1115.0
6332,23B171659,58.9,80.5,22.99,0.1199000030756,18-M08 625100,18-M08,18-M08,18-M08,L,T,0.19400000000000003,0.707,0.0057,0.0019,0.037,0.116,0.045000000000000005,0.037,0.008,0.0231,0.001,0.002,0.0103,0.001,0.005,2058.512,44.34715,1857.0,1617.0,1115.0
7761,23B177093,55.8,67.5,30.24,0.127000004053116,05CUSI 625100,05CUSI,06-W65,05CUSI,L,T,0.057,0.532,0.0036,0.0019,0.221,0.259,0.067,0.142,0.009,0.0317,0.004,0.0029,0.0069,0.001,0.006,2090.282,44.28626,1896.0,1621.0,1106.0
7762,23B177099,53.4,66.6,30.24,0.127000004053116,05CUSI 625100,05CUSI,05CUSI,05CUSI,L,T,0.057,0.532,0.0036,0.0019,0.221,0.259,0.067,0.142,0.009,0.0317,0.004,0.0029,0.0069,0.001,0.006,2176.502,44.28019,1882.0,1632.0,1115.0
7803,23B177215,56.5,68.8,30.29,0.180999994277954,05CUSI 625100,05CUSI,06-W65,05CUSI,L,T,0.062,0.538,0.0063,0.0025,0.231,0.256,0.066,0.124,0.015,0.0324,0.008,0.004,0.0104,0.001,0.006,2033.582,44.29716,1875.0,1621.0,1090.0
7804,23B177216,54.6,69.1,29.19,0.181099995970726,05CUSI 625100,05CUSI,05CUSI,05CUSI,L,T,0.062,0.538,0.0063,0.0025,0.231,0.256,0.066,0.124,0.015,0.0324,0.008,0.004,0.0104,0.001,0.006,2027.786,44.35857,1878.0,1698.0,1083.0
7805,23B177220,48.0,63.6,32.38,0.180999994277954,05CUSI 625100,05CUSI,05CUSI,05CUSI,L,T,0.062,0.538,0.0063,0.0025,0.231,0.256,0.066,0.124,0.015,0.0324,0.008,0.004,0.0104,0.001,0.006,2021.702,44.37107,1875.0,1628.0,1095.0
7806,23B177222,46.3,62.3,32.54,0.181099995970726,05CUSI 625100,05CUSI,05CUSI,05CUSI,L,T,0.055,0.449,0.0038,0.0005,0.179,0.254,0.054,0.083,0.011,0.0346,0.001,0.003,0.0046,0.001,0.004,2085.566,44.33476,1902.0,1632.0,1095.0
7807,23B177226,50.4,63.6,31.32,0.123000003397465,05CUSI 625100,05CUSI,05CUSI,05CUSI,L,T,0.055,0.449,0.0038,0.0005,0.179,0.254,0.054,0.083,0.011,0.0346,0.001,0.003,0.0046,0.001,0.004,2100.758,44.33328,1898.0,1626.0,1104.0
7808,23B177229,50.25,63.8,31.87,0.123000003397465,05CUSI 625100,05CUSI,05CUSI,05CUSI,L,T,0.053,0.435,0.0026,0.0026,0.181,0.245,0.056,0.049,0.011,0.0338,0.0,0.0031,0.005,0.001,0.004,2095.988,44.33035,1898.0,1623.0,1099.0
7809,23B177232,50.0,63.5,32.29,0.123000003397465,05CUSI 625100,05CUSI,05CUSI,05CUSI,L,T,0.053,0.435,0.0026,0.0026,0.181,0.245,0.056,0.049,0.011,0.0338,0.0,0.0031,0.005,0.001,0.004,2089.238,44.33734,1905.0,1625.0,1103.0
7823,23B177287,51.9,66.5,31.46,0.123000003397465,05CUSI 625100,05CUSI,05CUSI,05CUSI,L,T,0.053,0.45,0.0055,0.0003,0.179,0.222,0.039,0.06,0.008,0.0274,0.0,0.0035,0.0034,0.001,0.004,2003.666,34.51699,1934.0,1619.0,1092.0
7824,23B177293,53.2,66.9,28.05,0.123000003397465,05CUSI 625100,05CUSI,05CUSI,05CUSI,L,T,0.058,0.479,0.0042,0.0004,0.176,0.244,0.043,0.068,0.008,0.038,0.0,0.003,0.0048,0.001,0.004,2014.754,34.51493,1956.0,1623.0,1094.0
7825,23B177294,52.1,65.5,28.2,0.123000003397465,05CUSI 625100,05CUSI,05CUSI,05CUSI,L,T,0.058,0.479,0.0042,0.0004,0.176,0.244,0.043,0.068,0.008,0.038,0.0,0.003,0.0048,0.001,0.004,2024.258,34.50989,1958.0,1623.0,1097.0
7826,23B177295,47.5,62.3,31.88,0.123000003397465,05CUSI 625100,05CUSI,05CUSI,05CSK,L,T,0.058,0.479,0.0042,0.0004,0.176,0.244,0.043,0.068,0.008,0.038,0.0,0.003,0.0048,0.001,0.004,2036.246,34.50745,1970.0,1619.0,1101.0
8426,23B179618,46.9,62.4,31.35,0.127000004053116,05CUSI 625100,05CUSI,05CUSI,05CUSI,L,T,0.06,0.515,0.0051,0.0031,0.155,0.235,0.053,0.059,0.012,0.0327,0.002,0.0034,0.0088,0.001,0.005,2039.864,44.35666,1801.0,1621.0,1086.0
8428,23B179623,48.2,62.6,33.52,0.123000003397465,05CUSI 625100,05CUSI,05CUSI,05CUSI,L,T,0.059,0.493,0.003,0.0006,0.173,0.235,0.064,0.047,0.015,0.0336,0.001,0.0031,0.0104,0.001,0.005,2083.082,44.33634,1801.0,1619.0,1101.0
8429,23B179624,58.7,69.7,30.05,0.181099995970726,05CUSI 625100,05CUSI,05CUSI,06NC51,L,T,0.059,0.493,0.003,0.0006,0.173,0.235,0.064,0.047,0.015,0.0336,0.001,0.0031,0.0104,0.001,0.005,2063.192,44.34055,1801.0,1625.0,1101.0
8452,23B179679,49.3,64.7,34.76,0.123000003397465,05CUSI 625100,05CUSI,05CUSI,05CUSI,L,T,0.058,0.456,0.0052,0.0021,0.146,0.245,0.055,0.069,0.013,0.0333,0.002,0.0036,0.0101,0.002,0.005,2109.65,34.48223,1900.0,1630.0,1097.0
8453,23B179681,46.2,59.7,33.76,0.123000003397465,05CUSI 625100,05CUSI,05CUSI,05CUSI,L,T,0.054,0.467,0.0054,0.0017,0.162,0.249,0.054,0.066,0.012,0.036,0.0,0.0032,0.0085,0.002,0.005,2109.632,34.48226,1905.0,1626.0,1097.0
8454,23B179682,50.2,64.4,33.13,0.123000003397465,05CUSI 625100,05CUSI,05CUSI,05CUSI,L,T,0.054,0.467,0.0054,0.0017,0.162,0.249,0.054,0.066,0.012,0.036,0.0,0.0032,0.0085,0.002,0.005,2111.234,34.48348,1902.0,1630.0,1097.0
8455,23B179687,48.7,64.3,35.96,0.123000003397465,05CUSI 625100,05CUSI,05CUSI,05CUSI,L,T,0.054,0.467,0.0054,0.0017,0.162,0.249,0.054,0.066,0.012,0.036,0.0,0.0032,0.0085,0.002,0.005,2092.28,34.4866,1896.0,1626.0,1094.0
8456,23B179688,48.9,62.9,34.09,0.123000003397465,05CUSI 625100,05CUSI,05CUSI,05CSK,L,T,0.054,0.467,0.0054,0.0017,0.162,0.249,0.054,0.066,0.012,0.036,0.0,0.0032,0.0085,0.002,0.005,2091.812,34.4886,1896.0,1621.0,1097.0
10190,23B187433,47.2,61.3,37.93,0.316100001335144,05CUSI 625100,05CUSI,05CUSI,05CUSI,L,T,0.06,0.398,0.0088,0.0008,0.168,0.258,0.042,0.061,0.01,0.0323,0.002,0.0037,0.0096,0.001,0.003,2157.026,54.13718,1877.0,1630.0,1283.0
12236,23B195726,49.3,63.7,35.22,0.181099995970726,05CUSI 625100,05CUSI,05CUSI,05CUSI,L,T,0.056,0.432,0.0101,0.0009,0.192,0.24,0.049,0.075,0.01,0.0324,0.001,0.0027,0.0069,0.002,0.003,2055.254,39.42164,1860.0,1614.0,1103.0
12237,23B195729,51.2,64.4,33.02,0.123000003397465,05CUSI 625100,05CUSI,05CUSI,05CUSI,L,T,0.054,0.42,0.006,0.0006,0.193,0.238,0.051,0.059,0.011,0.0301,0.0,0.0022,0.006,0.001,0.003,2094.62,39.41239,1862.0,1612.0,1095.0
12238,23B195734,50.8,64.2,32.59,0.121500000357628,05CUSI 625100,05CUSI,05CUSI,05CUSI,L,T,0.054,0.42,0.006,0.0006,0.193,0.238,0.051,0.059,0.011,0.0301,0.0,0.0022,0.006,0.001,0.003,2152.112,39.3858,1880.0,1610.0,1106.0
12239,23B195737,48.8,62.7,33.65,0.121500000357628,05CUSI 625100,05CUSI,05CUSI,05CUSI,L,T,0.052,0.498,0.0048,0.0021,0.174,0.244,0.053,0.046,0.011,0.0361,0.0,0.0043,0.0073,0.001,0.003,2148.584,39.3898,1886.0,1614.0,1110.0
8492,23B179759,61.2,93.2,25.83,0.371399998664856,27CR20 650200,27CR20,-- -- --,-- -- --,L,T,0.274,1.316,0.0061,0.0012,0.23,0.12,0.042,0.302,0.01,0.0274,0.001,0.004,0.0107,0.002,0.007,2006.114,54.16743,1801.0,1715.0,1200.0
8493,23B179760,67.1,100.6,20.11,0.371300011873245,27CR20 650200,27CR20,-- -- --,-- -- --,L,T,0.274,1.316,0.0061,0.0012,0.23,0.12,0.042,0.302,0.01,0.0274,0.001,0.004,0.0107,0.002,0.007,1994.162,54.17836,1790.0,1677.0,1193.0
8494,23B179761,69.2,101.5,23.2,0.371300011873245,27CR20 650200,27CR20,-- -- --,-- -- --,L,T,0.274,1.316,0.0061,0.0012,0.23,0.12,0.042,0.302,0.01,0.0274,0.001,0.004,0.0107,0.002,0.007,1984.46,54.17256,1776.0,1648.0,1191.0
8495,23B179764,73.4,101.4,19.615000000000002,0.371399998664856,27CR20 650200,27CR20,-- -- --,-- -- --,L,T,0.265,1.439,0.0049,0.0008,0.246,0.132,0.043,0.341,0.009,0.033,0.0,0.0037,0.012,0.001,0.006,2025.626,54.1309,1796.0,1666.0,1193.0
8496,23B179766,64.4,97.0,25.51,0.371399998664856,27CR20 650200,27CR20,-- -- --,-- -- --,L,T,0.265,1.439,0.0049,0.0008,0.246,0.132,0.043,0.341,0.009,0.033,0.0,0.0037,0.012,0.001,0.006,2018.21,54.13448,1792.0,1650.0,1191.0
8497,23B179767,63.3,104.3,22.19,0.371399998664856,27CR20 650200,27CR20,-- -- --,29CR20,L,T,0.265,1.439,0.0049,0.0008,0.246,0.132,0.043,0.341,0.009,0.033,0.0,0.0037,0.012,0.001,0.006,2022.674,54.13199,1794.0,1650.0,1193.0
17224,24B216203,63.7,97.0,27.58,0.391099989414215,27CR20 650200,27CR20,27CR20,27CR20,L,T,0.267,1.367,0.006,0.0,0.239,0.089,0.031,0.309,0.01,0.0357,0.001,0.0027,0.0098,0.002,0.005,2104.196,54.08604,1904.0,1650.0,1185.0
17225,24B216205,65.2,99.0,24.71,0.391099989414215,27CR20 650200,27CR20,27CR20,27CR20,L,T,0.267,1.367,0.006,0.0,0.239,0.089,0.031,0.309,0.01,0.0357,0.001,0.0027,0.0098,0.002,0.005,1993.262,54.1513,1832.0,1655.0,1203.0
17226,24B216207,59.4,95.6,26.42,0.391200006008148,27CR20 650200,27CR20,27CR20,27CR20,L,T,0.277,1.367,0.0054,0.0,0.233,0.082,0.031,0.316,0.008,0.0282,0.001,0.0027,0.0051,0.001,0.005,2017.742,54.15511,1859.0,1655.0,1187.0
17227,24B216208,56.9,93.8,24.91,0.391200006008148,27CR20 650200,27CR20,27CR20,27CR20,T,H,0.277,1.367,0.0054,0.0,0.233,0.082,0.031,0.316,0.008,0.0282,0.001,0.0027,0.0051,0.001,0.005,2004.548,54.16272,1842.0,1652.0,1189.0
17228,24B216208,56.1,92.2,25.3,0.391200006008148,27CR20 650200,27CR20,27CR20,27CR20,T,M,0.277,1.367,0.0054,0.0,0.233,0.082,0.031,0.316,0.008,0.0282,0.001,0.0027,0.0051,0.001,0.005,2004.548,54.16272,1842.0,1652.0,1189.0
17229,24B216208,56.36666666666667,92.7,23.580000000000002,0.391200006008148,27CR20 650200,27CR20,27CR20,27CR20,T,T,0.277,1.367,0.005399999999999999,0.0,0.233,0.082,0.031,0.316,0.008,0.0282,0.001,0.0026999999999999997,0.0051,0.001,0.005,2004.548,54.16272,1842.0,1652.0,1189.0
