Repository: PNell/TrialTest3

File: Data/StreamlitData032524.csv (part 96 of 96)
,coil_no,YieldStrength,TensileStrength,TotalElongation,coil_thickness,steel_design_description,grade,grade_head,grade_tail,sample_direction,sample_location,c_amount,mn_amount,p_amount,s_amount,si_amount,cu_amount,ni_amount,cr_amount,mo_amount,al_amount,nb_amount,ca_amount,n_amount,ti_amount,v_amount,TF1_EXIT_AVG_BODY,TBC_thickness,TEMP_FM_ENTRY_AVG,TEMP_FM_EXIT_AVG,TEMP_COILING_AVG
17230,24B216210,62.1,94.7,25.98,0.391200006008148,27CR20 650200,27CR20,27CR20,27CR20,L,T,0.277,1.367,0.0054,0.0,0.233,0.082,0.031,0.316,0.008,0.0282,0.001,0.0027,0.0051,0.001,0.005,2055.272,54.12719,1907.0,1637.0,1187.0
17231,24B216213,61.3,95.30000000000001,24.259999999999998,0.391200006008148,27CR20 650200,27CR20,27CR20,27CR20,L,T,0.279,1.328,0.0053,0.0002,0.212,0.079,0.034,0.298,0.009,0.027,0.0,0.0029,0.0073,0.001,0.005,2081.948,54.11249,1918.0,1652.0,1194.0
17232,24B216216,63.8,95.8,26.32,0.391099989414215,27CR20 650200,27CR20,27CR20,27CR20,L,T,0.279,1.328,0.0053,0.0002,0.212,0.079,0.034,0.298,0.009,0.027,0.0,0.0029,0.0073,0.001,0.005,2060.258,54.12196,1900.0,1650.0,1194.0
17233,24B216219,62.0,95.5,27.14,0.391200006008148,27CR20 650200,27CR20,27CR20,27CR20,L,T,0.256,1.387,0.0074,0.0012,0.225,0.085,0.032,0.328,0.01,0.0389,0.0,0.0038,0.0099,0.002,0.005,2080.076,54.10945,1916.0,1648.0,1200.0
17234,24B216222,63.7,94.7,29.73,0.391200006008148,27CR20 650200,27CR20,27CR20,27CR20,L,T,0.256,1.387,0.0074,0.0012,0.225,0.085,0.032,0.328,0.01,0.0389,0.0,0.0038,0.0099,0.002,0.005,2075.252,54.11533,1916.0,1653.0,1198.0
8498,23B179769,72.9,108.9,23.835,0.375099986791611,29CR20 650200,29CR20,29CR20,29CR20,L,T,0.298,1.439,0.0058,0.0017,0.252,0.102,0.038,0.343,0.01,0.0286,0.0,0.004,0.01,0.002,0.007,2028.38,54.12651,1797.0,1650.0,1218.0
8499,23B179771,66.6,103.3,24.65,0.375,29CR20 650200,29CR20,29CR20,29CR20,L,T,0.298,1.439,0.0058,0.0017,0.252,0.102,0.038,0.343,0.01,0.0286,0.0,0.004,0.01,0.002,0.007,2047.406,54.15763,1781.0,1637.0,1202.0
8502,23B179783,61.05,97.35,22.82,0.375,29CR20 650200,29CR20,29CR20,29CR20,L,T,0.293,1.345,0.0062,0.0002,0.225,0.124,0.045,0.256,0.018,0.0304,0.001,0.0027,0.0092,0.001,0.007,2028.128,54.13648,1821.0,1644.0,1212.0
8503,23B179785,58.7,95.4,24.84,0.375,29CR20 650200,29CR20,29CR20,29CR20,L,T,0.293,1.345,0.0062,0.0002,0.225,0.124,0.045,0.256,0.018,0.0304,0.001,0.0027,0.0092,0.001,0.007,2032.07,54.13601,1815.0,1644.0,1203.0
8504,23B179788,66.7,102.3,23.98,0.375,29CR20 650200,29CR20,29CR20,29CR20,L,T,0.29,1.347,0.0054,0.0006,0.253,0.096,0.038,0.327,0.01,0.0297,0.0,0.002,0.0112,0.002,0.007,2044.94,54.12312,1828.0,1661.0,1200.0
8505,23B179790,67.4,104.4,23.27,0.375,29CR20 650200,29CR20,29CR20,29CR20,L,T,0.29,1.347,0.0054,0.0006,0.253,0.096,0.038,0.327,0.01,0.0297,0.0,0.002,0.0112,0.002,0.007,2048.882,54.11643,1835.0,1655.0,1196.0
17210,24B216163,62.4,97.3,27.28,0.375099986791611,29CR20 650200,29CR20,20SS55,29CR20,L,T,0.297,1.378,0.0069,0.0046,0.248,0.076,0.042,0.299,0.011,0.0397,0.0,0.0034,0.0092,0.002,0.005,2089.85,54.16935,1922.0,1650.0,1178.0
17211,24B216164,63.4,99.0,24.91,0.375099986791611,29CR20 650200,29CR20,29CR20,29CR20,L,T,0.297,1.378,0.0069,0.0046,0.248,0.076,0.042,0.299,0.011,0.0397,0.0,0.0034,0.0092,0.002,0.005,2111.648,54.08018,1925.0,1628.0,1193.0
17212,24B216166,64.3,100.0,25.9,0.375099986791611,29CR20 650200,29CR20,29CR20,29CR20,L,T,0.297,1.378,0.0069,0.0046,0.248,0.076,0.042,0.299,0.011,0.0397,0.0,0.0034,0.0092,0.002,0.005,2127.182,54.07298,1938.0,1652.0,1202.0
17213,24B216169,63.8,100.0,24.76,0.375099986791611,29CR20 650200,29CR20,29CR20,29CR20,L,T,0.283,1.372,0.0054,0.0,0.241,0.082,0.035,0.297,0.01,0.0392,0.0,0.0039,0.0067,0.002,0.005,2136.074,54.06484,1943.0,1650.0,1200.0
17214,24B216172,62.9,99.5,26.28,0.375,29CR20 650200,29CR20,29CR20,29CR20,L,T,0.283,1.372,0.0054,0.0,0.241,0.082,0.035,0.297,0.01,0.0392,0.0,0.0039,0.0067,0.002,0.005,2136.488,54.06822,1934.0,1648.0,1191.0
17215,24B216175,63.4,96.0,27.57,0.375099986791611,29CR20 650200,29CR20,29CR20,29CR20,L,T,0.29,1.408,0.0068,0.0,0.252,0.08,0.037,0.298,0.012,0.0383,0.001,0.0032,0.0079,0.002,0.005,2131.502,54.06615,1932.0,1639.0,1194.0
17216,24B216177,64.7,99.5,26.12,0.375099986791611,29CR20 650200,29CR20,29CR20,29CR20,L,T,0.29,1.408,0.0068,0.0,0.252,0.08,0.037,0.298,0.012,0.0383,0.001,0.0032,0.0079,0.002,0.005,2133.14,54.06508,1932.0,1648.0,1194.0
17217,24B216181,63.8,98.6,26.69,0.375,29CR20 650200,29CR20,29CR20,29CR20,L,T,0.298,1.338,0.0059,0.0001,0.258,0.093,0.035,0.286,0.011,0.036,0.001,0.0039,0.0101,0.002,0.005,2137.946,54.06288,1932.0,1641.0,1194.0
17218,24B216183,62.8,97.9,27.9,0.375,29CR20 650200,29CR20,29CR20,29CR20,L,T,0.298,1.338,0.0059,0.0001,0.258,0.093,0.035,0.286,0.011,0.036,0.001,0.0039,0.0101,0.002,0.005,2138.792,54.06413,1934.0,1641.0,1193.0
17219,24B216186,65.35,98.8,26.025,0.375099986791611,29CR20 650200,29CR20,29CR20,29CR20,L,T,0.292,1.37,0.0073,0.0,0.252,0.081,0.038,0.3,0.012,0.04,0.0,0.0046,0.0069,0.002,0.005,2135.732,54.06694,1936.0,1639.0,1194.0
17220,24B216192,65.8,102.2,26.98,0.375099986791611,29CR20 650200,29CR20,29CR20,29CR20,L,T,0.297,1.413,0.0046,0.0,0.245,0.083,0.032,0.315,0.01,0.0418,0.001,0.0026,0.0103,0.002,0.005,2137.388,54.05829,1932.0,1650.0,1193.0
17221,24B216194,71.8,97.2,28.11,0.375099986791611,29CR20 650200,29CR20,29CR20,29CR20,L,T,0.297,1.413,0.0046,0.0,0.245,0.083,0.032,0.315,0.01,0.0418,0.001,0.0026,0.0103,0.002,0.005,2121.584,54.06252,1904.0,1652.0,1194.0
17222,24B216197,65.4,98.7,25.24,0.375,29CR20 650200,29CR20,29CR20,29CR20,L,T,0.295,1.361,0.0046,0.0,0.247,0.078,0.035,0.276,0.009,0.0375,0.0,0.0047,0.0072,0.002,0.005,2106.554,54.10148,1931.0,1626.0,1194.0
17223,24B216199,62.9,97.2,24.67,0.375,29CR20 650200,29CR20,29CR20,29CR20,L,T,0.295,1.361,0.0046,0.0,0.247,0.078,0.035,0.276,0.009,0.0375,0.0,0.0047,0.0072,0.002,0.005,2115.572,54.08303,1929.0,1648.0,1194.0
17986,24B219851,61.7,93.7,26.95,0.375099986791611,29CR20 650200,29CR20,29CR20,29CR20,L,T,0.296,1.374,0.0146,0.0002,0.243,0.084,0.033,0.272,0.015,0.0335,0.002,0.0033,0.0059,0.003,0.005,2118.974,54.10217,1925.0,1646.0,1218.0
17987,24B219852,64.6,98.6,25.85,0.375099986791611,29CR20 650200,29CR20,29CR20,29CR20,L,T,0.296,1.374,0.0146,0.0002,0.243,0.084,0.033,0.272,0.015,0.0335,0.002,0.0033,0.0059,0.003,0.005,2116.292,54.09989,1932.0,1648.0,1220.0
17988,24B219855,63.9,94.7,26.28,0.375099986791611,29CR20 650200,29CR20,29CR20,29CR20,L,T,0.286,1.345,0.0119,0.0001,0.239,0.094,0.037,0.275,0.021,0.0362,0.002,0.0031,0.0063,0.002,0.005,2086.862,54.11322,1904.0,1657.0,1205.0
12736,23B197522,58.8,68.4,28.13,0.100000001490116,06NB40 650150,06NB40,06NB40,06NB40,L,T,0.059,0.473,0.0055,0.0025,0.012,0.142,0.045,0.045,0.008,0.0282,0.007,0.0034,0.0095,0.001,0.002,2165.702,34.47629,1905.0,1650.0,1155.0
12762,23B197616,63.8,72.1,28.04,0.0750000029802322,06NB40 650150,06NB40,06NB55,06NB40,L,T,0.055,0.544,0.0088,0.0028,0.022,0.128,0.041,0.051,0.009,0.0315,0.01,0.0021,0.0109,0.001,0.003,2115.626,34.4865,1900.0,1644.0,1160.0
12763,23B197623,56.7,68.3,27.77,0.100000001490116,06NB40 650150,06NB40,06NB40,06NB40,L,T,0.055,0.544,0.0088,0.0028,0.022,0.128,0.041,0.051,0.009,0.0315,0.01,0.0021,0.0109,0.001,0.003,2153.354,34.48198,1918.0,1648.0,1135.0
12764,23B197626,55.9,67.1,27.56,0.0900000035762787,06NB40 650150,06NB40,06NB40,06NB40,L,T,0.063,0.477,0.0085,0.0031,0.018,0.131,0.041,0.039,0.009,0.0313,0.006,0.0029,0.0094,0.001,0.003,2037.02,34.50509,1864.0,1643.0,1137.0
15522,24B209847,62.3,68.7,27.31,0.0750999972224236,06NB40 650150,06NB40,06NB40,06NB40,L,T,0.055,0.459,0.0089,0.0025,0.023,0.133,0.051,0.053,0.011,0.0288,0.006,0.0023,0.0087,0.001,0.004,2081.246,34.50141,1938.0,1666.0,1148.0
15523,24B209865,63.5,70.5,26.78,0.0659999996423721,06NB40 650150,06NB40,06NB40,06NB40,L,T,0.054,0.492,0.01,0.0024,0.023,0.127,0.046,0.04,0.01,0.0309,0.006,0.0025,0.0097,0.001,0.004,2167.286,34.48036,1968.0,1657.0,1155.0
16470,24B213441,62.3,70.3,27.85,0.0799999982118607,06NB40 650150,06NB40,06NB40,06NB40,L,T,0.058,0.482,0.0086,0.0003,0.024,0.126,0.039,0.045,0.011,0.0324,0.007,0.0026,0.0101,0.001,0.004,2151.428,34.47576,1947.0,1652.0,1162.0
17178,24B216008,56.4,67.9,31.64,0.150000005960464,06NB40 650150,06NB40,06NB40,06NB40,L,T,0.057,0.455,0.0068,0.0006,0.019,0.104,0.035,0.041,0.011,0.0303,0.007,0.0028,0.0083,0.001,0.003,2141.69,34.47943,1943.0,1657.0,1160.0
17530,24B217768,61.9,70.1,24.0,0.068000003695488,06NB40 650150,06NB40,06NB40,06NB40,D,H,0.056,0.475,0.006,0.0026,0.013,0.116,0.043,0.037,0.011,0.0219,0.007,0.0026,0.0091,0.001,0.003,2121.098,34.48202,1943.0,1635.0,1151.0
17775,24B218991,60.3,67.7,33.18,0.0700000002980232,06NB40 650150,06NB40,06NB40,06NB40,L,T,0.068,0.549,0.0088,0.0014,0.025,0.112,0.038,0.052,0.0,0.0315,0.005,0.0033,0.0163,0.001,0.004,2122.88,34.48727,1923.0,1632.0,1158.0
17776,24B218991,60.6,67.7,31.11,0.0700000002980232,06NB40 650150,06NB40,06NB40,06NB40,T,T,0.068,0.549,0.0088,0.0014,0.025,0.112,0.038,0.052,0.0,0.0315,0.005,0.0033,0.0163,0.001,0.004,2122.88,34.48727,1923.0,1632.0,1158.0
17777,24B219049,54.9,64.6,31.67,0.0675999969244003,06NB40 650150,06NB40,06NB40,06NB40,L,T,0.057,0.485,0.0107,0.0033,0.021,0.096,0.035,0.041,0.002,0.0308,0.007,0.0031,0.0089,0.001,0.003,2116.76,44.32898,1925.0,1643.0,1148.0
18823,24B222767,57.5,66.6,34.33,0.0882000029087067,06NB40 650150,06NB40,06NB40,06NB40,L,T,0.053,0.496,0.0069,0.0016,0.01,0.134,0.039,0.05,0.0,0.0293,0.009,0.0024,0.0096,0.001,0.004,2159.438,34.48156,1925.0,1655.0,1149.0
18824,24B222770,59.4,67.9,34.16,0.0882000029087067,06NB40 650150,06NB40,06NB40,06NB40,L,T,0.053,0.496,0.0069,0.0016,0.01,0.134,0.039,0.05,0.0,0.0293,0.009,0.0024,0.0096,0.001,0.004,2157.044,34.48324,1925.0,1655.0,1149.0
18825,24B222773,59.8,68.2,33.53,0.0882000029087067,06NB40 650150,06NB40,06NB40,06NB40,L,T,0.062,0.476,0.0053,0.0012,0.019,0.137,0.043,0.037,0.001,0.0331,0.007,0.0032,0.0086,0.001,0.003,2159.834,34.48344,1922.0,1655.0,1149.0
18826,24B222779,56.2,67.0,34.06,0.0882000029087067,06NB40 650150,06NB40,06NB40,06NB40,L,T,0.062,0.475,0.0094,0.0021,0.013,0.136,0.042,0.045,0.0,0.0322,0.006,0.0025,0.0099,0.001,0.003,2164.28,34.48117,1927.0,1655.0,1148.0
19006,24B223571,51.6,62.8,33.37,0.063000001013279,06NB40 650150,06NB40,06NB40,06NB40,L,T,0.056,0.521,0.0084,0.0008,0.028,0.133,0.048,0.059,0.003,0.0368,0.009,0.0031,0.0073,0.002,0.004,2153.066,39.39063,1949.0,1659.0,1155.0
9541,23B184229,52.25,64.15,50.325,0.994099974632263,05NT51 500050,05NT51,[],[],T,T,0.047,0.888,0.0069,0.0005,0.018,0.108,0.04,0.043,0.011,0.0305,0.017,0.003,0.0074,0.024,0.006,2118.92,54.17844,1842.0,1509.0,995.0
11857,23B194279,54.0,65.5,42.66,0.994099974632263,05NT51 500050,05NT51,05NT51,05NT51,D,T,0.046,0.993,0.006,0.0029,0.02,0.113,0.04,0.041,0.009,0.0349,0.028,0.0024,0.0113,0.019,0.004,1989.752,54.2698,1614.0,1463.0,888.0
11858,23B194279,47.1,65.6,42.22,0.994099974632263,05NT51 500050,05NT51,05NT51,05NT51,L,T,0.046,0.993,0.006,0.0029,0.02,0.113,0.04,0.041,0.009,0.0349,0.028,0.0024,0.0113,0.019,0.004,1989.752,54.2698,1614.0,1463.0,888.0
11859,23B194279,60.1,66.9,34.73,0.994099974632263,05NT51 500050,05NT51,05NT51,05NT51,T,T,0.046,0.993,0.006,0.0029,0.02,0.113,0.04,0.041,0.009,0.0349,0.028,0.0024,0.0113,0.019,0.004,1989.752,54.2698,1614.0,1463.0,888.0
11860,23B194280,51.6,64.8,42.06,0.994300007820129,05NT51 500050,05NT51,05NT51,05NT51,D,T,0.046,0.993,0.006,0.0029,0.02,0.113,0.04,0.041,0.009,0.0349,0.028,0.0024,0.0113,0.019,0.004,1967.378,54.27485,1594.0,1443.0,1009.0
11861,23B194280,51.2,65.1,43.95,0.994300007820129,05NT51 500050,05NT51,05NT51,05NT51,L,T,0.046,0.993,0.006,0.0029,0.02,0.113,0.04,0.041,0.009,0.0349,0.028,0.0024,0.0113,0.019,0.004,1967.378,54.27485,1594.0,1443.0,1009.0
11862,23B194280,20.7,66.4,40.17,0.994300007820129,05NT51 500050,05NT51,05NT51,05NT51,T,T,0.046,0.993,0.006,0.0029,0.02,0.113,0.04,0.041,0.009,0.0349,0.028,0.0024,0.0113,0.019,0.004,1967.378,54.27485,1594.0,1443.0,1009.0
11863,23B194281,52.3,64.0,40.15,0.994199991226196,05NT51 500050,05NT51,05NT51,05NT51,D,T,0.046,0.993,0.006,0.0029,0.02,0.113,0.04,0.041,0.009,0.0349,0.028,0.0024,0.0113,0.019,0.004,1974.92,54.2824,1679.0,1502.0,1054.0
11864,23B194281,49.9,63.3,41.12,0.994199991226196,05NT51 500050,05NT51,05NT51,05NT51,L,T,0.046,0.993,0.006,0.0029,0.02,0.113,0.04,0.041,0.009,0.0349,0.028,0.0024,0.0113,0.019,0.004,1974.92,54.2824,1679.0,1502.0,1054.0
11865,23B194281,52.2,65.9,39.43,0.994199991226196,05NT51 500050,05NT51,05NT51,05NT51,T,T,0.046,0.993,0.006,0.0029,0.02,0.113,0.04,0.041,0.009,0.0349,0.028,0.0024,0.0113,0.019,0.004,1974.92,54.2824,1679.0,1502.0,1054.0
11866,23B194282,69.0,80.9,38.55,0.993900001049042,05NT51 500050,05NT51,05NT51,06T80H,T,T,0.046,0.993,0.006,0.0029,0.02,0.113,0.04,0.041,0.009,0.0349,0.028,0.0024,0.0113,0.019,0.004,1965.56,54.27616,1670.0,1508.0,1038.0
14081,23B203038,56.2,66.4,48.12,0.993399977684021,05NT51 500050,05NT51,06NB60,05NT51,T,T,0.057,1.004,0.0061,0.0,0.023,0.133,0.044,0.046,0.01,0.0315,0.027,0.0034,0.0069,0.018,0.004,2084.99,54.22873,1733.0,1475.0,1061.0
19744,24B225995,65.1,72.6,37.3,0.747200012207031,05NT51 500050,05NT51,05NT51,05NT51,T,T,0.063,1.022,0.0095,0.0016,0.028,0.115,0.044,0.04,0.009,0.0276,0.022,0.004,0.0122,0.017,0.004,2119.676,54.16243,1814.0,1349.0,1018.0
19745,24B225998,61.5,71.4,43.28,0.994000017642975,05NT51 500050,05NT51,05NT51,05NT51,T,T,0.061,1.043,0.0088,0.0016,0.019,0.094,0.038,0.035,0.008,0.026,0.024,0.003,0.0091,0.016,0.004,2104.196,54.16793,1727.0,1299.0,1045.0
19747,24B226002,62.1,70.9,40.14,0.753000020980835,05NT51 500050,05NT51,05NT51,05NT51,T,T,0.058,1.07,0.0092,0.0016,0.027,0.103,0.04,0.036,0.008,0.028,0.022,0.0029,0.0082,0.015,0.004,2050.232,54.2,1657.0,1509.0,1054.0
19800,24B226142,64.1,72.6,43.05,0.753099977970123,05NT51 500050,05NT51,05NT51,05NT51,T,T,0.064,1.047,0.0086,0.0015,0.015,0.077,0.036,0.044,0.005,0.0296,0.022,0.003,0.0088,0.017,0.003,2117.138,54.1655,1866.0,1500.0,1139.0
19801,24B226145,63.4,72.0,44.84,0.752799987792969,05NT51 500050,05NT51,05NT51,05NT51,T,T,0.064,1.047,0.0086,0.0015,0.015,0.077,0.036,0.044,0.005,0.0296,0.022,0.003,0.0088,0.017,0.003,2145.146,54.14603,1853.0,1500.0,1117.0
19803,24B226154,62.6,71.0,43.53,0.743900001049042,05NT51 500050,05NT51,05NT51,05NT51,T,T,0.064,1.004,0.0101,0.0012,0.024,0.077,0.037,0.038,0.006,0.0305,0.024,0.0034,0.0085,0.017,0.003,2132.582,54.24044,1731.0,1495.0,1135.0
19746,24B226000,59.9,71.4,37.25,0.878400027751923,05NT51 550050,05NT51,05NT51,05NT51,T,T,0.061,1.043,0.0088,0.0016,0.019,0.094,0.038,0.035,0.008,0.026,0.024,0.003,0.0091,0.016,0.004,2109.398,54.17207,1873.0,1529.0,1083.0
19799,24B226136,60.15,70.05,47.004999999999995,0.994000017642975,05NT51 550050,05NT51,05NT51,05NT51,T,T,0.064,1.08,0.0084,0.0007,0.028,0.111,0.051,0.038,0.01,0.0297,0.031,0.0029,0.0104,0.019,0.004,2118.578,54.21328,1686.0,1524.0,1221.0
19802,24B226152,60.0,71.2,42.64,0.753000020980835,05NT51 550050,05NT51,05NT51,05NT51,T,T,0.064,1.004,0.0101,0.0012,0.024,0.077,0.037,0.038,0.006,0.0305,0.024,0.0034,0.0085,0.017,0.003,2156.738,54.15265,1895.0,1554.0,1135.0
19804,24B226155,80.4,91.4,22.69,0.619199991226196,05NT51 550050,05NT51,05NT51,06T80H,T,T,0.064,1.004,0.0101,0.0012,0.024,0.077,0.037,0.038,0.006,0.0305,0.024,0.0034,0.0085,0.017,0.003,2166.926,54.14232,1923.0,1571.0,1144.0
10674,23B189504,45.6,58.7,30.29,0.100000001490116,06RSI 675275,06RSI,06RSI,06RSI,L,T,0.065,0.405,0.0053,0.0039,0.01,0.102,0.039,0.038,0.009,0.0307,0.0,0.0032,0.0081,0.001,0.003,2124.698,34.4903,1959.0,1671.0,1248.0
10675,23B189507,48.8,59.7,29.77,0.100000001490116,06RSI 675275,06RSI,06RSI,06RSI,L,T,0.067,0.409,0.0047,0.0033,0.014,0.109,0.039,0.038,0.01,0.0346,0.002,0.0024,0.0085,0.001,0.003,2071.598,34.49927,1929.0,1670.0,1250.0
10676,23B189512,46.1,58.8,31.98,0.100000001490116,06RSI 675275,06RSI,06RSI,06RSI,L,T,0.067,0.409,0.0047,0.0033,0.014,0.109,0.039,0.038,0.01,0.0346,0.002,0.0024,0.0085,0.001,0.003,2086.052,34.49596,1923.0,1673.0,1250.0
12630,23B197075,42.2,58.7,34.2,0.100000001490116,06RSI 675275,06RSI,06RSI,06RSI,L,T,0.07,0.381,0.0045,0.0019,0.022,0.121,0.047,0.043,0.009,0.0341,0.0,0.0025,0.0091,0.001,0.003,2072.084,34.50205,1878.0,1671.0,1274.0
12631,23B197078,45.4,59.3,32.33,0.100000001490116,06RSI 675275,06RSI,06RSI,06RSI,L,T,0.068,0.376,0.0056,0.0024,0.021,0.116,0.045,0.044,0.009,0.0334,0.0,0.003,0.009,0.001,0.003,2052.896,34.50343,1889.0,1673.0,1274.0
12632,23B197082,46.1,58.8,31.94,0.100000001490116,06RSI 675275,06RSI,06RSI,06RSI,L,T,0.068,0.376,0.0056,0.0024,0.021,0.116,0.045,0.044,0.009,0.0334,0.0,0.003,0.009,0.001,0.003,2054.876,34.50181,1891.0,1679.0,1274.0
12633,23B197085,68.4,87.0,33.35,0.100000001490116,06RSI 675275,06RSI,06RSI,06RSI,L,T,0.065,0.387,0.007,0.0017,0.026,0.122,0.048,0.042,0.01,0.0336,0.0,0.0034,0.0099,0.001,0.003,2056.424,34.50067,1889.0,1671.0,1274.0
13515,23B200503,42.0,58.1,33.56,0.101000003516674,06RSI 675275,06RSI,03CSK,06RSI,L,T,0.061,0.372,0.0063,0.0011,0.02,0.124,0.038,0.033,0.01,0.0362,0.0,0.0023,0.0095,0.001,0.003,2111.54,34.48417,1927.0,1686.0,1272.0
14326,23B203802,44.0,57.5,36.95,0.101000003516674,06RSI 675275,06RSI,06RSI,06RSI,L,T,0.068,0.392,0.0089,0.003,0.015,0.143,0.046,0.049,0.011,0.0318,0.001,0.0031,0.01,0.001,0.002,2045.84,34.51378,1891.0,1670.0,1281.0
14327,23B203808,45.4,59.3,33.23,0.101000003516674,06RSI 675275,06RSI,06RSI,06RSI,L,T,0.068,0.395,0.0083,0.0019,0.016,0.134,0.045,0.051,0.011,0.0336,0.001,0.0028,0.0045,0.001,0.004,2109.578,34.49261,1932.0,1671.0,1275.0
14328,23B203812,46.3,59.6,32.59,0.101099997758865,06RSI 675275,06RSI,06RSI,06RSI,L,T,0.068,0.395,0.0083,0.0019,0.016,0.134,0.045,0.051,0.011,0.0336,0.001,0.0028,0.0045,0.001,0.004,2119.604,34.48996,1936.0,1670.0,1275.0
15591,24B210294,52.2,63.3,32.45,0.0759999975562096,06RSI 675275,06RSI,06RSI,06RSI,L,T,0.069,0.383,0.0075,0.0026,0.017,0.132,0.049,0.049,0.01,0.0324,0.0,0.0025,0.01,0.001,0.003,2132.042,34.48978,1983.0,1632.0,1279.0
15592,24B210297,52.2,62.1,30.66,0.0759999975562096,06RSI 675275,06RSI,06RSI,06RSI,L,T,0.064,0.405,0.0058,0.001,0.02,0.137,0.051,0.042,0.01,0.0388,0.0,0.0018,0.0074,0.001,0.002,2203.466,34.47058,1976.0,1632.0,1279.0
15593,24B210301,50.8,61.0,33.02,0.0759999975562096,06RSI 675275,06RSI,06RSI,06RSI,L,T,0.064,0.405,0.0058,0.001,0.02,0.137,0.051,0.042,0.01,0.0388,0.0,0.0018,0.0074,0.001,0.002,2207.174,34.46748,1974.0,1632.0,1277.0
15594,24B210305,50.7,61.9,33.7,0.0759999975562096,06RSI 675275,06RSI,06RSI,06RSI,L,T,0.064,0.393,0.0073,0.0037,0.016,0.13,0.052,0.048,0.012,0.0336,0.0,0.0027,0.0076,0.001,0.003,2214.806,34.46531,1972.0,1632.0,1275.0
15595,24B210309,50.6,61.4,32.77,0.101000003516674,06RSI 675275,06RSI,06RSI,06RSI,L,T,0.064,0.393,0.0073,0.0037,0.016,0.13,0.052,0.048,0.012,0.0336,0.0,0.0027,0.0076,0.001,0.003,2215.994,34.46443,1986.0,1632.0,1272.0
15596,24B210312,50.2,61.5,33.76,0.0759999975562096,06RSI 675275,06RSI,06RSI,06RSI,L,T,0.064,0.385,0.0054,0.0029,0.016,0.134,0.048,0.042,0.011,0.0332,0.0,0.0021,0.0083,0.001,0.002,2213.348,34.46485,1974.0,1632.0,1277.0
15597,24B210317,48.9,60.1,32.8,0.0759999975562096,06RSI 675275,06RSI,06RSI,06CSK,L,T,0.064,0.385,0.0054,0.0029,0.016,0.134,0.048,0.042,0.011,0.0332,0.0,0.0021,0.0083,0.001,0.002,2188.31,34.47056,1977.0,1635.0,1277.0
15598,24B210318,51.0,61.4,30.92,0.0759999975562096,06RSI 675275,06RSI,06RSI,06CSK,L,T,0.064,0.385,0.0054,0.0029,0.016,0.134,0.048,0.042,0.011,0.0332,0.0,0.0021,0.0083,0.001,0.002,2170.094,34.47627,1965.0,1632.0,1275.0
17284,24B216525,50.5,62.7,30.01,0.0759999975562096,06RSI 675275,06RSI,03DS-B,06RSI,L,T,0.068,0.377,0.0073,0.0007,0.025,0.109,0.033,0.051,0.009,0.0288,0.0,0.0028,0.0065,0.001,0.004,2049.926,34.50413,1911.0,1625.0,1257.0
17285,24B216528,51.2,60.3,31.23,0.0759999975562096,06RSI 675275,06RSI,06RSI,06RSI,L,T,0.068,0.377,0.0073,0.0007,0.025,0.109,0.033,0.051,0.009,0.0288,0.0,0.0028,0.0065,0.001,0.004,2070.644,34.50356,1932.0,1626.0,1274.0
17286,24B216531,48.2,62.0,31.48,0.125100001692772,06RSI 675275,06RSI,06RSI,06RSI,L,T,0.068,0.377,0.0073,0.0007,0.025,0.109,0.033,0.051,0.009,0.0288,0.0,0.0028,0.0065,0.001,0.004,2043.59,34.50767,1853.0,1632.0,1270.0
17288,24B216538,47.2,60.7,33.63,0.101099997758865,06RSI 675275,06RSI,06RSI,06RSI,L,T,0.06,0.393,0.0051,0.0,0.022,0.097,0.035,0.041,0.01,0.0344,0.0,0.0036,0.0081,0.001,0.004,2103.71,34.49564,1932.0,1648.0,1275.0
17289,24B216541,47.3,60.7,28.9,0.101000003516674,06RSI 675275,06RSI,06RSI,06RSI,L,T,0.068,0.387,0.0062,0.0009,0.01,0.113,0.035,0.052,0.009,0.03,0.0,0.0028,0.0101,0.0,0.003,2057.846,34.49388,1916.0,1643.0,1270.0
17290,24B216545,48.3,62.8,35.04,0.101000003516674,06RSI 675275,06RSI,06RSI,06RSI,L,T,0.068,0.387,0.0062,0.0009,0.01,0.113,0.035,0.052,0.009,0.03,0.0,0.0028,0.0101,0.0,0.003,2159.942,34.47605,1961.0,1652.0,1274.0
17482,24B217509,45.5,60.2,30.95,0.0759999975562096,06RSI 675275,06RSI,06RSI,06RSI,L,T,0.067,0.361,0.0086,0.0013,0.012,0.104,0.037,0.05,0.01,0.0295,0.0,0.0028,0.0086,0.001,0.003,2185.286,34.47165,1985.0,1682.0,1275.0
11561,23B193373,62.3,73.5,30.4,0.35589998960495,06NT52 550050,06NT52,06NB50,06NT52, ,T,0.056,0.949,0.005,0.0003,0.234,0.12,0.049,0.041,0.017,0.0332,0.029,0.0041,0.0084,0.019,0.003,2174.45,54.14205,1940.0,1549.0,1041.0
11562,23B193373,62.7,74.6,31.06,0.35589998960495,06NT52 550050,06NT52,06NB50,06NT52,L,T,0.056,0.949,0.005,0.0003,0.234,0.12,0.049,0.041,0.017,0.0332,0.029,0.0041,0.0084,0.019,0.003,2174.45,54.14205,1940.0,1549.0,1041.0
11563,23B193373,67.33333333333333,77.33333333333333,28.30666666666667,0.35589998960495,06NT52 550050,06NT52,06NB50,06NT52,T,T,0.056,0.949,0.005,0.0003,0.234,0.12,0.04900000000000001,0.041,0.017,0.0332,0.029,0.0041,0.0084,0.019,0.0030000000000000005,2174.45,54.142050000000005,1940.0,1549.0,1041.0
11564,23B193374,65.2,75.7,30.77,0.356099992990494,06NT52 550050,06NT52,06NT52,06NT52,L,T,0.056,0.949,0.005,0.0003,0.234,0.12,0.049,0.041,0.017,0.0332,0.029,0.0041,0.0084,0.019,0.003,2170.328,54.11174,1943.0,1567.0,1088.0
11565,23B193374,70.5,78.0,30.44,0.356099992990494,06NT52 550050,06NT52,06NT52,06NT52,T,T,0.056,0.949,0.005,0.0003,0.234,0.12,0.049,0.041,0.017,0.0332,0.029,0.0041,0.0084,0.019,0.003,2170.328,54.11174,1943.0,1567.0,1088.0
11566,23B193375,69.3,78.3,29.24,0.355800002813339,06NT52 550050,06NT52,06NT52,06NT52,T,T,0.056,0.949,0.005,0.0003,0.234,0.12,0.049,0.041,0.017,0.0332,0.029,0.0041,0.0084,0.019,0.003,2169.662,54.11837,1940.0,1553.0,1079.0
11567,23B193376,70.7,77.7,29.6,0.355699986219406,06NT52 550050,06NT52,06NT52,06NT52,T,T,0.056,0.949,0.005,0.0003,0.234,0.12,0.049,0.041,0.017,0.0332,0.029,0.0041,0.0084,0.019,0.003,2163.272,54.11996,1943.0,1544.0,1077.0
11568,23B193377,63.7,74.4,32.64,0.355800002813339,06NT52 550050,06NT52,06NT52,06NT52,D,T,0.059,0.913,0.0081,0.004,0.233,0.112,0.045,0.042,0.011,0.0374,0.028,0.0044,0.0029,0.019,0.004,2154.074,54.11539,1940.0,1549.0,1094.0
11569,23B193377,56.0,75.6,32.41,0.355800002813339,06NT52 550050,06NT52,06NT52,06NT52,L,T,0.059,0.913,0.0081,0.004,0.233,0.112,0.045,0.042,0.011,0.0374,0.028,0.0044,0.0029,0.019,0.004,2154.074,54.11539,1940.0,1549.0,1094.0
11570,23B193377,66.6,76.95,29.405,0.355800002813339,06NT52 550050,06NT52,06NT52,06NT52,T,T,0.059,0.913,0.0081,0.004,0.233,0.112,0.045,0.042,0.011,0.0374,0.028,0.0044,0.0029,0.019,0.004,2154.074,54.11539,1940.0,1549.0,1094.0
11571,23B193378,66.1,75.1,31.41,0.355699986219406,06NT52 550050,06NT52,06NT52,06NT52,L,T,0.059,0.913,0.0081,0.004,0.233,0.112,0.045,0.042,0.011,0.0374,0.028,0.0044,0.0029,0.019,0.004,2118.038,54.15029,1923.0,1544.0,1050.0
11572,23B193378,69.1,77.6,29.6,0.355699986219406,06NT52 550050,06NT52,06NT52,06NT52,T,T,0.059,0.913,0.0081,0.004,0.233,0.112,0.045,0.042,0.011,0.0374,0.028,0.0044,0.0029,0.019,0.004,2118.038,54.15029,1923.0,1544.0,1050.0
11573,23B193379,68.3,77.3,30.57,0.355800002813339,06NT52 550050,06NT52,06NT52,06NT52,T,T,0.059,0.913,0.0081,0.004,0.233,0.112,0.045,0.042,0.011,0.0374,0.028,0.0044,0.0029,0.019,0.004,2135.264,54.14246,1932.0,1551.0,1061.0
11574,23B193380,65.8,74.1,33.21,0.355699986219406,06NT52 550050,06NT52,06NT52,06NT52,D,T,0.059,0.913,0.0081,0.004,0.233,0.112,0.045,0.042,0.011,0.0374,0.028,0.0044,0.0029,0.019,0.004,2125.634,54.13651,1931.0,1549.0,1063.0
11575,23B193380,62.5,74.8,32.15,0.355699986219406,06NT52 550050,06NT52,06NT52,06NT52,L,T,0.059,0.913,0.0081,0.004,0.233,0.112,0.045,0.042,0.011,0.0374,0.028,0.0044,0.0029,0.019,0.004,2125.634,54.13651,1931.0,1549.0,1063.0
11576,23B193380,67.65,76.5,30.509999999999998,0.355699986219406,06NT52 550050,06NT52,06NT52,06NT52,T,T,0.059,0.913,0.0081,0.004,0.233,0.112,0.045,0.042,0.011,0.0374,0.028,0.0044,0.0029,0.019,0.004,2125.634,54.13651,1931.0,1549.0,1063.0
11577,23B193381,63.5,73.4,31.22,0.355800002813339,06NT52 550050,06NT52,06NT52,06NB55,L,T,0.059,0.913,0.0081,0.004,0.233,0.112,0.045,0.042,0.011,0.0374,0.028,0.0044,0.0029,0.019,0.004,2138.936,54.13919,1934.0,1549.0,1045.0
11578,23B193381,69.4,76.3,29.92,0.355800002813339,06NT52 550050,06NT52,06NT52,06NB55,T,T,0.059,0.913,0.0081,0.004,0.233,0.112,0.045,0.042,0.011,0.0374,0.028,0.0044,0.0029,0.019,0.004,2138.936,54.13919,1934.0,1549.0,1045.0
18955,24B223393,64.7,72.7,38.01,0.499799996614456,06NT52 550050,06NT52,06NT52,06NT52,T,T,0.053,0.874,0.0143,0.0062,0.203,0.114,0.038,0.064,0.007,0.0383,0.023,0.003,0.0133,0.02,0.005,2135.426,54.14081,1945.0,1547.0,1020.0
13372,23B200001,60.8,72.4,34.02,0.32710000872612,06NT52 575050,06NT52,06NT52,06NT52,D,T,0.065,0.924,0.0093,0.0022,0.22,0.132,0.038,0.045,0.009,0.0358,0.029,0.0044,0.0078,0.018,0.005,2102.63,54.13069,1898.0,1596.0,1088.0
13373,23B200001,59.9,73.2,33.43,0.32710000872612,06NT52 575050,06NT52,06NT52,06NT52,L,T,0.065,0.924,0.0093,0.0022,0.22,0.132,0.038,0.045,0.009,0.0358,0.029,0.0044,0.0078,0.018,0.005,2102.63,54.13069,1898.0,1596.0,1088.0
13374,23B200001,63.1,74.3,28.65,0.32710000872612,06NT52 575050,06NT52,06NT52,06NT52,T,T,0.065,0.924,0.0093,0.0022,0.22,0.132,0.038,0.045,0.009,0.0358,0.029,0.0044,0.0078,0.018,0.005,2102.63,54.13069,1898.0,1596.0,1088.0
13375,23B200005,66.7,76.4,25.84,0.326999992132187,06NT52 575050,06NT52,06NT52,06NT52,T,T,0.063,0.906,0.0097,0.0016,0.226,0.122,0.039,0.041,0.009,0.0339,0.027,0.0033,0.0095,0.019,0.006,2185.628,44.27782,1965.0,1578.0,1061.0
13376,23B200006,63.7,73.6,31.72,0.326999992132187,06NT52 575050,06NT52,06NT52,06NT52,L,T,0.063,0.906,0.0097,0.0016,0.226,0.122,0.039,0.041,0.009,0.0339,0.027,0.0033,0.0095,0.019,0.006,2174.828,44.27963,1958.0,1580.0,1058.0
13377,23B200006,65.1,76.1,33.31,0.326999992132187,06NT52 575050,06NT52,06NT52,06NT52,T,T,0.063,0.906,0.0097,0.0016,0.226,0.122,0.039,0.041,0.009,0.0339,0.027,0.0033,0.0095,0.019,0.006,2174.828,44.27963,1958.0,1580.0,1058.0
13378,23B200007,63.7,74.4,28.18,0.326999992132187,06NT52 575050,06NT52,06NT52,06NT52,L,T,0.063,0.906,0.0097,0.0016,0.226,0.122,0.039,0.041,0.009,0.0339,0.027,0.0033,0.0095,0.019,0.006,2173.244,44.28361,1956.0,1581.0,1058.0
13379,23B200007,66.0,75.9,28.15,0.326999992132187,06NT52 575050,06NT52,06NT52,06NT52,T,T,0.063,0.906,0.0097,0.0016,0.226,0.122,0.039,0.041,0.009,0.0339,0.027,0.0033,0.0095,0.019,0.006,2173.244,44.28361,1956.0,1581.0,1058.0
13380,23B200008,64.0,73.7,32.54,0.326999992132187,06NT52 575050,06NT52,06NT52,06NT52,L,T,0.063,0.906,0.0097,0.0016,0.226,0.122,0.039,0.041,0.009,0.0339,0.027,0.0033,0.0095,0.019,0.006,2168.006,44.28523,1952.0,1581.0,1056.0
13381,23B200008,66.9,76.7,27.9,0.326999992132187,06NT52 575050,06NT52,06NT52,06NT52,T,T,0.063,0.906,0.0097,0.0016,0.226,0.122,0.039,0.041,0.009,0.0339,0.027,0.0033,0.0095,0.019,0.006,2168.006,44.28523,1952.0,1581.0,1056.0
15115,23B208227,65.9,74.7,32.57,0.32710000872612,06NT52 575050,06NT52,06-V60,06NT52,L,T,0.054,0.864,0.0118,0.0004,0.205,0.115,0.041,0.036,0.011,0.0352,0.029,0.0024,0.0083,0.016,0.006,2123.582,54.16649,1938.0,1596.0,1065.0
15116,23B208227,66.8,74.9,29.99,0.32710000872612,06NT52 575050,06NT52,06-V60,06NT52,T,T,0.054,0.864,0.0118,0.0004,0.205,0.115,0.041,0.036,0.011,0.0352,0.029,0.0024,0.0083,0.016,0.006,2123.582,54.16649,1938.0,1596.0,1065.0
15121,23B208231,66.3,75.6,32.49,0.326999992132187,06NT52 575050,06NT52,06NT52,06NT52,L,T,0.054,0.864,0.0118,0.0004,0.205,0.115,0.041,0.036,0.011,0.0352,0.029,0.0024,0.0083,0.016,0.006,2122.79,54.15027,1938.0,1576.0,1050.0
15122,23B208231,66.9,75.7,32.15,0.326999992132187,06NT52 575050,06NT52,06NT52,06NT52,T,T,0.054,0.864,0.0118,0.0004,0.205,0.115,0.041,0.036,0.011,0.0352,0.029,0.0024,0.0083,0.016,0.006,2122.79,54.15027,1938.0,1576.0,1050.0
15123,23B208233,64.1,72.6,33.39,0.32710000872612,06NT52 575050,06NT52,06NT52,06NT52,L,T,0.048,0.892,0.0099,0.0006,0.205,0.128,0.043,0.048,0.011,0.0354,0.023,0.0029,0.0091,0.015,0.005,2126.3,54.14073,1950.0,1599.0,1056.0
15124,23B208233,67.5,74.9,27.52,0.32710000872612,06NT52 575050,06NT52,06NT52,06NT52,T,T,0.048,0.892,0.0099,0.0006,0.205,0.128,0.043,0.048,0.011,0.0354,0.023,0.0029,0.0091,0.015,0.005,2126.3,54.14073,1950.0,1599.0,1056.0
15125,23B208234,64.6,72.6,34.47,0.32710000872612,06NT52 575050,06NT52,06NT52,06NT52,L,T,0.048,0.892,0.0099,0.0006,0.205,0.128,0.043,0.048,0.011,0.0354,0.023,0.0029,0.0091,0.015,0.005,2121.116,54.15325,1914.0,1581.0,1038.0
15126,23B208234,66.1,74.3,34.22,0.32710000872612,06NT52 575050,06NT52,06NT52,06NT52,T,T,0.048,0.892,0.0099,0.0006,0.205,0.128,0.043,0.048,0.011,0.0354,0.023,0.0029,0.0091,0.015,0.005,2121.116,54.15325,1914.0,1581.0,1038.0
15127,23B208235,64.7,72.0,34.09,0.32710000872612,06NT52 575050,06NT52,06NT52,06NT52,L,T,0.048,0.892,0.0099,0.0006,0.205,0.128,0.043,0.048,0.011,0.0354,0.023,0.0029,0.0091,0.015,0.005,2127.524,54.14883,1914.0,1572.0,1041.0
15128,23B208235,69.1,74.6,33.06,0.32710000872612,06NT52 575050,06NT52,06NT52,06NT52,T,T,0.048,0.892,0.0099,0.0006,0.205,0.128,0.043,0.048,0.011,0.0354,0.023,0.0029,0.0091,0.015,0.005,2127.524,54.14883,1914.0,1572.0,1041.0
12433,23B196409,63.1,84.1,25.15,0.218799993395805,21MS09 575075,21MS09,21MS09,21MS09,L,T,0.206,0.839,0.0054,0.0022,0.171,0.118,0.043,0.039,0.007,0.0375,0.0,0.0028,0.0087,0.001,0.003,2058.8,49.25893,1900.0,1607.0,1072.0
12434,23B196409,66.4,85.7,22.67,0.218799993395805,21MS09 575075,21MS09,21MS09,21MS09,T,T,0.206,0.839,0.0054,0.0022,0.171,0.118,0.043,0.039,0.007,0.0375,0.0,0.0028,0.0087,0.001,0.003,2058.8,49.25893,1900.0,1607.0,1072.0
12431,23B196405,59.5,84.4,26.0,0.187600001692772,21MS09 625125,21MS09,20SS50,21MS09,L,T,0.206,0.839,0.0054,0.0022,0.171,0.118,0.043,0.039,0.007,0.0375,0.0,0.0028,0.0087,0.001,0.003,2028.056,44.36323,1853.0,1617.0,1130.0
12432,23B196405,59.4,83.7,20.31,0.187600001692772,21MS09 625125,21MS09,20SS50,21MS09,T,T,0.206,0.839,0.0054,0.0022,0.171,0.118,0.043,0.039,0.007,0.0375,0.0,0.0028,0.0087,0.001,0.003,2028.056,44.36323,1853.0,1617.0,1130.0
18714,24B222255,61.6,79.2,24.59,0.353100001811981,21MS09 625175,21MS09,21MO10,21MS09,T,T,0.199,0.893,0.0082,0.0,0.223,0.115,0.045,0.063,0.014,0.0341,0.0,0.0023,0.0099,0.002,0.004,2136.272,54.09824,1920.0,1632.0,1227.0
18715,24B222256,63.1,82.5,23.83,0.352899998426437,21MS09 625175,21MS09,21MS09,21MS09,T,T,0.199,0.893,0.0082,0.0,0.223,0.115,0.045,0.063,0.014,0.0341,0.0,0.0023,0.0099,0.002,0.004,2129.774,54.12413,1932.0,1598.0,1189.0
18716,24B222262,55.5,76.1,31.34,0.353100001811981,21MS09 625175,21MS09,21MS09,20SS50,T,T,0.199,0.893,0.0082,0.0,0.223,0.115,0.045,0.063,0.014,0.0341,0.0,0.0023,0.0099,0.002,0.004,2122.952,54.11972,1922.0,1610.0,1173.0
18717,24B222263,54.6,73.5,30.85,0.352999985218048,21MS09 625175,21MS09,21MS09,20SS50,T,T,0.199,0.893,0.0082,0.0,0.223,0.115,0.045,0.063,0.014,0.0341,0.0,0.0023,0.0099,0.002,0.004,2105.024,54.11907,1920.0,1590.0,1171.0
18735,24B222312,55.1,77.1,32.21,0.310999989509583,21MS09 625175,21MS09,20SS50,21MS09,T,T,0.2,0.9,0.0094,0.0021,0.195,0.099,0.036,0.05,0.008,0.0397,0.001,0.004,0.0075,0.002,0.004,2103.35,49.25525,1900.0,1625.0,1160.0
18736,24B222313,59.7,81.0,27.53,0.310999989509583,21MS09 625175,21MS09,21MS09,21MS09,T,T,0.2,0.9,0.0094,0.0021,0.195,0.099,0.036,0.05,0.008,0.0397,0.001,0.004,0.0075,0.002,0.004,2106.662,49.2212,1913.0,1628.0,1157.0
18737,24B222319,54.8,74.3,28.67,0.311100006103516,21MS09 625175,21MS09,21MS09,20SS50,T,T,0.2,0.9,0.0094,0.0021,0.195,0.099,0.036,0.05,0.008,0.0397,0.001,0.004,0.0075,0.002,0.004,2112.836,49.22426,1938.0,1632.0,1189.0
18738,24B222320,50.6,70.2,29.53,0.310999989509583,21MS09 625175,21MS09,21MS09,20SS50,T,T,0.2,0.9,0.0094,0.0021,0.195,0.099,0.036,0.05,0.008,0.0397,0.001,0.004,0.0075,0.002,0.004,2114.978,49.21715,1947.0,1632.0,1200.0
12436,23B196417,71.3,94.3,23.05,0.218899995088577,24MS12 600100,24MS12,24MS12,24MS12,L,T,0.232,1.205,0.0046,0.0011,0.204,0.106,0.043,0.043,0.009,0.0358,0.001,0.0033,0.0105,0.001,0.004,2067.278,49.23196,1887.0,1598.0,1106.0
12437,23B196417,71.1,93.2,25.54,0.218899995088577,24MS12 600100,24MS12,24MS12,24MS12,T,T,0.232,1.205,0.0046,0.0011,0.204,0.106,0.043,0.043,0.009,0.0358,0.001,0.0033,0.0105,0.001,0.004,2067.278,49.23196,1887.0,1598.0,1106.0
12438,23B196419,69.8,93.6,23.4,0.218899995088577,24MS12 600100,24MS12,24MS12,24MS12,L,T,0.232,1.205,0.0046,0.0011,0.204,0.106,0.043,0.043,0.009,0.0358,0.001,0.0033,0.0105,0.001,0.004,2076.368,49.22279,1893.0,1598.0,1104.0
12439,23B196424,65.5,91.35,24.165,0.187600001692772,24MS12 625125,24MS12,24MS12,24MS12,L,T,0.238,1.185,0.0057,0.0,0.195,0.113,0.042,0.042,0.007,0.0399,0.001,0.0026,0.0073,0.001,0.004,2087.906,44.30145,1889.0,1625.0,1122.0
12440,23B196424,63.2,92.1,22.36,0.187600001692772,24MS12 625125,24MS12,24MS12,24MS12,T,T,0.238,1.185,0.0057,0.0,0.195,0.113,0.042,0.042,0.007,0.0399,0.001,0.0026,0.0073,0.001,0.004,2087.906,44.30145,1889.0,1625.0,1122.0
15728,24B210788,67.4,83.7,24.36,0.369100004434586,20S55N 575100,20S55N,20S55N,20S55N,L,T,0.219,0.891,0.0072,0.0022,0.018,0.122,0.041,0.045,0.009,0.0319,0.004,0.0023,0.0096,0.001,0.004,2115.104,54.14622,1898.0,1574.0,1158.0
15729,24B210788,67.9,83.3,25.01,0.369100004434586,20S55N 575100,20S55N,20S55N,20S55N,T,T,0.219,0.891,0.0072,0.0022,0.018,0.122,0.041,0.045,0.009,0.0319,0.004,0.0023,0.0096,0.001,0.004,2115.104,54.14622,1898.0,1574.0,1158.0
15730,24B210789,67.4,83.7,28.14,0.369100004434586,20S55N 575100,20S55N,20S55N,20S55N,L,T,0.219,0.891,0.0072,0.0022,0.018,0.122,0.041,0.045,0.009,0.0319,0.004,0.0023,0.0096,0.001,0.004,2096.186,54.15534,1889.0,1574.0,1140.0
15731,24B210789,69.2,84.4,25.48,0.369100004434586,20S55N 575100,20S55N,20S55N,20S55N,T,T,0.219,0.891,0.0072,0.0022,0.018,0.122,0.041,0.045,0.009,0.0319,0.004,0.0023,0.0096,0.001,0.004,2096.186,54.15534,1889.0,1574.0,1140.0
15732,24B210790,70.2,85.7,30.83,0.369100004434586,20S55N 575100,20S55N,20S55N,20S55N,L,T,0.219,0.891,0.0072,0.0022,0.018,0.122,0.041,0.045,0.009,0.0319,0.004,0.0023,0.0096,0.001,0.004,2106.302,54.15081,1862.0,1574.0,1126.0
15733,24B210790,70.1,85.7,24.22,0.369100004434586,20S55N 575100,20S55N,20S55N,20S55N,T,T,0.219,0.891,0.0072,0.0022,0.018,0.122,0.041,0.045,0.009,0.0319,0.004,0.0023,0.0096,0.001,0.004,2106.302,54.15081,1862.0,1574.0,1126.0
16333,24B212791,79.0,93.9,23.5,0.369100004434586,20S55N 575100,20S55N,20S55N,20S55N,T,T,0.204,0.895,0.0079,0.0005,0.041,0.133,0.051,0.058,0.011,0.0327,0.004,0.0027,0.0075,0.003,0.007,2187.698,54.12117,1949.0,1515.0,1088.0
16334,24B212792,70.9,86.8,22.5,0.369199991226196,20S55N 575100,20S55N,20S55N,20S55N,T,T,0.204,0.895,0.0079,0.0005,0.041,0.133,0.051,0.058,0.011,0.0327,0.004,0.0027,0.0075,0.003,0.007,2187.23,54.12966,1859.0,1517.0,1085.0
17235,24B216224,70.4,87.0,29.91,0.499500006437302,20S55N 575100,20S55N,27CR20,20S55N,T,T,0.206,0.938,0.0074,0.0025,0.036,0.077,0.03,0.053,0.01,0.0398,0.005,0.0032,0.0097,0.001,0.004,2082.02,54.10443,1918.0,1551.0,1162.0
17236,24B216230,72.5,87.8,26.98,0.499700009822845,20S55N 575100,20S55N,20S55N,20S55N,T,T,0.206,0.938,0.0074,0.0025,0.036,0.077,0.03,0.053,0.01,0.0398,0.005,0.0032,0.0097,0.001,0.004,2065.982,54.17889,1922.0,1576.0,1108.0
17237,24B216232,69.9,89.3,30.87,0.499599993228912,20S55N 575100,20S55N,20S55N,20S55N,T,T,0.212,0.88,0.0077,0.0009,0.032,0.082,0.03,0.051,0.009,0.0334,0.006,0.0025,0.0099,0.002,0.004,2078.654,54.17208,1913.0,1578.0,1077.0
17238,24B216238,60.5,83.5,22.11,0.499599993228912,20S55N 575100,20S55N,20S55N,20SS50,T,T,0.212,0.88,0.0077,0.0009,0.032,0.082,0.03,0.051,0.009,0.0334,0.006,0.0025,0.0099,0.002,0.004,2064.236,54.1781,1920.0,1569.0,1106.0
17902,24B219622,63.4,74.4,39.82,0.563799977302551,06-W50 600050,06-W50,06-W50,06-W50,L,T,0.049,0.874,0.009,0.0003,0.358,0.322,0.113,0.454,0.01,0.0344,0.005,0.0021,0.0084,0.002,0.022,2170.544,54.06567,1936.0,1632.0,1009.0
17903,24B219626,66.7,75.2,39.87,0.564100027084351,06-W50 600050,06-W50,06-W50,06-W50,L,T,0.049,0.874,0.009,0.0003,0.358,0.322,0.113,0.454,0.01,0.0344,0.005,0.0021,0.0084,0.002,0.022,2174.558,54.0574,1931.0,1610.0,1058.0
18169,24B220424,81.35,101.4,19.875,0.239999994635582,06N100 550050,06N100,06N100,06N100,L,T,0.055,1.702,0.0099,0.0027,0.227,0.096,0.037,0.053,0.152,0.0541,0.045,0.003,0.0082,0.052,0.046,2121.782,44.27894,1904.0,1551.0,1074.0
18170,24B220424,88.69999999999999,103.8,18.955,0.239999994635582,06N100 550050,06N100,06N100,06N100,T,T,0.055,1.702,0.0099,0.0027,0.227,0.096,0.037,0.053,0.152,0.0541,0.045,0.003,0.0082,0.052,0.046,2121.782,44.27894,1904.0,1551.0,1074.0
18226,24B220559,71.6,80.8,24.41,0.215100005269051,06NT65 600050,06NT65,06NV65,06NT65,L,T,0.059,1.304,0.0157,0.003,0.025,0.122,0.042,0.054,0.017,0.0321,0.049,0.0025,0.0082,0.035,0.008,2167.916,49.19919,1945.0,1673.0,1065.0
18227,24B220564,64.6,76.7,20.2,0.180800005793571,06NT65 600050,06NT65,06NT65,06NT65,L,T,0.059,1.304,0.0157,0.003,0.025,0.122,0.042,0.054,0.017,0.0321,0.049,0.0025,0.0082,0.035,0.008,2161.238,49.20146,1941.0,1673.0,1022.0
18708,24B222248,67.3,90.7,23.99,0.361099988222122,21MO10 650150,21MO10,21MO10,21MO10,L,T,0.208,1.276,0.0088,0.0,0.162,0.111,0.043,0.201,0.112,0.0285,0.0,0.003,0.0092,0.002,0.005,2132.276,54.10265,1925.0,1648.0,1149.0
18709,24B222248,68.2,90.8,23.06,0.361099988222122,21MO10 650150,21MO10,21MO10,21MO10,T,T,0.208,1.276,0.0088,0.0,0.162,0.111,0.043,0.201,0.112,0.0285,0.0,0.003,0.0092,0.002,0.005,2132.276,54.10265,1925.0,1648.0,1149.0
18710,24B222250,66.5,89.3,27.96,0.361000001430511,21MO10 650150,21MO10,21MO10,21MO10,L,T,0.21,1.283,0.0117,0.0,0.172,0.099,0.038,0.169,0.114,0.0358,0.001,0.0017,0.009,0.003,0.006,2123.618,54.11293,1925.0,1646.0,1166.0
18711,24B222252,66.7,87.8,28.32,0.361099988222122,21MO10 650150,21MO10,21MO10,21MO10,L,T,0.21,1.283,0.0117,0.0,0.172,0.099,0.038,0.169,0.114,0.0358,0.001,0.0017,0.009,0.003,0.006,2123.042,54.11066,1923.0,1650.0,1166.0
18712,24B222252,68.8,88.6,25.32,0.361099988222122,21MO10 650150,21MO10,21MO10,21MO10,T,T,0.21,1.283,0.0117,0.0,0.172,0.099,0.038,0.169,0.114,0.0358,0.001,0.0017,0.009,0.003,0.006,2123.042,54.11066,1923.0,1650.0,1166.0
18713,24B222254,63.3,82.9,29.82,0.361000001430511,21MO10 650150,21MO10,21MO10,21MS09,L,T,0.21,1.283,0.0117,0.0,0.172,0.099,0.038,0.169,0.114,0.0358,0.001,0.0017,0.009,0.003,0.006,2125.31,54.10717,1923.0,1655.0,1185.0
